Repository: danivelas0/asme-pcc

File: resources/bpvc_ii_d_metric_2025/table_2a.json (part 16 of 24)
    "External Pressure Chart No.",
    "Notes"
  ],
  "columns_values": [
      "class_condition_temper": null,
      "size_thickness_mm": ">130",
      "p_no": 8,
      "group_no": 1,
      "min_tensile_strength_mpa": 485,
      "min_yield_strength_mpa": 205,
      "applicability_and_max_temperature_limits_np_not_permitted_spt_supports_only_iii": 427,
      "viii_2": 427,
      "external_pressure_chart_no": "HA–1",
      "notes": "G7",
      "values": {
        "40": 138,
        "65": 138,
        "100": 138,
        "125": 138,
        "150": 138,
        "200": 129,
        "250": 122,
        "300": 116,
        "325": 114,
        "350": 111,
        "375": 109,
        "400": 107,
        "425": 105,
        "450": 103,
        "475": null,
        "500": null
      }
    },
    {
      "block": 15,
      "line_no": 7,
      "nominal_composition": null,
      "product_form": "Forgings",
      "spec_no": "SA–965",
      "type_grade": "F304H",
      "alloy_desig_uns_no": "S30409",
      "class_condition_temper": null,
      "size_thickness_mm": null,
      "p_no": 8,
      "group_no": 1,
      "min_tensile_strength_mpa": 485,
      "min_yield_strength_mpa": 205,
      "applicability_and_max_temperature_limits_np_not_permitted_spt_supports_only_iii": 427,
      "viii_2": 427,
      "external_pressure_chart_no": "HA–1",
      "notes": "G7",
      "values": {
        "40": 138,
        "65": 138,
        "100": 138,
        "125": 138,
        "150": 138,
        "200": 129,
        "250": 122,
        "300": 116,
        "325": 114,
        "350": 111,
        "375": 109,
        "400": 107,
        "425": 105,
        "450": 103,
        "475": null,
        "500": null
      }
    },
    {
      "block": 15,
      "line_no": 8,
      "nominal_composition": null,
      "product_form": "Plate",
      "spec_no": "SA/EN 10028–7",
      "type_grade": "X2CrNi18–9",
      "alloy_desig_uns_no": null,
      "class_condition_temper": null,
      "size_thickness_mm": "≤75",
      "p_no": 8,
      "group_no": 1,
      "min_tensile_strength_mpa": 500,
      "min_yield_strength_mpa": 200,
      "applicability_and_max_temperature_limits_np_not_permitted_spt_supports_only_iii": "NP",
      "viii_2": 427,
      "external_pressure_chart_no": "HA–3",
      "notes": "G7",
      "values": {
        "40": 133,
        "65": 133,
        "100": 133,
        "125": 133,
        "150": 133,
        "200": 127,
        "250": 119,
        "300": 113,
        "325": 111,
        "350": 109,
        "375": 107,
        "400": 106,
        "425": 104,
        "450": 104,
        "475": 102,
        "500": 99.9
      }
    },
    {
      "block": 15,
      "line_no": 9,
      "nominal_composition": null,
      "product_form": "Plate",
      "spec_no": "SA–240",
      "type_grade": 302,
      "alloy_desig_uns_no": "S30200",
      "class_condition_temper": null,
      "size_thickness_mm": null,
      "p_no": 8,
      "group_no": 1,
      "min_tensile_strength_mpa": 515,
      "min_yield_strength_mpa": 205,
      "applicability_and_max_temperature_limits_np_not_permitted_spt_supports_only_iii": "NP",
      "viii_2": 427,
      "external_pressure_chart_no": "HA–1",
      "notes": "G7, G9",
      "values": {
        "40": 138,
        "65": 138,
        "100": 138,
        "125": 138,
        "150": 138,
        "200": 129,
        "250": 122,
        "300": 116,
        "325": 114,
        "350": 111,
        "375": 109,
        "400": 107,
        "425": 105,
        "450": 103,
        "475": null,
        "500": null
      }
    },
    {
      "block": 15,
      "line_no": 10,
      "nominal_composition": null,
      "product_form": "Plate",
      "spec_no": "SA–240",
      "type_grade": "304H",
      "alloy_desig_uns_no": "S30409",
      "class_condition_temper": null,
      "size_thickness_mm": null,
      "p_no": 8,
      "group_no": 1,
      "min_tensile_strength_mpa": 515,
      "min_yield_strength_mpa": 205,
      "applicability_and_max_temperature_limits_np_not_permitted_spt_supports_only_iii": "NP",
      "viii_2": 427,
      "external_pressure_chart_no": "HA–1",
      "notes": "G7",
      "values": {
        "40": 138,
        "65": 138,
        "100": 138,
        "125": 138,
        "150": 138,
        "200": 129,
        "250": 122,
        "300": 116,
        "325": 114,
        "350": 111,
        "375": 109,
        "400": 107,
        "425": 105,
        "450": 103,
        "475": null,
        "500": null
      }
    },
    {
      "block": 15,
      "line_no": 11,
      "nominal_composition": null,
      "product_form": "Bar",
      "spec_no": "SA–479",
      "type_grade": 302,
      "alloy_desig_uns_no": "S30200",
      "class_condition_temper": null,
      "size_thickness_mm": null,
      "p_no": 8,
      "group_no": 1,
      "min_tensile_strength_mpa": 515,
      "min_yield_strength_mpa": 205,
      "applicability_and_max_temperature_limits_np_not_permitted_spt_supports_only_iii": 427,
      "viii_2": "NP",
      "external_pressure_chart_no": "HA–1",
      "notes": "G7",
      "values": {
        "40": 138,
        "65": 138,
        "100": 138,
        "125": 138,
        "150": 138,
        "200": 129,
        "250": 122,
        "300": 116,
        "325": 114,
        "350": 111,
        "375": 109,
        "400": 107,
        "425": 105,
        "450": 103,
        "475": null,
        "500": null
      }
    },
    {
      "block": 15,
      "line_no": 12,
      "nominal_composition": null,
      "product_form": "Forgings",
      "spec_no": "SA–182",
      "type_grade": "F304",
      "alloy_desig_uns_no": "S30400",
      "class_condition_temper": null,
      "size_thickness_mm": "≤130",
      "p_no": 8,
      "group_no": 1,
      "min_tensile_strength_mpa": 515,
      "min_yield_strength_mpa": 205,
      "applicability_and_max_temperature_limits_np_not_permitted_spt_supports_only_iii": 427,
      "viii_2": 427,
      "external_pressure_chart_no": "HA–1",
      "notes": "G7, G9, G10",
      "values": {
        "40": 138,
        "65": 138,
        "100": 138,
        "125": 138,
        "150": 138,
        "200": 129,
        "250": 122,
        "300": 116,
        "325": 114,
        "350": 111,
        "375": 109,
        "400": 107,
        "425": 105,
        "450": 103,
        "475": null,
        "500": null
      }
    },
    {
      "block": 15,
      "line_no": 13,
      "nominal_composition": null,
      "product_form": "Smls. tube",
      "spec_no": "SA–213",
      "type_grade": "TP304",
      "alloy_desig_uns_no": "S30400",
      "class_condition_temper": null,
      "size_thickness_mm": null,
      "p_no": 8,
      "group_no": 1,
      "min_tensile_strength_mpa": 515,
      "min_yield_strength_mpa": 205,
      "applicability_and_max_temperature_limits_np_not_permitted_spt_supports_only_iii": 427,
      "viii_2": 427,
      "external_pressure_chart_no": "HA–1",
      "notes": "G7, G9",
      "values": {
        "40": 138,
        "65": 138,
        "100": 138,
        "125": 138,
        "150": 138,
        "200": 129,
        "250": 122,
        "300": 116,
        "325": 114,
        "350": 111,
        "375": 109,
        "400": 107,
        "425": 105,
        "450": 103,
        "475": null,
        "500": null
      }
    },
    {
      "block": 15,
      "line_no": 14,
      "nominal_composition": null,
      "product_form": "Plate",
      "spec_no": "SA–240",
      "type_grade": 304,
      "alloy_desig_uns_no": "S30400",
      "class_condition_temper": null,
      "size_thickness_mm": null,
      "p_no": 8,
      "group_no": 1,
      "min_tensile_strength_mpa": 515,
      "min_yield_strength_mpa": 205,
      "applicability_and_max_temperature_limits_np_not_permitted_spt_supports_only_iii": 427,
      "viii_2": 427,
      "external_pressure_chart_no": "HA–1",
      "notes": "G7, G9, G10",
      "values": {
        "40": 138,
        "65": 138,
        "100": 138,
        "125": 138,
        "150": 138,
        "200": 129,
        "250": 122,
        "300": 116,
        "325": 114,
        "350": 111,
        "375": 109,
        "400": 107,
        "425": 105,
        "450": 103,
        "475": null,
        "500": null
      }
    },
    {
      "block": 15,
      "line_no": 15,
      "nominal_composition": null,
      "product_form": "Wld. tube",
      "spec_no": "SA–249",
      "type_grade": "TP304",
      "alloy_desig_uns_no": "S30400",
      "class_condition_temper": null,
      "size_thickness_mm": null,
      "p_no": 8,
      "group_no": 1,
      "min_tensile_strength_mpa": 515,
      "min_yield_strength_mpa": 205,
      "applicability_and_max_temperature_limits_np_not_permitted_spt_supports_only_iii": 427,
      "viii_2": "NP",
      "external_pressure_chart_no": "HA–1",
      "notes": "G7",
      "values": {
        "40": 138,
        "65": 138,
        "100": 138,
        "125": 138,
        "150": 138,
        "200": 129,
        "250": 122,
        "300": 116,
        "325": 114,
        "350": 111,
        "375": 109,
        "400": 107,
        "425": 105,
        "450": 103,
        "475": null,
        "500": null
      }
    },
    {
      "block": 15,
      "line_no": 16,
      "nominal_composition": null,
      "product_form": "Wld. tube",
      "spec_no": "SA–249",
      "type_grade": "TP304",
      "alloy_desig_uns_no": "S30400",
      "class_condition_temper": null,
      "size_thickness_mm": null,
      "p_no": 8,
      "group_no": 1,
      "min_tensile_strength_mpa": 515,
      "min_yield_strength_mpa": 205,
      "applicability_and_max_temperature_limits_np_not_permitted_spt_supports_only_iii": "NP",
      "viii_2": 427,
      "external_pressure_chart_no": "HA–1",
      "notes": "G7, G9, G18",
      "values": {
        "40": 117,
        "65": 117,
        "100": 117,
        "125": 117,
        "150": 117,
        "200": 110,
        "250": 103,
        "300": 98.5,
        "325": 96.5,
        "350": 94.7,
        "375": 92.8,
        "400": 90.9,
        "425": 89.1,
        "450": 87.2,
        "475": null,
        "500": null
      }
    },
    {
      "block": 15,
      "line_no": 17,
      "nominal_composition": null,
      "product_form": "Wld. pipe",
      "spec_no": "SA–312",
      "type_grade": "TP304",
      "alloy_desig_uns_no": "S30400",
      "class_condition_temper": null,
      "size_thickness_mm": null,
      "p_no": 8,
      "group_no": 1,
      "min_tensile_strength_mpa": 515,
      "min_yield_strength_mpa": 205,
      "applicability_and_max_temperature_limits_np_not_permitted_spt_supports_only_iii": 427,
      "viii_2": "NP",
      "external_pressure_chart_no": "HA–1",
      "notes": "G7",
      "values": {
        "40": 138,
        "65": 138,
        "100": 138,
        "125": 138,
        "150": 138,
        "200": 129,
        "250": 122,
        "300": 116,
        "325": 114,
        "350": 111,
        "375": 109,
        "400": 107,
        "425": 105,
        "450": 103,
        "475": null,
        "500": null
      }
    },
    {
      "block": 15,
      "line_no": 18,
      "nominal_composition": null,
      "product_form": "Smls. pipe",
      "spec_no": "SA–312",
      "type_grade": "TP304",
      "alloy_desig_uns_no": "S30400",
      "class_condition_temper": null,
      "size_thickness_mm": null,
      "p_no": 8,
      "group_no": 1,
      "min_tensile_strength_mpa": 515,
      "min_yield_strength_mpa": 205,
      "applicability_and_max_temperature_limits_np_not_permitted_spt_supports_only_iii": 427,
      "viii_2": 427,
      "external_pressure_chart_no": "HA–1",
      "notes": "G7, G9, G10",
      "values": {
        "40": 138,
        "65": 138,
        "100": 138,
        "125": 138,
        "150": 138,
        "200": 129,
        "250": 122,
        "300": 116,
        "325": 114,
        "350": 111,
        "375": 109,
        "400": 107,
        "425": 105,
        "450": 103,
        "475": null,
        "500": null
      }
    },
    {
      "block": 15,
      "line_no": 19,
      "nominal_composition": null,
      "product_form": "Wld. pipe",
      "spec_no": "SA–312",
      "type_grade": "TP304",
      "alloy_desig_uns_no": "S30400",
      "class_condition_temper": null,
      "size_thickness_mm": null,
      "p_no": 8,
      "group_no": 1,
      "min_tensile_strength_mpa": 515,
      "min_yield_strength_mpa": 205,
      "applicability_and_max_temperature_limits_np_not_permitted_spt_supports_only_iii": "NP",
      "viii_2": 427,
      "external_pressure_chart_no": "HA–1",
      "notes": "G7, G9, G18",
      "values": {
        "40": 117,
        "65": 117,
        "100": 117,
        "125": 117,
        "150": 117,
        "200": 110,
        "250": 103,
        "300": 98.5,
        "325": 96.5,
        "350": 94.7,
        "375": 92.8,
        "400": 90.9,
        "425": 89.1,
        "450": 87.2,
        "475": null,
        "500": null
      }
    },
    {
      "block": 15,
      "line_no": 20,
      "nominal_composition": null,
      "product_form": "Wld. pipe",
      "spec_no": "SA–358",
      "type_grade": 304,
      "alloy_desig_uns_no": "S30400",
      "class_condition_temper": 1,
      "size_thickness_mm": null,
      "p_no": 8,
      "group_no": 1,
      "min_tensile_strength_mpa": 515,
      "min_yield_strength_mpa": 205,
      "applicability_and_max_temperature_limits_np_not_permitted_spt_supports_only_iii": 427,
      "viii_2": "NP",
      "external_pressure_chart_no": "HA–1",
      "notes": "G7",
      "values": {
        "40": 138,
        "65": 138,
        "100": 138,
        "125": 138,
        "150": 138,
        "200": 129,
        "250": 122,
        "300": 116,
        "325": 114,
        "350": 111,
        "375": 109,
        "400": 107,
        "425": 105,
        "450": 103,
        "475": null,
        "500": null
      }
    },
    {
      "block": 15,
      "line_no": 21,
      "nominal_composition": null,
      "product_form": "Wld. pipe",
      "spec_no": "SA–358",
      "type_grade": 304,
      "alloy_desig_uns_no": "S30400",
      "class_condition_temper": 3,
      "size_thickness_mm": null,
      "p_no": 8,
      "group_no": 1,
      "min_tensile_strength_mpa": 515,
      "min_yield_strength_mpa": 205,
      "applicability_and_max_temperature_limits_np_not_permitted_spt_supports_only_iii": 427,
      "viii_2": "NP",
      "external_pressure_chart_no": "HA–1",
      "notes": "G7",
      "values": {
        "40": 138,
        "65": 138,
        "100": 138,
        "125": 138,
        "150": 138,
        "200": 129,
        "250": 122,
        "300": 116,
        "325": 114,
        "350": 111,
        "375": 109,
        "400": 107,
        "425": 105,
        "450": 103,
        "475": null,
        "500": null
      }
    },
    {
      "block": 15,
      "line_no": 22,
      "nominal_composition": null,
      "product_form": "Wld. pipe",
      "spec_no": "SA–358",
      "type_grade": 304,
      "alloy_desig_uns_no": "S30400",
      "class_condition_temper": 4,
      "size_thickness_mm": null,
      "p_no": 8,
      "group_no": 1,
      "min_tensile_strength_mpa": 515,
      "min_yield_strength_mpa": 205,
      "applicability_and_max_temperature_limits_np_not_permitted_spt_supports_only_iii": 427,
      "viii_2": "NP",
      "external_pressure_chart_no": "HA–1",
      "notes": "G7",
      "values": {
        "40": 138,
        "65": 138,
        "100": 138,
        "125": 138,
        "150": 138,
        "200": 129,
        "250": 122,
        "300": 116,
        "325": 114,
        "350": 111,
        "375": 109,
        "400": 107,
        "425": 105,
        "450": 103,
        "475": null,
        "500": null
      }
    },
    {
      "block": 15,
      "line_no": 23,
      "nominal_composition": null,
      "product_form": "Smls. pipe",
      "spec_no": "SA–376",
      "type_grade": "TP304",
      "alloy_desig_uns_no": "S30400",
      "class_condition_temper": null,
      "size_thickness_mm": "<200",
      "p_no": 8,
      "group_no": 1,
      "min_tensile_strength_mpa": 515,
      "min_yield_strength_mpa": 205,
      "applicability_and_max_temperature_limits_np_not_permitted_spt_supports_only_iii": 427,
      "viii_2": 427,
      "external_pressure_chart_no": "HA–1",
      "notes": "G7, G9, G10, S5",
      "values": {
        "40": 138,
        "65": 138,
        "100": 138,
        "125": 138,
        "150": 138,
        "200": 129,
        "250": 122,
        "300": 116,
        "325": 114,
        "350": 111,
        "375": 109,
        "400": 107,
        "425": 105,
        "450": 103,
        "475": null,
        "500": null
      }
    },
    {
      "block": 15,
      "line_no": 24,
      "nominal_composition": null,
      "product_form": "Fittings",
      "spec_no": "SA–403",
      "type_grade": 304,
      "alloy_desig_uns_no": "S30400",
      "class_condition_temper": null,
      "size_thickness_mm": null,
      "p_no": 8,
      "group_no": 1,
      "min_tensile_strength_mpa": 515,
      "min_yield_strength_mpa": 205,
      "applicability_and_max_temperature_limits_np_not_permitted_spt_supports_only_iii": 427,
      "viii_2": "NP",
      "external_pressure_chart_no": "HA–1",
      "notes": "G7",
      "values": {
        "40": 138,
        "65": 138,
        "100": 138,
        "125": 138,
        "150": 138,
        "200": 129,
        "250": 122,
        "300": 116,
        "325": 114,
        "350": 111,
        "375": 109,
        "400": 107,
        "425": 105,
        "450": 103,
        "475": null,
        "500": null
      }
    },
    {
      "block": 15,
      "line_no": 25,
      "nominal_composition": null,
      "product_form": "Fittings",
      "spec_no": "SA–403",
      "type_grade": 304,
      "alloy_desig_uns_no": "S30400",
      "class_condition_temper": "CR",
      "size_thickness_mm": null,
      "p_no": 8,
      "group_no": 1,
      "min_tensile_strength_mpa": 515,
      "min_yield_strength_mpa": 205,
      "applicability_and_max_temperature_limits_np_not_permitted_spt_supports_only_iii": "NP",
      "viii_2": 427,
      "external_pressure_chart_no": "HA–1",
      "notes": "G7, G18",
      "values": {
        "40": 117,
        "65": 117,
        "100": 117,
        "125": 117,
        "150": 117,
        "200": 110,
        "250": 103,
        "300": 98.5,
        "325": 96.5,
        "350": 94.7,
        "375": 92.8,
        "400": 90.9,
        "425": 89.1,
        "450": 87.2,
        "475": null,
        "500": null
      }
    },
    {
      "block": 15,
      "line_no": 26,
      "nominal_composition": null,
      "product_form": "Fittings",
      "spec_no": "SA–403",
      "type_grade": 304,
      "alloy_desig_uns_no": "S30400",
      "class_condition_temper": "WP–S",
      "size_thickness_mm": null,
      "p_no": 8,
      "group_no": 1,
      "min_tensile_strength_mpa": 515,
      "min_yield_strength_mpa": 205,
      "applicability_and_max_temperature_limits_np_not_permitted_spt_supports_only_iii": "NP",
      "viii_2": 427,
      "external_pressure_chart_no": "HA–1",
      "notes": "G7",
      "values": {
        "40": 138,
        "65": 138,
        "100": 138,
        "125": 138,
        "150": 138,
        "200": 129,
        "250": 122,
        "300": 116,
        "325": 114,
        "350": 111,
        "375": 109,
        "400": 107,
        "425": 105,
        "450": 103,
        "475": null,
        "500": null
      }
    },
    {
      "block": 15,
      "line_no": 27,
      "nominal_composition": null,
      "product_form": "Wld. fittings",
      "spec_no": "SA–403",
      "type_grade": 304,
      "alloy_desig_uns_no": "S30400",
      "class_condition_temper": "WP–W",
      "size_thickness_mm": null,
      "p_no": 8,
      "group_no": 1,
      "min_tensile_strength_mpa": 515,
      "min_yield_strength_mpa": 205,
      "applicability_and_max_temperature_limits_np_not_permitted_spt_supports_only_iii": 427,
      "viii_2": "NP",
      "external_pressure_chart_no": "HA–1",
      "notes": "G7",
      "values": {
        "40": 138,
        "65": 138,
        "100": 138,
        "125": 138,
        "150": 138,
        "200": 129,
        "250": 122,
        "300": 116,
        "325": 114,
        "350": 111,
        "375": 109,
        "400": 107,
        "425": 105,
        "450": 103,
        "475": null,
        "500": null
      }
    },
    {
      "block": 15,
      "line_no": 28,
      "nominal_composition": null,
      "product_form": "Wld. fittings",
      "spec_no": "SA–403",
      "type_grade": 304,
      "alloy_desig_uns_no": "S30400",
      "class_condition_temper": "WP–W",
      "size_thickness_mm": null,
      "p_no": 8,
      "group_no": 1,
      "min_tensile_strength_mpa": 515,
      "min_yield_strength_mpa": 205,
      "applicability_and_max_temperature_limits_np_not_permitted_spt_supports_only_iii": "NP",
      "viii_2": 427,
      "external_pressure_chart_no": "HA–1",
      "notes": "G7, G18",
      "values": {
        "40": 117,
        "65": 117,
        "100": 117,
        "125": 117,
        "150": 117,
        "200": 110,
        "250": 103,
        "300": 98.5,
        "325": 96.5,
        "350": 94.7,
        "375": 92.8,
        "400": 90.9,
        "425": 89.1,
        "450": 87.2,
        "475": null,
        "500": null
      }
    },
    {
      "block": 15,
      "line_no": 29,
      "nominal_composition": null,
      "product_form": "Wld. fittings",
      "spec_no": "SA–403",
      "type_grade": 304,
      "alloy_desig_uns_no": "S30400",
      "class_condition_temper": "WP–WX",
      "size_thickness_mm": null,
      "p_no": 8,
      "group_no": 1,
      "min_tensile_strength_mpa": 515,
      "min_yield_strength_mpa": 205,
      "applicability_and_max_temperature_limits_np_not_permitted_spt_supports_only_iii": "NP",
      "viii_2": 427,
      "external_pressure_chart_no": "HA–1",
      "notes": "G7, G18",
      "values": {
        "40": 117,
        "65": 117,
        "100": 117,
        "125": 117,
        "150": 117,
        "200": 110,
        "250": 103,
        "300": 98.5,
        "325": 96.5,
        "350": 94.7,
        "375": 92.8,
        "400": 90.9,
        "425": 89.1,
        "450": 87.2,
        "475": null,
        "500": null
      }
    },
    {
      "block": 15,
      "line_no": 30,
      "nominal_composition": null,
      "product_form": "Bar",
      "spec_no": "SA–479",
      "type_grade": 304,
      "alloy_desig_uns_no": "S30400",
      "class_condition_temper": null,
      "size_thickness_mm": null,
      "p_no": 8,
      "group_no": 1,
      "min_tensile_strength_mpa": 515,
      "min_yield_strength_mpa": 205,
      "applicability_and_max_temperature_limits_np_not_permitted_spt_supports_only_iii": 427,
      "viii_2": "NP",
      "external_pressure_chart_no": "HA–1",
      "notes": "G7",
      "values": {
        "40": 138,
        "65": 138,
        "100": 138,
        "125": 138,
        "150": 138,
        "200": 129,
        "250": 122,
        "300": 116,
        "325": 114,
        "350": 111,
        "375": 109,
        "400": 107,
        "425": 105,
        "450": 103,
        "475": null,
        "500": null
      }
    },
    {
      "block": 15,
      "line_no": 31,
      "nominal_composition": null,
      "product_form": "Wld. tube",
      "spec_no": "SA–688",
      "type_grade": "TP304",
      "alloy_desig_uns_no": "S30400",
      "class_condition_temper": null,
      "size_thickness_mm": null,
      "p_no": 8,
      "group_no": 1,
      "min_tensile_strength_mpa": 515,
      "min_yield_strength_mpa": 205,
      "applicability_and_max_temperature_limits_np_not_permitted_spt_supports_only_iii": 427,
      "viii_2": "NP",
      "external_pressure_chart_no": "HA–1",
      "notes": "G7",
      "values": {
        "40": 138,
        "65": 138,
        "100": 138,
        "125": 138,
        "150": 138,
        "200": 129,
        "250": 122,
        "300": 116,
        "325": 114,
        "350": 111,
        "375": 109,
        "400": 107,
        "425": 105,
        "450": 103,
        "475": null,
        "500": null
      }
    },
    {
      "block": 15,
      "line_no": 32,
      "nominal_composition": null,
      "product_form": "Wld. tube",
      "spec_no": "SA–688",
      "type_grade": "TP304",
      "alloy_desig_uns_no": "S30400",
      "class_condition_temper": null,
      "size_thickness_mm": null,
      "p_no": 8,
      "group_no": 1,
      "min_tensile_strength_mpa": 515,
      "min_yield_strength_mpa": 205,
      "applicability_and_max_temperature_limits_np_not_permitted_spt_supports_only_iii": "NP",
      "viii_2": 427,
      "external_pressure_chart_no": "HA–1",
      "notes": "G7, G9, G18",
      "values": {
        "40": 117,
        "65": 117,
        "100": 117,
        "125": 117,
        "150": 117,
        "200": 110,
        "250": 103,
        "300": 98.5,
        "325": 96.5,
        "350": 94.7,
        "375": 92.8,
        "400": 90.9,
        "425": 89.1,
        "450": 87.2,
        "475": null,
        "500": null
      }
    },
    {
      "block": 15,
      "line_no": 33,
      "nominal_composition": null,
      "product_form": "Wld. tube",
      "spec_no": "SA–813",
      "type_grade": "TP304",
      "alloy_desig_uns_no": "S30400",
      "class_condition_temper": null,
      "size_thickness_mm": null,
      "p_no": 8,
      "group_no": 1,
      "min_tensile_strength_mpa": 515,
      "min_yield_strength_mpa": 205,
      "applicability_and_max_temperature_limits_np_not_permitted_spt_supports_only_iii": 427,
      "viii_2": "NP",
      "external_pressure_chart_no": "HA–1",
      "notes": "G7",
      "values": {
        "40": 138,
        "65": 138,
        "100": 138,
        "125": 138,
        "150": 138,
        "200": 129,
        "250": 122,
        "300": 116,
        "325": 114,
        "350": 111,
        "375": 109,
        "400": 107,
        "425": 105,
        "450": 103,
        "475": null,
        "500": null
      }
    },
    {
      "block": 15,
      "line_no": 34,
      "nominal_composition": null,
      "product_form": "Wld. tube",
      "spec_no": "SA–814",
      "type_grade": "TP304",
      "alloy_desig_uns_no": "S30400",
      "class_condition_temper": null,
      "size_thickness_mm": null,
      "p_no": 8,
      "group_no": 1,
      "min_tensile_strength_mpa": 515,
      "min_yield_strength_mpa": 205,
      "applicability_and_max_temperature_limits_np_not_permitted_spt_supports_only_iii": 427,
      "viii_2": "NP",
      "external_pressure_chart_no": "HA–1",
      "notes": "G7",
      "values": {
        "40": 138,
        "65": 138,
        "100": 138,
        "125": 138,
        "150": 138,
        "200": 129,
        "250": 122,
        "300": 116,
        "325": 114,
        "350": 111,
        "375": 109,
        "400": 107,
        "425": 105,
        "450": 103,
        "475": null,
        "500": null
      }
    },
    {
      "block": 15,
      "line_no": 35,
      "nominal_composition": null,
      "product_form": "Forgings",
      "spec_no": "SA–182",
      "type_grade": "F304H",
      "alloy_desig_uns_no": "S30409",
      "class_condition_temper": null,
      "size_thickness_mm": "≤130",
      "p_no": 8,
      "group_no": 1,
      "min_tensile_strength_mpa": 515,
      "min_yield_strength_mpa": 205,
      "applicability_and_max_temperature_limits_np_not_permitted_spt_supports_only_iii": 427,
      "viii_2": 427,
      "external_pressure_chart_no": "HA–1",
      "notes": "G7",
      "values": {
        "40": 138,
        "65": 138,
        "100": 138,
        "125": 138,
        "150": 138,
        "200": 129,
        "250": 122,
        "300": 116,
        "325": 114,
        "350": 111,
        "375": 109,
        "400": 107,
        "425": 105,
        "450": 103,
        "475": null,
        "500": null
      }
    },
    {
      "block": 15,
      "line_no": 36,
      "nominal_composition": null,
      "product_form": "Smls. tube",
      "spec_no": "SA–213",
      "type_grade": "TP304H",
      "alloy_desig_uns_no": "S30409",
      "class_condition_temper": null,
      "size_thickness_mm": null,
      "p_no": 8,
      "group_no": 1,
      "min_tensile_strength_mpa": 515,
      "min_yield_strength_mpa": 205,
      "applicability_and_max_temperature_limits_np_not_permitted_spt_supports_only_iii": 427,
      "viii_2": 427,
      "external_pressure_chart_no": "HA–1",
      "notes": "G7",
      "values": {
        "40": 138,
        "65": 138,
        "100": 138,
        "125": 138,
        "150": 138,
        "200": 129,
        "250": 122,
        "300": 116,
        "325": 114,
        "350": 111,
        "375": 109,
        "400": 107,
        "425": 105,
        "450": 103,
        "475": null,
        "500": null
      }
    },
    {
      "block": 15,
      "line_no": 37,
      "nominal_composition": null,
      "product_form": "Plate",
      "spec_no": "SA–240",
      "type_grade": "304H",
      "alloy_desig_uns_no": "S30409",
      "class_condition_temper": null,
      "size_thickness_mm": null,
      "p_no": 8,
      "group_no": 1,
      "min_tensile_strength_mpa": 515,
      "min_yield_strength_mpa": 205,
      "applicability_and_max_temperature_limits_np_not_permitted_spt_supports_only_iii": 427,
      "viii_2": "NP",
      "external_pressure_chart_no": "HA–1",
      "notes": "G7",
      "values": {
        "40": 138,
        "65": 138,
        "100": 138,
        "125": 138,
        "150": 138,
        "200": 129,
        "250": 122,
        "300": 116,
        "325": 114,
        "350": 111,
        "375": 109,
        "400": 107,
        "425": 105,
        "450": 103,
        "475": null,
        "500": null
      }
    },
    {
      "block": 15,
      "line_no": 38,
      "nominal_composition": null,
      "product_form": "Wld. tube",
      "spec_no": "SA–249",
      "type_grade": "TP304H",
      "alloy_desig_uns_no": "S30409",
      "class_condition_temper": null,
      "size_thickness_mm": null,
      "p_no": 8,
      "group_no": 1,
      "min_tensile_strength_mpa": 515,
      "min_yield_strength_mpa": 205,
      "applicability_and_max_temperature_limits_np_not_permitted_spt_supports_only_iii": 427,
      "viii_2": "NP",
      "external_pressure_chart_no": "HA–1",
      "notes": "G7",
      "values": {
        "40": 138,
        "65": 138,
        "100": 138,
        "125": 138,
        "150": 138,
        "200": 129,
        "250": 122,
        "300": 116,
        "325": 114,
        "350": 111,
        "375": 109,
        "400": 107,
        "425": 105,
        "450": 103,
        "475": null,
        "500": null
      }
    },
    {
      "block": 15,
      "line_no": 39,
      "nominal_composition": null,
      "product_form": "Wld. tube",
      "spec_no": "SA–249",
      "type_grade": "TP304H",
      "alloy_desig_uns_no": "S30409",
      "class_condition_temper": null,
      "size_thickness_mm": null,
      "p_no": 8,
      "group_no": 1,
      "min_tensile_strength_mpa": 515,
      "min_yield_strength_mpa": 205,
      "applicability_and_max_temperature_limits_np_not_permitted_spt_supports_only_iii": "NP",
      "viii_2": 427,
      "external_pressure_chart_no": "HA–1",
      "notes": "G7, G18",
      "values": {
        "40": 117,
        "65": 117,
        "100": 117,
        "125": 117,
        "150": 117,
        "200": 110,
        "250": 103,
        "300": 98.5,
        "325": 96.5,
        "350": 94.7,
        "375": 92.8,
        "400": 90.9,
        "425": 89.1,
        "450": 87.2,
        "475": null,
        "500": null
      }
    },
    {
      "block": 15,
      "line_no": 40,
      "nominal_composition": null,
      "product_form": "Wld. pipe",
      "spec_no": "SA–312",
      "type_grade": "TP304H",
      "alloy_desig_uns_no": "S30409",
      "class_condition_temper": null,
      "size_thickness_mm": null,
      "p_no": 8,
      "group_no": 1,
      "min_tensile_strength_mpa": 515,
      "min_yield_strength_mpa": 205,
      "applicability_and_max_temperature_limits_np_not_permitted_spt_supports_only_iii": 427,
      "viii_2": "NP",
      "external_pressure_chart_no": "HA–1",
      "notes": "G7",
      "values": {
        "40": 138,
        "65": 138,
        "100": 138,
        "125": 138,
        "150": 138,
        "200": 129,
        "250": 122,
        "300": 116,
        "325": 114,
        "350": 111,
        "375": 109,
        "400": 107,
        "425": 105,
        "450": 103,
        "475": null,
        "500": null
      }
    },
    {
      "block": 15,
      "line_no": 41,
      "nominal_composition": null,
      "product_form": "Smls. pipe",
      "spec_no": "SA–312",
      "type_grade": "TP304H",
      "alloy_desig_uns_no": "S30409",
      "class_condition_temper": null,
      "size_thickness_mm": null,
      "p_no": 8,
      "group_no": 1,
      "min_tensile_strength_mpa": 515,
      "min_yield_strength_mpa": 205,
      "applicability_and_max_temperature_limits_np_not_permitted_spt_supports_only_iii": 427,
      "viii_2": 427,
      "external_pressure_chart_no": "HA–1",
      "notes": "G7",
      "values": {
        "40": 138,
        "65": 138,
        "100": 138,
        "125": 138,
        "150": 138,
        "200": 129,
        "250": 122,
        "300": 116,
        "325": 114,
        "350": 111,
        "375": 109,
        "400": 107,
        "425": 105,
        "450": 103,
        "475": null,
        "500": null
      }
    },
    {
      "block": 15,
      "line_no": 42,
      "nominal_composition": null,
      "product_form": "Wld. pipe",
      "spec_no": "SA–312",
      "type_grade": "TP304H",
      "alloy_desig_uns_no": "S30409",
      "class_condition_temper": null,
      "size_thickness_mm": null,
      "p_no": 8,
      "group_no": 1,
      "min_tensile_strength_mpa": 515,
      "min_yield_strength_mpa": 205,
      "applicability_and_max_temperature_limits_np_not_permitted_spt_supports_only_iii": "NP",
      "viii_2": 427,
      "external_pressure_chart_no": "HA–1",
      "notes": "G7, G18",
      "values": {
        "40": 117,
        "65": 117,
        "100": 117,
        "125": 117,
        "150": 117,
        "200": 110,
        "250": 103,
        "300": 98.5,
        "325": 96.5,
        "350": 94.7,
        "375": 92.8,
        "400": 90.9,
        "425": 89.1,
        "450": 87.2,
        "475": null,
        "500": null
      }
    },
    {
      "block": 15,
      "line_no": 43,
      "nominal_composition": null,
      "product_form": "Wld. pipe",
      "spec_no": "SA–358",
      "type_grade": "304H",
      "alloy_desig_uns_no": "S30409",
      "class_condition_temper": 1,
      "size_thickness_mm": null,
      "p_no": 8,
      "group_no": 1,
      "min_tensile_strength_mpa": 515,
      "min_yield_strength_mpa": 205,
      "applicability_and_max_temperature_limits_np_not_permitted_spt_supports_only_iii": 427,
      "viii_2": "NP",
      "external_pressure_chart_no": "HA–1",
      "notes": "G7",
      "values": {
        "40": 138,
        "65": 138,
        "100": 138,
        "125": 138,
        "150": 138,
        "200": 129,
        "250": 122,
        "300": 116,
        "325": 114,
        "350": 111,
        "375": 109,
        "400": 107,
        "425": 105,
        "450": 103,
        "475": null,
        "500": null
      }
    },
    {
      "block": 15,
      "line_no": 44,
      "nominal_composition": null,
      "product_form": "Wld. pipe",
      "spec_no": "SA–358",
      "type_grade": "304H",
      "alloy_desig_uns_no": "S30409",
      "class_condition_temper": 3,
      "size_thickness_mm": null,
      "p_no": 8,
      "group_no": 1,
      "min_tensile_strength_mpa": 515,
      "min_yield_strength_mpa": 205,
      "applicability_and_max_temperature_limits_np_not_permitted_spt_supports_only_iii": 427,
      "viii_2": "NP",
      "external_pressure_chart_no": "HA–1",
      "notes": "G7",
      "values": {
        "40": 138,
        "65": 138,
        "100": 138,
        "125": 138,
        "150": 138,
        "200": 129,
        "250": 122,
        "300": 116,
        "325": 114,
        "350": 111,
        "375": 109,
        "400": 107,
        "425": 105,
        "450": 103,
        "475": null,
        "500": null
      }
    },
    {
      "block": 15,
      "line_no": 45,
      "nominal_composition": null,
      "product_form": "Wld. pipe",
      "spec_no": "SA–358",
      "type_grade": "304H",
      "alloy_desig_uns_no": "S30409",
      "class_condition_temper": 4,
      "size_thickness_mm": null,
      "p_no": 8,
      "group_no": 1,
      "min_tensile_strength_mpa": 515,
      "min_yield_strength_mpa": 205,
      "applicability_and_max_temperature_limits_np_not_permitted_spt_supports_only_iii": 427,
      "viii_2": "NP",
      "external_pressure_chart_no": "HA–1",
      "notes": "G7",
      "values": {
        "40": 138,
        "65": 138,
        "100": 138,
        "125": 138,
        "150": 138,
        "200": 129,
        "250": 122,
        "300": 116,
        "325": 114,
        "350": 111,
        "375": 109,
        "400": 107,
        "425": 105,
        "450": 103,
        "475": null,
        "500": null
      }
    },
    {
      "block": 16,
      "line_no": 1,
      "nominal_composition": null,
      "product_form": "Smls. pipe",
      "spec_no": "SA–376",
      "type_grade": "TP304H",
      "alloy_desig_uns_no": "S30409",
      "class_condition_temper": null,
      "size_thickness_mm": null,
      "p_no": 8,
      "group_no": 1,
      "min_tensile_strength_mpa": 515,
      "min_yield_strength_mpa": 205,
      "applicability_and_max_temperature_limits_np_not_permitted_spt_supports_only_iii": 427,
      "viii_2": 427,
      "external_pressure_chart_no": "HA–1",
      "notes": "G7",
      "values": {
        "40": 138,
        "65": 138,
        "100": 138,
        "125": 138,
        "150": 138,
        "200": 129,
        "250": 122,
        "300": 116,
        "325": 114,
        "350": 111,
        "375": 109,
        "400": 107,
        "425": 105,
        "450": 103,
        "475": null,
        "500": null
      }
    },
    {
      "block": 16,
      "line_no": 2,
      "nominal_composition": null,
      "product_form": "Fittings",
      "spec_no": "SA–403",
      "type_grade": "304H",
      "alloy_desig_uns_no": "S30409",
      "class_condition_temper": null,
      "size_thickness_mm": null,
      "p_no": 8,
      "group_no": 1,
      "min_tensile_strength_mpa": 515,
      "min_yield_strength_mpa": 205,
      "applicability_and_max_temperature_limits_np_not_permitted_spt_supports_only_iii": 427,
      "viii_2": "NP",
      "external_pressure_chart_no": "HA–1",
      "notes": "G7",
      "values": {
        "40": 138,
        "65": 138,
        "100": 138,
        "125": 138,
        "150": 138,
        "200": 129,
        "250": 122,
        "300": 116,
        "325": 114,
        "350": 111,
        "375": 109,
        "400": 107,
        "425": 105,
        "450": 103,
        "475": null,
        "500": null
      }
    },
    {
      "block": 16,
      "line_no": 3,
      "nominal_composition": null,
      "product_form": "Fittings",
      "spec_no": "SA–403",
      "type_grade": "304H",
      "alloy_desig_uns_no": "S30409",
      "class_condition_temper": "CR",
      "size_thickness_mm": null,
      "p_no": 8,
      "group_no": 1,
      "min_tensile_strength_mpa": 515,
      "min_yield_strength_mpa": 205,
      "applicability_and_max_temperature_limits_np_not_permitted_spt_supports_only_iii": "NP",
      "viii_2": 427,
      "external_pressure_chart_no": "HA–1",
      "notes": "G7, G18",
      "values": {
        "40": 117,
        "65": 117,
        "100": 117,
        "125": 117,
        "150": 117,
        "200": 110,
        "250": 103,
        "300": 98.5,
        "325": 96.5,
        "350": 94.7,
        "375": 92.8,
        "400": 90.9,
        "425": 89.1,
        "450": 87.2,
        "475": null,
        "500": null
      }
    },
    {
      "block": 16,
      "line_no": 4,
      "nominal_composition": null,
      "product_form": "Fittings",
      "spec_no": "SA–403",
      "type_grade": "304H",
      "alloy_desig_uns_no": "S30409",
