Repository: danivelas0/asme-pcc

File: resources/bpvc_ii_d_metric_2025/table_u.json (part 16 of 61)
    "Size/Thickness, mm",
    "Min. Tensile Strength, MPa"
  ],
  "columns_values": [
        "525": 290,
        "550": null,
        "575": null,
        "600": null,
        "625": null,
        "650": null,
        "675": null,
        "700": null,
        "725": null,
        "750": null,
        "775": null,
        "800": null,
        "825": null,
        "850": null,
        "875": null,
        "900": null
      }
    },
    {
      "block": 14,
      "line_no": 35,
      "nominal_composition": "15Cr–5Ni–3Cu",
      "product_form": "Bar",
      "spec_no": "SA–564",
      "type_grade": "XM–12",
      "alloy_desig_uns_no": "S15500",
      "class_condition_temper": "H1150M",
      "size_thickness_mm": null,
      "min_tensile_strength_mpa": 795,
      "values": {
        "40": 795,
        "100": 795,
        "150": 792,
        "200": 771,
        "250": 754,
        "300": 740,
        "325": 731,
        "350": 721,
        "375": 714,
        "400": 715,
        "425": 697,
        "450": 674,
        "475": 643,
        "500": 605,
        "525": 556,
        "550": null,
        "575": null,
        "600": null,
        "625": null,
        "650": null,
        "675": null,
        "700": null,
        "725": null,
        "750": null,
        "775": null,
        "800": null,
        "825": null,
        "850": null,
        "875": null,
        "900": null
      }
    },
    {
      "block": 14,
      "line_no": 36,
      "nominal_composition": "15Cr–5Ni–3Cu",
      "product_form": "Forgings",
      "spec_no": "SA–705",
      "type_grade": "XM–12",
      "alloy_desig_uns_no": "S15500",
      "class_condition_temper": "H1150M",
      "size_thickness_mm": null,
      "min_tensile_strength_mpa": 795,
      "values": {
        "40": 795,
        "100": 795,
        "150": 792,
        "200": 771,
        "250": 754,
        "300": 740,
        "325": 731,
        "350": 721,
        "375": 714,
        "400": 715,
        "425": 697,
        "450": 674,
        "475": 643,
        "500": 605,
        "525": 556,
        "550": null,
        "575": null,
        "600": null,
        "625": null,
        "650": null,
        "675": null,
        "700": null,
        "725": null,
        "750": null,
        "775": null,
        "800": null,
        "825": null,
        "850": null,
        "875": null,
        "900": null
      }
    },
    {
      "block": 14,
      "line_no": 37,
      "nominal_composition": "15Cr–5Ni–3Cu",
      "product_form": "Bar",
      "spec_no": "SA–564",
      "type_grade": "XM–12",
      "alloy_desig_uns_no": "S15500",
      "class_condition_temper": "H1150",
      "size_thickness_mm": null,
      "min_tensile_strength_mpa": 930,
      "values": {
        "40": 930,
        "100": 930,
        "150": 926,
        "200": 902,
        "250": 881,
        "300": 866,
        "325": 855,
        "350": 844,
        "375": 835,
        "400": 836,
        "425": 815,
        "450": 788,
        "475": 752,
        "500": 708,
        "525": 650,
        "550": null,
        "575": null,
        "600": null,
        "625": null,
        "650": null,
        "675": null,
        "700": null,
        "725": null,
        "750": null,
        "775": null,
        "800": null,
        "825": null,
        "850": null,
        "875": null,
        "900": null
      }
    },
    {
      "block": 14,
      "line_no": 38,
      "nominal_composition": "15Cr–5Ni–3Cu",
      "product_form": "Forgings",
      "spec_no": "SA–705",
      "type_grade": "XM–12",
      "alloy_desig_uns_no": "S15500",
      "class_condition_temper": "H1150",
      "size_thickness_mm": null,
      "min_tensile_strength_mpa": 930,
      "values": {
        "40": 930,
        "100": 930,
        "150": 926,
        "200": 902,
        "250": 881,
        "300": 866,
        "325": 855,
        "350": 844,
        "375": 835,
        "400": 836,
        "425": 815,
        "450": 788,
        "475": 752,
        "500": 708,
        "525": 650,
        "550": null,
        "575": null,
        "600": null,
        "625": null,
        "650": null,
        "675": null,
        "700": null,
        "725": null,
        "750": null,
        "775": null,
        "800": null,
        "825": null,
        "850": null,
        "875": null,
        "900": null
      }
    },
    {
      "block": 14,
      "line_no": 39,
      "nominal_composition": "15Cr–5Ni–3Cu",
      "product_form": "Bar",
      "spec_no": "SA–564",
      "type_grade": "XM–12",
      "alloy_desig_uns_no": "S15500",
      "class_condition_temper": "H1100",
      "size_thickness_mm": null,
      "min_tensile_strength_mpa": 965,
      "values": {
        "40": 965,
        "100": 965,
        "150": 961,
        "200": 936,
        "250": 915,
        "300": 898,
        "325": 887,
        "350": 876,
        "375": 866,
        "400": 868,
        "425": 846,
        "450": 818,
        "475": 781,
        "500": 734,
        "525": 675,
        "550": null,
        "575": null,
        "600": null,
        "625": null,
        "650": null,
        "675": null,
        "700": null,
        "725": null,
        "750": null,
        "775": null,
        "800": null,
        "825": null,
        "850": null,
        "875": null,
        "900": null
      }
    },
    {
      "block": 14,
      "line_no": 40,
      "nominal_composition": "15Cr–5Ni–3Cu",
      "product_form": "Forgings",
      "spec_no": "SA–705",
      "type_grade": "XM–12",
      "alloy_desig_uns_no": "S15500",
      "class_condition_temper": "H1100",
      "size_thickness_mm": null,
      "min_tensile_strength_mpa": 965,
      "values": {
        "40": 965,
        "100": 965,
        "150": 961,
        "200": 936,
        "250": 915,
        "300": 898,
        "325": 887,
        "350": 876,
        "375": 866,
        "400": 868,
        "425": 846,
        "450": 818,
        "475": 781,
        "500": 734,
        "525": 675,
        "550": null,
        "575": null,
        "600": null,
        "625": null,
        "650": null,
        "675": null,
        "700": null,
        "725": null,
        "750": null,
        "775": null,
        "800": null,
        "825": null,
        "850": null,
        "875": null,
        "900": null
      }
    },
    {
      "block": 14,
      "line_no": 41,
      "nominal_composition": "15Cr–5Ni–3Cu",
      "product_form": "Bar",
      "spec_no": "SA–564",
      "type_grade": "XM–12",
      "alloy_desig_uns_no": "S15500",
      "class_condition_temper": "H1075",
      "size_thickness_mm": null,
      "min_tensile_strength_mpa": 1000,
      "values": {
        "40": 1000,
        "100": 1000,
        "150": 996,
        "200": 970,
        "250": 948,
        "300": 931,
        "325": 920,
        "350": 907,
        "375": 898,
        "400": 899,
        "425": 877,
        "450": 847,
        "475": 809,
        "500": 761,
        "525": 699,
        "550": null,
        "575": null,
        "600": null,
        "625": null,
        "650": null,
        "675": null,
        "700": null,
        "725": null,
        "750": null,
        "775": null,
        "800": null,
        "825": null,
        "850": null,
        "875": null,
        "900": null
      }
    },
    {
      "block": 14,
      "line_no": 42,
      "nominal_composition": "15Cr–5Ni–3Cu",
      "product_form": "Forgings",
      "spec_no": "SA–705",
      "type_grade": "XM–12",
      "alloy_desig_uns_no": "S15500",
      "class_condition_temper": "H1075",
      "size_thickness_mm": null,
      "min_tensile_strength_mpa": 1000,
      "values": {
        "40": 1000,
        "100": 1000,
        "150": 996,
        "200": 970,
        "250": 948,
        "300": 931,
        "325": 920,
        "350": 907,
        "375": 898,
        "400": 899,
        "425": 877,
        "450": 847,
        "475": 809,
        "500": 761,
        "525": 699,
        "550": null,
        "575": null,
        "600": null,
        "625": null,
        "650": null,
        "675": null,
        "700": null,
        "725": null,
        "750": null,
        "775": null,
        "800": null,
        "825": null,
        "850": null,
        "875": null,
        "900": null
      }
    },
    {
      "block": 14,
      "line_no": 43,
      "nominal_composition": "15Cr–5Ni–3Cu",
      "product_form": "Bar",
      "spec_no": "SA–564",
      "type_grade": "XM–12",
      "alloy_desig_uns_no": "S15500",
      "class_condition_temper": "H1025",
      "size_thickness_mm": null,
      "min_tensile_strength_mpa": 1070,
      "values": {
        "40": 1070,
        "100": 1070,
        "150": 1065,
        "200": 1038,
        "250": 1014,
        "300": 996,
        "325": 984,
        "350": 971,
        "375": 961,
        "400": 962,
        "425": 938,
        "450": 907,
        "475": 866,
        "500": 814,
        "525": 748,
        "550": null,
        "575": null,
        "600": null,
        "625": null,
        "650": null,
        "675": null,
        "700": null,
        "725": null,
        "750": null,
        "775": null,
        "800": null,
        "825": null,
        "850": null,
        "875": null,
        "900": null
      }
    },
    {
      "block": 14,
      "line_no": 44,
      "nominal_composition": "15Cr–5Ni–3Cu",
      "product_form": "Forgings",
      "spec_no": "SA–705",
      "type_grade": "XM–12",
      "alloy_desig_uns_no": "S15500",
      "class_condition_temper": "H1025",
      "size_thickness_mm": null,
      "min_tensile_strength_mpa": 1070,
      "values": {
        "40": 1070,
        "100": 1070,
        "150": 1065,
        "200": 1038,
        "250": 1014,
        "300": 996,
        "325": 984,
        "350": 971,
        "375": 961,
        "400": 962,
        "425": 938,
        "450": 907,
        "475": 866,
        "500": 814,
        "525": 748,
        "550": null,
        "575": null,
        "600": null,
        "625": null,
        "650": null,
        "675": null,
        "700": null,
        "725": null,
        "750": null,
        "775": null,
        "800": null,
        "825": null,
        "850": null,
        "875": null,
        "900": null
      }
    },
    {
      "block": 14,
      "line_no": 45,
      "nominal_composition": "15Cr–5Ni–3Cu",
      "product_form": "Bar",
      "spec_no": "SA–564",
      "type_grade": "XM–12",
      "alloy_desig_uns_no": "S15500",
      "class_condition_temper": "H925",
      "size_thickness_mm": null,
      "min_tensile_strength_mpa": 1170,
      "values": {
        "40": 1170,
        "100": 1170,
        "150": 1165,
        "200": 1135,
        "250": 1109,
        "300": 1089,
        "325": 1076,
        "350": 1062,
        "375": 1051,
        "400": 1052,
        "425": 1026,
        "450": 992,
        "475": 947,
        "500": 890,
        "525": 818,
        "550": null,
        "575": null,
        "600": null,
        "625": null,
        "650": null,
        "675": null,
        "700": null,
        "725": null,
        "750": null,
        "775": null,
        "800": null,
        "825": null,
        "850": null,
        "875": null,
        "900": null
      }
    },
    {
      "block": 15,
      "line_no": 1,
      "nominal_composition": "15Cr–5Ni–3Cu",
      "product_form": "Forgings",
      "spec_no": "SA–705",
      "type_grade": "XM–12",
      "alloy_desig_uns_no": "S15500",
      "class_condition_temper": "H925",
      "size_thickness_mm": null,
      "min_tensile_strength_mpa": 1170,
      "values": {
        "40": 1170,
        "100": 1170,
        "150": 1165,
        "200": 1135,
        "250": 1109,
        "300": 1089,
        "325": 1076,
        "350": 1062,
        "375": 1051,
        "400": 1052,
        "425": 1026,
        "450": 992,
        "475": 947,
        "500": 890,
        "525": 818,
        "550": null,
        "575": null,
        "600": null,
        "625": null,
        "650": null,
        "675": null,
        "700": null,
        "725": null,
        "750": null,
        "775": null,
        "800": null,
        "825": null,
        "850": null,
        "875": null,
        "900": null
      }
    },
    {
      "block": 15,
      "line_no": 2,
      "nominal_composition": "15Cr–5Ni–3Cu",
      "product_form": "Bar",
      "spec_no": "SA–564",
      "type_grade": "XM–12",
      "alloy_desig_uns_no": "S15500",
      "class_condition_temper": "H900",
      "size_thickness_mm": null,
      "min_tensile_strength_mpa": 1310,
      "values": {
        "40": 1310,
        "100": 1310,
        "150": 1304,
        "200": 1270,
        "250": 1242,
        "300": 1220,
        "325": 1205,
        "350": 1189,
        "375": 1176,
        "400": 1178,
        "425": 1149,
        "450": 1110,
        "475": 1060,
        "500": 997,
        "525": 916,
        "550": null,
        "575": null,
        "600": null,
        "625": null,
        "650": null,
        "675": null,
        "700": null,
        "725": null,
        "750": null,
        "775": null,
        "800": null,
        "825": null,
        "850": null,
        "875": null,
        "900": null
      }
    },
    {
      "block": 15,
      "line_no": 3,
      "nominal_composition": "15Cr–5Ni–3Cu",
      "product_form": "Forgings",
      "spec_no": "SA–705",
      "type_grade": "XM–12",
      "alloy_desig_uns_no": "S15500",
      "class_condition_temper": "H900",
      "size_thickness_mm": null,
      "min_tensile_strength_mpa": 1310,
      "values": {
        "40": 1310,
        "100": 1310,
        "150": 1304,
        "200": 1270,
        "250": 1242,
        "300": 1220,
        "325": 1205,
        "350": 1189,
        "375": 1176,
        "400": 1178,
        "425": 1149,
        "450": 1110,
        "475": 1060,
        "500": 997,
        "525": 916,
        "550": null,
        "575": null,
        "600": null,
        "625": null,
        "650": null,
        "675": null,
        "700": null,
        "725": null,
        "750": null,
        "775": null,
        "800": null,
        "825": null,
        "850": null,
        "875": null,
        "900": null
      }
    },
    {
      "block": 15,
      "line_no": 4,
      "nominal_composition": "15Cr–6Ni–Cu–Mo",
      "product_form": "Bar",
      "spec_no": "SA–564",
      "type_grade": "XM–25",
      "alloy_desig_uns_no": "S45000",
      "class_condition_temper": "H1150",
      "size_thickness_mm": null,
      "min_tensile_strength_mpa": 860,
      "values": {
        "40": 860,
        "100": null,
        "150": null,
        "200": null,
        "250": null,
        "300": null,
        "325": null,
        "350": null,
        "375": null,
        "400": null,
        "425": null,
        "450": null,
        "475": null,
        "500": null,
        "525": null,
        "550": null,
        "575": null,
        "600": null,
        "625": null,
        "650": null,
        "675": null,
        "700": null,
        "725": null,
        "750": null,
        "775": null,
        "800": null,
        "825": null,
        "850": null,
        "875": null,
        "900": null
      }
    },
    {
      "block": 15,
      "line_no": 5,
      "nominal_composition": "15Cr–6Ni–Cu–Mo",
      "product_form": "Forgings",
      "spec_no": "SA–705",
      "type_grade": "XM–25",
      "alloy_desig_uns_no": "S45000",
      "class_condition_temper": "H1150",
      "size_thickness_mm": "t ≥13",
      "min_tensile_strength_mpa": 860,
      "values": {
        "40": 860,
        "100": null,
        "150": null,
        "200": null,
        "250": null,
        "300": null,
        "325": null,
        "350": null,
        "375": null,
        "400": null,
        "425": null,
        "450": null,
        "475": null,
        "500": null,
        "525": null,
        "550": null,
        "575": null,
        "600": null,
        "625": null,
        "650": null,
        "675": null,
        "700": null,
        "725": null,
        "750": null,
        "775": null,
        "800": null,
        "825": null,
        "850": null,
        "875": null,
        "900": null
      }
    },
    {
      "block": 15,
      "line_no": 6,
      "nominal_composition": "15Cr–6Ni–Cu–Mo",
      "product_form": "Bar",
      "spec_no": "SA–564",
      "type_grade": "XM–25",
      "alloy_desig_uns_no": "S45000",
      "class_condition_temper": "H1100",
      "size_thickness_mm": null,
      "min_tensile_strength_mpa": 895,
      "values": {
        "40": 895,
        "100": null,
        "150": null,
        "200": null,
        "250": null,
        "300": null,
        "325": null,
        "350": null,
        "375": null,
        "400": null,
        "425": null,
        "450": null,
        "475": null,
        "500": null,
        "525": null,
        "550": null,
        "575": null,
        "600": null,
        "625": null,
        "650": null,
        "675": null,
        "700": null,
        "725": null,
        "750": null,
        "775": null,
        "800": null,
        "825": null,
        "850": null,
        "875": null,
        "900": null
      }
    },
    {
      "block": 15,
      "line_no": 7,
      "nominal_composition": "15Cr–6Ni–Cu–Mo",
      "product_form": "Forgings",
      "spec_no": "SA–705",
      "type_grade": "XM–25",
      "alloy_desig_uns_no": "S45000",
      "class_condition_temper": "H1100",
      "size_thickness_mm": "t ≥13",
      "min_tensile_strength_mpa": 895,
      "values": {
        "40": 895,
        "100": null,
        "150": null,
        "200": null,
        "250": null,
        "300": null,
        "325": null,
        "350": null,
        "375": null,
        "400": null,
        "425": null,
        "450": null,
        "475": null,
        "500": null,
        "525": null,
        "550": null,
        "575": null,
        "600": null,
        "625": null,
        "650": null,
        "675": null,
        "700": null,
        "725": null,
        "750": null,
        "775": null,
        "800": null,
        "825": null,
        "850": null,
        "875": null,
        "900": null
      }
    },
    {
      "block": 15,
      "line_no": 8,
      "nominal_composition": "15Cr–6Ni–Cu–Mo",
      "product_form": "Bar",
      "spec_no": "SA–564",
      "type_grade": "XM–25",
      "alloy_desig_uns_no": "S45000",
      "class_condition_temper": "H1050",
      "size_thickness_mm": null,
      "min_tensile_strength_mpa": 1000,
      "values": {
        "40": 1000,
        "100": null,
        "150": null,
        "200": null,
        "250": null,
        "300": null,
        "325": null,
        "350": null,
        "375": null,
        "400": null,
        "425": null,
        "450": null,
        "475": null,
        "500": null,
        "525": null,
        "550": null,
        "575": null,
        "600": null,
        "625": null,
        "650": null,
        "675": null,
        "700": null,
        "725": null,
        "750": null,
        "775": null,
        "800": null,
        "825": null,
        "850": null,
        "875": null,
        "900": null
      }
    },
    {
      "block": 15,
      "line_no": 9,
      "nominal_composition": "15Cr–6Ni–Cu–Mo",
      "product_form": "Forgings",
      "spec_no": "SA–705",
      "type_grade": "XM–25",
      "alloy_desig_uns_no": "S45000",
      "class_condition_temper": "H1050",
      "size_thickness_mm": "t ≥13",
      "min_tensile_strength_mpa": 1000,
      "values": {
        "40": 1000,
        "100": null,
        "150": null,
        "200": null,
        "250": null,
        "300": null,
        "325": null,
        "350": null,
        "375": null,
        "400": null,
        "425": null,
        "450": null,
        "475": null,
        "500": null,
        "525": null,
        "550": null,
        "575": null,
        "600": null,
        "625": null,
        "650": null,
        "675": null,
        "700": null,
        "725": null,
        "750": null,
        "775": null,
        "800": null,
        "825": null,
        "850": null,
        "875": null,
        "900": null
      }
    },
    {
      "block": 15,
      "line_no": 10,
      "nominal_composition": "15Cr–6Ni–Cu–Mo",
      "product_form": "Bar",
      "spec_no": "SA–564",
      "type_grade": "XM–25",
      "alloy_desig_uns_no": "S45000",
      "class_condition_temper": "H1025",
      "size_thickness_mm": null,
      "min_tensile_strength_mpa": 1035,
      "values": {
        "40": 1035,
        "100": null,
        "150": null,
        "200": null,
        "250": null,
        "300": null,
        "325": null,
        "350": null,
        "375": null,
        "400": null,
        "425": null,
        "450": null,
        "475": null,
        "500": null,
        "525": null,
        "550": null,
        "575": null,
        "600": null,
        "625": null,
        "650": null,
        "675": null,
        "700": null,
        "725": null,
        "750": null,
        "775": null,
        "800": null,
        "825": null,
        "850": null,
        "875": null,
        "900": null
      }
    },
    {
      "block": 15,
      "line_no": 11,
      "nominal_composition": "15Cr–6Ni–Cu–Mo",
      "product_form": "Forgings",
      "spec_no": "SA–705",
      "type_grade": "XM–25",
      "alloy_desig_uns_no": "S45000",
      "class_condition_temper": "H1025",
      "size_thickness_mm": "t ≥13",
      "min_tensile_strength_mpa": 1035,
      "values": {
        "40": 1035,
        "100": null,
        "150": null,
        "200": null,
        "250": null,
        "300": null,
        "325": null,
        "350": null,
        "375": null,
        "400": null,
        "425": null,
        "450": null,
        "475": null,
        "500": null,
        "525": null,
        "550": null,
        "575": null,
        "600": null,
        "625": null,
        "650": null,
        "675": null,
        "700": null,
        "725": null,
        "750": null,
        "775": null,
        "800": null,
        "825": null,
        "850": null,
        "875": null,
        "900": null
      }
    },
    {
      "block": 15,
      "line_no": 12,
      "nominal_composition": "15Cr–6Ni–Cu–Mo",
      "product_form": "Bar",
      "spec_no": "SA–564",
      "type_grade": "XM–25",
      "alloy_desig_uns_no": "S45000",
      "class_condition_temper": "H1000",
      "size_thickness_mm": null,
      "min_tensile_strength_mpa": 1105,
      "values": {
        "40": 1105,
        "100": null,
        "150": null,
        "200": null,
        "250": null,
        "300": null,
        "325": null,
        "350": null,
        "375": null,
        "400": null,
        "425": null,
        "450": null,
        "475": null,
        "500": null,
        "525": null,
        "550": null,
        "575": null,
        "600": null,
        "625": null,
        "650": null,
        "675": null,
        "700": null,
        "725": null,
        "750": null,
        "775": null,
        "800": null,
        "825": null,
        "850": null,
        "875": null,
        "900": null
      }
    },
    {
      "block": 15,
      "line_no": 13,
      "nominal_composition": "15Cr–6Ni–Cu–Mo",
      "product_form": "Forgings",
      "spec_no": "SA–705",
      "type_grade": "XM–25",
      "alloy_desig_uns_no": "S45000",
      "class_condition_temper": "H1000",
      "size_thickness_mm": "t ≥13",
      "min_tensile_strength_mpa": 1105,
      "values": {
        "40": 1105,
        "100": null,
        "150": null,
        "200": null,
        "250": null,
        "300": null,
        "325": null,
        "350": null,
        "375": null,
        "400": null,
        "425": null,
        "450": null,
        "475": null,
        "500": null,
        "525": null,
        "550": null,
        "575": null,
        "600": null,
        "625": null,
        "650": null,
        "675": null,
        "700": null,
        "725": null,
        "750": null,
        "775": null,
        "800": null,
        "825": null,
        "850": null,
        "875": null,
        "900": null
      }
    },
    {
      "block": 15,
      "line_no": 14,
      "nominal_composition": "15Cr–6Ni–Cu–Mo",
      "product_form": "Bar",
      "spec_no": "SA–564",
      "type_grade": "XM–25",
      "alloy_desig_uns_no": "S45000",
      "class_condition_temper": "H950",
      "size_thickness_mm": null,
      "min_tensile_strength_mpa": 1170,
      "values": {
        "40": 1170,
        "100": null,
        "150": null,
        "200": null,
        "250": null,
        "300": null,
        "325": null,
        "350": null,
        "375": null,
        "400": null,
        "425": null,
        "450": null,
        "475": null,
        "500": null,
        "525": null,
        "550": null,
        "575": null,
        "600": null,
        "625": null,
        "650": null,
        "675": null,
        "700": null,
        "725": null,
        "750": null,
        "775": null,
        "800": null,
        "825": null,
        "850": null,
        "875": null,
        "900": null
      }
    },
    {
      "block": 15,
      "line_no": 15,
      "nominal_composition": "15Cr–6Ni–Cu–Mo",
      "product_form": "Forgings",
      "spec_no": "SA–705",
      "type_grade": "XM–25",
      "alloy_desig_uns_no": "S45000",
      "class_condition_temper": "H950",
      "size_thickness_mm": "t ≥13",
      "min_tensile_strength_mpa": 1170,
      "values": {
        "40": 1170,
        "100": null,
        "150": null,
        "200": null,
        "250": null,
        "300": null,
        "325": null,
        "350": null,
        "375": null,
        "400": null,
        "425": null,
        "450": null,
        "475": null,
        "500": null,
        "525": null,
        "550": null,
        "575": null,
        "600": null,
        "625": null,
        "650": null,
        "675": null,
        "700": null,
        "725": null,
        "750": null,
        "775": null,
        "800": null,
        "825": null,
        "850": null,
        "875": null,
        "900": null
      }
    },
    {
      "block": 15,
      "line_no": 16,
      "nominal_composition": "15Cr–6Ni–Cu–Mo",
      "product_form": "Bar",
      "spec_no": "SA–564",
      "type_grade": "XM–25",
      "alloy_desig_uns_no": "S45000",
      "class_condition_temper": "H900",
      "size_thickness_mm": null,
      "min_tensile_strength_mpa": 1240,
      "values": {
        "40": 1240,
        "100": null,
        "150": null,
        "200": null,
        "250": null,
        "300": null,
        "325": null,
        "350": null,
        "375": null,
        "400": null,
        "425": null,
        "450": null,
        "475": null,
        "500": null,
        "525": null,
        "550": null,
        "575": null,
        "600": null,
        "625": null,
        "650": null,
        "675": null,
        "700": null,
        "725": null,
        "750": null,
        "775": null,
        "800": null,
        "825": null,
        "850": null,
        "875": null,
        "900": null
      }
    },
    {
      "block": 15,
      "line_no": 17,
      "nominal_composition": "15Cr–6Ni–Cu–Mo",
      "product_form": "Forgings",
      "spec_no": "SA–705",
      "type_grade": "XM–25",
      "alloy_desig_uns_no": "S45000",
      "class_condition_temper": "H900",
      "size_thickness_mm": "t ≥13",
      "min_tensile_strength_mpa": 1240,
      "values": {
        "40": 1240,
        "100": null,
        "150": null,
        "200": null,
        "250": null,
        "300": null,
        "325": null,
        "350": null,
        "375": null,
        "400": null,
        "425": null,
        "450": null,
        "475": null,
        "500": null,
        "525": null,
        "550": null,
        "575": null,
        "600": null,
        "625": null,
        "650": null,
        "675": null,
        "700": null,
        "725": null,
        "750": null,
        "775": null,
        "800": null,
        "825": null,
        "850": null,
        "875": null,
        "900": null
      }
    },
    {
      "block": 15,
      "line_no": 18,
      "nominal_composition": null,
      "product_form": "Smls. & wld. tube",
      "spec_no": "SA–268",
      "type_grade": "TP430",
      "alloy_desig_uns_no": "S43000",
      "class_condition_temper": null,
      "size_thickness_mm": null,
      "min_tensile_strength_mpa": 415,
      "values": {
        "40": 414,
        "100": 413,
        "150": 405,
        "200": 399,
        "250": 394,
        "300": 386,
        "325": 380,
        "350": 373,
        "375": 365,
        "400": 354,
        "425": 341,
        "450": 326,
        "475": 309,
        "500": 290,
        "525": 268,
        "550": null,
        "575": null,
        "600": null,
        "625": null,
        "650": null,
        "675": null,
        "700": null,
        "725": null,
        "750": null,
        "775": null,
        "800": null,
        "825": null,
        "850": null,
        "875": null,
        "900": null
      }
    },
    {
      "block": 15,
      "line_no": 19,
      "nominal_composition": null,
      "product_form": "Plate",
      "spec_no": "SA–240",
      "type_grade": 430,
      "alloy_desig_uns_no": "S43000",
      "class_condition_temper": null,
      "size_thickness_mm": null,
      "min_tensile_strength_mpa": 450,
      "values": {
        "40": 448,
        "100": 448,
        "150": 439,
        "200": 432,
        "250": 426,
        "300": 418,
        "325": 412,
        "350": 405,
        "375": 395,
        "400": 383,
        "425": 369,
        "450": 353,
        "475": 335,
        "500": 314,
        "525": 290,
        "550": null,
        "575": null,
        "600": null,
        "625": null,
        "650": null,
        "675": null,
        "700": null,
        "725": null,
        "750": null,
        "775": null,
        "800": null,
        "825": null,
        "850": null,
        "875": null,
        "900": null
      }
    },
    {
      "block": 15,
      "line_no": 20,
      "nominal_composition": null,
      "product_form": "Bar",
      "spec_no": "SA–479",
      "type_grade": 430,
      "alloy_desig_uns_no": "S43000",
      "class_condition_temper": null,
      "size_thickness_mm": null,
      "min_tensile_strength_mpa": 485,
      "values": {
        "40": 483,
        "100": 482,
        "150": 473,
        "200": 465,
        "250": 459,
        "300": 450,
        "325": 444,
        "350": 435,
        "375": 425,
        "400": 412,
        "425": 398,
        "450": 380,
        "475": 360,
        "500": 338,
        "525": 313,
        "550": null,
        "575": null,
        "600": null,
        "625": null,
        "650": null,
        "675": null,
        "700": null,
        "725": null,
        "750": null,
        "775": null,
        "800": null,
        "825": null,
        "850": null,
        "875": null,
        "900": null
      }
    },
    {
      "block": 15,
      "line_no": 21,
      "nominal_composition": "17Cr–4Ni–4Cu",
      "product_form": "Bar",
      "spec_no": "SA–564",
      "type_grade": 630,
      "alloy_desig_uns_no": "S17400",
      "class_condition_temper": "H1150M",
      "size_thickness_mm": null,
      "min_tensile_strength_mpa": 795,
      "values": {
        "40": 795,
        "100": 795,
        "150": 792,
        "200": 771,
        "250": 754,
        "300": 740,
        "325": 731,
        "350": 721,
        "375": 714,
        "400": 715,
        "425": 697,
        "450": 674,
        "475": 643,
        "500": 605,
        "525": 556,
        "550": null,
        "575": null,
        "600": null,
        "625": null,
        "650": null,
        "675": null,
        "700": null,
        "725": null,
        "750": null,
        "775": null,
        "800": null,
        "825": null,
        "850": null,
        "875": null,
        "900": null
      }
    },
    {
      "block": 15,
      "line_no": 22,
      "nominal_composition": "17Cr–4Ni–4Cu",
      "product_form": "Forgings",
      "spec_no": "SA–705",
      "type_grade": 630,
      "alloy_desig_uns_no": "S17400",
      "class_condition_temper": "H1150M",
      "size_thickness_mm": null,
      "min_tensile_strength_mpa": 795,
      "values": {
        "40": 795,
        "100": 795,
        "150": 792,
        "200": 771,
        "250": 754,
        "300": 740,
        "325": 731,
        "350": 721,
        "375": 714,
        "400": 715,
        "425": 697,
        "450": 674,
        "475": 643,
        "500": 605,
        "525": 556,
        "550": null,
        "575": null,
        "600": null,
        "625": null,
        "650": null,
        "675": null,
        "700": null,
        "725": null,
        "750": null,
        "775": null,
        "800": null,
        "825": null,
        "850": null,
        "875": null,
        "900": null
      }
    },
    {
      "block": 15,
      "line_no": 23,
      "nominal_composition": "17Cr–4Ni–4Cu",
      "product_form": "Bar",
      "spec_no": "SA–564",
      "type_grade": 630,
      "alloy_desig_uns_no": "S17400",
      "class_condition_temper": "H1150",
      "size_thickness_mm": null,
      "min_tensile_strength_mpa": 930,
      "values": {
        "40": 931,
        "100": 931,
        "150": 927,
        "200": 903,
        "250": 882,
        "300": 867,
        "325": 856,
        "350": 845,
        "375": 836,
        "400": 837,
        "425": 816,
        "450": 789,
        "475": 753,
        "500": 708,
        "525": 651,
        "550": null,
        "575": null,
        "600": null,
        "625": null,
        "650": null,
        "675": null,
        "700": null,
        "725": null,
        "750": null,
        "775": null,
        "800": null,
        "825": null,
        "850": null,
        "875": null,
        "900": null
      }
    },
    {
      "block": 15,
      "line_no": 24,
      "nominal_composition": "17Cr–4Ni–4Cu",
      "product_form": "Plate",
      "spec_no": "SA–693",
      "type_grade": 630,
      "alloy_desig_uns_no": "S17400",
      "class_condition_temper": "H1150",
      "size_thickness_mm": null,
      "min_tensile_strength_mpa": 930,
      "values": {
        "40": 931,
        "100": 931,
        "150": 927,
        "200": 903,
        "250": 882,
        "300": 867,
        "325": 856,
        "350": 845,
        "375": 836,
        "400": 837,
        "425": 816,
        "450": 789,
        "475": 753,
        "500": 708,
        "525": 651,
        "550": null,
        "575": null,
        "600": null,
        "625": null,
        "650": null,
        "675": null,
        "700": null,
        "725": null,
        "750": null,
        "775": null,
        "800": null,
        "825": null,
        "850": null,
        "875": null,
        "900": null
      }
    },
    {
      "block": 15,
      "line_no": 25,
      "nominal_composition": "17Cr–4Ni–4Cu",
      "product_form": "Forgings",
      "spec_no": "SA–705",
      "type_grade": 630,
      "alloy_desig_uns_no": "S17400",
      "class_condition_temper": "H1150",
      "size_thickness_mm": null,
      "min_tensile_strength_mpa": 930,
      "values": {
        "40": 931,
        "100": 931,
        "150": 927,
        "200": 903,
        "250": 882,
        "300": 867,
        "325": 856,
        "350": 845,
        "375": 836,
        "400": 837,
        "425": 816,
        "450": 789,
        "475": 753,
        "500": 708,
        "525": 651,
        "550": null,
        "575": null,
        "600": null,
        "625": null,
        "650": null,
        "675": null,
        "700": null,
        "725": null,
        "750": null,
        "775": null,
        "800": null,
        "825": null,
        "850": null,
        "875": null,
        "900": null
      }
    },
    {
      "block": 15,
      "line_no": 26,
      "nominal_composition": "17Cr–4Ni–4Cu",
      "product_form": "Bar",
      "spec_no": "SA–564",
      "type_grade": 630,
      "alloy_desig_uns_no": "S17400",
      "class_condition_temper": "H1100",
      "size_thickness_mm": null,
      "min_tensile_strength_mpa": 965,
      "values": {
        "40": 965,
        "100": 965,
        "150": 961,
        "200": 936,
        "250": 915,
        "300": 898,
        "325": 887,
        "350": 876,
        "375": 866,
        "400": 868,
        "425": 846,
        "450": 818,
        "475": 781,
        "500": 734,
        "525": 675,
        "550": null,
        "575": null,
        "600": null,
        "625": null,
        "650": null,
        "675": null,
        "700": null,
        "725": null,
        "750": null,
        "775": null,
        "800": null,
        "825": null,
        "850": null,
        "875": null,
        "900": null
      }
    },
    {
      "block": 15,
      "line_no": 27,
      "nominal_composition": "17Cr–4Ni–4Cu",
      "product_form": "Plate",
      "spec_no": "SA–693",
      "type_grade": 630,
      "alloy_desig_uns_no": "S17400",
      "class_condition_temper": "H1100",
      "size_thickness_mm": null,
      "min_tensile_strength_mpa": 965,
      "values": {
        "40": 965,
        "100": 965,
        "150": 961,
        "200": 936,
        "250": 915,
        "300": 898,
        "325": 887,
        "350": 876,
        "375": 866,
        "400": 868,
        "425": 846,
        "450": 818,
        "475": 781,
        "500": 734,
        "525": 675,
        "550": null,
        "575": null,
        "600": null,
        "625": null,
        "650": null,
        "675": null,
        "700": null,
        "725": null,
        "750": null,
        "775": null,
        "800": null,
        "825": null,
        "850": null,
        "875": null,
        "900": null
      }
    },
    {
      "block": 15,
      "line_no": 28,
      "nominal_composition": "17Cr–4Ni–4Cu",
      "product_form": "Forgings",
      "spec_no": "SA–705",
      "type_grade": 630,
      "alloy_desig_uns_no": "S17400",
      "class_condition_temper": "H1100",
      "size_thickness_mm": null,
      "min_tensile_strength_mpa": 965,
      "values": {
        "40": 965,
        "100": 965,
        "150": 961,
        "200": 936,
        "250": 915,
        "300": 898,
        "325": 887,
        "350": 876,
        "375": 866,
        "400": 868,
        "425": 846,
        "450": 818,
        "475": 781,
        "500": 734,
        "525": 675,
        "550": null,
        "575": null,
        "600": null,
        "625": null,
        "650": null,
        "675": null,
        "700": null,
        "725": null,
        "750": null,
        "775": null,
        "800": null,
        "825": null,
        "850": null,
        "875": null,
        "900": null
      }
    },
    {
      "block": 15,
      "line_no": 29,
      "nominal_composition": "17Cr–4Ni–4Cu",
      "product_form": "Bar",
      "spec_no": "SA–564",
      "type_grade": 630,
      "alloy_desig_uns_no": "S17400",
      "class_condition_temper": "H1075",
      "size_thickness_mm": null,
      "min_tensile_strength_mpa": 1000,
      "values": {
        "40": 1000,
        "100": 1000,
        "150": 996,
        "200": 970,
        "250": 948,
        "300": 931,
        "325": 920,
        "350": 907,
        "375": 898,
        "400": 899,
        "425": 877,
        "450": 847,
        "475": 809,
        "500": 761,
        "525": 699,
        "550": null,
        "575": null,
        "600": null,
        "625": null,
        "650": null,
        "675": null,
        "700": null,
        "725": null,
        "750": null,
        "775": null,
        "800": null,
        "825": null,
        "850": null,
        "875": null,
        "900": null
      }
    },
    {
      "block": 15,
      "line_no": 30,
      "nominal_composition": "17Cr–4Ni–4Cu",
      "product_form": "Plate",
      "spec_no": "SA–693",
      "type_grade": 630,
      "alloy_desig_uns_no": "S17400",
      "class_condition_temper": "H1075",
      "size_thickness_mm": null,
      "min_tensile_strength_mpa": 1000,
      "values": {
        "40": 1000,
