Repository: danivelas0/asme-pcc

File: resources/bpvc_ii_d_metric_2025/table_y_1.json (part 16 of 71)
    "Min. Yield Strength, MPa",
    "Notes"
  ],
  "columns_values": [
      "class_condition_temper": null,
      "size_thickness_mm": null,
      "min_tensile_strength_mpa": 620,
      "min_yield_strength_mpa": 415,
      "notes": null,
      "values": {
        "40": 414,
        "65": 387,
        "100": 372,
        "125": 365,
        "150": 360,
        "175": 357,
        "200": 355,
        "225": 354,
        "250": 353,
        "275": 352,
        "300": 350,
        "325": 347,
        "350": 342,
        "375": 336,
        "400": 329,
        "425": 319,
        "450": 308,
        "475": 295,
        "500": 280,
        "525": 263,
        "550": null,
        "575": null,
        "600": null,
        "625": null,
        "650": null,
        "675": null,
        "700": null,
        "725": null,
        "750": null,
        "775": null,
        "800": null,
        "825": null,
        "850": null,
        "875": null,
        "900": null
      }
    },
    {
      "block": 12,
      "line_no": 38,
      "nominal_composition": null,
      "product_form": "Smls. tube",
      "spec_no": "SA–213",
      "type_grade": "T91 Types 1 & 2",
      "alloy_desig_uns_no": "K90901 …",
      "class_condition_temper": null,
      "size_thickness_mm": null,
      "min_tensile_strength_mpa": 585,
      "min_yield_strength_mpa": 415,
      "notes": null,
      "values": {
        "40": 414,
        "65": 394,
        "100": 384,
        "125": 380,
        "150": 378,
        "175": 378,
        "200": 377,
        "225": 377,
        "250": 377,
        "275": 377,
        "300": 377,
        "325": 375,
        "350": 371,
        "375": 366,
        "400": 358,
        "425": 348,
        "450": 337,
        "475": 322,
        "500": 306,
        "525": 288,
        "550": null,
        "575": null,
        "600": null,
        "625": null,
        "650": null,
        "675": null,
        "700": null,
        "725": null,
        "750": null,
        "775": null,
        "800": null,
        "825": null,
        "850": null,
        "875": null,
        "900": null
      }
    },
    {
      "block": 12,
      "line_no": 39,
      "nominal_composition": null,
      "product_form": "Fittings",
      "spec_no": "SA–234",
      "type_grade": "WP91 Types 1 & 2",
      "alloy_desig_uns_no": "K90901 …",
      "class_condition_temper": null,
      "size_thickness_mm": null,
      "min_tensile_strength_mpa": 620,
      "min_yield_strength_mpa": 415,
      "notes": null,
      "values": {
        "40": 414,
        "65": 394,
        "100": 384,
        "125": 380,
        "150": 378,
        "175": 378,
        "200": 377,
        "225": 377,
        "250": 377,
        "275": 377,
        "300": 377,
        "325": 375,
        "350": 371,
        "375": 366,
        "400": 358,
        "425": 348,
        "450": 337,
        "475": 322,
        "500": 306,
        "525": 288,
        "550": null,
        "575": null,
        "600": null,
        "625": null,
        "650": null,
        "675": null,
        "700": null,
        "725": null,
        "750": null,
        "775": null,
        "800": null,
        "825": null,
        "850": null,
        "875": null,
        "900": null
      }
    },
    {
      "block": 12,
      "line_no": 40,
      "nominal_composition": null,
      "product_form": "Smls. pipe",
      "spec_no": "SA–335",
      "type_grade": "P91 Types 1 & 2",
      "alloy_desig_uns_no": "K90901 …",
      "class_condition_temper": null,
      "size_thickness_mm": null,
      "min_tensile_strength_mpa": 585,
      "min_yield_strength_mpa": 415,
      "notes": null,
      "values": {
        "40": 414,
        "65": 394,
        "100": 384,
        "125": 380,
        "150": 378,
        "175": 378,
        "200": 377,
        "225": 377,
        "250": 377,
        "275": 377,
        "300": 377,
        "325": 375,
        "350": 371,
        "375": 366,
        "400": 358,
        "425": 348,
        "450": 337,
        "475": 322,
        "500": 306,
        "525": 288,
        "550": null,
        "575": null,
        "600": null,
        "625": null,
        "650": null,
        "675": null,
        "700": null,
        "725": null,
        "750": null,
        "775": null,
        "800": null,
        "825": null,
        "850": null,
        "875": null,
        "900": null
      }
    },
    {
      "block": 12,
      "line_no": 41,
      "nominal_composition": null,
      "product_form": "Forged pipe",
      "spec_no": "SA–369",
      "type_grade": "FP91 Types 1 & 2",
      "alloy_desig_uns_no": "K90901 …",
      "class_condition_temper": null,
      "size_thickness_mm": null,
      "min_tensile_strength_mpa": 585,
      "min_yield_strength_mpa": 415,
      "notes": null,
      "values": {
        "40": 414,
        "65": 394,
        "100": 384,
        "125": 380,
        "150": 378,
        "175": 378,
        "200": 377,
        "225": 377,
        "250": 377,
        "275": 377,
        "300": 377,
        "325": 375,
        "350": 371,
        "375": 366,
        "400": 358,
        "425": 348,
        "450": 337,
        "475": 322,
        "500": 306,
        "525": 288,
        "550": null,
        "575": null,
        "600": null,
        "625": null,
        "650": null,
        "675": null,
        "700": null,
        "725": null,
        "750": null,
        "775": null,
        "800": null,
        "825": null,
        "850": null,
        "875": null,
        "900": null
      }
    },
    {
      "block": 12,
      "line_no": 42,
      "nominal_composition": null,
      "product_form": "Plate",
      "spec_no": "SA–387",
      "type_grade": "91 Types 1 & 2",
      "alloy_desig_uns_no": "K90901 2",
      "class_condition_temper": null,
      "size_thickness_mm": null,
      "min_tensile_strength_mpa": 585,
      "min_yield_strength_mpa": 415,
      "notes": null,
      "values": {
        "40": 414,
        "65": 394,
        "100": 384,
        "125": 380,
        "150": 378,
        "175": 378,
        "200": 377,
        "225": 377,
        "250": 377,
        "275": 377,
        "300": 377,
        "325": 375,
        "350": 371,
        "375": 366,
        "400": 358,
        "425": 348,
        "450": 337,
        "475": 322,
        "500": 306,
        "525": 288,
        "550": null,
        "575": null,
        "600": null,
        "625": null,
        "650": null,
        "675": null,
        "700": null,
        "725": null,
        "750": null,
        "775": null,
        "800": null,
        "825": null,
        "850": null,
        "875": null,
        "900": null
      }
    },
    {
      "block": 12,
      "line_no": 43,
      "nominal_composition": null,
      "product_form": "Forgings",
      "spec_no": "SA–182",
      "type_grade": "F91 Types 1 & 2",
      "alloy_desig_uns_no": "K90901 …",
      "class_condition_temper": null,
      "size_thickness_mm": null,
      "min_tensile_strength_mpa": 620,
      "min_yield_strength_mpa": 415,
      "notes": null,
      "values": {
        "40": 414,
        "65": 394,
        "100": 384,
        "125": 380,
        "150": 378,
        "175": 378,
        "200": 377,
        "225": 377,
        "250": 377,
        "275": 377,
        "300": 377,
        "325": 375,
        "350": 371,
        "375": 366,
        "400": 358,
        "425": 348,
        "450": 337,
        "475": 322,
        "500": 306,
        "525": 288,
        "550": null,
        "575": null,
        "600": null,
        "625": null,
        "650": null,
        "675": null,
        "700": null,
        "725": null,
        "750": null,
        "775": null,
        "800": null,
        "825": null,
        "850": null,
        "875": null,
        "900": null
      }
    },
    {
      "block": 12,
      "line_no": 44,
      "nominal_composition": null,
      "product_form": "Forgings",
      "spec_no": "SA–336",
      "type_grade": "F91 Types 1 & 2",
      "alloy_desig_uns_no": "K90901 …",
      "class_condition_temper": null,
      "size_thickness_mm": null,
      "min_tensile_strength_mpa": 620,
      "min_yield_strength_mpa": 415,
      "notes": null,
      "values": {
        "40": 414,
        "65": 394,
        "100": 384,
        "125": 380,
        "150": 378,
        "175": 378,
        "200": 377,
        "225": 377,
        "250": 377,
        "275": 377,
        "300": 377,
        "325": 375,
        "350": 371,
        "375": 366,
        "400": 358,
        "425": 348,
        "450": 337,
        "475": 322,
        "500": 306,
        "525": 288,
        "550": null,
        "575": null,
        "600": null,
        "625": null,
        "650": null,
        "675": null,
        "700": null,
        "725": null,
        "750": null,
        "775": null,
        "800": null,
        "825": null,
        "850": null,
        "875": null,
        "900": null
      }
    },
    {
      "block": 12,
      "line_no": 45,
      "nominal_composition": null,
      "product_form": "Plate",
      "spec_no": "SA–240",
      "type_grade": null,
      "alloy_desig_uns_no": "S40910 …",
      "class_condition_temper": null,
      "size_thickness_mm": null,
      "min_tensile_strength_mpa": 380,
      "min_yield_strength_mpa": 170,
      "notes": null,
      "values": {
        "40": 172,
        "65": 159,
        "100": 148,
        "125": 141,
        "150": 135,
        "175": 130,
        "200": 125,
        "225": 122,
        "250": 120,
        "275": 118,
        "300": 118,
        "325": 117,
        "350": 117,
        "375": 116,
        "400": 116,
        "425": 115,
        "450": 113,
        "475": 110,
        "500": 107,
        "525": 103,
        "550": null,
        "575": null,
        "600": null,
        "625": null,
        "650": null,
        "675": null,
        "700": null,
        "725": null,
        "750": null,
        "775": null,
        "800": null,
        "825": null,
        "850": null,
        "875": null,
        "900": null
      }
    },
    {
      "block": 13,
      "line_no": 1,
      "nominal_composition": null,
      "product_form": "Plate",
      "spec_no": "SA–240",
      "type_grade": null,
      "alloy_desig_uns_no": "S40920 …",
      "class_condition_temper": null,
      "size_thickness_mm": null,
      "min_tensile_strength_mpa": 380,
      "min_yield_strength_mpa": 170,
      "notes": null,
      "values": {
        "40": 172,
        "65": 159,
        "100": 148,
        "125": 141,
        "150": 135,
        "175": 130,
        "200": 125,
        "225": 122,
        "250": 120,
        "275": 118,
        "300": 118,
        "325": 117,
        "350": 117,
        "375": 116,
        "400": 116,
        "425": 115,
        "450": 113,
        "475": 110,
        "500": 107,
        "525": 103,
        "550": null,
        "575": null,
        "600": null,
        "625": null,
        "650": null,
        "675": null,
        "700": null,
        "725": null,
        "750": null,
        "775": null,
        "800": null,
        "825": null,
        "850": null,
        "875": null,
        "900": null
      }
    },
    {
      "block": 13,
      "line_no": 2,
      "nominal_composition": null,
      "product_form": "Plate",
      "spec_no": "SA–240",
      "type_grade": null,
      "alloy_desig_uns_no": "S40930 …",
      "class_condition_temper": null,
      "size_thickness_mm": null,
      "min_tensile_strength_mpa": 380,
      "min_yield_strength_mpa": 170,
      "notes": null,
      "values": {
        "40": 172,
        "65": 159,
        "100": 148,
        "125": 141,
        "150": 135,
        "175": 130,
        "200": 125,
        "225": 122,
        "250": 120,
        "275": 118,
        "300": 118,
        "325": 117,
        "350": 117,
        "375": 116,
        "400": 116,
        "425": 115,
        "450": 113,
        "475": 110,
        "500": 107,
        "525": 103,
        "550": null,
        "575": null,
        "600": null,
        "625": null,
        "650": null,
        "675": null,
        "700": null,
        "725": null,
        "750": null,
        "775": null,
        "800": null,
        "825": null,
        "850": null,
        "875": null,
        "900": null
      }
    },
    {
      "block": 13,
      "line_no": 3,
      "nominal_composition": null,
      "product_form": "Smls. & wld. tube",
      "spec_no": "SA–268",
      "type_grade": "TP409",
      "alloy_desig_uns_no": "S40900 …",
      "class_condition_temper": null,
      "size_thickness_mm": null,
      "min_tensile_strength_mpa": 380,
      "min_yield_strength_mpa": 170,
      "notes": null,
      "values": {
        "40": 172,
        "65": 159,
        "100": 148,
        "125": 141,
        "150": 135,
        "175": 130,
        "200": 125,
        "225": 122,
        "250": 120,
        "275": 118,
        "300": 118,
        "325": 117,
        "350": 117,
        "375": 116,
        "400": 116,
        "425": 115,
        "450": 113,
        "475": 110,
        "500": 107,
        "525": 103,
        "550": null,
        "575": null,
        "600": null,
        "625": null,
        "650": null,
        "675": null,
        "700": null,
        "725": null,
        "750": null,
        "775": null,
        "800": null,
        "825": null,
        "850": null,
        "875": null,
        "900": null
      }
    },
    {
      "block": 13,
      "line_no": 4,
      "nominal_composition": null,
      "product_form": "Plate",
      "spec_no": "SA–1010",
      "type_grade": 40,
      "alloy_desig_uns_no": "S41003 …",
      "class_condition_temper": null,
      "size_thickness_mm": null,
      "min_tensile_strength_mpa": 455,
      "min_yield_strength_mpa": 275,
      "notes": null,
      "values": {
        "40": 276,
        "65": 276,
        "100": 274,
        "125": 263,
        "150": 253,
        "175": 248,
        "200": 235,
        "225": 229,
        "250": 224,
        "275": 220,
        "300": 217,
        "325": 213,
        "350": 208,
        "375": 202,
        "400": 193,
        "425": 183,
        "450": 172,
        "475": 161,
        "500": 151,
        "525": 146,
        "550": null,
        "575": null,
        "600": null,
        "625": null,
        "650": null,
        "675": null,
        "700": null,
        "725": null,
        "750": null,
        "775": null,
        "800": null,
        "825": null,
        "850": null,
        "875": null,
        "900": null
      }
    },
    {
      "block": 13,
      "line_no": 5,
      "nominal_composition": null,
      "product_form": "Bar",
      "spec_no": "SA–479",
      "type_grade": 403,
      "alloy_desig_uns_no": "S40300 A",
      "class_condition_temper": null,
      "size_thickness_mm": null,
      "min_tensile_strength_mpa": 485,
      "min_yield_strength_mpa": 275,
      "notes": null,
      "values": {
        "40": 276,
        "65": 261,
        "100": 252,
        "125": 248,
        "150": 245,
        "175": 243,
        "200": 241,
        "225": 239,
        "250": 238,
        "275": 236,
        "300": 234,
        "325": 231,
        "350": 227,
        "375": 223,
        "400": 216,
        "425": 209,
        "450": 200,
        "475": 190,
        "500": 179,
        "525": 166,
        "550": null,
        "575": null,
        "600": null,
        "625": null,
        "650": null,
        "675": null,
        "700": null,
        "725": null,
        "750": null,
        "775": null,
        "800": null,
        "825": null,
        "850": null,
        "875": null,
        "900": null
      }
    },
    {
      "block": 13,
      "line_no": 6,
      "nominal_composition": null,
      "product_form": "Bar",
      "spec_no": "SA–479",
      "type_grade": 403,
      "alloy_desig_uns_no": "S40300 1",
      "class_condition_temper": null,
      "size_thickness_mm": null,
      "min_tensile_strength_mpa": 485,
      "min_yield_strength_mpa": 275,
      "notes": null,
      "values": {
        "40": 276,
        "65": 261,
        "100": 252,
        "125": 248,
        "150": 245,
        "175": 243,
        "200": 241,
        "225": 239,
        "250": 238,
        "275": 236,
        "300": 234,
        "325": 231,
        "350": 227,
        "375": 223,
        "400": 216,
        "425": 209,
        "450": 200,
        "475": 190,
        "500": 179,
        "525": 166,
        "550": null,
        "575": null,
        "600": null,
        "625": null,
        "650": null,
        "675": null,
        "700": null,
        "725": null,
        "750": null,
        "775": null,
        "800": null,
        "825": null,
        "850": null,
        "875": null,
        "900": null
      }
    },
    {
      "block": 13,
      "line_no": 7,
      "nominal_composition": null,
      "product_form": "Plate",
      "spec_no": "SA–1010",
      "type_grade": 50,
      "alloy_desig_uns_no": "S41003 …",
      "class_condition_temper": null,
      "size_thickness_mm": null,
      "min_tensile_strength_mpa": 485,
      "min_yield_strength_mpa": 345,
      "notes": null,
      "values": {
        "40": 345,
        "65": 345,
        "100": 342,
        "125": 329,
        "150": 316,
        "175": 304,
        "200": 294,
        "225": 286,
        "250": 280,
        "275": 275,
        "300": 271,
        "325": 266,
        "350": 260,
        "375": 252,
        "400": 242,
        "425": 229,
        "450": 215,
        "475": 201,
        "500": 189,
        "525": 182,
        "550": null,
        "575": null,
        "600": null,
        "625": null,
        "650": null,
        "675": null,
        "700": null,
        "725": null,
        "750": null,
        "775": null,
        "800": null,
        "825": null,
        "850": null,
        "875": null,
        "900": null
      }
    },
    {
      "block": 13,
      "line_no": 8,
      "nominal_composition": null,
      "product_form": "Bar",
      "spec_no": "SA/JIS G4303",
      "type_grade": "SUS405",
      "alloy_desig_uns_no": null,
      "class_condition_temper": null,
      "size_thickness_mm": null,
      "min_tensile_strength_mpa": 410,
      "min_yield_strength_mpa": 174,
      "notes": null,
      "values": {
        "40": 172,
        "65": 163,
        "100": 158,
        "125": 155,
        "150": 153,
        "175": 152,
        "200": 150,
        "225": 150,
        "250": 149,
        "275": 147,
        "300": 146,
        "325": 144,
        "350": 142,
        "375": 139,
        "400": 135,
        "425": 131,
        "450": 125,
        "475": 119,
        "500": 111,
        "525": 103,
        "550": null,
        "575": null,
        "600": null,
        "625": null,
        "650": null,
        "675": null,
        "700": null,
        "725": null,
        "750": null,
        "775": null,
        "800": null,
        "825": null,
        "850": null,
        "875": null,
        "900": null
      }
    },
    {
      "block": 13,
      "line_no": 9,
      "nominal_composition": null,
      "product_form": "Plate",
      "spec_no": "SA–240",
      "type_grade": 405,
      "alloy_desig_uns_no": "S40500 …",
      "class_condition_temper": null,
      "size_thickness_mm": null,
      "min_tensile_strength_mpa": 415,
      "min_yield_strength_mpa": 170,
      "notes": null,
      "values": {
        "40": 172,
        "65": 163,
        "100": 158,
        "125": 155,
        "150": 153,
        "175": 152,
        "200": 150,
        "225": 150,
        "250": 149,
        "275": 147,
        "300": 146,
        "325": 144,
        "350": 142,
        "375": 139,
        "400": 135,
        "425": 131,
        "450": 125,
        "475": 119,
        "500": 111,
        "525": 103,
        "550": null,
        "575": null,
        "600": null,
        "625": null,
        "650": null,
        "675": null,
        "700": null,
        "725": null,
        "750": null,
        "775": null,
        "800": null,
        "825": null,
        "850": null,
        "875": null,
        "900": null
      }
    },
    {
      "block": 13,
      "line_no": 10,
      "nominal_composition": null,
      "product_form": "Bar",
      "spec_no": "SA–479",
      "type_grade": 405,
      "alloy_desig_uns_no": "S40500 …",
      "class_condition_temper": null,
      "size_thickness_mm": null,
      "min_tensile_strength_mpa": 415,
      "min_yield_strength_mpa": 170,
      "notes": null,
      "values": {
        "40": 172,
        "65": 163,
        "100": 158,
        "125": 155,
        "150": 153,
        "175": 152,
        "200": 150,
        "225": 150,
        "250": 149,
        "275": 147,
        "300": 146,
        "325": 144,
        "350": 142,
        "375": 139,
        "400": 135,
        "425": 131,
        "450": 125,
        "475": 119,
        "500": 111,
        "525": 103,
        "550": null,
        "575": null,
        "600": null,
        "625": null,
        "650": null,
        "675": null,
        "700": null,
        "725": null,
        "750": null,
        "775": null,
        "800": null,
        "825": null,
        "850": null,
        "875": null,
        "900": null
      }
    },
    {
      "block": 13,
      "line_no": 11,
      "nominal_composition": null,
      "product_form": "Smls. & wld. tube",
      "spec_no": "SA–268",
      "type_grade": "TP405",
      "alloy_desig_uns_no": "S40500 …",
      "class_condition_temper": null,
      "size_thickness_mm": null,
      "min_tensile_strength_mpa": 415,
      "min_yield_strength_mpa": 205,
      "notes": null,
      "values": {
        "40": 207,
        "65": 196,
        "100": 189,
        "125": 186,
        "150": 183,
        "175": 182,
        "200": 181,
        "225": 180,
        "250": 178,
        "275": 177,
        "300": 176,
        "325": 173,
        "350": 170,
        "375": 167,
        "400": 162,
        "425": 157,
        "450": 150,
        "475": 142,
        "500": 134,
        "525": 124,
        "550": null,
        "575": null,
        "600": null,
        "625": null,
        "650": null,
        "675": null,
        "700": null,
        "725": null,
        "750": null,
        "775": null,
        "800": null,
        "825": null,
        "850": null,
        "875": null,
        "900": null
      }
    },
    {
      "block": 13,
      "line_no": 12,
      "nominal_composition": "12Cr–1Mo–V–W",
      "product_form": "Bolting",
      "spec_no": "SA–437",
      "type_grade": "B4C",
      "alloy_desig_uns_no": "K91352 …",
      "class_condition_temper": null,
      "size_thickness_mm": null,
      "min_tensile_strength_mpa": 790,
      "min_yield_strength_mpa": 585,
      "notes": null,
      "values": {
        "40": 585,
        "65": 574,
        "100": 560,
        "125": 551,
        "150": 544,
        "175": 537,
        "200": 531,
        "225": 525,
        "250": 520,
        "275": 515,
        "300": 511,
        "325": 506,
        "350": 501,
        "375": 496,
        "400": null,
        "425": null,
        "450": null,
        "475": null,
        "500": null,
        "525": null,
        "550": null,
        "575": null,
        "600": null,
        "625": null,
        "650": null,
        "675": null,
        "700": null,
        "725": null,
        "750": null,
        "775": null,
        "800": null,
        "825": null,
        "850": null,
        "875": null,
        "900": null
      }
    },
    {
      "block": 13,
      "line_no": 13,
      "nominal_composition": "12Cr–1Mo–V–W",
      "product_form": "Bolting",
      "spec_no": "SA–437",
      "type_grade": "B4B",
      "alloy_desig_uns_no": "K91352 …",
      "class_condition_temper": null,
      "size_thickness_mm": null,
      "min_tensile_strength_mpa": 1000,
      "min_yield_strength_mpa": 720,
      "notes": null,
      "values": {
        "40": 722,
        "65": 708,
        "100": 691,
        "125": 680,
        "150": 670,
        "175": 662,
        "200": 654,
        "225": 647,
        "250": 641,
        "275": 635,
        "300": 629,
        "325": 624,
        "350": 618,
        "375": 612,
        "400": null,
        "425": null,
        "450": null,
        "475": null,
        "500": null,
        "525": null,
        "550": null,
        "575": null,
        "600": null,
        "625": null,
        "650": null,
        "675": null,
        "700": null,
        "725": null,
        "750": null,
        "775": null,
        "800": null,
        "825": null,
        "850": null,
        "875": null,
        "900": null
      }
    },
    {
      "block": 13,
      "line_no": 14,
      "nominal_composition": "12Cr–9Ni–2Cu–1Ti",
      "product_form": "Bar",
      "spec_no": "SA–564",
      "type_grade": "XM–16",
      "alloy_desig_uns_no": "S45500",
      "class_condition_temper": "H1000",
      "size_thickness_mm": null,
      "min_tensile_strength_mpa": 1410,
      "min_yield_strength_mpa": 1280,
      "notes": null,
      "values": {
        "40": 1276,
        "65": null,
        "100": null,
        "125": null,
        "150": null,
        "175": null,
        "200": null,
        "225": null,
        "250": null,
        "275": null,
        "300": null,
        "325": null,
        "350": null,
        "375": null,
        "400": null,
        "425": null,
        "450": null,
        "475": null,
        "500": null,
        "525": null,
        "550": null,
        "575": null,
        "600": null,
        "625": null,
        "650": null,
        "675": null,
        "700": null,
        "725": null,
        "750": null,
        "775": null,
        "800": null,
        "825": null,
        "850": null,
        "875": null,
        "900": null
      }
    },
    {
      "block": 13,
      "line_no": 15,
      "nominal_composition": "12Cr–9Ni–2Cu–1Ti",
      "product_form": "Forgings",
      "spec_no": "SA–705",
      "type_grade": "XM–16",
      "alloy_desig_uns_no": "S45500",
      "class_condition_temper": "H1000",
      "size_thickness_mm": null,
      "min_tensile_strength_mpa": 1410,
      "min_yield_strength_mpa": 1280,
      "notes": null,
      "values": {
        "40": 1276,
        "65": null,
        "100": null,
        "125": null,
        "150": null,
        "175": null,
        "200": null,
        "225": null,
        "250": null,
        "275": null,
        "300": null,
        "325": null,
        "350": null,
        "375": null,
        "400": null,
        "425": null,
        "450": null,
        "475": null,
        "500": null,
        "525": null,
        "550": null,
        "575": null,
        "600": null,
        "625": null,
        "650": null,
        "675": null,
        "700": null,
        "725": null,
        "750": null,
        "775": null,
        "800": null,
        "825": null,
        "850": null,
        "875": null,
        "900": null
      }
    },
    {
      "block": 13,
      "line_no": 16,
      "nominal_composition": "12Cr–9Ni–2Cu–1Ti",
      "product_form": "Bar",
      "spec_no": "SA–564",
      "type_grade": "XM–16",
      "alloy_desig_uns_no": "S45500",
      "class_condition_temper": "H950",
      "size_thickness_mm": null,
      "min_tensile_strength_mpa": 1520,
      "min_yield_strength_mpa": 1410,
      "notes": null,
      "values": {
        "40": 1413,
        "65": null,
        "100": null,
        "125": null,
        "150": null,
        "175": null,
        "200": null,
        "225": null,
        "250": null,
        "275": null,
        "300": null,
        "325": null,
        "350": null,
        "375": null,
        "400": null,
        "425": null,
        "450": null,
        "475": null,
        "500": null,
        "525": null,
        "550": null,
        "575": null,
        "600": null,
        "625": null,
        "650": null,
        "675": null,
        "700": null,
        "725": null,
        "750": null,
        "775": null,
        "800": null,
        "825": null,
        "850": null,
        "875": null,
        "900": null
      }
    },
    {
      "block": 13,
      "line_no": 17,
      "nominal_composition": "12Cr–9Ni–2Cu–1Ti",
      "product_form": "Forgings",
      "spec_no": "SA–705",
      "type_grade": "XM–16",
      "alloy_desig_uns_no": "S45500",
      "class_condition_temper": "H950",
      "size_thickness_mm": null,
      "min_tensile_strength_mpa": 1520,
      "min_yield_strength_mpa": 1410,
      "notes": null,
      "values": {
        "40": 1413,
        "65": null,
        "100": null,
        "125": null,
        "150": null,
        "175": null,
        "200": null,
        "225": null,
        "250": null,
        "275": null,
        "300": null,
        "325": null,
        "350": null,
        "375": null,
        "400": null,
        "425": null,
        "450": null,
        "475": null,
        "500": null,
        "525": null,
        "550": null,
        "575": null,
        "600": null,
        "625": null,
        "650": null,
        "675": null,
        "700": null,
        "725": null,
        "750": null,
        "775": null,
        "800": null,
        "825": null,
        "850": null,
        "875": null,
        "900": null
      }
    },
    {
      "block": 13,
      "line_no": 18,
      "nominal_composition": "12Cr–9Ni–2Cu–1Ti",
      "product_form": "Bar",
      "spec_no": "SA–564",
      "type_grade": "XM–16",
      "alloy_desig_uns_no": "S45500",
      "class_condition_temper": "H900",
      "size_thickness_mm": null,
      "min_tensile_strength_mpa": 1620,
      "min_yield_strength_mpa": 1520,
      "notes": null,
      "values": {
        "40": 1517,
        "65": null,
        "100": null,
        "125": null,
        "150": null,
        "175": null,
        "200": null,
        "225": null,
        "250": null,
        "275": null,
        "300": null,
        "325": null,
        "350": null,
        "375": null,
        "400": null,
        "425": null,
        "450": null,
        "475": null,
        "500": null,
        "525": null,
        "550": null,
        "575": null,
        "600": null,
        "625": null,
        "650": null,
        "675": null,
        "700": null,
        "725": null,
        "750": null,
        "775": null,
        "800": null,
        "825": null,
        "850": null,
        "875": null,
        "900": null
      }
    },
    {
      "block": 13,
      "line_no": 19,
      "nominal_composition": "12Cr–9Ni–2Cu–1Ti",
      "product_form": "Forgings",
      "spec_no": "SA–705",
      "type_grade": "XM–16",
      "alloy_desig_uns_no": "S45500",
      "class_condition_temper": "H900",
      "size_thickness_mm": null,
      "min_tensile_strength_mpa": 1620,
      "min_yield_strength_mpa": 1520,
      "notes": null,
      "values": {
        "40": 1517,
        "65": null,
        "100": null,
        "125": null,
        "150": null,
        "175": null,
        "200": null,
        "225": null,
        "250": null,
        "275": null,
        "300": null,
        "325": null,
        "350": null,
        "375": null,
        "400": null,
        "425": null,
        "450": null,
        "475": null,
        "500": null,
        "525": null,
        "550": null,
        "575": null,
        "600": null,
        "625": null,
        "650": null,
        "675": null,
        "700": null,
        "725": null,
        "750": null,
        "775": null,
        "800": null,
        "825": null,
        "850": null,
        "875": null,
        "900": null
      }
    },
    {
      "block": 13,
      "line_no": 20,
      "nominal_composition": null,
      "product_form": "Smls. & wld. tube",
      "spec_no": "SA–268",
      "type_grade": null,
      "alloy_desig_uns_no": "S40800 …",
      "class_condition_temper": null,
      "size_thickness_mm": null,
      "min_tensile_strength_mpa": 380,
      "min_yield_strength_mpa": 205,
      "notes": null,
      "values": {
        "40": 207,
        "65": 196,
        "100": 189,
        "125": 186,
        "150": 183,
        "175": 182,
        "200": 181,
        "225": 180,
        "250": 178,
        "275": 177,
        "300": 176,
        "325": 173,
        "350": 170,
        "375": 167,
        "400": 162,
        "425": 157,
        "450": 150,
        "475": 142,
        "500": 134,
        "525": 124,
        "550": null,
        "575": null,
        "600": null,
        "625": null,
        "650": null,
        "675": null,
        "700": null,
        "725": null,
        "750": null,
        "775": null,
        "800": null,
        "825": null,
        "850": null,
        "875": null,
        "900": null
      }
    },
    {
      "block": 13,
      "line_no": 21,
      "nominal_composition": null,
      "product_form": "Plate",
      "spec_no": "SA–240",
      "type_grade": "410S",
      "alloy_desig_uns_no": "S41008 …",
      "class_condition_temper": null,
      "size_thickness_mm": null,
      "min_tensile_strength_mpa": 415,
      "min_yield_strength_mpa": 205,
      "notes": null,
      "values": {
        "40": 207,
        "65": 196,
        "100": 189,
        "125": 186,
        "150": 183,
        "175": 182,
        "200": 181,
        "225": 180,
        "250": 178,
        "275": 177,
        "300": 176,
        "325": 173,
        "350": 170,
        "375": 167,
        "400": 162,
        "425": 157,
        "450": 150,
        "475": 142,
        "500": 134,
        "525": 124,
        "550": null,
        "575": null,
        "600": null,
        "625": null,
        "650": null,
        "675": null,
        "700": null,
        "725": null,
        "750": null,
        "775": null,
        "800": null,
        "825": null,
        "850": null,
        "875": null,
        "900": null
      }
    },
    {
      "block": 13,
      "line_no": 22,
      "nominal_composition": null,
      "product_form": "Smls. & wld. tube",
      "spec_no": "SA–268",
      "type_grade": "TP410",
      "alloy_desig_uns_no": "S41000 …",
      "class_condition_temper": null,
      "size_thickness_mm": null,
      "min_tensile_strength_mpa": 415,
      "min_yield_strength_mpa": 205,
      "notes": null,
      "values": {
        "40": 207,
        "65": 196,
        "100": 189,
        "125": 186,
        "150": 183,
        "175": 182,
        "200": 181,
        "225": 180,
        "250": 178,
        "275": 177,
        "300": 176,
        "325": 173,
        "350": 170,
        "375": 167,
        "400": 162,
        "425": 157,
        "450": 150,
        "475": 142,
        "500": 134,
        "525": 124,
        "550": null,
        "575": null,
        "600": null,
        "625": null,
        "650": null,
        "675": null,
        "700": null,
        "725": null,
        "750": null,
        "775": null,
        "800": null,
        "825": null,
        "850": null,
        "875": null,
        "900": null
      }
    },
    {
      "block": 13,
      "line_no": 23,
      "nominal_composition": null,
      "product_form": "Plate",
      "spec_no": "SA–240",
      "type_grade": 410,
      "alloy_desig_uns_no": "S41000 …",
      "class_condition_temper": null,
      "size_thickness_mm": null,
      "min_tensile_strength_mpa": 450,
      "min_yield_strength_mpa": 205,
      "notes": null,
      "values": {
        "40": 207,
        "65": 196,
        "100": 189,
        "125": 186,
        "150": 183,
        "175": 182,
        "200": 181,
        "225": 180,
        "250": 178,
        "275": 177,
        "300": 176,
        "325": 173,
        "350": 170,
        "375": 167,
        "400": 162,
        "425": 157,
        "450": 150,
        "475": 142,
        "500": 134,
        "525": 124,
        "550": null,
        "575": null,
        "600": null,
        "625": null,
        "650": null,
        "675": null,
        "700": null,
        "725": null,
        "750": null,
        "775": null,
        "800": null,
        "825": null,
        "850": null,
        "875": null,
        "900": null
      }
    },
    {
      "block": 13,
      "line_no": 24,
      "nominal_composition": null,
      "product_form": "Forgings",
      "spec_no": "SA–182",
      "type_grade": "F6a",
      "alloy_desig_uns_no": "S41000 1",
      "class_condition_temper": null,
      "size_thickness_mm": null,
      "min_tensile_strength_mpa": 485,
      "min_yield_strength_mpa": 275,
      "notes": null,
      "values": {
        "40": 276,
        "65": 261,
        "100": 252,
        "125": 248,
        "150": 245,
        "175": 243,
        "200": 241,
        "225": 239,
        "250": 238,
        "275": 236,
        "300": 234,
        "325": 231,
        "350": 227,
        "375": 223,
        "400": 216,
        "425": 209,
        "450": 200,
        "475": 190,
        "500": 179,
        "525": 166,
        "550": null,
        "575": null,
        "600": null,
        "625": null,
        "650": null,
        "675": null,
        "700": null,
        "725": null,
        "750": null,
        "775": null,
        "800": null,
        "825": null,
        "850": null,
        "875": null,
        "900": null
      }
    },
    {
      "block": 13,
      "line_no": 25,
      "nominal_composition": null,
      "product_form": "Bar",
      "spec_no": "SA–479",
      "type_grade": 410,
      "alloy_desig_uns_no": "S41000 …",
      "class_condition_temper": null,
      "size_thickness_mm": null,
      "min_tensile_strength_mpa": 485,
      "min_yield_strength_mpa": 275,
      "notes": null,
      "values": {
        "40": 276,
        "65": 261,
        "100": 252,
        "125": 248,
        "150": 245,
        "175": 243,
        "200": 241,
        "225": 239,
        "250": 238,
        "275": 236,
        "300": 234,
        "325": 231,
        "350": 227,
        "375": 223,
        "400": 216,
        "425": 209,
        "450": 200,
        "475": 190,
        "500": 179,
        "525": 166,
        "550": null,
        "575": null,
        "600": null,
        "625": null,
        "650": null,
        "675": null,
        "700": null,
        "725": null,
        "750": null,
        "775": null,
        "800": null,
        "825": null,
        "850": null,
        "875": null,
        "900": null
      }
    },
    {
      "block": 13,
      "line_no": 26,
      "nominal_composition": null,
      "product_form": "Bar",
      "spec_no": "SA–479",
      "type_grade": 410,
      "alloy_desig_uns_no": "S41000 A",
      "class_condition_temper": null,
      "size_thickness_mm": null,
      "min_tensile_strength_mpa": 485,
      "min_yield_strength_mpa": 275,
      "notes": null,
      "values": {
        "40": 276,
        "65": 261,
        "100": 252,
        "125": 248,
        "150": 245,
        "175": 243,
        "200": 241,
        "225": 239,
        "250": 238,
        "275": 236,
        "300": 234,
        "325": 231,
        "350": 227,
        "375": 223,
        "400": null,
        "425": null,
        "450": null,
        "475": null,
        "500": null,
        "525": null,
        "550": null,
        "575": null,
        "600": null,
        "625": null,
        "650": null,
        "675": null,
        "700": null,
        "725": null,
        "750": null,
        "775": null,
        "800": null,
        "825": null,
        "850": null,
        "875": null,
        "900": null
      }
    },
    {
      "block": 13,
      "line_no": 27,
      "nominal_composition": null,
      "product_form": "Bar",
      "spec_no": "SA–479",
      "type_grade": 410,
      "alloy_desig_uns_no": "S41000 1",
      "class_condition_temper": null,
      "size_thickness_mm": null,
      "min_tensile_strength_mpa": 485,
      "min_yield_strength_mpa": 275,
      "notes": null,
      "values": {
        "40": 276,
        "65": 261,
        "100": 252,
        "125": 248,
        "150": 245,
        "175": 243,
        "200": 241,
        "225": 239,
        "250": 238,
        "275": 236,
        "300": 234,
        "325": 231,
