Repository: danivelas0/asme-pcc

File: resources/bpvc_ii_d_metric_2025/table_1a.json (part 17 of 57)
    "External Pressure Chart No.",
    "Notes"
  ],
  "columns_values": [
      "external_pressure_chart_no": "CS–2 T4",
      "notes": null,
      "values": {
        "40": 138,
        "65": 138,
        "100": 138,
        "125": 137,
        "150": 135,
        "200": 133,
        "250": 131,
        "300": 129,
        "325": 127,
        "350": 124,
        "375": 122,
        "400": 118,
        "425": 113,
        "450": 109,
        "475": 92.1,
        "500": 68.4,
        "525": 51.3,
        "550": 37.0,
        "575": null,
        "600": null,
        "625": null,
        "650": null,
        "675": null,
        "700": null,
        "725": null,
        "750": null,
        "775": null,
        "800": null,
        "825": null,
        "850": null,
        "875": null,
        "900": null
      }
    },
    {
      "block": 12,
      "line_no": 18,
      "nominal_composition": null,
      "product_form": "Bar",
      "spec_no": "SA–479",
      "type_grade": 410,
      "alloy_desig_uns_no": "S41000",
      "class_condition_temper": null,
      "size_thickness_mm": null,
      "p_no": 6,
      "group_no": 1,
      "min_tensile_strength_mpa": 485,
      "min_yield_strength_mpa": 275,
      "i": "NP",
      "limits_iii": "NP",
      "viii_1": 538,
      "xii": 343,
      "external_pressure_chart_no": "CS–2 G22, T4",
      "notes": null,
      "values": {
        "40": 138,
        "65": 138,
        "100": 138,
        "125": 137,
        "150": 135,
        "200": 133,
        "250": 131,
        "300": 129,
        "325": 127,
        "350": 124,
        "375": 122,
        "400": 118,
        "425": 113,
        "450": 109,
        "475": 92.1,
        "500": 68.4,
        "525": 51.3,
        "550": 37.0,
        "575": null,
        "600": null,
        "625": null,
        "650": null,
        "675": null,
        "700": null,
        "725": null,
        "750": null,
        "775": null,
        "800": null,
        "825": null,
        "850": null,
        "875": null,
        "900": null
      }
    },
    {
      "block": 12,
      "line_no": 19,
      "nominal_composition": null,
      "product_form": "Bar",
      "spec_no": "SA–479",
      "type_grade": 410,
      "alloy_desig_uns_no": "S41000",
      "class_condition_temper": "A",
      "size_thickness_mm": null,
      "p_no": 6,
      "group_no": 1,
      "min_tensile_strength_mpa": 485,
      "min_yield_strength_mpa": 275,
      "i": "NP",
      "limits_iii": 371,
      "viii_1": "NP",
      "xii": "NP",
      "external_pressure_chart_no": "CS–2 …",
      "notes": null,
      "values": {
        "40": 138,
        "65": 138,
        "100": 138,
        "125": 137,
        "150": 135,
        "200": 133,
        "250": 131,
        "300": 129,
        "325": 127,
        "350": 124,
        "375": 122,
        "400": null,
        "425": null,
        "450": null,
        "475": null,
        "500": null,
        "525": null,
        "550": null,
        "575": null,
        "600": null,
        "625": null,
        "650": null,
        "675": null,
        "700": null,
        "725": null,
        "750": null,
        "775": null,
        "800": null,
        "825": null,
        "850": null,
        "875": null,
        "900": null
      }
    },
    {
      "block": 12,
      "line_no": 20,
      "nominal_composition": null,
      "product_form": "Bar",
      "spec_no": "SA–479",
      "type_grade": 410,
      "alloy_desig_uns_no": "S41000",
      "class_condition_temper": 1,
      "size_thickness_mm": null,
      "p_no": 6,
      "group_no": 1,
      "min_tensile_strength_mpa": 485,
      "min_yield_strength_mpa": 275,
      "i": 371,
      "limits_iii": 371,
      "viii_1": "NP",
      "xii": "NP",
      "external_pressure_chart_no": "CS–2 …",
      "notes": null,
      "values": {
        "40": 138,
        "65": 138,
        "100": 138,
        "125": 137,
        "150": 135,
        "200": 133,
        "250": 131,
        "300": 129,
        "325": 127,
        "350": 124,
        "375": 122,
        "400": null,
        "425": null,
        "450": null,
        "475": null,
        "500": null,
        "525": null,
        "550": null,
        "575": null,
        "600": null,
        "625": null,
        "650": null,
        "675": null,
        "700": null,
        "725": null,
        "750": null,
        "775": null,
        "800": null,
        "825": null,
        "850": null,
        "875": null,
        "900": null
      }
    },
    {
      "block": 12,
      "line_no": 21,
      "nominal_composition": null,
      "product_form": "Forgings",
      "spec_no": "SA–182",
      "type_grade": "F6a",
      "alloy_desig_uns_no": "S41000",
      "class_condition_temper": 2,
      "size_thickness_mm": null,
      "p_no": 6,
      "group_no": 3,
      "min_tensile_strength_mpa": 585,
      "min_yield_strength_mpa": 380,
      "i": "NP",
      "limits_iii": 371,
      "viii_1": 649,
      "xii": 343,
      "external_pressure_chart_no": "CS–3 T3",
      "notes": null,
      "values": {
        "40": 168,
        "65": 168,
        "100": 167,
        "125": 166,
        "150": 164,
        "200": 162,
        "250": 159,
        "300": 157,
        "325": 154,
        "350": 151,
        "375": 148,
        "400": 143,
        "425": 138,
        "450": 123,
        "475": 93.5,
        "500": 68.0,
        "525": 51.3,
        "550": 37.7,
        "575": 26.4,
        "600": 17.9,
        "625": 11.6,
        "650": 6.68,
        "675": null,
        "700": null,
        "725": null,
        "750": null,
        "775": null,
        "800": null,
        "825": null,
        "850": null,
        "875": null,
        "900": null
      }
    },
    {
      "block": 12,
      "line_no": 22,
      "nominal_composition": null,
      "product_form": "Castings",
      "spec_no": "SA–217",
      "type_grade": "CA15",
      "alloy_desig_uns_no": "J91150",
      "class_condition_temper": null,
      "size_thickness_mm": null,
      "p_no": 6,
      "group_no": 3,
      "min_tensile_strength_mpa": 620,
      "min_yield_strength_mpa": 450,
      "i": "NP",
      "limits_iii": 371,
      "viii_1": 649,
      "xii": 343,
      "external_pressure_chart_no": "CS–5",
      "notes": "G1, G17, T3",
      "values": {
        "40": 177,
        "65": 177,
        "100": 177,
        "125": 176,
        "150": 174,
        "200": 171,
        "250": 169,
        "300": 166,
        "325": 163,
        "350": 160,
        "375": 156,
        "400": 151,
        "425": 146,
        "450": 117,
        "475": 83.3,
        "500": 60.1,
        "525": 42.0,
        "550": 28.6,
        "575": 19.8,
        "600": 13.8,
        "625": 9.81,
        "650": 6.76,
        "675": null,
        "700": null,
        "725": null,
        "750": null,
        "775": null,
        "800": null,
        "825": null,
        "850": null,
        "875": null,
        "900": null
      }
    },
    {
      "block": 12,
      "line_no": 23,
      "nominal_composition": null,
      "product_form": "Cast pipe",
      "spec_no": "SA–426",
      "type_grade": "CPCA15",
      "alloy_desig_uns_no": "J91150",
      "class_condition_temper": null,
      "size_thickness_mm": null,
      "p_no": 6,
      "group_no": 3,
      "min_tensile_strength_mpa": 620,
      "min_yield_strength_mpa": 450,
      "i": "NP",
      "limits_iii": 371,
      "viii_1": "NP",
      "xii": "NP",
      "external_pressure_chart_no": "CS–5 G17",
      "notes": null,
      "values": {
        "40": 177,
        "65": 177,
        "100": 177,
        "125": 176,
        "150": 174,
        "200": 171,
        "250": 169,
        "300": 166,
        "325": 163,
        "350": 160,
        "375": 156,
        "400": null,
        "425": null,
        "450": null,
        "475": null,
        "500": null,
        "525": null,
        "550": null,
        "575": null,
        "600": null,
        "625": null,
        "650": null,
        "675": null,
        "700": null,
        "725": null,
        "750": null,
        "775": null,
        "800": null,
        "825": null,
        "850": null,
        "875": null,
        "900": null
      }
    },
    {
      "block": 12,
      "line_no": 24,
      "nominal_composition": null,
      "product_form": "Bar",
      "spec_no": "SA/EN 10088–3",
      "type_grade": "X12Cr13",
      "alloy_desig_uns_no": null,
      "class_condition_temper": "QT650",
      "size_thickness_mm": "t ≤160",
      "p_no": null,
      "group_no": null,
      "min_tensile_strength_mpa": 650,
      "min_yield_strength_mpa": 450,
      "i": "NP",
      "limits_iii": "371 (SPT)",
      "viii_1": "NP",
      "xii": "NP",
      "external_pressure_chart_no": "… W1",
      "notes": null,
      "values": {
        "40": 186,
        "65": 186,
        "100": 186,
        "125": 184,
        "150": 182,
        "200": 179,
        "250": 177,
        "300": 173,
        "325": 171,
        "350": 168,
        "375": 164,
        "400": null,
        "425": null,
        "450": null,
        "475": null,
        "500": null,
        "525": null,
        "550": null,
        "575": null,
        "600": null,
        "625": null,
        "650": null,
        "675": null,
        "700": null,
        "725": null,
        "750": null,
        "775": null,
        "800": null,
        "825": null,
        "850": null,
        "875": null,
        "900": null
      }
    },
    {
      "block": 12,
      "line_no": 25,
      "nominal_composition": null,
      "product_form": "Castings",
      "spec_no": "SA–487",
      "type_grade": "CA6NM",
      "alloy_desig_uns_no": "J91540",
      "class_condition_temper": "A",
      "size_thickness_mm": null,
      "p_no": 6,
      "group_no": 4,
      "min_tensile_strength_mpa": 760,
      "min_yield_strength_mpa": 550,
      "i": "NP",
      "limits_iii": 371,
      "viii_1": 427,
      "xii": 343,
      "external_pressure_chart_no": "CS–5 G1, G17",
      "notes": null,
      "values": {
        "40": 216,
        "65": 216,
        "100": 216,
        "125": 215,
        "150": 212,
        "200": 208,
        "250": 204,
        "300": 200,
        "325": 198,
        "350": 195,
        "375": 192,
        "400": 189,
        "425": 184,
        "450": 180,
        "475": null,
        "500": null,
        "525": null,
        "550": null,
        "575": null,
        "600": null,
        "625": null,
        "650": null,
        "675": null,
        "700": null,
        "725": null,
        "750": null,
        "775": null,
        "800": null,
        "825": null,
        "850": null,
        "875": null,
        "900": null
      }
    },
    {
      "block": 12,
      "line_no": 26,
      "nominal_composition": null,
      "product_form": "Forgings",
      "spec_no": "SA–182",
      "type_grade": "F6NM",
      "alloy_desig_uns_no": "S41500",
      "class_condition_temper": null,
      "size_thickness_mm": null,
      "p_no": 6,
      "group_no": 4,
      "min_tensile_strength_mpa": 795,
      "min_yield_strength_mpa": 620,
      "i": "NP",
      "limits_iii": 371,
      "viii_1": "NP",
      "xii": "NP",
      "external_pressure_chart_no": "CS–3 G17",
      "notes": null,
      "values": {
        "40": 227,
        "65": 227,
        "100": 227,
        "125": 227,
        "150": 227,
        "200": 225,
        "250": 217,
        "300": 209,
        "325": 205,
        "350": 202,
        "375": 197,
        "400": null,
        "425": null,
        "450": null,
        "475": null,
        "500": null,
        "525": null,
        "550": null,
        "575": null,
        "600": null,
        "625": null,
        "650": null,
        "675": null,
        "700": null,
        "725": null,
        "750": null,
        "775": null,
        "800": null,
        "825": null,
        "850": null,
        "875": null,
        "900": null
      }
    },
    {
      "block": 12,
      "line_no": 27,
      "nominal_composition": null,
      "product_form": "Wld. tube",
      "spec_no": "SA–268",
      "type_grade": "TP429",
      "alloy_desig_uns_no": "S42900",
      "class_condition_temper": null,
      "size_thickness_mm": null,
      "p_no": 6,
      "group_no": 2,
      "min_tensile_strength_mpa": 415,
      "min_yield_strength_mpa": 240,
      "i": 371,
      "limits_iii": "NP",
      "viii_1": 371,
      "xii": 343,
      "external_pressure_chart_no": "CS–2",
      "notes": "G19, G24, W14",
      "values": {
        "40": 101,
        "65": 101,
        "100": 101,
        "125": 99.7,
        "150": 98.5,
        "200": 96.7,
        "250": 95.4,
        "300": 93.9,
        "325": 92.4,
        "350": 90.5,
        "375": 88.6,
        "400": null,
        "425": null,
        "450": null,
        "475": null,
        "500": null,
        "525": null,
        "550": null,
        "575": null,
        "600": null,
        "625": null,
        "650": null,
        "675": null,
        "700": null,
        "725": null,
        "750": null,
        "775": null,
        "800": null,
        "825": null,
        "850": null,
        "875": null,
        "900": null
      }
    },
    {
      "block": 12,
      "line_no": 28,
      "nominal_composition": null,
      "product_form": "Smls. & wld. tube",
      "spec_no": "SA–268",
      "type_grade": "TP429",
      "alloy_desig_uns_no": "S42900",
      "class_condition_temper": null,
      "size_thickness_mm": null,
      "p_no": 6,
      "group_no": 2,
      "min_tensile_strength_mpa": 415,
      "min_yield_strength_mpa": 240,
      "i": 371,
      "limits_iii": "NP",
      "viii_1": 649,
      "xii": 343,
      "external_pressure_chart_no": "CS–2",
      "notes": "G19, T4, W13, W14",
      "values": {
        "40": 118,
        "65": 118,
        "100": 118,
        "125": 117,
        "150": 116,
        "200": 114,
        "250": 113,
        "300": 111,
        "325": 109,
        "350": 107,
        "375": 104,
        "400": 101,
        "425": 97.5,
        "450": 93.3,
        "475": 86.2,
        "500": 70.9,
        "525": 52.8,
        "550": 38.1,
        "575": 27.5,
        "600": 20.5,
        "625": 15.9,
        "650": 12.2,
        "675": null,
        "700": null,
        "725": null,
        "750": null,
        "775": null,
        "800": null,
        "825": null,
        "850": null,
        "875": null,
        "900": null
      }
    },
    {
      "block": 12,
      "line_no": 29,
      "nominal_composition": null,
      "product_form": "Plate",
      "spec_no": "SA–240",
      "type_grade": 429,
      "alloy_desig_uns_no": "S42900",
      "class_condition_temper": null,
      "size_thickness_mm": null,
      "p_no": 6,
      "group_no": 2,
      "min_tensile_strength_mpa": 450,
      "min_yield_strength_mpa": 205,
      "i": "NP",
      "limits_iii": "NP",
      "viii_1": 649,
      "xii": 343,
      "external_pressure_chart_no": "CS–2 G19, T4",
      "notes": null,
      "values": {
        "40": 128,
        "65": 128,
        "100": 126,
        "125": 125,
        "150": 123,
        "200": 120,
        "250": 119,
        "300": 117,
        "325": 115,
        "350": 114,
        "375": 111,
        "400": 108,
        "425": 104,
        "450": 101,
        "475": 87.8,
        "500": 70.4,
        "525": 53.0,
        "550": 38.1,
        "575": 27.5,
        "600": 20.5,
        "625": 15.9,
        "650": 12.2,
        "675": null,
        "700": null,
        "725": null,
        "750": null,
        "775": null,
        "800": null,
        "825": null,
        "850": null,
        "875": null,
        "900": null
      }
    },
    {
      "block": 12,
      "line_no": 30,
      "nominal_composition": null,
      "product_form": "Wld. tube",
      "spec_no": "SA–268",
      "type_grade": "TP430",
      "alloy_desig_uns_no": "S43000",
      "class_condition_temper": null,
      "size_thickness_mm": null,
      "p_no": 7,
      "group_no": 2,
      "min_tensile_strength_mpa": 415,
      "min_yield_strength_mpa": 240,
      "i": 371,
      "limits_iii": "NP",
      "viii_1": 649,
      "xii": 343,
      "external_pressure_chart_no": "CS–2",
      "notes": "G19, G24, T4",
      "values": {
        "40": 101,
        "65": 101,
        "100": 101,
        "125": 99.7,
        "150": 98.5,
        "200": 96.7,
        "250": 95.4,
        "300": 93.9,
        "325": 92.4,
        "350": 90.5,
        "375": 88.6,
        "400": 86.1,
        "425": 83.0,
        "450": 79.4,
        "475": 73.3,
        "500": 60.2,
        "525": 44.8,
        "550": 32.2,
        "575": 23.2,
        "600": 17.3,
        "625": 13.3,
        "650": 10.2,
        "675": null,
        "700": null,
        "725": null,
        "750": null,
        "775": null,
        "800": null,
        "825": null,
        "850": null,
        "875": null,
        "900": null
      }
    },
    {
      "block": 12,
      "line_no": 31,
      "nominal_composition": null,
      "product_form": "Smls. & wld. tube",
      "spec_no": "SA–268",
      "type_grade": "TP430",
      "alloy_desig_uns_no": "S43000",
      "class_condition_temper": null,
      "size_thickness_mm": null,
      "p_no": 7,
      "group_no": 2,
      "min_tensile_strength_mpa": 415,
      "min_yield_strength_mpa": 240,
      "i": 371,
      "limits_iii": 371,
      "viii_1": 649,
      "xii": 343,
      "external_pressure_chart_no": "CS–2",
      "notes": "G19, T4, W12, W13, W14",
      "values": {
        "40": 118,
        "65": 118,
        "100": 118,
        "125": 117,
        "150": 116,
        "200": 114,
        "250": 113,
        "300": 111,
        "325": 109,
        "350": 107,
        "375": 104,
        "400": 101,
        "425": 97.5,
        "450": 93.3,
        "475": 86.2,
        "500": 70.9,
        "525": 52.8,
        "550": 38.1,
        "575": 27.5,
        "600": 20.5,
        "625": 15.9,
        "650": 12.2,
        "675": null,
        "700": null,
        "725": null,
        "750": null,
        "775": null,
        "800": null,
        "825": null,
        "850": null,
        "875": null,
        "900": null
      }
    },
    {
      "block": 12,
      "line_no": 32,
      "nominal_composition": null,
      "product_form": "Plate",
      "spec_no": "SA–240",
      "type_grade": 430,
      "alloy_desig_uns_no": "S43000",
      "class_condition_temper": null,
      "size_thickness_mm": null,
      "p_no": 7,
      "group_no": 2,
      "min_tensile_strength_mpa": 450,
      "min_yield_strength_mpa": 205,
      "i": "NP",
      "limits_iii": "NP",
      "viii_1": 649,
      "xii": 343,
      "external_pressure_chart_no": "CS–2 G19, T4",
      "notes": null,
      "values": {
        "40": 128,
        "65": 128,
        "100": 126,
        "125": 125,
        "150": 123,
        "200": 120,
        "250": 119,
        "300": 117,
        "325": 115,
        "350": 114,
        "375": 111,
        "400": 108,
        "425": 104,
        "450": 101,
        "475": 87.8,
        "500": 70.4,
        "525": 53.0,
        "550": 38.1,
        "575": 27.5,
        "600": 20.5,
        "625": 15.9,
        "650": 12.2,
        "675": null,
        "700": null,
        "725": null,
        "750": null,
        "775": null,
        "800": null,
        "825": null,
        "850": null,
        "875": null,
        "900": null
      }
    },
    {
      "block": 12,
      "line_no": 33,
      "nominal_composition": null,
      "product_form": "Bar",
      "spec_no": "SA–479",
      "type_grade": 430,
      "alloy_desig_uns_no": "S43000",
      "class_condition_temper": null,
      "size_thickness_mm": null,
      "p_no": 7,
      "group_no": 2,
      "min_tensile_strength_mpa": 485,
      "min_yield_strength_mpa": 275,
      "i": 371,
      "limits_iii": 371,
      "viii_1": 538,
      "xii": 343,
      "external_pressure_chart_no": "CS–2",
      "notes": "G19, G22, T4",
      "values": {
        "40": 138,
        "65": 138,
        "100": 138,
        "125": 137,
        "150": 135,
        "200": 133,
        "250": 131,
        "300": 129,
        "325": 127,
        "350": 124,
        "375": 122,
        "400": 118,
        "425": 113,
        "450": 109,
        "475": 90.1,
        "500": 69.5,
        "525": 53.6,
        "550": 36.5,
        "575": null,
        "600": null,
        "625": null,
        "650": null,
        "675": null,
        "700": null,
        "725": null,
        "750": null,
        "775": null,
        "800": null,
        "825": null,
        "850": null,
        "875": null,
        "900": null
      }
    },
    {
      "block": 12,
      "line_no": 34,
      "nominal_composition": "17Cr–4Ni–3Cu",
      "product_form": "Castings",
      "spec_no": "SA–747",
      "type_grade": "CB7Cu–1",
      "alloy_desig_uns_no": "J92180",
      "class_condition_temper": null,
      "size_thickness_mm": null,
      "p_no": null,
      "group_no": null,
      "min_tensile_strength_mpa": 1035,
      "min_yield_strength_mpa": 965,
      "i": "NP",
      "limits_iii": "NP",
      "viii_1": 93,
      "xii": "NP",
      "external_pressure_chart_no": "HT–1",
      "notes": "G1, G28, W1",
      "values": {
        "40": 221,
        "65": 221,
        "100": 221,
        "125": null,
        "150": null,
        "200": null,
        "250": null,
        "300": null,
        "325": null,
        "350": null,
        "375": null,
        "400": null,
        "425": null,
        "450": null,
        "475": null,
        "500": null,
        "525": null,
        "550": null,
        "575": null,
        "600": null,
        "625": null,
        "650": null,
        "675": null,
        "700": null,
        "725": null,
        "750": null,
        "775": null,
        "800": null,
        "825": null,
        "850": null,
        "875": null,
        "900": null
      }
    },
    {
      "block": 12,
      "line_no": 35,
      "nominal_composition": "17Cr–4Ni–4Cu",
      "product_form": "Bar",
      "spec_no": "SA–564",
      "type_grade": 630,
      "alloy_desig_uns_no": "S17400",
      "class_condition_temper": "H1150",
      "size_thickness_mm": null,
      "p_no": null,
      "group_no": null,
      "min_tensile_strength_mpa": 930,
      "min_yield_strength_mpa": 725,
      "i": "NP",
      "limits_iii": 343,
      "viii_1": 343,
      "xii": "NP",
      "external_pressure_chart_no": "HT–1",
      "notes": "G8, G19, W1",
      "values": {
        "40": 266,
        "65": 266,
        "100": 266,
        "125": 266,
        "150": 266,
        "200": 259,
        "250": 254,
        "300": 251,
        "325": 249,
        "350": 247,
        "375": null,
        "400": null,
        "425": null,
        "450": null,
        "475": null,
        "500": null,
        "525": null,
        "550": null,
        "575": null,
        "600": null,
        "625": null,
        "650": null,
        "675": null,
        "700": null,
        "725": null,
        "750": null,
        "775": null,
        "800": null,
        "825": null,
        "850": null,
        "875": null,
        "900": null
      }
    },
    {
      "block": 12,
      "line_no": 36,
      "nominal_composition": "17Cr–4Ni–4Cu",
      "product_form": "Plate",
      "spec_no": "SA–693",
      "type_grade": 630,
      "alloy_desig_uns_no": "S17400",
      "class_condition_temper": "H1150",
      "size_thickness_mm": null,
      "p_no": null,
      "group_no": null,
      "min_tensile_strength_mpa": 930,
      "min_yield_strength_mpa": 725,
      "i": "NP",
      "limits_iii": 343,
      "viii_1": 343,
      "xii": "NP",
      "external_pressure_chart_no": "HT–1 G19, W2",
      "notes": null,
      "values": {
        "40": 266,
        "65": 266,
        "100": 266,
        "125": 266,
        "150": 266,
        "200": 259,
        "250": 254,
        "300": 251,
        "325": 249,
        "350": 247,
        "375": null,
        "400": null,
        "425": null,
        "450": null,
        "475": null,
        "500": null,
        "525": null,
        "550": null,
        "575": null,
        "600": null,
        "625": null,
        "650": null,
        "675": null,
        "700": null,
        "725": null,
        "750": null,
        "775": null,
        "800": null,
        "825": null,
        "850": null,
        "875": null,
        "900": null
      }
    },
    {
      "block": 12,
      "line_no": 37,
      "nominal_composition": "17Cr–4Ni–4Cu",
      "product_form": "Forgings",
      "spec_no": "SA–705",
      "type_grade": 630,
      "alloy_desig_uns_no": "S17400",
      "class_condition_temper": "H1150",
      "size_thickness_mm": null,
      "p_no": null,
      "group_no": null,
      "min_tensile_strength_mpa": 930,
      "min_yield_strength_mpa": 725,
      "i": "NP",
      "limits_iii": 343,
      "viii_1": 343,
      "xii": "NP",
      "external_pressure_chart_no": "HT–1 G19, W2",
      "notes": null,
      "values": {
        "40": 266,
        "65": 266,
        "100": 266,
        "125": 266,
        "150": 266,
        "200": 259,
        "250": 254,
        "300": 251,
        "325": 249,
        "350": 247,
        "375": null,
        "400": null,
        "425": null,
        "450": null,
        "475": null,
        "500": null,
        "525": null,
        "550": null,
        "575": null,
        "600": null,
        "625": null,
        "650": null,
        "675": null,
        "700": null,
        "725": null,
        "750": null,
        "775": null,
        "800": null,
        "825": null,
        "850": null,
        "875": null,
        "900": null
      }
    },
    {
      "block": 12,
      "line_no": 38,
      "nominal_composition": "17Cr–4Ni–4Cu",
      "product_form": "Bar",
      "spec_no": "SA–564",
      "type_grade": 630,
      "alloy_desig_uns_no": "S17400",
      "class_condition_temper": "H1100",
      "size_thickness_mm": null,
      "p_no": null,
      "group_no": null,
      "min_tensile_strength_mpa": 965,
      "min_yield_strength_mpa": 795,
      "i": "NP",
      "limits_iii": 343,
      "viii_1": 343,
      "xii": "NP",
      "external_pressure_chart_no": "HT–1",
      "notes": "G8, G19, W1",
      "values": {
        "40": 276,
        "65": 276,
        "100": 276,
        "125": 276,
        "150": 276,
        "200": 269,
        "250": 263,
        "300": 260,
        "325": 258,
        "350": 256,
        "375": null,
        "400": null,
        "425": null,
        "450": null,
        "475": null,
        "500": null,
        "525": null,
        "550": null,
        "575": null,
        "600": null,
        "625": null,
        "650": null,
        "675": null,
        "700": null,
        "725": null,
        "750": null,
        "775": null,
        "800": null,
        "825": null,
        "850": null,
        "875": null,
        "900": null
      }
    },
    {
      "block": 12,
      "line_no": 39,
      "nominal_composition": "17Cr–4Ni–4Cu",
      "product_form": "Plate",
      "spec_no": "SA–693",
      "type_grade": 630,
      "alloy_desig_uns_no": "S17400",
      "class_condition_temper": "H1100",
      "size_thickness_mm": null,
      "p_no": null,
      "group_no": null,
      "min_tensile_strength_mpa": 965,
      "min_yield_strength_mpa": 795,
      "i": "NP",
      "limits_iii": 343,
      "viii_1": 343,
      "xii": "NP",
      "external_pressure_chart_no": "HT–1 G19, W2",
      "notes": null,
      "values": {
        "40": 276,
        "65": 276,
        "100": 276,
        "125": 276,
        "150": 276,
        "200": 269,
        "250": 263,
        "300": 260,
        "325": 258,
        "350": 256,
        "375": null,
        "400": null,
        "425": null,
        "450": null,
        "475": null,
        "500": null,
        "525": null,
        "550": null,
        "575": null,
        "600": null,
        "625": null,
        "650": null,
        "675": null,
        "700": null,
        "725": null,
        "750": null,
        "775": null,
        "800": null,
        "825": null,
        "850": null,
        "875": null,
        "900": null
      }
    },
    {
      "block": 12,
      "line_no": 40,
      "nominal_composition": "17Cr–4Ni–4Cu",
      "product_form": "Forgings",
      "spec_no": "SA–705",
      "type_grade": 630,
      "alloy_desig_uns_no": "S17400",
      "class_condition_temper": "H1100",
      "size_thickness_mm": null,
      "p_no": null,
      "group_no": null,
      "min_tensile_strength_mpa": 965,
      "min_yield_strength_mpa": 795,
      "i": "NP",
      "limits_iii": 343,
      "viii_1": 343,
      "xii": "NP",
      "external_pressure_chart_no": "HT–1 G19, W2",
      "notes": null,
      "values": {
        "40": 276,
        "65": 276,
        "100": 276,
        "125": 276,
        "150": 276,
        "200": 269,
        "250": 263,
        "300": 260,
        "325": 258,
        "350": 256,
        "375": null,
        "400": null,
        "425": null,
        "450": null,
        "475": null,
        "500": null,
        "525": null,
        "550": null,
        "575": null,
        "600": null,
        "625": null,
        "650": null,
        "675": null,
        "700": null,
        "725": null,
        "750": null,
        "775": null,
        "800": null,
        "825": null,
        "850": null,
        "875": null,
        "900": null
      }
    },
    {
      "block": 12,
      "line_no": 41,
      "nominal_composition": "17Cr–4Ni–4Cu",
      "product_form": "Bar",
      "spec_no": "SA–564",
      "type_grade": 630,
      "alloy_desig_uns_no": "S17400",
      "class_condition_temper": "H1075",
      "size_thickness_mm": null,
      "p_no": null,
      "group_no": null,
      "min_tensile_strength_mpa": 1000,
      "min_yield_strength_mpa": 860,
      "i": "NP",
      "limits_iii": 343,
      "viii_1": "NP",
      "xii": "NP",
      "external_pressure_chart_no": "HT–1 G19, W1",
      "notes": null,
      "values": {
        "40": 285,
        "65": 285,
        "100": 285,
        "125": 285,
        "150": 285,
        "200": 279,
        "250": 273,
        "300": 270,
        "325": 267,
        "350": 265,
        "375": null,
        "400": null,
        "425": null,
        "450": null,
        "475": null,
        "500": null,
        "525": null,
        "550": null,
        "575": null,
        "600": null,
        "625": null,
        "650": null,
        "675": null,
        "700": null,
        "725": null,
        "750": null,
        "775": null,
        "800": null,
        "825": null,
        "850": null,
        "875": null,
        "900": null
      }
    },
    {
      "block": 12,
      "line_no": 42,
      "nominal_composition": "17Cr–4Ni–4Cu",
      "product_form": "Plate",
      "spec_no": "SA–693",
      "type_grade": 630,
      "alloy_desig_uns_no": "S17400",
      "class_condition_temper": "H1075",
      "size_thickness_mm": null,
      "p_no": null,
      "group_no": null,
      "min_tensile_strength_mpa": 1000,
      "min_yield_strength_mpa": 860,
      "i": "NP",
      "limits_iii": 343,
      "viii_1": 343,
      "xii": "NP",
      "external_pressure_chart_no": "HT–1 G19, W2",
      "notes": null,
      "values": {
        "40": 285,
        "65": 285,
        "100": 285,
        "125": 285,
        "150": 285,
        "200": 279,
        "250": 273,
        "300": 270,
        "325": 267,
        "350": 265,
        "375": null,
        "400": null,
        "425": null,
        "450": null,
        "475": null,
        "500": null,
        "525": null,
        "550": null,
        "575": null,
        "600": null,
        "625": null,
        "650": null,
        "675": null,
        "700": null,
        "725": null,
        "750": null,
        "775": null,
        "800": null,
        "825": null,
        "850": null,
        "875": null,
        "900": null
      }
    },
    {
      "block": 12,
      "line_no": 43,
      "nominal_composition": "17Cr–4Ni–4Cu",
      "product_form": "Forgings",
      "spec_no": "SA–705",
      "type_grade": 630,
      "alloy_desig_uns_no": "S17400",
      "class_condition_temper": "H1075",
      "size_thickness_mm": null,
      "p_no": null,
      "group_no": null,
      "min_tensile_strength_mpa": 1000,
      "min_yield_strength_mpa": 860,
      "i": "NP",
      "limits_iii": 343,
      "viii_1": 343,
      "xii": "NP",
      "external_pressure_chart_no": "HT–1 G19, W2",
      "notes": null,
      "values": {
        "40": 285,
        "65": 285,
        "100": 285,
        "125": 285,
        "150": 285,
        "200": 279,
        "250": 273,
        "300": 270,
        "325": 267,
        "350": 265,
        "375": null,
        "400": null,
        "425": null,
        "450": null,
        "475": null,
        "500": null,
        "525": null,
        "550": null,
        "575": null,
        "600": null,
        "625": null,
        "650": null,
        "675": null,
        "700": null,
        "725": null,
        "750": null,
        "775": null,
        "800": null,
        "825": null,
        "850": null,
        "875": null,
        "900": null
      }
    },
    {
      "block": 12,
      "line_no": 44,
      "nominal_composition": "18Cr–2Mo",
      "product_form": "Plate",
      "spec_no": "SA–240",
      "type_grade": null,
      "alloy_desig_uns_no": "S44400",
      "class_condition_temper": null,
      "size_thickness_mm": null,
      "p_no": 7,
      "group_no": 2,
      "min_tensile_strength_mpa": 415,
      "min_yield_strength_mpa": 275,
      "i": "NP",
      "limits_iii": "NP",
      "viii_1": 343,
      "xii": 343,
      "external_pressure_chart_no": "CS–2 G19",
      "notes": null,
      "values": {
        "40": 118,
        "65": 118,
        "100": 118,
        "125": 116,
        "150": 114,
        "200": 112,
        "250": 110,
        "300": 107,
        "325": 105,
        "350": 104,
        "375": null,
        "400": null,
        "425": null,
        "450": null,
        "475": null,
        "500": null,
        "525": null,
        "550": null,
        "575": null,
        "600": null,
        "625": null,
        "650": null,
        "675": null,
        "700": null,
        "725": null,
        "750": null,
        "775": null,
        "800": null,
        "825": null,
        "850": null,
        "875": null,
        "900": null
      }
    },
    {
      "block": 12,
      "line_no": 45,
      "nominal_composition": "18Cr–2Mo",
      "product_form": "Wld. tube",
      "spec_no": "SA–268",
      "type_grade": null,
      "alloy_desig_uns_no": "S44400",
      "class_condition_temper": null,
      "size_thickness_mm": null,
      "p_no": 7,
      "group_no": 2,
      "min_tensile_strength_mpa": 415,
      "min_yield_strength_mpa": 275,
      "i": "NP",
      "limits_iii": "NP",
      "viii_1": 343,
      "xii": 343,
      "external_pressure_chart_no": "CS–2",
      "notes": "G19, G24",
      "values": {
        "40": 101,
        "65": 101,
        "100": 101,
        "125": 99.0,
        "150": 97.1,
        "200": 95.3,
        "250": 93.5,
        "300": 91.3,
        "325": 89.7,
        "350": 87.7,
        "375": null,
        "400": null,
        "425": null,
        "450": null,
        "475": null,
        "500": null,
        "525": null,
        "550": null,
        "575": null,
        "600": null,
        "625": null,
        "650": null,
        "675": null,
        "700": null,
        "725": null,
        "750": null,
        "775": null,
        "800": null,
        "825": null,
        "850": null,
        "875": null,
        "900": null
      }
    },
    {
      "block": 13,
      "line_no": 1,
      "nominal_composition": "18Cr–2Mo",
      "product_form": "Smls. tube",
      "spec_no": "SA–268",
      "type_grade": null,
      "alloy_desig_uns_no": "S44400",
      "class_condition_temper": null,
      "size_thickness_mm": null,
      "p_no": 7,
      "group_no": 2,
      "min_tensile_strength_mpa": 415,
      "min_yield_strength_mpa": 275,
      "i": "NP",
      "limits_iii": "NP",
      "viii_1": 343,
      "xii": 343,
      "external_pressure_chart_no": "CS–2 G19",
      "notes": null,
      "values": {
        "40": 118,
        "65": 118,
        "100": 118,
        "125": 116,
        "150": 114,
        "200": 112,
        "250": 110,
        "300": 107,
        "325": 105,
        "350": 104,
        "375": null,
        "400": null,
        "425": null,
        "450": null,
        "475": null,
        "500": null,
        "525": null,
        "550": null,
        "575": null,
        "600": null,
        "625": null,
        "650": null,
        "675": null,
        "700": null,
        "725": null,
        "750": null,
        "775": null,
        "800": null,
        "825": null,
        "850": null,
        "875": null,
        "900": null
      }
    },
    {
      "block": 13,
      "line_no": 2,
      "nominal_composition": null,
      "product_form": "Plate",
      "spec_no": "SA–240",
      "type_grade": null,
      "alloy_desig_uns_no": "S43932",
      "class_condition_temper": null,
      "size_thickness_mm": null,
      "p_no": 7,
      "group_no": 2,
      "min_tensile_strength_mpa": 415,
      "min_yield_strength_mpa": 205,
      "i": "NP",
      "limits_iii": "NP",
      "viii_1": 316,
      "xii": 316,
      "external_pressure_chart_no": "CS–2 G19",
      "notes": null,
      "values": {
        "40": 118,
        "65": 118,
        "100": 118,
        "125": 113,
        "150": 108,
        "200": 101,
        "250": 96.6,
        "300": 94.0,
        "325": 93.8,
        "350": null,
        "375": null,
        "400": null,
        "425": null,
        "450": null,
        "475": null,
        "500": null,
        "525": null,
        "550": null,
        "575": null,
        "600": null,
        "625": null,
        "650": null,
        "675": null,
        "700": null,
        "725": null,
        "750": null,
        "775": null,
        "800": null,
        "825": null,
        "850": null,
        "875": null,
        "900": null
      }
    },
    {
      "block": 13,
      "line_no": 3,
      "nominal_composition": null,
      "product_form": "Wld. tube",
      "spec_no": "SA–268",
      "type_grade": "TP439",
      "alloy_desig_uns_no": "S43035",
      "class_condition_temper": null,
      "size_thickness_mm": null,
      "p_no": 7,
      "group_no": 2,
      "min_tensile_strength_mpa": 415,
      "min_yield_strength_mpa": 205,
      "i": 427,
      "limits_iii": "NP",
      "viii_1": 427,
      "xii": 343,
      "external_pressure_chart_no": "CS–2",
      "notes": "G19, G24",
      "values": {
        "40": 101,
        "65": 101,
        "100": 100,
        "125": 96.5,
        "150": 91.5,
        "200": 85.9,
        "250": 81.9,
        "300": 80.3,
        "325": 79.7,
        "350": 79.3,
        "375": 79.2,
        "400": 78.6,
        "425": 77.3,
        "450": 76.1,
        "475": null,
        "500": null,
        "525": null,
        "550": null,
        "575": null,
        "600": null,
        "625": null,
        "650": null,
        "675": null,
        "700": null,
        "725": null,
        "750": null,
        "775": null,
        "800": null,
        "825": null,
        "850": null,
        "875": null,
        "900": null
      }
    },
    {
      "block": 13,
      "line_no": 4,
      "nominal_composition": null,
      "product_form": "Smls. tube",
      "spec_no": "SA–268",
      "type_grade": "TP439",
      "alloy_desig_uns_no": "S43035",
      "class_condition_temper": null,
      "size_thickness_mm": null,
      "p_no": 7,
      "group_no": 2,
      "min_tensile_strength_mpa": 415,
      "min_yield_strength_mpa": 205,
      "i": 427,
      "limits_iii": "NP",
      "viii_1": 427,
      "xii": 343,
      "external_pressure_chart_no": "CS–2 G19",
      "notes": null,
      "values": {
        "40": 118,
        "65": 118,
        "100": 118,
        "125": 113,
        "150": 108,
        "200": 101,
