Repository: danivelas0/asme-pcc

File: resources/bpvc_ii_d_metric_2025/table_2a.json (part 17 of 24)
    "External Pressure Chart No.",
    "Notes"
  ],
  "columns_values": [
      "class_condition_temper": "WP–S",
      "size_thickness_mm": null,
      "p_no": 8,
      "group_no": 1,
      "min_tensile_strength_mpa": 515,
      "min_yield_strength_mpa": 205,
      "applicability_and_max_temperature_limits_np_not_permitted_spt_supports_only_iii": "NP",
      "viii_2": 427,
      "external_pressure_chart_no": "HA–1",
      "notes": "G7",
      "values": {
        "40": 138,
        "65": 138,
        "100": 138,
        "125": 138,
        "150": 138,
        "200": 129,
        "250": 122,
        "300": 116,
        "325": 114,
        "350": 111,
        "375": 109,
        "400": 107,
        "425": 105,
        "450": 103,
        "475": null,
        "500": null
      }
    },
    {
      "block": 16,
      "line_no": 5,
      "nominal_composition": null,
      "product_form": "Wld. fittings",
      "spec_no": "SA–403",
      "type_grade": "304H",
      "alloy_desig_uns_no": "S30409",
      "class_condition_temper": "WP–W",
      "size_thickness_mm": null,
      "p_no": 8,
      "group_no": 1,
      "min_tensile_strength_mpa": 515,
      "min_yield_strength_mpa": 205,
      "applicability_and_max_temperature_limits_np_not_permitted_spt_supports_only_iii": 427,
      "viii_2": "NP",
      "external_pressure_chart_no": "HA–1",
      "notes": "G7",
      "values": {
        "40": 138,
        "65": 138,
        "100": 138,
        "125": 138,
        "150": 138,
        "200": 129,
        "250": 122,
        "300": 116,
        "325": 114,
        "350": 111,
        "375": 109,
        "400": 107,
        "425": 105,
        "450": 103,
        "475": null,
        "500": null
      }
    },
    {
      "block": 16,
      "line_no": 6,
      "nominal_composition": null,
      "product_form": "Wld. fittings",
      "spec_no": "SA–403",
      "type_grade": "304H",
      "alloy_desig_uns_no": "S30409",
      "class_condition_temper": "WP–W",
      "size_thickness_mm": null,
      "p_no": 8,
      "group_no": 1,
      "min_tensile_strength_mpa": 515,
      "min_yield_strength_mpa": 205,
      "applicability_and_max_temperature_limits_np_not_permitted_spt_supports_only_iii": "NP",
      "viii_2": 427,
      "external_pressure_chart_no": "HA–1",
      "notes": "G7, G18",
      "values": {
        "40": 117,
        "65": 117,
        "100": 117,
        "125": 117,
        "150": 117,
        "200": 110,
        "250": 103,
        "300": 98.5,
        "325": 96.5,
        "350": 94.7,
        "375": 92.8,
        "400": 90.9,
        "425": 89.1,
        "450": 87.2,
        "475": null,
        "500": null
      }
    },
    {
      "block": 16,
      "line_no": 7,
      "nominal_composition": null,
      "product_form": "Wld. fittings",
      "spec_no": "SA–403",
      "type_grade": "304H",
      "alloy_desig_uns_no": "S30409",
      "class_condition_temper": "WP–WX",
      "size_thickness_mm": null,
      "p_no": 8,
      "group_no": 1,
      "min_tensile_strength_mpa": 515,
      "min_yield_strength_mpa": 205,
      "applicability_and_max_temperature_limits_np_not_permitted_spt_supports_only_iii": "NP",
      "viii_2": 427,
      "external_pressure_chart_no": "HA–1",
      "notes": "G7, G18",
      "values": {
        "40": 117,
        "65": 117,
        "100": 117,
        "125": 117,
        "150": 117,
        "200": 110,
        "250": 103,
        "300": 98.5,
        "325": 96.5,
        "350": 94.7,
        "375": 92.8,
        "400": 90.9,
        "425": 89.1,
        "450": 87.2,
        "475": null,
        "500": null
      }
    },
    {
      "block": 16,
      "line_no": 8,
      "nominal_composition": null,
      "product_form": "Bar",
      "spec_no": "SA–479",
      "type_grade": "304H",
      "alloy_desig_uns_no": "S30409",
      "class_condition_temper": null,
      "size_thickness_mm": null,
      "p_no": 8,
      "group_no": 1,
      "min_tensile_strength_mpa": 515,
      "min_yield_strength_mpa": 205,
      "applicability_and_max_temperature_limits_np_not_permitted_spt_supports_only_iii": 427,
      "viii_2": "NP",
      "external_pressure_chart_no": "HA–1",
      "notes": "G7",
      "values": {
        "40": 138,
        "65": 138,
        "100": 138,
        "125": 138,
        "150": 138,
        "200": 129,
        "250": 122,
        "300": 116,
        "325": 114,
        "350": 111,
        "375": 109,
        "400": 107,
        "425": 105,
        "450": 103,
        "475": null,
        "500": null
      }
    },
    {
      "block": 16,
      "line_no": 9,
      "nominal_composition": null,
      "product_form": "Wld. tube",
      "spec_no": "SA–813",
      "type_grade": "TP304H",
      "alloy_desig_uns_no": "S30409",
      "class_condition_temper": null,
      "size_thickness_mm": null,
      "p_no": 8,
      "group_no": 1,
      "min_tensile_strength_mpa": 515,
      "min_yield_strength_mpa": 205,
      "applicability_and_max_temperature_limits_np_not_permitted_spt_supports_only_iii": 427,
      "viii_2": "NP",
      "external_pressure_chart_no": "HA–1",
      "notes": "G7",
      "values": {
        "40": 138,
        "65": 138,
        "100": 138,
        "125": 138,
        "150": 138,
        "200": 129,
        "250": 122,
        "300": 116,
        "325": 114,
        "350": 111,
        "375": 109,
        "400": 107,
        "425": 105,
        "450": 103,
        "475": null,
        "500": null
      }
    },
    {
      "block": 16,
      "line_no": 10,
      "nominal_composition": null,
      "product_form": "Wld. tube",
      "spec_no": "SA–814",
      "type_grade": "TP304H",
      "alloy_desig_uns_no": "S30409",
      "class_condition_temper": null,
      "size_thickness_mm": null,
      "p_no": 8,
      "group_no": 1,
      "min_tensile_strength_mpa": 515,
      "min_yield_strength_mpa": 205,
      "applicability_and_max_temperature_limits_np_not_permitted_spt_supports_only_iii": 427,
      "viii_2": "NP",
      "external_pressure_chart_no": "HA–1",
      "notes": "G7",
      "values": {
        "40": 138,
        "65": 138,
        "100": 138,
        "125": 138,
        "150": 138,
        "200": 129,
        "250": 122,
        "300": 116,
        "325": 114,
        "350": 111,
        "375": 109,
        "400": 107,
        "425": 105,
        "450": 103,
        "475": null,
        "500": null
      }
    },
    {
      "block": 16,
      "line_no": 11,
      "nominal_composition": null,
      "product_form": "Plate",
      "spec_no": "SA/EN 10028–7",
      "type_grade": "X5CrNi18–10",
      "alloy_desig_uns_no": null,
      "class_condition_temper": null,
      "size_thickness_mm": "≤75",
      "p_no": 8,
      "group_no": 1,
      "min_tensile_strength_mpa": 520,
      "min_yield_strength_mpa": 210,
      "applicability_and_max_temperature_limits_np_not_permitted_spt_supports_only_iii": "NP",
      "viii_2": 427,
      "external_pressure_chart_no": "HA–1",
      "notes": "G7, G18",
      "values": {
        "40": 140,
        "65": 140,
        "100": 140,
        "125": 140,
        "150": 140,
        "200": 131.4,
        "250": 123.3,
        "300": 117.9,
        "325": 115.2,
        "350": 112.5,
        "375": 110.7,
        "400": 108.9,
        "425": 106.2,
        "450": 104.4,
        "475": null,
        "500": null
      }
    },
    {
      "block": 16,
      "line_no": 12,
      "nominal_composition": null,
      "product_form": "Bar",
      "spec_no": "SA/JIS G4303",
      "type_grade": "SUS302",
      "alloy_desig_uns_no": null,
      "class_condition_temper": null,
      "size_thickness_mm": null,
      "p_no": 8,
      "group_no": 1,
      "min_tensile_strength_mpa": 520,
      "min_yield_strength_mpa": 205,
      "applicability_and_max_temperature_limits_np_not_permitted_spt_supports_only_iii": 427,
      "viii_2": "NP",
      "external_pressure_chart_no": "HA–1",
      "notes": "G7",
      "values": {
        "40": 138,
        "65": 138,
        "100": 138,
        "125": 138,
        "150": 138,
        "200": 129,
        "250": 122,
        "300": 116,
        "325": 114,
        "350": 111,
        "375": 109,
        "400": 107,
        "425": 105,
        "450": 103,
        "475": null,
        "500": null
      }
    },
    {
      "block": 16,
      "line_no": 13,
      "nominal_composition": null,
      "product_form": "Bar",
      "spec_no": "SA/JIS G4303",
      "type_grade": "SUS304",
      "alloy_desig_uns_no": null,
      "class_condition_temper": null,
      "size_thickness_mm": null,
      "p_no": 8,
      "group_no": 1,
      "min_tensile_strength_mpa": 520,
      "min_yield_strength_mpa": 205,
      "applicability_and_max_temperature_limits_np_not_permitted_spt_supports_only_iii": 427,
      "viii_2": "NP",
      "external_pressure_chart_no": "HA–1",
      "notes": "G7",
      "values": {
        "40": 138,
        "65": 138,
        "100": 138,
        "125": 138,
        "150": 138,
        "200": 129,
        "250": 122,
        "300": 116,
        "325": 114,
        "350": 111,
        "375": 109,
        "400": 107,
        "425": 105,
        "450": 103,
        "475": null,
        "500": null
      }
    },
    {
      "block": 16,
      "line_no": 14,
      "nominal_composition": null,
      "product_form": "Castings",
      "spec_no": "SA–351",
      "type_grade": "CF3A",
      "alloy_desig_uns_no": "J92500",
      "class_condition_temper": null,
      "size_thickness_mm": null,
      "p_no": 8,
      "group_no": 1,
      "min_tensile_strength_mpa": 530,
      "min_yield_strength_mpa": 240,
      "applicability_and_max_temperature_limits_np_not_permitted_spt_supports_only_iii": 371,
      "viii_2": "NP",
      "external_pressure_chart_no": "HA–3",
      "notes": "G7, G13",
      "values": {
        "40": 161,
        "65": 161,
        "100": 161,
        "125": 159,
        "150": 156,
        "200": 150,
        "250": 142,
        "300": 135,
        "325": 132,
        "350": 130,
        "375": 127,
        "400": null,
        "425": null,
        "450": null,
        "475": null,
        "500": null
      }
    },
    {
      "block": 16,
      "line_no": 15,
      "nominal_composition": null,
      "product_form": "Cast pipe",
      "spec_no": "SA–451",
      "type_grade": "CPF3A",
      "alloy_desig_uns_no": "J92500",
      "class_condition_temper": null,
      "size_thickness_mm": null,
      "p_no": 8,
      "group_no": 1,
      "min_tensile_strength_mpa": 530,
      "min_yield_strength_mpa": 240,
      "applicability_and_max_temperature_limits_np_not_permitted_spt_supports_only_iii": 371,
      "viii_2": "NP",
      "external_pressure_chart_no": "HA–3",
      "notes": "G7, G13",
      "values": {
        "40": 161,
        "65": 161,
        "100": 161,
        "125": 159,
        "150": 156,
        "200": 150,
        "250": 142,
        "300": 135,
        "325": 132,
        "350": 130,
        "375": 127,
        "400": null,
        "425": null,
        "450": null,
        "475": null,
        "500": null
      }
    },
    {
      "block": 16,
      "line_no": 16,
      "nominal_composition": null,
      "product_form": "Castings",
      "spec_no": "SA–351",
      "type_grade": "CF8A",
      "alloy_desig_uns_no": "J92600",
      "class_condition_temper": null,
      "size_thickness_mm": null,
      "p_no": 8,
      "group_no": 1,
      "min_tensile_strength_mpa": 530,
      "min_yield_strength_mpa": 240,
      "applicability_and_max_temperature_limits_np_not_permitted_spt_supports_only_iii": 371,
      "viii_2": "NP",
      "external_pressure_chart_no": "HA–1",
      "notes": "G7, G13",
      "values": {
        "40": 161,
        "65": 161,
        "100": 161,
        "125": 159,
        "150": 156,
        "200": 150,
        "250": 142,
        "300": 135,
        "325": 132,
        "350": 130,
        "375": 127,
        "400": null,
        "425": null,
        "450": null,
        "475": null,
        "500": null
      }
    },
    {
      "block": 16,
      "line_no": 17,
      "nominal_composition": null,
      "product_form": "Cast pipe",
      "spec_no": "SA–451",
      "type_grade": "CPF8A",
      "alloy_desig_uns_no": "J92600",
      "class_condition_temper": null,
      "size_thickness_mm": null,
      "p_no": 8,
      "group_no": 1,
      "min_tensile_strength_mpa": 530,
      "min_yield_strength_mpa": 240,
      "applicability_and_max_temperature_limits_np_not_permitted_spt_supports_only_iii": 371,
      "viii_2": "NP",
      "external_pressure_chart_no": "HA–1",
      "notes": "G7, G13",
      "values": {
        "40": 161,
        "65": 161,
        "100": 161,
        "125": 159,
        "150": 156,
        "200": 150,
        "250": 142,
        "300": 135,
        "325": 132,
        "350": 130,
        "375": 127,
        "400": null,
        "425": null,
        "450": null,
        "475": null,
        "500": null
      }
    },
    {
      "block": 16,
      "line_no": 18,
      "nominal_composition": "18Cr–8Ni–N",
      "product_form": "Forgings",
      "spec_no": "SA–182",
      "type_grade": "F304LN",
      "alloy_desig_uns_no": "S30453",
      "class_condition_temper": null,
      "size_thickness_mm": ">130",
      "p_no": 8,
      "group_no": 1,
      "min_tensile_strength_mpa": 485,
      "min_yield_strength_mpa": 205,
      "applicability_and_max_temperature_limits_np_not_permitted_spt_supports_only_iii": 427,
      "viii_2": "NP",
      "external_pressure_chart_no": "HA–1",
      "notes": "G7",
      "values": {
        "40": 138,
        "65": 138,
        "100": 138,
        "125": 138,
        "150": 138,
        "200": 129,
        "250": 122,
        "300": 116,
        "325": 114,
        "350": 111,
        "375": 109,
        "400": 107,
        "425": 105,
        "450": 103,
        "475": null,
        "500": null
      }
    },
    {
      "block": 16,
      "line_no": 19,
      "nominal_composition": "18Cr–8Ni–N",
      "product_form": "Forgings",
      "spec_no": "SA–965",
      "type_grade": "F304LN",
      "alloy_desig_uns_no": "S30453",
      "class_condition_temper": null,
      "size_thickness_mm": null,
      "p_no": 8,
      "group_no": 1,
      "min_tensile_strength_mpa": 485,
      "min_yield_strength_mpa": 205,
      "applicability_and_max_temperature_limits_np_not_permitted_spt_supports_only_iii": 427,
      "viii_2": "NP",
      "external_pressure_chart_no": "HA–1",
      "notes": "G7",
      "values": {
        "40": 138,
        "65": 138,
        "100": 138,
        "125": 138,
        "150": 138,
        "200": 129,
        "250": 122,
        "300": 116,
        "325": 114,
        "350": 111,
        "375": 109,
        "400": 107,
        "425": 105,
        "450": 103,
        "475": null,
        "500": null
      }
    },
    {
      "block": 16,
      "line_no": 20,
      "nominal_composition": "18Cr–8Ni–N",
      "product_form": "Forgings",
      "spec_no": "SA–182",
      "type_grade": "F304LN",
      "alloy_desig_uns_no": "S30453",
      "class_condition_temper": null,
      "size_thickness_mm": "≤130",
      "p_no": 8,
      "group_no": 1,
      "min_tensile_strength_mpa": 515,
      "min_yield_strength_mpa": 205,
      "applicability_and_max_temperature_limits_np_not_permitted_spt_supports_only_iii": 427,
      "viii_2": "NP",
      "external_pressure_chart_no": "HA–1",
      "notes": "G7",
      "values": {
        "40": 138,
        "65": 138,
        "100": 138,
        "125": 138,
        "150": 138,
        "200": 129,
        "250": 122,
        "300": 116,
        "325": 114,
        "350": 111,
        "375": 109,
        "400": 107,
        "425": 105,
        "450": 103,
        "475": null,
        "500": null
      }
    },
    {
      "block": 16,
      "line_no": 21,
      "nominal_composition": "18Cr–8Ni–N",
      "product_form": "Smls. tube",
      "spec_no": "SA–213",
      "type_grade": "TP304LN",
      "alloy_desig_uns_no": "S30453",
      "class_condition_temper": null,
      "size_thickness_mm": null,
      "p_no": 8,
      "group_no": 1,
      "min_tensile_strength_mpa": 515,
      "min_yield_strength_mpa": 205,
      "applicability_and_max_temperature_limits_np_not_permitted_spt_supports_only_iii": 427,
      "viii_2": "NP",
      "external_pressure_chart_no": "HA–1",
      "notes": "G7",
      "values": {
        "40": 138,
        "65": 138,
        "100": 138,
        "125": 138,
        "150": 138,
        "200": 129,
        "250": 122,
        "300": 116,
        "325": 114,
        "350": 111,
        "375": 109,
        "400": 107,
        "425": 105,
        "450": 103,
        "475": null,
        "500": null
      }
    },
    {
      "block": 16,
      "line_no": 22,
      "nominal_composition": "18Cr–8Ni–N",
      "product_form": "Plate",
      "spec_no": "SA–240",
      "type_grade": "304LN",
      "alloy_desig_uns_no": "S30453",
      "class_condition_temper": null,
      "size_thickness_mm": null,
      "p_no": 8,
      "group_no": 1,
      "min_tensile_strength_mpa": 515,
      "min_yield_strength_mpa": 205,
      "applicability_and_max_temperature_limits_np_not_permitted_spt_supports_only_iii": 427,
      "viii_2": "NP",
      "external_pressure_chart_no": "HA–1",
      "notes": "G7",
      "values": {
        "40": 138,
        "65": 138,
        "100": 138,
        "125": 138,
        "150": 138,
        "200": 129,
        "250": 122,
        "300": 116,
        "325": 114,
        "350": 111,
        "375": 109,
        "400": 107,
        "425": 105,
        "450": 103,
        "475": null,
        "500": null
      }
    },
    {
      "block": 16,
      "line_no": 23,
      "nominal_composition": "18Cr–8Ni–N",
      "product_form": "Wld. tube",
      "spec_no": "SA–249",
      "type_grade": "TP304LN",
      "alloy_desig_uns_no": "S30453",
      "class_condition_temper": null,
      "size_thickness_mm": null,
      "p_no": 8,
      "group_no": 1,
      "min_tensile_strength_mpa": 515,
      "min_yield_strength_mpa": 205,
      "applicability_and_max_temperature_limits_np_not_permitted_spt_supports_only_iii": 427,
      "viii_2": "NP",
      "external_pressure_chart_no": "HA–1",
      "notes": "G7",
      "values": {
        "40": 138,
        "65": 138,
        "100": 138,
        "125": 138,
        "150": 138,
        "200": 129,
        "250": 122,
        "300": 116,
        "325": 114,
        "350": 111,
        "375": 109,
        "400": 107,
        "425": 105,
        "450": 103,
        "475": null,
        "500": null
      }
    },
    {
      "block": 16,
      "line_no": 24,
      "nominal_composition": "18Cr–8Ni–N",
      "product_form": "Smls. & wld. pipe SA–312",
      "spec_no": null,
      "type_grade": "TP304LN",
      "alloy_desig_uns_no": "S30453",
      "class_condition_temper": null,
      "size_thickness_mm": null,
      "p_no": 8,
      "group_no": 1,
      "min_tensile_strength_mpa": 515,
      "min_yield_strength_mpa": 205,
      "applicability_and_max_temperature_limits_np_not_permitted_spt_supports_only_iii": 427,
      "viii_2": "NP",
      "external_pressure_chart_no": "HA–1",
      "notes": "G7",
      "values": {
        "40": 138,
        "65": 138,
        "100": 138,
        "125": 138,
        "150": 138,
        "200": 129,
        "250": 122,
        "300": 116,
        "325": 114,
        "350": 111,
        "375": 109,
        "400": 107,
        "425": 105,
        "450": 103,
        "475": null,
        "500": null
      }
    },
    {
      "block": 16,
      "line_no": 25,
      "nominal_composition": "18Cr–8Ni–N",
      "product_form": "Wld. pipe",
      "spec_no": "SA–358",
      "type_grade": "304LN",
      "alloy_desig_uns_no": "S30453",
      "class_condition_temper": 1,
      "size_thickness_mm": null,
      "p_no": 8,
      "group_no": 1,
      "min_tensile_strength_mpa": 515,
      "min_yield_strength_mpa": 205,
      "applicability_and_max_temperature_limits_np_not_permitted_spt_supports_only_iii": 427,
      "viii_2": "NP",
      "external_pressure_chart_no": "HA–1",
      "notes": "G7",
      "values": {
        "40": 138,
        "65": 138,
        "100": 138,
        "125": 138,
        "150": 138,
        "200": 129,
        "250": 122,
        "300": 116,
        "325": 114,
        "350": 111,
        "375": 109,
        "400": 107,
        "425": 105,
        "450": 103,
        "475": null,
        "500": null
      }
    },
    {
      "block": 16,
      "line_no": 26,
      "nominal_composition": "18Cr–8Ni–N",
      "product_form": "Wld. pipe",
      "spec_no": "SA–358",
      "type_grade": "304LN",
      "alloy_desig_uns_no": "S30453",
      "class_condition_temper": 3,
      "size_thickness_mm": null,
      "p_no": 8,
      "group_no": 1,
      "min_tensile_strength_mpa": 515,
      "min_yield_strength_mpa": 205,
      "applicability_and_max_temperature_limits_np_not_permitted_spt_supports_only_iii": 427,
      "viii_2": "NP",
      "external_pressure_chart_no": "HA–1",
      "notes": "G7",
      "values": {
        "40": 138,
        "65": 138,
        "100": 138,
        "125": 138,
        "150": 138,
        "200": 129,
        "250": 122,
        "300": 116,
        "325": 114,
        "350": 111,
        "375": 109,
        "400": 107,
        "425": 105,
        "450": 103,
        "475": null,
        "500": null
      }
    },
    {
      "block": 16,
      "line_no": 27,
      "nominal_composition": "18Cr–8Ni–N",
      "product_form": "Wld. pipe",
      "spec_no": "SA–358",
      "type_grade": "304LN",
      "alloy_desig_uns_no": "S30453",
      "class_condition_temper": 4,
      "size_thickness_mm": null,
      "p_no": 8,
      "group_no": 1,
      "min_tensile_strength_mpa": 515,
      "min_yield_strength_mpa": 205,
      "applicability_and_max_temperature_limits_np_not_permitted_spt_supports_only_iii": 427,
      "viii_2": "NP",
      "external_pressure_chart_no": "HA–1",
      "notes": "G7",
      "values": {
        "40": 138,
        "65": 138,
        "100": 138,
        "125": 138,
        "150": 138,
        "200": 129,
        "250": 122,
        "300": 116,
        "325": 114,
        "350": 111,
        "375": 109,
        "400": 107,
        "425": 105,
        "450": 103,
        "475": null,
        "500": null
      }
    },
    {
      "block": 16,
      "line_no": 28,
      "nominal_composition": "18Cr–8Ni–N",
      "product_form": "Smls. pipe",
      "spec_no": "SA–376",
      "type_grade": "TP304LN",
      "alloy_desig_uns_no": "S30453",
      "class_condition_temper": null,
      "size_thickness_mm": null,
      "p_no": 8,
      "group_no": 1,
      "min_tensile_strength_mpa": 515,
      "min_yield_strength_mpa": 205,
      "applicability_and_max_temperature_limits_np_not_permitted_spt_supports_only_iii": 427,
      "viii_2": "NP",
      "external_pressure_chart_no": "HA–1",
      "notes": "G7",
      "values": {
        "40": 138,
        "65": 138,
        "100": 138,
        "125": 138,
        "150": 138,
        "200": 129,
        "250": 122,
        "300": 116,
        "325": 114,
        "350": 111,
        "375": 109,
        "400": 107,
        "425": 105,
        "450": 103,
        "475": null,
        "500": null
      }
    },
    {
      "block": 16,
      "line_no": 29,
      "nominal_composition": "18Cr–8Ni–N",
      "product_form": "Fittings",
      "spec_no": "SA–403",
      "type_grade": "304LN",
      "alloy_desig_uns_no": "S30453",
      "class_condition_temper": null,
      "size_thickness_mm": null,
      "p_no": 8,
      "group_no": 1,
      "min_tensile_strength_mpa": 515,
      "min_yield_strength_mpa": 205,
      "applicability_and_max_temperature_limits_np_not_permitted_spt_supports_only_iii": 427,
      "viii_2": "NP",
      "external_pressure_chart_no": "HA–1",
      "notes": "G7",
      "values": {
        "40": 138,
        "65": 138,
        "100": 138,
        "125": 138,
        "150": 138,
        "200": 129,
        "250": 122,
        "300": 116,
        "325": 114,
        "350": 111,
        "375": 109,
        "400": 107,
        "425": 105,
        "450": 103,
        "475": null,
        "500": null
      }
    },
    {
      "block": 16,
      "line_no": 30,
      "nominal_composition": "18Cr–8Ni–N",
      "product_form": "Wld. fittings",
      "spec_no": "SA–403",
      "type_grade": "304LN",
      "alloy_desig_uns_no": "S30453",
      "class_condition_temper": "WP–W",
      "size_thickness_mm": null,
      "p_no": 8,
      "group_no": 1,
      "min_tensile_strength_mpa": 515,
      "min_yield_strength_mpa": 205,
      "applicability_and_max_temperature_limits_np_not_permitted_spt_supports_only_iii": 427,
      "viii_2": "NP",
      "external_pressure_chart_no": "HA–1",
      "notes": "G7",
      "values": {
        "40": 138,
        "65": 138,
        "100": 138,
        "125": 138,
        "150": 138,
        "200": 129,
        "250": 122,
        "300": 116,
        "325": 114,
        "350": 111,
        "375": 109,
        "400": 107,
        "425": 105,
        "450": 103,
        "475": null,
        "500": null
      }
    },
    {
      "block": 16,
      "line_no": 31,
      "nominal_composition": "18Cr–8Ni–N",
      "product_form": "Bar",
      "spec_no": "SA–479",
      "type_grade": "304LN",
      "alloy_desig_uns_no": "S30453",
      "class_condition_temper": null,
      "size_thickness_mm": null,
      "p_no": 8,
      "group_no": 1,
      "min_tensile_strength_mpa": 515,
      "min_yield_strength_mpa": 205,
      "applicability_and_max_temperature_limits_np_not_permitted_spt_supports_only_iii": 427,
      "viii_2": "NP",
      "external_pressure_chart_no": "HA–1",
      "notes": "G7",
      "values": {
        "40": 138,
        "65": 138,
        "100": 138,
        "125": 138,
        "150": 138,
        "200": 129,
        "250": 122,
        "300": 116,
        "325": 114,
        "350": 111,
        "375": 109,
        "400": 107,
        "425": 105,
        "450": 103,
        "475": null,
        "500": null
      }
    },
    {
      "block": 16,
      "line_no": 32,
      "nominal_composition": "18Cr–8Ni–N",
      "product_form": "Wld. tube",
      "spec_no": "SA–688",
      "type_grade": "TP304LN",
      "alloy_desig_uns_no": "S30453",
      "class_condition_temper": null,
      "size_thickness_mm": null,
      "p_no": 8,
      "group_no": 1,
      "min_tensile_strength_mpa": 515,
      "min_yield_strength_mpa": 205,
      "applicability_and_max_temperature_limits_np_not_permitted_spt_supports_only_iii": 427,
      "viii_2": "NP",
      "external_pressure_chart_no": "HA–1",
      "notes": "G7",
      "values": {
        "40": 138,
        "65": 138,
        "100": 138,
        "125": 138,
        "150": 138,
        "200": 129,
        "250": 122,
        "300": 116,
        "325": 114,
        "350": 111,
        "375": 109,
        "400": 107,
        "425": 105,
        "450": 103,
        "475": null,
        "500": null
      }
    },
    {
      "block": 16,
      "line_no": 33,
      "nominal_composition": "18Cr–8Ni–N",
      "product_form": "Wld. tube",
      "spec_no": "SA–813",
      "type_grade": "TP304LN",
      "alloy_desig_uns_no": "S30453",
      "class_condition_temper": null,
      "size_thickness_mm": null,
      "p_no": 8,
      "group_no": 1,
      "min_tensile_strength_mpa": 515,
      "min_yield_strength_mpa": 205,
      "applicability_and_max_temperature_limits_np_not_permitted_spt_supports_only_iii": 427,
      "viii_2": "NP",
      "external_pressure_chart_no": "HA–1",
      "notes": "G7",
      "values": {
        "40": 138,
        "65": 138,
        "100": 138,
        "125": 138,
        "150": 138,
        "200": 129,
        "250": 122,
        "300": 116,
        "325": 114,
        "350": 111,
        "375": 109,
        "400": 107,
        "425": 105,
        "450": 103,
        "475": null,
        "500": null
      }
    },
    {
      "block": 16,
      "line_no": 34,
      "nominal_composition": "18Cr–8Ni–N",
      "product_form": "Wld. tube",
      "spec_no": "SA–814",
      "type_grade": "TP304LN",
      "alloy_desig_uns_no": "S30453",
      "class_condition_temper": null,
      "size_thickness_mm": null,
      "p_no": 8,
      "group_no": 1,
      "min_tensile_strength_mpa": 515,
      "min_yield_strength_mpa": 205,
      "applicability_and_max_temperature_limits_np_not_permitted_spt_supports_only_iii": 427,
      "viii_2": "NP",
      "external_pressure_chart_no": "HA–1",
      "notes": "G7",
      "values": {
        "40": 138,
        "65": 138,
        "100": 138,
        "125": 138,
        "150": 138,
        "200": 129,
        "250": 122,
        "300": 116,
        "325": 114,
        "350": 111,
        "375": 109,
        "400": 107,
        "425": 105,
        "450": 103,
        "475": null,
        "500": null
      }
    },
    {
      "block": 16,
      "line_no": 35,
      "nominal_composition": "18Cr–8Ni–N",
      "product_form": "Forgings",
      "spec_no": "SA–182",
      "type_grade": "F304N",
      "alloy_desig_uns_no": "S30451",
      "class_condition_temper": null,
      "size_thickness_mm": null,
      "p_no": 8,
      "group_no": 1,
      "min_tensile_strength_mpa": 550,
      "min_yield_strength_mpa": 240,
      "applicability_and_max_temperature_limits_np_not_permitted_spt_supports_only_iii": 427,
      "viii_2": "NP",
      "external_pressure_chart_no": "HA–1",
      "notes": "G7",
      "values": {
        "40": 161,
        "65": 161,
        "100": 160,
        "125": 159,
        "150": 155,
        "200": 141,
        "250": 132,
        "300": 125,
        "325": 122,
        "350": 120,
        "375": 118,
        "400": 116,
        "425": 115,
        "450": 113,
        "475": null,
        "500": null
      }
    },
    {
      "block": 16,
      "line_no": 36,
      "nominal_composition": "18Cr–8Ni–N",
      "product_form": "Smls. tube",
      "spec_no": "SA–213",
      "type_grade": "TP304N",
      "alloy_desig_uns_no": "S30451",
      "class_condition_temper": null,
      "size_thickness_mm": null,
      "p_no": 8,
      "group_no": 1,
      "min_tensile_strength_mpa": 550,
      "min_yield_strength_mpa": 240,
      "applicability_and_max_temperature_limits_np_not_permitted_spt_supports_only_iii": 427,
      "viii_2": 427,
      "external_pressure_chart_no": "HA–1",
      "notes": "G7",
      "values": {
        "40": 161,
        "65": 161,
        "100": 160,
        "125": 159,
        "150": 155,
        "200": 141,
        "250": 132,
        "300": 125,
        "325": 122,
        "350": 120,
        "375": 118,
        "400": 116,
        "425": 115,
        "450": 113,
        "475": null,
        "500": null
      }
    },
    {
      "block": 16,
      "line_no": 37,
      "nominal_composition": "18Cr–8Ni–N",
      "product_form": "Plate",
      "spec_no": "SA–240",
      "type_grade": "304N",
      "alloy_desig_uns_no": "S30451",
      "class_condition_temper": null,
      "size_thickness_mm": null,
      "p_no": 8,
      "group_no": 1,
      "min_tensile_strength_mpa": 550,
      "min_yield_strength_mpa": 240,
      "applicability_and_max_temperature_limits_np_not_permitted_spt_supports_only_iii": 427,
      "viii_2": 427,
      "external_pressure_chart_no": "HA–1",
      "notes": "G7",
      "values": {
        "40": 161,
        "65": 161,
        "100": 160,
        "125": 159,
        "150": 155,
        "200": 141,
        "250": 132,
        "300": 125,
        "325": 122,
        "350": 120,
        "375": 118,
        "400": 116,
        "425": 115,
        "450": 113,
        "475": null,
        "500": null
      }
    },
    {
      "block": 16,
      "line_no": 38,
      "nominal_composition": "18Cr–8Ni–N",
      "product_form": "Wld. tube",
      "spec_no": "SA–249",
      "type_grade": "TP304N",
      "alloy_desig_uns_no": "S30451",
      "class_condition_temper": null,
      "size_thickness_mm": null,
      "p_no": 8,
      "group_no": 1,
      "min_tensile_strength_mpa": 550,
      "min_yield_strength_mpa": 240,
      "applicability_and_max_temperature_limits_np_not_permitted_spt_supports_only_iii": "NP",
      "viii_2": 427,
      "external_pressure_chart_no": "HA–1",
      "notes": "G7, G18",
      "values": {
        "40": 137,
        "65": 137,
        "100": 136,
        "125": 135,
        "150": 132,
        "200": 120,
        "250": 112,
        "300": 106,
        "325": 104,
        "350": 102,
        "375": 100,
        "400": 99.2,
        "425": 97.3,
        "450": 95.5,
        "475": null,
        "500": null
      }
    },
    {
      "block": 16,
      "line_no": 39,
      "nominal_composition": "18Cr–8Ni–N",
      "product_form": "Wld. pipe",
      "spec_no": "SA–312",
      "type_grade": "TP304N",
      "alloy_desig_uns_no": "S30451",
      "class_condition_temper": null,
      "size_thickness_mm": null,
      "p_no": 8,
      "group_no": 1,
      "min_tensile_strength_mpa": 550,
      "min_yield_strength_mpa": 240,
      "applicability_and_max_temperature_limits_np_not_permitted_spt_supports_only_iii": 427,
      "viii_2": "NP",
      "external_pressure_chart_no": "HA–1",
      "notes": "G7",
      "values": {
        "40": 161,
        "65": 161,
        "100": 160,
        "125": 159,
        "150": 155,
        "200": 141,
        "250": 132,
        "300": 125,
        "325": 122,
        "350": 120,
        "375": 118,
        "400": 116,
        "425": 115,
        "450": 113,
        "475": null,
        "500": null
      }
    },
    {
      "block": 16,
      "line_no": 40,
      "nominal_composition": "18Cr–8Ni–N",
      "product_form": "Smls. pipe",
      "spec_no": "SA–312",
      "type_grade": "TP304N",
      "alloy_desig_uns_no": "S30451",
      "class_condition_temper": null,
      "size_thickness_mm": null,
      "p_no": 8,
      "group_no": 1,
      "min_tensile_strength_mpa": 550,
      "min_yield_strength_mpa": 240,
      "applicability_and_max_temperature_limits_np_not_permitted_spt_supports_only_iii": 427,
      "viii_2": 427,
      "external_pressure_chart_no": "HA–1",
      "notes": "G7",
      "values": {
        "40": 161,
        "65": 161,
        "100": 160,
        "125": 159,
        "150": 155,
        "200": 141,
        "250": 132,
        "300": 125,
        "325": 122,
        "350": 120,
        "375": 118,
        "400": 116,
        "425": 115,
        "450": 113,
        "475": null,
        "500": null
      }
    },
    {
      "block": 16,
      "line_no": 41,
      "nominal_composition": "18Cr–8Ni–N",
      "product_form": "Wld. pipe",
      "spec_no": "SA–312",
      "type_grade": "TP304N",
      "alloy_desig_uns_no": "S30451",
      "class_condition_temper": null,
      "size_thickness_mm": null,
      "p_no": 8,
      "group_no": 1,
      "min_tensile_strength_mpa": 550,
      "min_yield_strength_mpa": 240,
      "applicability_and_max_temperature_limits_np_not_permitted_spt_supports_only_iii": "NP",
      "viii_2": 427,
      "external_pressure_chart_no": "HA–1",
      "notes": "G7, G18",
      "values": {
        "40": 137,
        "65": 137,
        "100": 136,
        "125": 135,
        "150": 132,
        "200": 120,
        "250": 112,
        "300": 106,
        "325": 104,
        "350": 102,
        "375": 100,
        "400": 99.2,
        "425": 97.3,
        "450": 95.5,
        "475": null,
        "500": null
      }
    },
    {
      "block": 16,
      "line_no": 42,
      "nominal_composition": "18Cr–8Ni–N",
      "product_form": "Wld. pipe",
      "spec_no": "SA–358",
      "type_grade": "304N",
      "alloy_desig_uns_no": "S30451",
      "class_condition_temper": 1,
      "size_thickness_mm": null,
      "p_no": 8,
      "group_no": 1,
      "min_tensile_strength_mpa": 550,
      "min_yield_strength_mpa": 240,
      "applicability_and_max_temperature_limits_np_not_permitted_spt_supports_only_iii": 427,
      "viii_2": "NP",
      "external_pressure_chart_no": "HA–1",
      "notes": "G7",
      "values": {
        "40": 161,
        "65": 161,
        "100": 160,
        "125": 159,
        "150": 155,
        "200": 141,
        "250": 132,
        "300": 125,
        "325": 122,
        "350": 120,
        "375": 118,
        "400": 116,
        "425": 115,
        "450": 113,
        "475": null,
        "500": null
      }
    },
    {
      "block": 16,
      "line_no": 43,
      "nominal_composition": "18Cr–8Ni–N",
      "product_form": "Wld. pipe",
      "spec_no": "SA–358",
      "type_grade": "304N",
      "alloy_desig_uns_no": "S30451",
      "class_condition_temper": 3,
      "size_thickness_mm": null,
      "p_no": 8,
      "group_no": 1,
      "min_tensile_strength_mpa": 550,
      "min_yield_strength_mpa": 240,
      "applicability_and_max_temperature_limits_np_not_permitted_spt_supports_only_iii": 427,
      "viii_2": "NP",
      "external_pressure_chart_no": "HA–1",
      "notes": "G7",
      "values": {
        "40": 161,
        "65": 161,
        "100": 160,
        "125": 159,
        "150": 155,
        "200": 141,
        "250": 132,
        "300": 125,
        "325": 122,
        "350": 120,
        "375": 118,
        "400": 116,
        "425": 115,
        "450": 113,
        "475": null,
        "500": null
      }
    },
    {
      "block": 16,
      "line_no": 44,
      "nominal_composition": "18Cr–8Ni–N",
      "product_form": "Wld. pipe",
      "spec_no": "SA–358",
      "type_grade": "304N",
      "alloy_desig_uns_no": "S30451",
      "class_condition_temper": 4,
      "size_thickness_mm": null,
      "p_no": 8,
      "group_no": 1,
      "min_tensile_strength_mpa": 550,
      "min_yield_strength_mpa": 240,
      "applicability_and_max_temperature_limits_np_not_permitted_spt_supports_only_iii": 427,
      "viii_2": "NP",
      "external_pressure_chart_no": "HA–1",
      "notes": "G7",
      "values": {
        "40": 161,
        "65": 161,
        "100": 160,
        "125": 159,
        "150": 155,
        "200": 141,
        "250": 132,
        "300": 125,
        "325": 122,
        "350": 120,
        "375": 118,
        "400": 116,
        "425": 115,
        "450": 113,
        "475": null,
        "500": null
      }
    },
    {
      "block": 16,
      "line_no": 45,
      "nominal_composition": "18Cr–8Ni–N",
      "product_form": "Smls. pipe",
      "spec_no": "SA–376",
      "type_grade": "TP304N",
      "alloy_desig_uns_no": "S30451",
      "class_condition_temper": null,
      "size_thickness_mm": null,
      "p_no": 8,
      "group_no": 1,
      "min_tensile_strength_mpa": 550,
      "min_yield_strength_mpa": 240,
      "applicability_and_max_temperature_limits_np_not_permitted_spt_supports_only_iii": 427,
      "viii_2": 427,
      "external_pressure_chart_no": "HA–1",
      "notes": "G7",
      "values": {
        "40": 161,
        "65": 161,
        "100": 160,
        "125": 159,
        "150": 155,
        "200": 141,
        "250": 132,
        "300": 125,
        "325": 122,
        "350": 120,
        "375": 118,
        "400": 116,
        "425": 115,
        "450": 113,
        "475": null,
        "500": null
      }
    },
    {
      "block": 17,
      "line_no": 1,
      "nominal_composition": "18Cr–8Ni–N",
      "product_form": "Fittings",
      "spec_no": "SA–403",
      "type_grade": "304N",
      "alloy_desig_uns_no": "S30451",
      "class_condition_temper": null,
      "size_thickness_mm": null,
      "p_no": 8,
      "group_no": 1,
      "min_tensile_strength_mpa": 550,
      "min_yield_strength_mpa": 240,
      "applicability_and_max_temperature_limits_np_not_permitted_spt_supports_only_iii": 427,
      "viii_2": "NP",
      "external_pressure_chart_no": "HA–1",
      "notes": "G7",
      "values": {
        "40": 161,
        "65": 161,
        "100": 160,
        "125": 159,
        "150": 155,
        "200": 141,
        "250": 132,
        "300": 125,
        "325": 122,
        "350": 120,
        "375": 118,
        "400": 116,
        "425": 115,
        "450": 113,
        "475": null,
