Repository: danivelas0/asme-pcc

File: resources/bpvc_ii_d_metric_2025/table_u.json (part 17 of 61)
    "Size/Thickness, mm",
    "Min. Tensile Strength, MPa"
  ],
  "columns_values": [
        "100": 1000,
        "150": 996,
        "200": 970,
        "250": 948,
        "300": 931,
        "325": 920,
        "350": 907,
        "375": 898,
        "400": 899,
        "425": 877,
        "450": 847,
        "475": 809,
        "500": 761,
        "525": 699,
        "550": null,
        "575": null,
        "600": null,
        "625": null,
        "650": null,
        "675": null,
        "700": null,
        "725": null,
        "750": null,
        "775": null,
        "800": null,
        "825": null,
        "850": null,
        "875": null,
        "900": null
      }
    },
    {
      "block": 15,
      "line_no": 31,
      "nominal_composition": "17Cr–4Ni–4Cu",
      "product_form": "Forgings",
      "spec_no": "SA–705",
      "type_grade": 630,
      "alloy_desig_uns_no": "S17400",
      "class_condition_temper": "H1075",
      "size_thickness_mm": null,
      "min_tensile_strength_mpa": 1000,
      "values": {
        "40": 1000,
        "100": 1000,
        "150": 996,
        "200": 970,
        "250": 948,
        "300": 931,
        "325": 920,
        "350": 907,
        "375": 898,
        "400": 899,
        "425": 877,
        "450": 847,
        "475": 809,
        "500": 761,
        "525": 699,
        "550": null,
        "575": null,
        "600": null,
        "625": null,
        "650": null,
        "675": null,
        "700": null,
        "725": null,
        "750": null,
        "775": null,
        "800": null,
        "825": null,
        "850": null,
        "875": null,
        "900": null
      }
    },
    {
      "block": 15,
      "line_no": 32,
      "nominal_composition": "17Cr–4Ni–4Cu",
      "product_form": "Bar",
      "spec_no": "SA–564",
      "type_grade": 630,
      "alloy_desig_uns_no": "S17400",
      "class_condition_temper": "H1025",
      "size_thickness_mm": null,
      "min_tensile_strength_mpa": 1070,
      "values": {
        "40": 1069,
        "100": 1069,
        "150": 1064,
        "200": 1037,
        "250": 1013,
        "300": 995,
        "325": 983,
        "350": 970,
        "375": 960,
        "400": 961,
        "425": 937,
        "450": 906,
        "475": 865,
        "500": 813,
        "525": 748,
        "550": null,
        "575": null,
        "600": null,
        "625": null,
        "650": null,
        "675": null,
        "700": null,
        "725": null,
        "750": null,
        "775": null,
        "800": null,
        "825": null,
        "850": null,
        "875": null,
        "900": null
      }
    },
    {
      "block": 15,
      "line_no": 33,
      "nominal_composition": "17Cr–4Ni–4Cu",
      "product_form": "Forgings",
      "spec_no": "SA–705",
      "type_grade": 630,
      "alloy_desig_uns_no": "S17400",
      "class_condition_temper": "H1025",
      "size_thickness_mm": null,
      "min_tensile_strength_mpa": 1070,
      "values": {
        "40": 1069,
        "100": 1069,
        "150": 1064,
        "200": 1037,
        "250": 1013,
        "300": 995,
        "325": 983,
        "350": 970,
        "375": 960,
        "400": 961,
        "425": 937,
        "450": 906,
        "475": 865,
        "500": 813,
        "525": 748,
        "550": null,
        "575": null,
        "600": null,
        "625": null,
        "650": null,
        "675": null,
        "700": null,
        "725": null,
        "750": null,
        "775": null,
        "800": null,
        "825": null,
        "850": null,
        "875": null,
        "900": null
      }
    },
    {
      "block": 15,
      "line_no": 34,
      "nominal_composition": "17Cr–4Ni–4Cu",
      "product_form": "Forgings",
      "spec_no": "SA–705",
      "type_grade": 630,
      "alloy_desig_uns_no": "S17400",
      "class_condition_temper": "H925",
      "size_thickness_mm": null,
      "min_tensile_strength_mpa": 1170,
      "values": {
        "40": 1172,
        "100": 1172,
        "150": 1167,
        "200": 1137,
        "250": 1111,
        "300": 1091,
        "325": 1078,
        "350": 1064,
        "375": 1052,
        "400": 1054,
        "425": 1028,
        "450": 993,
        "475": 948,
        "500": 892,
        "525": 820,
        "550": null,
        "575": null,
        "600": null,
        "625": null,
        "650": null,
        "675": null,
        "700": null,
        "725": null,
        "750": null,
        "775": null,
        "800": null,
        "825": null,
        "850": null,
        "875": null,
        "900": null
      }
    },
    {
      "block": 15,
      "line_no": 35,
      "nominal_composition": "17Cr–4Ni–4Cu",
      "product_form": "Forgings",
      "spec_no": "SA–705",
      "type_grade": 630,
      "alloy_desig_uns_no": "S17400",
      "class_condition_temper": "H900",
      "size_thickness_mm": null,
      "min_tensile_strength_mpa": 1310,
      "values": {
        "40": 1310,
        "100": 1310,
        "150": 1304,
        "200": 1270,
        "250": 1242,
        "300": 1220,
        "325": 1205,
        "350": 1189,
        "375": 1176,
        "400": 1178,
        "425": 1149,
        "450": 1110,
        "475": 1060,
        "500": 997,
        "525": 916,
        "550": null,
        "575": null,
        "600": null,
        "625": null,
        "650": null,
        "675": null,
        "700": null,
        "725": null,
        "750": null,
        "775": null,
        "800": null,
        "825": null,
        "850": null,
        "875": null,
        "900": null
      }
    },
    {
      "block": 15,
      "line_no": 36,
      "nominal_composition": "17Cr–7Ni–1Al",
      "product_form": "Forgings",
      "spec_no": "SA–705",
      "type_grade": 631,
      "alloy_desig_uns_no": "S17700",
      "class_condition_temper": "TH1050",
      "size_thickness_mm": null,
      "min_tensile_strength_mpa": 1170,
      "values": {
        "40": 1170,
        "100": null,
        "150": null,
        "200": null,
        "250": null,
        "300": null,
        "325": null,
        "350": null,
        "375": null,
        "400": null,
        "425": null,
        "450": null,
        "475": null,
        "500": null,
        "525": null,
        "550": null,
        "575": null,
        "600": null,
        "625": null,
        "650": null,
        "675": null,
        "700": null,
        "725": null,
        "750": null,
        "775": null,
        "800": null,
        "825": null,
        "850": null,
        "875": null,
        "900": null
      }
    },
    {
      "block": 15,
      "line_no": 37,
      "nominal_composition": "17Cr–7Ni–1Al",
      "product_form": "Forgings",
      "spec_no": "SA–705",
      "type_grade": 631,
      "alloy_desig_uns_no": "S17700",
      "class_condition_temper": "RH950",
      "size_thickness_mm": null,
      "min_tensile_strength_mpa": 1275,
      "values": {
        "40": 1275,
        "100": null,
        "150": null,
        "200": null,
        "250": null,
        "300": null,
        "325": null,
        "350": null,
        "375": null,
        "400": null,
        "425": null,
        "450": null,
        "475": null,
        "500": null,
        "525": null,
        "550": null,
        "575": null,
        "600": null,
        "625": null,
        "650": null,
        "675": null,
        "700": null,
        "725": null,
        "750": null,
        "775": null,
        "800": null,
        "825": null,
        "850": null,
        "875": null,
        "900": null
      }
    },
    {
      "block": 15,
      "line_no": 38,
      "nominal_composition": null,
      "product_form": "Plate",
      "spec_no": "SA–240",
      "type_grade": null,
      "alloy_desig_uns_no": "S44400",
      "class_condition_temper": null,
      "size_thickness_mm": null,
      "min_tensile_strength_mpa": 415,
      "values": {
        "40": 414,
        "100": 413,
        "150": 401,
        "200": 392,
        "250": 384,
        "300": 375,
        "325": 369,
        "350": 363,
        "375": 356,
        "400": 347,
        "425": 338,
        "450": 327,
        "475": 314,
        "500": 298,
        "525": 279,
        "550": null,
        "575": null,
        "600": null,
        "625": null,
        "650": null,
        "675": null,
        "700": null,
        "725": null,
        "750": null,
        "775": null,
        "800": null,
        "825": null,
        "850": null,
        "875": null,
        "900": null
      }
    },
    {
      "block": 15,
      "line_no": 39,
      "nominal_composition": null,
      "product_form": "Smls. & wld. tube",
      "spec_no": "SA–268",
      "type_grade": null,
      "alloy_desig_uns_no": "S44400",
      "class_condition_temper": null,
      "size_thickness_mm": null,
      "min_tensile_strength_mpa": 415,
      "values": {
        "40": 414,
        "100": 413,
        "150": 401,
        "200": 392,
        "250": 384,
        "300": 375,
        "325": 369,
        "350": 363,
        "375": 356,
        "400": 347,
        "425": 338,
        "450": 327,
        "475": 314,
        "500": 298,
        "525": 279,
        "550": null,
        "575": null,
        "600": null,
        "625": null,
        "650": null,
        "675": null,
        "700": null,
        "725": null,
        "750": null,
        "775": null,
        "800": null,
        "825": null,
        "850": null,
        "875": null,
        "900": null
      }
    },
    {
      "block": 15,
      "line_no": 40,
      "nominal_composition": null,
      "product_form": "Bar",
      "spec_no": "SA–479",
      "type_grade": null,
      "alloy_desig_uns_no": "S44400",
      "class_condition_temper": null,
      "size_thickness_mm": "t ≤10",
      "min_tensile_strength_mpa": 415,
      "values": {
        "40": 414,
        "100": 413,
        "150": 401,
        "200": 392,
        "250": 384,
        "300": 375,
        "325": 369,
        "350": 363,
        "375": 356,
        "400": 347,
        "425": 338,
        "450": 327,
        "475": 314,
        "500": 298,
        "525": 279,
        "550": null,
        "575": null,
        "600": null,
        "625": null,
        "650": null,
        "675": null,
        "700": null,
        "725": null,
        "750": null,
        "775": null,
        "800": null,
        "825": null,
        "850": null,
        "875": null,
        "900": null
      }
    },
    {
      "block": 15,
      "line_no": 41,
      "nominal_composition": null,
      "product_form": "Plate",
      "spec_no": "SA–240",
      "type_grade": null,
      "alloy_desig_uns_no": "S43932",
      "class_condition_temper": null,
      "size_thickness_mm": null,
      "min_tensile_strength_mpa": 415,
      "values": {
        "40": 414,
        "100": 413,
        "150": 399,
        "200": 389,
        "250": 382,
        "300": 374,
        "325": 369,
        "350": 364,
        "375": 357,
        "400": 349,
        "425": 340,
        "450": 328,
        "475": 315,
        "500": 299,
        "525": 280,
        "550": null,
        "575": null,
        "600": null,
        "625": null,
        "650": null,
        "675": null,
        "700": null,
        "725": null,
        "750": null,
        "775": null,
        "800": null,
        "825": null,
        "850": null,
        "875": null,
        "900": null
      }
    },
    {
      "block": 15,
      "line_no": 42,
      "nominal_composition": null,
      "product_form": "Plate",
      "spec_no": "SA–240",
      "type_grade": 439,
      "alloy_desig_uns_no": "S43035",
      "class_condition_temper": null,
      "size_thickness_mm": null,
      "min_tensile_strength_mpa": 415,
      "values": {
        "40": 414,
        "100": 413,
        "150": 399,
        "200": 389,
        "250": 382,
        "300": 374,
        "325": 369,
        "350": 364,
        "375": 357,
        "400": 349,
        "425": 340,
        "450": 328,
        "475": 315,
        "500": 299,
        "525": 280,
        "550": null,
        "575": null,
        "600": null,
        "625": null,
        "650": null,
        "675": null,
        "700": null,
        "725": null,
        "750": null,
        "775": null,
        "800": null,
        "825": null,
        "850": null,
        "875": null,
        "900": null
      }
    },
    {
      "block": 15,
      "line_no": 43,
      "nominal_composition": null,
      "product_form": "Smls. & wld. tube",
      "spec_no": "SA–268",
      "type_grade": "TP439",
      "alloy_desig_uns_no": "S43035",
      "class_condition_temper": null,
      "size_thickness_mm": null,
      "min_tensile_strength_mpa": 415,
      "values": {
        "40": 414,
        "100": 413,
        "150": 399,
        "200": 389,
        "250": 382,
        "300": 374,
        "325": 369,
        "350": 364,
        "375": 357,
        "400": 349,
        "425": 340,
        "450": 328,
        "475": 315,
        "500": 299,
        "525": 280,
        "550": null,
        "575": null,
        "600": null,
        "625": null,
        "650": null,
        "675": null,
        "700": null,
        "725": null,
        "750": null,
        "775": null,
        "800": null,
        "825": null,
        "850": null,
        "875": null,
        "900": null
      }
    },
    {
      "block": 15,
      "line_no": 44,
      "nominal_composition": null,
      "product_form": "Wld. tube",
      "spec_no": "SA–803",
      "type_grade": "TP439",
      "alloy_desig_uns_no": "S43035",
      "class_condition_temper": null,
      "size_thickness_mm": null,
      "min_tensile_strength_mpa": 415,
      "values": {
        "40": 414,
        "100": 413,
        "150": 399,
        "200": 389,
        "250": 382,
        "300": 374,
        "325": 369,
        "350": 364,
        "375": 357,
        "400": 349,
        "425": 340,
        "450": 328,
        "475": 315,
        "500": 299,
        "525": 280,
        "550": null,
        "575": null,
        "600": null,
        "625": null,
        "650": null,
        "675": null,
        "700": null,
        "725": null,
        "750": null,
        "775": null,
        "800": null,
        "825": null,
        "850": null,
        "875": null,
        "900": null
      }
    },
    {
      "block": 15,
      "line_no": 45,
      "nominal_composition": null,
      "product_form": null,
      "spec_no": null,
      "type_grade": null,
      "alloy_desig_uns_no": null,
      "class_condition_temper": null,
      "size_thickness_mm": null,
      "min_tensile_strength_mpa": null,
      "values": {
        "40": null,
        "100": null,
        "150": null,
        "200": null,
        "250": null,
        "300": null,
        "325": null,
        "350": null,
        "375": null,
        "400": null,
        "425": null,
        "450": null,
        "475": null,
        "500": null,
        "525": null,
        "550": null,
        "575": null,
        "600": null,
        "625": null,
        "650": null,
        "675": null,
        "700": null,
        "725": null,
        "750": null,
        "775": null,
        "800": null,
        "825": null,
        "850": null,
        "875": null,
        "900": null
      }
    },
    {
      "block": 16,
      "line_no": 1,
      "nominal_composition": null,
      "product_form": "Smls. & wld. tube",
      "spec_no": "SA–268",
      "type_grade": "TP430 Ti",
      "alloy_desig_uns_no": "S43036",
      "class_condition_temper": null,
      "size_thickness_mm": null,
      "min_tensile_strength_mpa": 415,
      "values": {
        "40": 414,
        "100": 414,
        "150": 399,
        "200": 390,
        "250": 382,
        "300": 374,
        "325": 369,
        "350": 364,
        "375": 357,
        "400": 349,
        "425": 340,
        "450": 328,
        "475": 315,
        "500": 299,
        "525": 280,
        "550": null,
        "575": null,
        "600": null,
        "625": null,
        "650": null,
        "675": null,
        "700": null,
        "725": null,
        "750": null,
        "775": null,
        "800": null,
        "825": null,
        "850": null,
        "875": null,
        "900": null
      }
    },
    {
      "block": 16,
      "line_no": 2,
      "nominal_composition": null,
      "product_form": "Bar",
      "spec_no": "SA–479",
      "type_grade": 439,
      "alloy_desig_uns_no": "S43035",
      "class_condition_temper": null,
      "size_thickness_mm": null,
      "min_tensile_strength_mpa": 485,
      "values": {
        "40": 483,
        "100": 482,
        "150": 466,
        "200": 454,
        "250": 446,
        "300": 436,
        "325": 431,
        "350": 424,
        "375": 417,
        "400": 407,
        "425": 396,
        "450": 383,
        "475": 367,
        "500": 348,
        "525": 326,
        "550": null,
        "575": null,
        "600": null,
        "625": null,
        "650": null,
        "675": null,
        "700": null,
        "725": null,
        "750": null,
        "775": null,
        "800": null,
        "825": null,
        "850": null,
        "875": null,
        "900": null
      }
    },
    {
      "block": 16,
      "line_no": 3,
      "nominal_composition": "26Cr–3Ni–3Mo",
      "product_form": "Plate",
      "spec_no": "SA–240",
      "type_grade": "26–3–3",
      "alloy_desig_uns_no": "S44660",
      "class_condition_temper": null,
      "size_thickness_mm": "≤5",
      "min_tensile_strength_mpa": 585,
      "values": {
        "40": 586,
        "100": 586,
        "150": 585,
        "200": 578,
        "250": 574,
        "300": 572,
        "325": 570,
        "350": 567,
        "375": 563,
        "400": null,
        "425": null,
        "450": null,
        "475": null,
        "500": null,
        "525": null,
        "550": null,
        "575": null,
        "600": null,
        "625": null,
        "650": null,
        "675": null,
        "700": null,
        "725": null,
        "750": null,
        "775": null,
        "800": null,
        "825": null,
        "850": null,
        "875": null,
        "900": null
      }
    },
    {
      "block": 16,
      "line_no": 4,
      "nominal_composition": "26Cr–3Ni–3Mo",
      "product_form": "Smls. & wld. tube",
      "spec_no": "SA–268",
      "type_grade": "26–3–3",
      "alloy_desig_uns_no": "S44660",
      "class_condition_temper": null,
      "size_thickness_mm": "≤5",
      "min_tensile_strength_mpa": 585,
      "values": {
        "40": 586,
        "100": 586,
        "150": 585,
        "200": 578,
        "250": 574,
        "300": 572,
        "325": 570,
        "350": 567,
        "375": 563,
        "400": null,
        "425": null,
        "450": null,
        "475": null,
        "500": null,
        "525": null,
        "550": null,
        "575": null,
        "600": null,
        "625": null,
        "650": null,
        "675": null,
        "700": null,
        "725": null,
        "750": null,
        "775": null,
        "800": null,
        "825": null,
        "850": null,
        "875": null,
        "900": null
      }
    },
    {
      "block": 16,
      "line_no": 5,
      "nominal_composition": "26Cr–3Ni–3Mo",
      "product_form": "Wld. tube",
      "spec_no": "SA–803",
      "type_grade": "26–3–3",
      "alloy_desig_uns_no": "S44660",
      "class_condition_temper": null,
      "size_thickness_mm": "≤5",
      "min_tensile_strength_mpa": 585,
      "values": {
        "40": 586,
        "100": 586,
        "150": 585,
        "200": 578,
        "250": 574,
        "300": 572,
        "325": 570,
        "350": 567,
        "375": 563,
        "400": null,
        "425": null,
        "450": null,
        "475": null,
        "500": null,
        "525": null,
        "550": null,
        "575": null,
        "600": null,
        "625": null,
        "650": null,
        "675": null,
        "700": null,
        "725": null,
        "750": null,
        "775": null,
        "800": null,
        "825": null,
        "850": null,
        "875": null,
        "900": null
      }
    },
    {
      "block": 16,
      "line_no": 6,
      "nominal_composition": null,
      "product_form": "Smls. tube",
      "spec_no": "SA–268",
      "type_grade": "TP446–1",
      "alloy_desig_uns_no": "S44600",
      "class_condition_temper": null,
      "size_thickness_mm": null,
      "min_tensile_strength_mpa": 485,
      "values": {
        "40": 483,
        "100": 482,
        "150": 466,
        "200": 454,
        "250": 446,
        "300": 436,
        "325": 431,
        "350": 424,
        "375": 417,
        "400": 407,
        "425": 396,
        "450": 383,
        "475": 367,
        "500": 348,
        "525": 326,
        "550": null,
        "575": null,
        "600": null,
        "625": null,
        "650": null,
        "675": null,
        "700": null,
        "725": null,
        "750": null,
        "775": null,
        "800": null,
        "825": null,
        "850": null,
        "875": null,
        "900": null
      }
    },
    {
      "block": 16,
      "line_no": 7,
      "nominal_composition": null,
      "product_form": "Forgings",
      "spec_no": "SA–182",
      "type_grade": "FXM–27Cb",
      "alloy_desig_uns_no": "S44627",
      "class_condition_temper": null,
      "size_thickness_mm": null,
      "min_tensile_strength_mpa": 415,
      "values": {
        "40": 414,
        "100": 413,
        "150": 400,
        "200": 390,
        "250": 390,
        "300": 390,
        "325": 390,
        "350": 390,
        "375": null,
        "400": null,
        "425": null,
        "450": null,
        "475": null,
        "500": null,
        "525": null,
        "550": null,
        "575": null,
        "600": null,
        "625": null,
        "650": null,
        "675": null,
        "700": null,
        "725": null,
        "750": null,
        "775": null,
        "800": null,
        "825": null,
        "850": null,
        "875": null,
        "900": null
      }
    },
    {
      "block": 16,
      "line_no": 8,
      "nominal_composition": null,
      "product_form": "Plate",
      "spec_no": "SA–240",
      "type_grade": "XM–27",
      "alloy_desig_uns_no": "S44627",
      "class_condition_temper": null,
      "size_thickness_mm": null,
      "min_tensile_strength_mpa": 450,
      "values": {
        "40": 448,
        "100": 448,
        "150": 441,
        "200": 438,
        "250": 438,
        "300": 438,
        "325": 438,
        "350": 438,
        "375": 438,
        "400": 438,
        "425": 438,
        "450": 438,
        "475": 438,
        "500": 438,
        "525": 438,
        "550": null,
        "575": null,
        "600": null,
        "625": null,
        "650": null,
        "675": null,
        "700": null,
        "725": null,
        "750": null,
        "775": null,
        "800": null,
        "825": null,
        "850": null,
        "875": null,
        "900": null
      }
    },
    {
      "block": 16,
      "line_no": 9,
      "nominal_composition": null,
      "product_form": "Smls. & wld. tube",
      "spec_no": "SA–268",
      "type_grade": "TPXM–27",
      "alloy_desig_uns_no": "S44627",
      "class_condition_temper": null,
      "size_thickness_mm": null,
      "min_tensile_strength_mpa": 450,
      "values": {
        "40": 448,
        "100": 448,
        "150": 441,
        "200": 438,
        "250": 438,
        "300": 438,
        "325": 438,
        "350": 438,
        "375": 438,
        "400": 438,
        "425": 438,
        "450": 438,
        "475": 438,
        "500": 438,
        "525": 438,
        "550": null,
        "575": null,
        "600": null,
        "625": null,
        "650": null,
        "675": null,
        "700": null,
        "725": null,
        "750": null,
        "775": null,
        "800": null,
        "825": null,
        "850": null,
        "875": null,
        "900": null
      }
    },
    {
      "block": 16,
      "line_no": 10,
      "nominal_composition": null,
      "product_form": "Bar",
      "spec_no": "SA–479",
      "type_grade": "XM–27",
      "alloy_desig_uns_no": "S44627",
      "class_condition_temper": null,
      "size_thickness_mm": null,
      "min_tensile_strength_mpa": 450,
      "values": {
        "40": 448,
        "100": 448,
        "150": 441,
        "200": 438,
        "250": 438,
        "300": 438,
        "325": 438,
        "350": 438,
        "375": 438,
        "400": 438,
        "425": 438,
        "450": 438,
        "475": 438,
        "500": 438,
        "525": 438,
        "550": null,
        "575": null,
        "600": null,
        "625": null,
        "650": null,
        "675": null,
        "700": null,
        "725": null,
        "750": null,
        "775": null,
        "800": null,
        "825": null,
        "850": null,
        "875": null,
        "900": null
      }
    },
    {
      "block": 16,
      "line_no": 11,
      "nominal_composition": null,
      "product_form": null,
      "spec_no": null,
      "type_grade": null,
      "alloy_desig_uns_no": null,
      "class_condition_temper": null,
      "size_thickness_mm": null,
      "min_tensile_strength_mpa": null,
      "values": {
        "40": null,
        "100": null,
        "150": null,
        "200": null,
        "250": null,
        "300": null,
        "325": null,
        "350": null,
        "375": null,
        "400": null,
        "425": null,
        "450": null,
        "475": null,
        "500": null,
        "525": null,
        "550": null,
        "575": null,
        "600": null,
        "625": null,
        "650": null,
        "675": null,
        "700": null,
        "725": null,
        "750": null,
        "775": null,
        "800": null,
        "825": null,
        "850": null,
        "875": null,
        "900": null
      }
    },
    {
      "block": 16,
      "line_no": 12,
      "nominal_composition": null,
      "product_form": null,
      "spec_no": null,
      "type_grade": null,
      "alloy_desig_uns_no": null,
      "class_condition_temper": null,
      "size_thickness_mm": null,
      "min_tensile_strength_mpa": null,
      "values": {
        "40": null,
        "100": null,
        "150": null,
        "200": null,
        "250": null,
        "300": null,
        "325": null,
        "350": null,
        "375": null,
        "400": null,
        "425": null,
        "450": null,
        "475": null,
        "500": null,
        "525": null,
        "550": null,
        "575": null,
        "600": null,
        "625": null,
        "650": null,
        "675": null,
        "700": null,
        "725": null,
        "750": null,
        "775": null,
        "800": null,
        "825": null,
        "850": null,
        "875": null,
        "900": null
      }
    },
    {
      "block": 16,
      "line_no": 13,
      "nominal_composition": "27Cr–1Mo–Ti",
      "product_form": "Plate",
      "spec_no": "SA–240",
      "type_grade": "XM–33",
      "alloy_desig_uns_no": "S44626",
      "class_condition_temper": null,
      "size_thickness_mm": null,
      "min_tensile_strength_mpa": 470,
      "values": {
        "40": 469,
        "100": 469,
        "150": 466,
        "200": 459,
        "250": 455,
        "300": 448,
        "325": 443,
        "350": 436,
        "375": 426,
        "400": 412,
        "425": 394,
        "450": 376,
        "475": null,
        "500": null,
        "525": null,
        "550": null,
        "575": null,
        "600": null,
        "625": null,
        "650": null,
        "675": null,
        "700": null,
        "725": null,
        "750": null,
        "775": null,
        "800": null,
        "825": null,
        "850": null,
        "875": null,
        "900": null
      }
    },
    {
      "block": 16,
      "line_no": 14,
      "nominal_composition": "27Cr–1Mo–Ti",
      "product_form": "Smls. & wld. tube",
      "spec_no": "SA–268",
      "type_grade": "TPXM–33",
      "alloy_desig_uns_no": "S44626",
      "class_condition_temper": null,
      "size_thickness_mm": null,
      "min_tensile_strength_mpa": 470,
      "values": {
        "40": 469,
        "100": 469,
        "150": 466,
        "200": 459,
        "250": 455,
        "300": 448,
        "325": 443,
        "350": 436,
        "375": 426,
        "400": 412,
        "425": 394,
        "450": 376,
        "475": null,
        "500": null,
        "525": null,
        "550": null,
        "575": null,
        "600": null,
        "625": null,
        "650": null,
        "675": null,
        "700": null,
        "725": null,
        "750": null,
        "775": null,
        "800": null,
        "825": null,
        "850": null,
        "875": null,
        "900": null
      }
    },
    {
      "block": 16,
      "line_no": 15,
      "nominal_composition": null,
      "product_form": "Bar",
      "spec_no": "SA–479",
      "type_grade": null,
      "alloy_desig_uns_no": "S44700",
      "class_condition_temper": null,
      "size_thickness_mm": null,
      "min_tensile_strength_mpa": 485,
      "values": {
        "40": 483,
        "100": 480,
        "150": 466,
        "200": 463,
        "250": 463,
        "300": 463,
        "325": 463,
        "350": 463,
        "375": 463,
        "400": 463,
        "425": null,
        "450": null,
        "475": null,
        "500": null,
        "525": null,
        "550": null,
        "575": null,
        "600": null,
        "625": null,
        "650": null,
        "675": null,
        "700": null,
        "725": null,
        "750": null,
        "775": null,
        "800": null,
        "825": null,
        "850": null,
        "875": null,
        "900": null
      }
    },
    {
      "block": 16,
      "line_no": 16,
      "nominal_composition": null,
      "product_form": "Plate",
      "spec_no": "SA–240",
      "type_grade": null,
      "alloy_desig_uns_no": "S44700",
      "class_condition_temper": null,
      "size_thickness_mm": null,
      "min_tensile_strength_mpa": 550,
      "values": {
        "40": 552,
        "100": 548,
        "150": 532,
        "200": 530,
        "250": 530,
        "300": 530,
        "325": 530,
        "350": 530,
        "375": 530,
        "400": 530,
        "425": null,
        "450": null,
        "475": null,
        "500": null,
        "525": null,
        "550": null,
        "575": null,
        "600": null,
        "625": null,
        "650": null,
        "675": null,
        "700": null,
        "725": null,
        "750": null,
        "775": null,
        "800": null,
        "825": null,
        "850": null,
        "875": null,
        "900": null
      }
    },
    {
      "block": 16,
      "line_no": 17,
      "nominal_composition": null,
      "product_form": "Smls. & wld. tube",
      "spec_no": "SA–268",
      "type_grade": "29–4",
      "alloy_desig_uns_no": "S44700",
      "class_condition_temper": null,
      "size_thickness_mm": null,
      "min_tensile_strength_mpa": 550,
      "values": {
        "40": 552,
        "100": 548,
        "150": 532,
        "200": 530,
        "250": 530,
        "300": 530,
        "325": 530,
        "350": 530,
        "375": 530,
        "400": 530,
        "425": null,
        "450": null,
        "475": null,
        "500": null,
        "525": null,
        "550": null,
        "575": null,
        "600": null,
        "625": null,
        "650": null,
        "675": null,
        "700": null,
        "725": null,
        "750": null,
        "775": null,
        "800": null,
        "825": null,
        "850": null,
        "875": null,
        "900": null
      }
    },
    {
      "block": 16,
      "line_no": 18,
      "nominal_composition": "29Cr–4Mo–2Ni",
      "product_form": "Bar",
      "spec_no": "SA–479",
      "type_grade": null,
      "alloy_desig_uns_no": "S44800",
      "class_condition_temper": null,
      "size_thickness_mm": null,
      "min_tensile_strength_mpa": 485,
      "values": {
        "40": 483,
        "100": 473,
        "150": 466,
        "200": 463,
        "250": 458,
        "300": 452,
        "325": 449,
        "350": 446,
        "375": 443,
        "400": 438,
        "425": null,
        "450": null,
        "475": null,
        "500": null,
        "525": null,
        "550": null,
        "575": null,
        "600": null,
        "625": null,
        "650": null,
        "675": null,
        "700": null,
        "725": null,
        "750": null,
        "775": null,
        "800": null,
        "825": null,
        "850": null,
        "875": null,
        "900": null
      }
    },
    {
      "block": 16,
      "line_no": 19,
      "nominal_composition": "29Cr–4Mo–2Ni",
      "product_form": "Plate",
      "spec_no": "SA–240",
      "type_grade": null,
      "alloy_desig_uns_no": "S44800",
      "class_condition_temper": null,
      "size_thickness_mm": null,
      "min_tensile_strength_mpa": 550,
      "values": {
        "40": 552,
        "100": 541,
        "150": 533,
        "200": 529,
        "250": 523,
        "300": 516,
        "325": 513,
        "350": 510,
        "375": 506,
        "400": 500,
        "425": null,
        "450": null,
        "475": null,
        "500": null,
        "525": null,
        "550": null,
        "575": null,
        "600": null,
        "625": null,
        "650": null,
        "675": null,
        "700": null,
        "725": null,
        "750": null,
        "775": null,
        "800": null,
        "825": null,
        "850": null,
        "875": null,
        "900": null
      }
    },
    {
      "block": 16,
      "line_no": 20,
      "nominal_composition": "29Cr–4Mo–2Ni",
      "product_form": "Smls. & wld. tube",
      "spec_no": "SA–268",
      "type_grade": "29–4–2",
      "alloy_desig_uns_no": "S44800",
      "class_condition_temper": null,
      "size_thickness_mm": null,
      "min_tensile_strength_mpa": 550,
      "values": {
        "40": 552,
        "100": 541,
        "150": 533,
        "200": 529,
        "250": 523,
        "300": 516,
        "325": 513,
        "350": 510,
        "375": 506,
        "400": 500,
        "425": null,
        "450": null,
        "475": null,
        "500": null,
        "525": null,
        "550": null,
        "575": null,
        "600": null,
        "625": null,
        "650": null,
        "675": null,
        "700": null,
        "725": null,
        "750": null,
        "775": null,
        "800": null,
        "825": null,
        "850": null,
        "875": null,
        "900": null
      }
    },
    {
      "block": 16,
      "line_no": 21,
      "nominal_composition": "29Cr–4Mo–Ti",
      "product_form": "Smls. & wld. tube",
      "spec_no": "SA–268",
      "type_grade": null,
      "alloy_desig_uns_no": "S44735",
      "class_condition_temper": null,
      "size_thickness_mm": null,
      "min_tensile_strength_mpa": 515,
      "values": {
        "40": 517,
        "100": 507,
        "150": 500,
        "200": 496,
        "250": 490,
        "300": 484,
        "325": 481,
        "350": 478,
        "375": 474,
        "400": 469,
        "425": null,
        "450": null,
        "475": null,
        "500": null,
        "525": null,
        "550": null,
        "575": null,
        "600": null,
        "625": null,
        "650": null,
        "675": null,
        "700": null,
        "725": null,
        "750": null,
        "775": null,
        "800": null,
        "825": null,
        "850": null,
        "875": null,
        "900": null
      }
    },
    {
      "block": 16,
      "line_no": 22,
      "nominal_composition": null,
      "product_form": "Forgings",
      "spec_no": "SA–372",
      "type_grade": "D",
      "alloy_desig_uns_no": "K14508",
      "class_condition_temper": null,
      "size_thickness_mm": null,
      "min_tensile_strength_mpa": 725,
      "values": {
        "40": 724,
        "100": 724,
        "150": 724,
        "200": 724,
        "250": 724,
        "300": 724,
        "325": 724,
        "350": 724,
        "375": 723,
        "400": 707,
        "425": 662,
        "450": 611,
        "475": 560,
        "500": 513,
        "525": 484,
        "550": null,
        "575": null,
        "600": null,
        "625": null,
        "650": null,
        "675": null,
        "700": null,
        "725": null,
        "750": null,
        "775": null,
        "800": null,
        "825": null,
        "850": null,
        "875": null,
        "900": null
      }
    },
    {
      "block": 16,
      "line_no": 23,
      "nominal_composition": null,
      "product_form": "Castings",
      "spec_no": "SA–487",
      "type_grade": 2,
      "alloy_desig_uns_no": "J13005",
      "class_condition_temper": "A",
      "size_thickness_mm": null,
      "min_tensile_strength_mpa": 585,
      "values": {
        "40": 586,
        "100": 586,
        "150": 586,
        "200": 583,
        "250": 583,
        "300": 583,
        "325": 583,
        "350": 583,
        "375": 583,
        "400": null,
        "425": null,
        "450": null,
        "475": null,
        "500": null,
        "525": null,
        "550": null,
        "575": null,
        "600": null,
        "625": null,
        "650": null,
        "675": null,
        "700": null,
        "725": null,
        "750": null,
        "775": null,
        "800": null,
        "825": null,
        "850": null,
        "875": null,
        "900": null
      }
    },
    {
      "block": 16,
      "line_no": 24,
      "nominal_composition": null,
      "product_form": "Castings",
      "spec_no": "SA–487",
      "type_grade": 2,
      "alloy_desig_uns_no": "J13005",
      "class_condition_temper": "B",
      "size_thickness_mm": null,
      "min_tensile_strength_mpa": 620,
      "values": {
        "40": 621,
        "100": 621,
        "150": 620,
        "200": 617,
        "250": 617,
        "300": 617,
        "325": 617,
        "350": 617,
        "375": 617,
        "400": null,
        "425": null,
        "450": null,
        "475": null,
        "500": null,
        "525": null,
        "550": null,
        "575": null,
        "600": null,
        "625": null,
        "650": null,
        "675": null,
        "700": null,
        "725": null,
        "750": null,
        "775": null,
        "800": null,
        "825": null,
        "850": null,
        "875": null,
        "900": null
      }
    },
    {
      "block": 16,
      "line_no": 25,
      "nominal_composition": null,
      "product_form": "Plate",
      "spec_no": "SA–302",
      "type_grade": "A",
      "alloy_desig_uns_no": "K12021",
      "class_condition_temper": null,
      "size_thickness_mm": null,
      "min_tensile_strength_mpa": 515,
      "values": {
        "40": 517,
        "100": 517,
        "150": 517,
        "200": 517,
        "250": 517,
        "300": 517,
        "325": 517,
        "350": 517,
        "375": 517,
        "400": 517,
        "425": 517,
        "450": 503,
        "475": 480,
        "500": 452,
        "525": 418,
        "550": null,
        "575": null,
        "600": null,
        "625": null,
        "650": null,
        "675": null,
        "700": null,
        "725": null,
        "750": null,
        "775": null,
        "800": null,
        "825": null,
        "850": null,
        "875": null,
        "900": null
      }
    },
    {
      "block": 16,
      "line_no": 26,
      "nominal_composition": null,
      "product_form": "Wld. pipe",
      "spec_no": "SA–672",
      "type_grade": "H75",
      "alloy_desig_uns_no": "K12021",
      "class_condition_temper": null,
      "size_thickness_mm": null,
      "min_tensile_strength_mpa": 515,
      "values": {
        "40": 517,
        "100": 517,
        "150": 517,
        "200": 517,
        "250": 517,
        "300": 517,
        "325": 517,
        "350": 517,
