Repository: danivelas0/asme-pcc

File: resources/bpvc_ii_d_metric_2025/table_y_1.json (part 17 of 71)
    "Min. Yield Strength, MPa",
    "Notes"
  ],
  "columns_values": [
        "350": 227,
        "375": 223,
        "400": null,
        "425": null,
        "450": null,
        "475": null,
        "500": null,
        "525": null,
        "550": null,
        "575": null,
        "600": null,
        "625": null,
        "650": null,
        "675": null,
        "700": null,
        "725": null,
        "750": null,
        "775": null,
        "800": null,
        "825": null,
        "850": null,
        "875": null,
        "900": null
      }
    },
    {
      "block": 13,
      "line_no": 28,
      "nominal_composition": null,
      "product_form": "Forgings",
      "spec_no": "SA–182",
      "type_grade": "F6a",
      "alloy_desig_uns_no": "S41000 2",
      "class_condition_temper": null,
      "size_thickness_mm": null,
      "min_tensile_strength_mpa": 585,
      "min_yield_strength_mpa": 380,
      "notes": null,
      "values": {
        "40": 379,
        "65": 359,
        "100": 347,
        "125": 341,
        "150": 336,
        "175": 333,
        "200": 331,
        "225": 329,
        "250": 327,
        "275": 325,
        "300": 322,
        "325": 318,
        "350": 312,
        "375": 306,
        "400": 297,
        "425": 288,
        "450": 275,
        "475": 262,
        "500": 246,
        "525": 227,
        "550": null,
        "575": null,
        "600": null,
        "625": null,
        "650": null,
        "675": null,
        "700": null,
        "725": null,
        "750": null,
        "775": null,
        "800": null,
        "825": null,
        "850": null,
        "875": null,
        "900": null
      }
    },
    {
      "block": 13,
      "line_no": 29,
      "nominal_composition": null,
      "product_form": "Castings",
      "spec_no": "SA–217",
      "type_grade": "CA15",
      "alloy_desig_uns_no": "J91150 …",
      "class_condition_temper": null,
      "size_thickness_mm": null,
      "min_tensile_strength_mpa": 620,
      "min_yield_strength_mpa": 450,
      "notes": null,
      "values": {
        "40": 448,
        "65": 424,
        "100": 410,
        "125": 403,
        "150": 398,
        "175": 394,
        "200": 391,
        "225": 389,
        "250": 387,
        "275": 384,
        "300": 380,
        "325": 375,
        "350": 369,
        "375": 361,
        "400": 351,
        "425": 339,
        "450": 325,
        "475": 309,
        "500": 290,
        "525": 269,
        "550": null,
        "575": null,
        "600": null,
        "625": null,
        "650": null,
        "675": null,
        "700": null,
        "725": null,
        "750": null,
        "775": null,
        "800": null,
        "825": null,
        "850": null,
        "875": null,
        "900": null
      }
    },
    {
      "block": 13,
      "line_no": 30,
      "nominal_composition": null,
      "product_form": "Cast pipe",
      "spec_no": "SA–426",
      "type_grade": "CPCA15",
      "alloy_desig_uns_no": "J91150 …",
      "class_condition_temper": null,
      "size_thickness_mm": null,
      "min_tensile_strength_mpa": 620,
      "min_yield_strength_mpa": 450,
      "notes": null,
      "values": {
        "40": 448,
        "65": 424,
        "100": 410,
        "125": 403,
        "150": 398,
        "175": 394,
        "200": 391,
        "225": 389,
        "250": 387,
        "275": 384,
        "300": 380,
        "325": 375,
        "350": 369,
        "375": 361,
        "400": null,
        "425": null,
        "450": null,
        "475": null,
        "500": null,
        "525": null,
        "550": null,
        "575": null,
        "600": null,
        "625": null,
        "650": null,
        "675": null,
        "700": null,
        "725": null,
        "750": null,
        "775": null,
        "800": null,
        "825": null,
        "850": null,
        "875": null,
        "900": null
      }
    },
    {
      "block": 13,
      "line_no": 31,
      "nominal_composition": null,
      "product_form": "Bar",
      "spec_no": "SA/EN 10088–3",
      "type_grade": "X12Cr13",
      "alloy_desig_uns_no": null,
      "class_condition_temper": "QT650",
      "size_thickness_mm": "t ≤160",
      "min_tensile_strength_mpa": 650,
      "min_yield_strength_mpa": 450,
      "notes": null,
      "values": {
        "40": 450,
        "65": 428,
        "100": 414,
        "125": 406,
        "150": 400,
        "175": 396,
        "200": 392,
        "225": 390,
        "250": 387,
        "275": 385,
        "300": 382,
        "325": 378,
        "350": 372,
        "375": 364,
        "400": 354,
        "425": 342,
        "450": 327,
        "475": 310,
        "500": 291,
        "525": 271,
        "550": null,
        "575": null,
        "600": null,
        "625": null,
        "650": null,
        "675": null,
        "700": null,
        "725": null,
        "750": null,
        "775": null,
        "800": null,
        "825": null,
        "850": null,
        "875": null,
        "900": null
      }
    },
    {
      "block": 13,
      "line_no": 32,
      "nominal_composition": null,
      "product_form": "Bolting",
      "spec_no": "SA–193",
      "type_grade": "B6",
      "alloy_desig_uns_no": "S41000 …",
      "class_condition_temper": null,
      "size_thickness_mm": "≤100",
      "min_tensile_strength_mpa": 760,
      "min_yield_strength_mpa": 585,
      "notes": null,
      "values": {
        "40": 586,
        "65": 555,
        "100": 535,
        "125": 524,
        "150": 517,
        "175": 511,
        "200": 508,
        "225": 505,
        "250": 503,
        "275": 500,
        "300": 497,
        "325": 492,
        "350": 486,
        "375": 477,
        "400": 465,
        "425": 451,
        "450": 433,
        "475": 412,
        "500": 387,
        "525": 359,
        "550": null,
        "575": null,
        "600": null,
        "625": null,
        "650": null,
        "675": null,
        "700": null,
        "725": null,
        "750": null,
        "775": null,
        "800": null,
        "825": null,
        "850": null,
        "875": null,
        "900": null
      }
    },
    {
      "block": 13,
      "line_no": 33,
      "nominal_composition": null,
      "product_form": "Castings",
      "spec_no": "SA–487",
      "type_grade": "CA6NM",
      "alloy_desig_uns_no": "J91540 A",
      "class_condition_temper": null,
      "size_thickness_mm": null,
      "min_tensile_strength_mpa": 760,
      "min_yield_strength_mpa": 550,
      "notes": null,
      "values": {
        "40": 552,
        "65": 531,
        "100": 517,
        "125": 508,
        "150": 502,
        "175": 497,
        "200": 492,
        "225": 489,
        "250": 486,
        "275": 483,
        "300": 479,
        "325": 475,
        "350": 468,
        "375": 461,
        "400": 450,
        "425": 438,
        "450": 426,
        "475": null,
        "500": null,
        "525": null,
        "550": null,
        "575": null,
        "600": null,
        "625": null,
        "650": null,
        "675": null,
        "700": null,
        "725": null,
        "750": null,
        "775": null,
        "800": null,
        "825": null,
        "850": null,
        "875": null,
        "900": null
      }
    },
    {
      "block": 13,
      "line_no": 34,
      "nominal_composition": null,
      "product_form": "Forgings",
      "spec_no": "SA–182",
      "type_grade": "F6NM",
      "alloy_desig_uns_no": "S41500 …",
      "class_condition_temper": null,
      "size_thickness_mm": null,
      "min_tensile_strength_mpa": 795,
      "min_yield_strength_mpa": 620,
      "notes": null,
      "values": {
        "40": 621,
        "65": 605,
        "100": 595,
        "125": 589,
        "150": 583,
        "175": 578,
        "200": 572,
        "225": 566,
        "250": 560,
        "275": 553,
        "300": 546,
        "325": 538,
        "350": 530,
        "375": 520,
        "400": null,
        "425": null,
        "450": null,
        "475": null,
        "500": null,
        "525": null,
        "550": null,
        "575": null,
        "600": null,
        "625": null,
        "650": null,
        "675": null,
        "700": null,
        "725": null,
        "750": null,
        "775": null,
        "800": null,
        "825": null,
        "850": null,
        "875": null,
        "900": null
      }
    },
    {
      "block": 13,
      "line_no": 35,
      "nominal_composition": null,
      "product_form": "Bar",
      "spec_no": "SA–479",
      "type_grade": null,
      "alloy_desig_uns_no": "S41500 …",
      "class_condition_temper": null,
      "size_thickness_mm": null,
      "min_tensile_strength_mpa": 795,
      "min_yield_strength_mpa": 620,
      "notes": null,
      "values": {
        "40": 621,
        "65": 605,
        "100": 595,
        "125": 589,
        "150": 583,
        "175": 578,
        "200": 572,
        "225": 566,
        "250": 560,
        "275": 553,
        "300": 546,
        "325": 538,
        "350": 530,
        "375": 520,
        "400": null,
        "425": null,
        "450": null,
        "475": null,
        "500": null,
        "525": null,
        "550": null,
        "575": null,
        "600": null,
        "625": null,
        "650": null,
        "675": null,
        "700": null,
        "725": null,
        "750": null,
        "775": null,
        "800": null,
        "825": null,
        "850": null,
        "875": null,
        "900": null
      }
    },
    {
      "block": 13,
      "line_no": 36,
      "nominal_composition": "13Cr–8Ni–2Mo",
      "product_form": "Bar",
      "spec_no": "SA–564",
      "type_grade": "XM–13",
      "alloy_desig_uns_no": "S13800",
      "class_condition_temper": "H1150M",
      "size_thickness_mm": null,
      "min_tensile_strength_mpa": 860,
      "min_yield_strength_mpa": 585,
      "notes": null,
      "values": {
        "40": 586,
        "65": null,
        "100": null,
        "125": null,
        "150": null,
        "175": null,
        "200": null,
        "225": null,
        "250": null,
        "275": null,
        "300": null,
        "325": null,
        "350": null,
        "375": null,
        "400": null,
        "425": null,
        "450": null,
        "475": null,
        "500": null,
        "525": null,
        "550": null,
        "575": null,
        "600": null,
        "625": null,
        "650": null,
        "675": null,
        "700": null,
        "725": null,
        "750": null,
        "775": null,
        "800": null,
        "825": null,
        "850": null,
        "875": null,
        "900": null
      }
    },
    {
      "block": 13,
      "line_no": 37,
      "nominal_composition": "13Cr–8Ni–2Mo",
      "product_form": "Forgings",
      "spec_no": "SA–705",
      "type_grade": "XM–13",
      "alloy_desig_uns_no": "S13800",
      "class_condition_temper": "H1150M",
      "size_thickness_mm": null,
      "min_tensile_strength_mpa": 860,
      "min_yield_strength_mpa": 585,
      "notes": null,
      "values": {
        "40": 586,
        "65": null,
        "100": null,
        "125": null,
        "150": null,
        "175": null,
        "200": null,
        "225": null,
        "250": null,
        "275": null,
        "300": null,
        "325": null,
        "350": null,
        "375": null,
        "400": null,
        "425": null,
        "450": null,
        "475": null,
        "500": null,
        "525": null,
        "550": null,
        "575": null,
        "600": null,
        "625": null,
        "650": null,
        "675": null,
        "700": null,
        "725": null,
        "750": null,
        "775": null,
        "800": null,
        "825": null,
        "850": null,
        "875": null,
        "900": null
      }
    },
    {
      "block": 13,
      "line_no": 38,
      "nominal_composition": "13Cr–8Ni–2Mo",
      "product_form": "Bar",
      "spec_no": "SA–564",
      "type_grade": "XM–13",
      "alloy_desig_uns_no": "S13800",
      "class_condition_temper": "H1150",
      "size_thickness_mm": null,
      "min_tensile_strength_mpa": 930,
      "min_yield_strength_mpa": 620,
      "notes": null,
      "values": {
        "40": 621,
        "65": null,
        "100": null,
        "125": null,
        "150": null,
        "175": null,
        "200": null,
        "225": null,
        "250": null,
        "275": null,
        "300": null,
        "325": null,
        "350": null,
        "375": null,
        "400": null,
        "425": null,
        "450": null,
        "475": null,
        "500": null,
        "525": null,
        "550": null,
        "575": null,
        "600": null,
        "625": null,
        "650": null,
        "675": null,
        "700": null,
        "725": null,
        "750": null,
        "775": null,
        "800": null,
        "825": null,
        "850": null,
        "875": null,
        "900": null
      }
    },
    {
      "block": 13,
      "line_no": 39,
      "nominal_composition": "13Cr–8Ni–2Mo",
      "product_form": "Forgings",
      "spec_no": "SA–705",
      "type_grade": "XM–13",
      "alloy_desig_uns_no": "S13800",
      "class_condition_temper": "H1150",
      "size_thickness_mm": null,
      "min_tensile_strength_mpa": 930,
      "min_yield_strength_mpa": 620,
      "notes": null,
      "values": {
        "40": 621,
        "65": null,
        "100": null,
        "125": null,
        "150": null,
        "175": null,
        "200": null,
        "225": null,
        "250": null,
        "275": null,
        "300": null,
        "325": null,
        "350": null,
        "375": null,
        "400": null,
        "425": null,
        "450": null,
        "475": null,
        "500": null,
        "525": null,
        "550": null,
        "575": null,
        "600": null,
        "625": null,
        "650": null,
        "675": null,
        "700": null,
        "725": null,
        "750": null,
        "775": null,
        "800": null,
        "825": null,
        "850": null,
        "875": null,
        "900": null
      }
    },
    {
      "block": 13,
      "line_no": 40,
      "nominal_composition": "13Cr–8Ni–2Mo",
      "product_form": "Bar",
      "spec_no": "SA–564",
      "type_grade": "XM–13",
      "alloy_desig_uns_no": "S13800",
      "class_condition_temper": "H1100",
      "size_thickness_mm": null,
      "min_tensile_strength_mpa": 1035,
      "min_yield_strength_mpa": 930,
      "notes": null,
      "values": {
        "40": 931,
        "65": null,
        "100": null,
        "125": null,
        "150": null,
        "175": null,
        "200": null,
        "225": null,
        "250": null,
        "275": null,
        "300": null,
        "325": null,
        "350": null,
        "375": null,
        "400": null,
        "425": null,
        "450": null,
        "475": null,
        "500": null,
        "525": null,
        "550": null,
        "575": null,
        "600": null,
        "625": null,
        "650": null,
        "675": null,
        "700": null,
        "725": null,
        "750": null,
        "775": null,
        "800": null,
        "825": null,
        "850": null,
        "875": null,
        "900": null
      }
    },
    {
      "block": 13,
      "line_no": 41,
      "nominal_composition": "13Cr–8Ni–2Mo",
      "product_form": "Forgings",
      "spec_no": "SA–705",
      "type_grade": "XM–13",
      "alloy_desig_uns_no": "S13800",
      "class_condition_temper": "H1100",
      "size_thickness_mm": null,
      "min_tensile_strength_mpa": 1035,
      "min_yield_strength_mpa": 930,
      "notes": null,
      "values": {
        "40": 931,
        "65": null,
        "100": null,
        "125": null,
        "150": null,
        "175": null,
        "200": null,
        "225": null,
        "250": null,
        "275": null,
        "300": null,
        "325": null,
        "350": null,
        "375": null,
        "400": null,
        "425": null,
        "450": null,
        "475": null,
        "500": null,
        "525": null,
        "550": null,
        "575": null,
        "600": null,
        "625": null,
        "650": null,
        "675": null,
        "700": null,
        "725": null,
        "750": null,
        "775": null,
        "800": null,
        "825": null,
        "850": null,
        "875": null,
        "900": null
      }
    },
    {
      "block": 13,
      "line_no": 42,
      "nominal_composition": "13Cr–8Ni–2Mo",
      "product_form": "Bar",
      "spec_no": "SA–564",
      "type_grade": "XM–13",
      "alloy_desig_uns_no": "S13800",
      "class_condition_temper": "H1050",
      "size_thickness_mm": null,
      "min_tensile_strength_mpa": 1205,
      "min_yield_strength_mpa": 1140,
      "notes": null,
      "values": {
        "40": 1140,
        "65": null,
        "100": null,
        "125": null,
        "150": null,
        "175": null,
        "200": null,
        "225": null,
        "250": null,
        "275": null,
        "300": null,
        "325": null,
        "350": null,
        "375": null,
        "400": null,
        "425": null,
        "450": null,
        "475": null,
        "500": null,
        "525": null,
        "550": null,
        "575": null,
        "600": null,
        "625": null,
        "650": null,
        "675": null,
        "700": null,
        "725": null,
        "750": null,
        "775": null,
        "800": null,
        "825": null,
        "850": null,
        "875": null,
        "900": null
      }
    },
    {
      "block": 13,
      "line_no": 43,
      "nominal_composition": "13Cr–8Ni–2Mo",
      "product_form": "Forgings",
      "spec_no": "SA–705",
      "type_grade": "XM–13",
      "alloy_desig_uns_no": "S13800",
      "class_condition_temper": "H1050",
      "size_thickness_mm": null,
      "min_tensile_strength_mpa": 1205,
      "min_yield_strength_mpa": 1140,
      "notes": null,
      "values": {
        "40": 1140,
        "65": null,
        "100": null,
        "125": null,
        "150": null,
        "175": null,
        "200": null,
        "225": null,
        "250": null,
        "275": null,
        "300": null,
        "325": null,
        "350": null,
        "375": null,
        "400": null,
        "425": null,
        "450": null,
        "475": null,
        "500": null,
        "525": null,
        "550": null,
        "575": null,
        "600": null,
        "625": null,
        "650": null,
        "675": null,
        "700": null,
        "725": null,
        "750": null,
        "775": null,
        "800": null,
        "825": null,
        "850": null,
        "875": null,
        "900": null
      }
    },
    {
      "block": 13,
      "line_no": 44,
      "nominal_composition": "13Cr–8Ni–2Mo",
      "product_form": "Bar",
      "spec_no": "SA–564",
      "type_grade": "XM–13",
      "alloy_desig_uns_no": "S13800",
      "class_condition_temper": "H1025",
      "size_thickness_mm": null,
      "min_tensile_strength_mpa": 1275,
      "min_yield_strength_mpa": 1205,
      "notes": null,
      "values": {
        "40": 1210,
        "65": null,
        "100": null,
        "125": null,
        "150": null,
        "175": null,
        "200": null,
        "225": null,
        "250": null,
        "275": null,
        "300": null,
        "325": null,
        "350": null,
        "375": null,
        "400": null,
        "425": null,
        "450": null,
        "475": null,
        "500": null,
        "525": null,
        "550": null,
        "575": null,
        "600": null,
        "625": null,
        "650": null,
        "675": null,
        "700": null,
        "725": null,
        "750": null,
        "775": null,
        "800": null,
        "825": null,
        "850": null,
        "875": null,
        "900": null
      }
    },
    {
      "block": 13,
      "line_no": 45,
      "nominal_composition": "13Cr–8Ni–2Mo",
      "product_form": "Forgings",
      "spec_no": "SA–705",
      "type_grade": "XM–13",
      "alloy_desig_uns_no": "S13800",
      "class_condition_temper": "H1025",
      "size_thickness_mm": null,
      "min_tensile_strength_mpa": 1275,
      "min_yield_strength_mpa": 1205,
      "notes": null,
      "values": {
        "40": 1210,
        "65": null,
        "100": null,
        "125": null,
        "150": null,
        "175": null,
        "200": null,
        "225": null,
        "250": null,
        "275": null,
        "300": null,
        "325": null,
        "350": null,
        "375": null,
        "400": null,
        "425": null,
        "450": null,
        "475": null,
        "500": null,
        "525": null,
        "550": null,
        "575": null,
        "600": null,
        "625": null,
        "650": null,
        "675": null,
        "700": null,
        "725": null,
        "750": null,
        "775": null,
        "800": null,
        "825": null,
        "850": null,
        "875": null,
        "900": null
      }
    },
    {
      "block": 14,
      "line_no": 1,
      "nominal_composition": "13Cr–8Ni–2Mo",
      "product_form": "Bar",
      "spec_no": "SA–564",
      "type_grade": "XM–13",
      "alloy_desig_uns_no": "S13800",
      "class_condition_temper": "H1000",
      "size_thickness_mm": null,
      "min_tensile_strength_mpa": 1415,
      "min_yield_strength_mpa": 1310,
      "notes": null,
      "values": {
        "40": 1310,
        "65": null,
        "100": null,
        "125": null,
        "150": null,
        "175": null,
        "200": null,
        "225": null,
        "250": null,
        "275": null,
        "300": null,
        "325": null,
        "350": null,
        "375": null,
        "400": null,
        "425": null,
        "450": null,
        "475": null,
        "500": null,
        "525": null,
        "550": null,
        "575": null,
        "600": null,
        "625": null,
        "650": null,
        "675": null,
        "700": null,
        "725": null,
        "750": null,
        "775": null,
        "800": null,
        "825": null,
        "850": null,
        "875": null,
        "900": null
      }
    },
    {
      "block": 14,
      "line_no": 2,
      "nominal_composition": "13Cr–8Ni–2Mo",
      "product_form": "Forgings",
      "spec_no": "SA–705",
      "type_grade": "XM–13",
      "alloy_desig_uns_no": "S13800",
      "class_condition_temper": "H1000",
      "size_thickness_mm": null,
      "min_tensile_strength_mpa": 1415,
      "min_yield_strength_mpa": 1310,
      "notes": null,
      "values": {
        "40": 1310,
        "65": null,
        "100": null,
        "125": null,
        "150": null,
        "175": null,
        "200": null,
        "225": null,
        "250": null,
        "275": null,
        "300": null,
        "325": null,
        "350": null,
        "375": null,
        "400": null,
        "425": null,
        "450": null,
        "475": null,
        "500": null,
        "525": null,
        "550": null,
        "575": null,
        "600": null,
        "625": null,
        "650": null,
        "675": null,
        "700": null,
        "725": null,
        "750": null,
        "775": null,
        "800": null,
        "825": null,
        "850": null,
        "875": null,
        "900": null
      }
    },
    {
      "block": 14,
      "line_no": 3,
      "nominal_composition": "13Cr–8Ni–2Mo",
      "product_form": "Bar",
      "spec_no": "SA–564",
      "type_grade": "XM–13",
      "alloy_desig_uns_no": "S13800",
      "class_condition_temper": "H950",
      "size_thickness_mm": null,
      "min_tensile_strength_mpa": 1515,
      "min_yield_strength_mpa": 1415,
      "notes": null,
      "values": {
        "40": 1410,
        "65": null,
        "100": null,
        "125": null,
        "150": null,
        "175": null,
        "200": null,
        "225": null,
        "250": null,
        "275": null,
        "300": null,
        "325": null,
        "350": null,
        "375": null,
        "400": null,
        "425": null,
        "450": null,
        "475": null,
        "500": null,
        "525": null,
        "550": null,
        "575": null,
        "600": null,
        "625": null,
        "650": null,
        "675": null,
        "700": null,
        "725": null,
        "750": null,
        "775": null,
        "800": null,
        "825": null,
        "850": null,
        "875": null,
        "900": null
      }
    },
    {
      "block": 14,
      "line_no": 4,
      "nominal_composition": "13Cr–8Ni–2Mo",
      "product_form": "Forgings",
      "spec_no": "SA–705",
      "type_grade": "XM–13",
      "alloy_desig_uns_no": "S13800",
      "class_condition_temper": "H950",
      "size_thickness_mm": null,
      "min_tensile_strength_mpa": 1515,
      "min_yield_strength_mpa": 1415,
      "notes": null,
      "values": {
        "40": 1410,
        "65": null,
        "100": null,
        "125": null,
        "150": null,
        "175": null,
        "200": null,
        "225": null,
        "250": null,
        "275": null,
        "300": null,
        "325": null,
        "350": null,
        "375": null,
        "400": null,
        "425": null,
        "450": null,
        "475": null,
        "500": null,
        "525": null,
        "550": null,
        "575": null,
        "600": null,
        "625": null,
        "650": null,
        "675": null,
        "700": null,
        "725": null,
        "750": null,
        "775": null,
        "800": null,
        "825": null,
        "850": null,
        "875": null,
        "900": null
      }
    },
    {
      "block": 14,
      "line_no": 5,
      "nominal_composition": null,
      "product_form": "Smls. & wld. tube",
      "spec_no": "SA–268",
      "type_grade": "TP429",
      "alloy_desig_uns_no": "S42900 …",
      "class_condition_temper": null,
      "size_thickness_mm": null,
      "min_tensile_strength_mpa": 415,
      "min_yield_strength_mpa": 240,
      "notes": null,
      "values": {
        "40": 241,
        "65": 228,
        "100": 221,
        "125": 217,
        "150": 214,
        "175": 212,
        "200": 211,
        "225": 209,
        "250": 208,
        "275": 207,
        "300": 205,
        "325": 202,
        "350": 199,
        "375": 194,
        "400": 189,
        "425": 182,
        "450": 175,
        "475": 166,
        "500": 156,
        "525": 145,
        "550": null,
        "575": null,
        "600": null,
        "625": null,
        "650": null,
        "675": null,
        "700": null,
        "725": null,
        "750": null,
        "775": null,
        "800": null,
        "825": null,
        "850": null,
        "875": null,
        "900": null
      }
    },
    {
      "block": 14,
      "line_no": 6,
      "nominal_composition": null,
      "product_form": "Plate",
      "spec_no": "SA–240",
      "type_grade": 429,
      "alloy_desig_uns_no": "S42900 …",
      "class_condition_temper": null,
      "size_thickness_mm": null,
      "min_tensile_strength_mpa": 450,
      "min_yield_strength_mpa": 205,
      "notes": null,
      "values": {
        "40": 207,
        "65": 196,
        "100": 189,
        "125": 186,
        "150": 183,
        "175": 182,
        "200": 181,
        "225": 180,
        "250": 178,
        "275": 177,
        "300": 176,
        "325": 173,
        "350": 170,
        "375": 167,
        "400": 162,
        "425": 157,
        "450": 150,
        "475": 142,
        "500": 134,
        "525": 124,
        "550": null,
        "575": null,
        "600": null,
        "625": null,
        "650": null,
        "675": null,
        "700": null,
        "725": null,
        "750": null,
        "775": null,
        "800": null,
        "825": null,
        "850": null,
        "875": null,
        "900": null
      }
    },
    {
      "block": 14,
      "line_no": 7,
      "nominal_composition": "15Cr–5Ni–3Cu",
      "product_form": "Bar",
      "spec_no": "SA–564",
      "type_grade": "XM–12",
      "alloy_desig_uns_no": "S15500",
      "class_condition_temper": "H1150M",
      "size_thickness_mm": null,
      "min_tensile_strength_mpa": 795,
      "min_yield_strength_mpa": 515,
      "notes": null,
      "values": {
        "40": 517,
        "65": 493,
        "100": 477,
        "125": 468,
        "150": 461,
        "175": 454,
        "200": 448,
        "225": 442,
        "250": 436,
        "275": 431,
        "300": 426,
        "325": 421,
        "350": 414,
        "375": 409,
        "400": 399,
        "425": 391,
        "450": 381,
        "475": 366,
        "500": 345,
        "525": 315,
        "550": null,
        "575": null,
        "600": null,
        "625": null,
        "650": null,
        "675": null,
        "700": null,
        "725": null,
        "750": null,
        "775": null,
        "800": null,
        "825": null,
        "850": null,
        "875": null,
        "900": null
      }
    },
    {
      "block": 14,
      "line_no": 8,
      "nominal_composition": "15Cr–5Ni–3Cu",
      "product_form": "Forgings",
      "spec_no": "SA–705",
      "type_grade": "XM–12",
      "alloy_desig_uns_no": "S15500",
      "class_condition_temper": "H1150M",
      "size_thickness_mm": null,
      "min_tensile_strength_mpa": 795,
      "min_yield_strength_mpa": 515,
      "notes": null,
      "values": {
        "40": 517,
        "65": 493,
        "100": 477,
        "125": 468,
        "150": 461,
        "175": 454,
        "200": 448,
        "225": 442,
        "250": 436,
        "275": 431,
        "300": 426,
        "325": 421,
        "350": 414,
        "375": 409,
        "400": 399,
        "425": 391,
        "450": 381,
        "475": 366,
        "500": 345,
        "525": 315,
        "550": null,
        "575": null,
        "600": null,
        "625": null,
        "650": null,
        "675": null,
        "700": null,
        "725": null,
        "750": null,
        "775": null,
        "800": null,
        "825": null,
        "850": null,
        "875": null,
        "900": null
      }
    },
    {
      "block": 14,
      "line_no": 9,
      "nominal_composition": "15Cr–5Ni–3Cu",
      "product_form": "Bar",
      "spec_no": "SA–564",
      "type_grade": "XM–12",
      "alloy_desig_uns_no": "S15500",
      "class_condition_temper": "H1150",
      "size_thickness_mm": null,
      "min_tensile_strength_mpa": 930,
      "min_yield_strength_mpa": 725,
      "notes": null,
      "values": {
        "40": 724,
        "65": 690,
        "100": 668,
        "125": 656,
        "150": 645,
        "175": 636,
        "200": 627,
        "225": 619,
        "250": 611,
        "275": 604,
        "300": 597,
        "325": 589,
        "350": 580,
        "375": 572,
        "400": 559,
        "425": 548,
        "450": 533,
        "475": 512,
        "500": 483,
        "525": 441,
        "550": null,
        "575": null,
        "600": null,
        "625": null,
        "650": null,
        "675": null,
        "700": null,
        "725": null,
        "750": null,
        "775": null,
        "800": null,
        "825": null,
        "850": null,
        "875": null,
        "900": null
      }
    },
    {
      "block": 14,
      "line_no": 10,
      "nominal_composition": "15Cr–5Ni–3Cu",
      "product_form": "Forgings",
      "spec_no": "SA–705",
      "type_grade": "XM–12",
      "alloy_desig_uns_no": "S15500",
      "class_condition_temper": "H1150",
      "size_thickness_mm": null,
      "min_tensile_strength_mpa": 930,
      "min_yield_strength_mpa": 725,
      "notes": null,
      "values": {
        "40": 724,
        "65": 690,
        "100": 668,
        "125": 656,
        "150": 645,
        "175": 636,
        "200": 627,
        "225": 619,
        "250": 611,
        "275": 604,
        "300": 597,
        "325": 589,
        "350": 580,
        "375": 572,
        "400": 559,
        "425": 548,
        "450": 533,
        "475": 512,
        "500": 483,
        "525": 441,
        "550": null,
        "575": null,
        "600": null,
        "625": null,
        "650": null,
        "675": null,
        "700": null,
        "725": null,
        "750": null,
        "775": null,
        "800": null,
        "825": null,
        "850": null,
        "875": null,
        "900": null
      }
    },
    {
      "block": 14,
      "line_no": 11,
      "nominal_composition": "15Cr–5Ni–3Cu",
      "product_form": "Bar",
      "spec_no": "SA–564",
      "type_grade": "XM–12",
      "alloy_desig_uns_no": "S15500",
      "class_condition_temper": "H1100",
      "size_thickness_mm": null,
      "min_tensile_strength_mpa": 965,
      "min_yield_strength_mpa": 795,
      "notes": null,
      "values": {
        "40": 793,
        "65": 756,
        "100": 732,
        "125": 718,
        "150": 707,
        "175": 696,
        "200": 687,
        "225": 678,
        "250": 669,
        "275": 662,
        "300": 654,
        "325": 645,
        "350": 635,
        "375": 627,
        "400": 612,
        "425": 600,
        "450": 584,
        "475": 561,
        "500": 529,
        "525": 483,
        "550": null,
        "575": null,
        "600": null,
        "625": null,
        "650": null,
        "675": null,
        "700": null,
        "725": null,
        "750": null,
        "775": null,
        "800": null,
        "825": null,
        "850": null,
        "875": null,
        "900": null
      }
    },
    {
      "block": 14,
      "line_no": 12,
      "nominal_composition": "15Cr–5Ni–3Cu",
      "product_form": "Forgings",
      "spec_no": "SA–705",
      "type_grade": "XM–12",
      "alloy_desig_uns_no": "S15500",
      "class_condition_temper": "H1100",
      "size_thickness_mm": null,
      "min_tensile_strength_mpa": 965,
      "min_yield_strength_mpa": 795,
      "notes": null,
      "values": {
        "40": 793,
        "65": 756,
        "100": 732,
        "125": 718,
        "150": 707,
        "175": 696,
        "200": 687,
        "225": 678,
        "250": 669,
        "275": 662,
        "300": 654,
        "325": 645,
        "350": 635,
        "375": 627,
        "400": 612,
        "425": 600,
        "450": 584,
        "475": 561,
        "500": 529,
        "525": 483,
        "550": null,
        "575": null,
        "600": null,
        "625": null,
        "650": null,
        "675": null,
        "700": null,
        "725": null,
        "750": null,
        "775": null,
        "800": null,
        "825": null,
        "850": null,
        "875": null,
        "900": null
      }
    },
    {
      "block": 14,
      "line_no": 13,
      "nominal_composition": "15Cr–5Ni–3Cu",
      "product_form": "Bar",
      "spec_no": "SA–564",
      "type_grade": "XM–12",
      "alloy_desig_uns_no": "S15500",
      "class_condition_temper": "H1075",
      "size_thickness_mm": null,
      "min_tensile_strength_mpa": 1000,
      "min_yield_strength_mpa": 860,
      "notes": null,
      "values": {
        "40": 862,
        "65": 822,
        "100": 795,
        "125": 780,
        "150": 768,
        "175": 757,
        "200": 747,
        "225": 737,
        "250": 728,
        "275": 719,
        "300": 710,
        "325": 701,
        "350": 690,
        "375": 681,
        "400": 666,
        "425": 653,
        "450": 635,
        "475": 610,
        "500": 575,
        "525": 525,
        "550": null,
        "575": null,
        "600": null,
        "625": null,
        "650": null,
        "675": null,
        "700": null,
        "725": null,
        "750": null,
        "775": null,
        "800": null,
        "825": null,
        "850": null,
        "875": null,
        "900": null
      }
    },
    {
      "block": 14,
      "line_no": 14,
      "nominal_composition": "15Cr–5Ni–3Cu",
      "product_form": "Forgings",
      "spec_no": "SA–705",
      "type_grade": "XM–12",
      "alloy_desig_uns_no": "S15500",
      "class_condition_temper": "H1075",
      "size_thickness_mm": null,
      "min_tensile_strength_mpa": 1000,
      "min_yield_strength_mpa": 860,
      "notes": null,
      "values": {
        "40": 862,
        "65": 822,
        "100": 795,
        "125": 780,
        "150": 768,
        "175": 757,
        "200": 747,
        "225": 737,
        "250": 728,
        "275": 719,
        "300": 710,
        "325": 701,
        "350": 690,
        "375": 681,
        "400": 666,
        "425": 653,
        "450": 635,
        "475": 610,
        "500": 575,
        "525": 525,
        "550": null,
        "575": null,
        "600": null,
        "625": null,
        "650": null,
        "675": null,
        "700": null,
        "725": null,
        "750": null,
        "775": null,
        "800": null,
        "825": null,
        "850": null,
        "875": null,
        "900": null
      }
    },
    {
      "block": 14,
      "line_no": 15,
      "nominal_composition": "15Cr–5Ni–3Cu",
      "product_form": "Bar",
      "spec_no": "SA–564",
      "type_grade": "XM–12",
      "alloy_desig_uns_no": "S15500",
      "class_condition_temper": "H1025",
      "size_thickness_mm": null,
      "min_tensile_strength_mpa": 1070,
      "min_yield_strength_mpa": 1000,
      "notes": null,
      "values": {
        "40": 1000,
        "65": 953,
        "100": 923,
        "125": 905,
        "150": 891,
        "175": 878,
        "200": 866,
        "225": 855,
        "250": 844,
        "275": 834,
        "300": 824,
        "325": 814,
        "350": 801,
        "375": 790,
        "400": 772,
        "425": 757,
        "450": 736,
        "475": 707,
        "500": 668,
        "525": 609,
        "550": null,
        "575": null,
        "600": null,
        "625": null,
        "650": null,
        "675": null,
        "700": null,
        "725": null,
        "750": null,
        "775": null,
        "800": null,
        "825": null,
        "850": null,
        "875": null,
        "900": null
      }
    },
    {
      "block": 14,
      "line_no": 16,
      "nominal_composition": "15Cr–5Ni–3Cu",
      "product_form": "Forgings",
      "spec_no": "SA–705",
      "type_grade": "XM–12",
      "alloy_desig_uns_no": "S15500",
      "class_condition_temper": "H1025",
      "size_thickness_mm": null,
      "min_tensile_strength_mpa": 1070,
      "min_yield_strength_mpa": 1000,
      "notes": null,
      "values": {
        "40": 1000,
        "65": 953,
        "100": 923,
        "125": 905,
        "150": 891,
        "175": 878,
        "200": 866,
        "225": 855,
        "250": 844,
        "275": 834,
        "300": 824,
        "325": 814,
        "350": 801,
        "375": 790,
        "400": 772,
        "425": 757,
        "450": 736,
        "475": 707,
        "500": 668,
        "525": 609,
        "550": null,
        "575": null,
        "600": null,
        "625": null,
        "650": null,
        "675": null,
        "700": null,
        "725": null,
        "750": null,
        "775": null,
        "800": null,
        "825": null,
        "850": null,
        "875": null,
        "900": null
      }
    },
    {
      "block": 14,
      "line_no": 17,
      "nominal_composition": "15Cr–5Ni–3Cu",
      "product_form": "Bar",
      "spec_no": "SA–564",
      "type_grade": "XM–12",
      "alloy_desig_uns_no": "S15500",
      "class_condition_temper": "H925",
      "size_thickness_mm": null,
      "min_tensile_strength_mpa": 1170,
      "min_yield_strength_mpa": 1070,
      "notes": null,
      "values": {
        "40": 1069,
        "65": 1019,
        "100": 987,
        "125": 968,
        "150": 952,
        "175": 939,
        "200": 926,
        "225": 914,
        "250": 902,
        "275": 892,
        "300": 881,
        "325": 870,
        "350": 856,
        "375": 845,
        "400": 825,
        "425": 809,
        "450": 787,
        "475": 756,
