Repository: danivelas0/asme-pcc

File: resources/bpvc_ii_d_metric_2025/table_1a.json (part 18 of 57)
    "External Pressure Chart No.",
    "Notes"
  ],
  "columns_values": [
        "250": 96.6,
        "300": 94.0,
        "325": 93.8,
        "350": 93.7,
        "375": 93.0,
        "400": 92.3,
        "425": 91.1,
        "450": 89.8,
        "475": null,
        "500": null,
        "525": null,
        "550": null,
        "575": null,
        "600": null,
        "625": null,
        "650": null,
        "675": null,
        "700": null,
        "725": null,
        "750": null,
        "775": null,
        "800": null,
        "825": null,
        "850": null,
        "875": null,
        "900": null
      }
    },
    {
      "block": 13,
      "line_no": 5,
      "nominal_composition": null,
      "product_form": null,
      "spec_no": null,
      "type_grade": null,
      "alloy_desig_uns_no": null,
      "class_condition_temper": null,
      "size_thickness_mm": null,
      "p_no": null,
      "group_no": null,
      "min_tensile_strength_mpa": null,
      "min_yield_strength_mpa": null,
      "i": null,
      "limits_iii": null,
      "viii_1": null,
      "xii": null,
      "external_pressure_chart_no": null,
      "notes": null,
      "values": {
        "40": null,
        "65": null,
        "100": null,
        "125": null,
        "150": null,
        "200": null,
        "250": null,
        "300": null,
        "325": null,
        "350": null,
        "375": null,
        "400": null,
        "425": null,
        "450": null,
        "475": null,
        "500": null,
        "525": null,
        "550": null,
        "575": null,
        "600": null,
        "625": null,
        "650": null,
        "675": null,
        "700": null,
        "725": null,
        "750": null,
        "775": null,
        "800": null,
        "825": null,
        "850": null,
        "875": null,
        "900": null
      }
    },
    {
      "block": 13,
      "line_no": 6,
      "nominal_composition": null,
      "product_form": null,
      "spec_no": null,
      "type_grade": null,
      "alloy_desig_uns_no": null,
      "class_condition_temper": null,
      "size_thickness_mm": null,
      "p_no": null,
      "group_no": null,
      "min_tensile_strength_mpa": null,
      "min_yield_strength_mpa": null,
      "i": null,
      "limits_iii": null,
      "viii_1": null,
      "xii": null,
      "external_pressure_chart_no": null,
      "notes": null,
      "values": {
        "40": null,
        "65": null,
        "100": null,
        "125": null,
        "150": null,
        "200": null,
        "250": null,
        "300": null,
        "325": null,
        "350": null,
        "375": null,
        "400": null,
        "425": null,
        "450": null,
        "475": null,
        "500": null,
        "525": null,
        "550": null,
        "575": null,
        "600": null,
        "625": null,
        "650": null,
        "675": null,
        "700": null,
        "725": null,
        "750": null,
        "775": null,
        "800": null,
        "825": null,
        "850": null,
        "875": null,
        "900": null
      }
    },
    {
      "block": 13,
      "line_no": 7,
      "nominal_composition": null,
      "product_form": "Wld. tube",
      "spec_no": "SA–803",
      "type_grade": "TP439",
      "alloy_desig_uns_no": "S43035",
      "class_condition_temper": null,
      "size_thickness_mm": null,
      "p_no": 7,
      "group_no": 2,
      "min_tensile_strength_mpa": 415,
      "min_yield_strength_mpa": 205,
      "i": "NP",
      "limits_iii": "NP",
      "viii_1": 316,
      "xii": 316,
      "external_pressure_chart_no": "CS–2",
      "notes": "G19, G24",
      "values": {
        "40": 101,
        "65": 101,
        "100": 100,
        "125": 96.5,
        "150": 91.5,
        "200": 85.9,
        "250": 81.9,
        "300": 80.3,
        "325": 79.7,
        "350": null,
        "375": null,
        "400": null,
        "425": null,
        "450": null,
        "475": null,
        "500": null,
        "525": null,
        "550": null,
        "575": null,
        "600": null,
        "625": null,
        "650": null,
        "675": null,
        "700": null,
        "725": null,
        "750": null,
        "775": null,
        "800": null,
        "825": null,
        "850": null,
        "875": null,
        "900": null
      }
    },
    {
      "block": 13,
      "line_no": 8,
      "nominal_composition": null,
      "product_form": "Smls. tube",
      "spec_no": "SA–268",
      "type_grade": "TP430 Ti",
      "alloy_desig_uns_no": "S43036",
      "class_condition_temper": null,
      "size_thickness_mm": null,
      "p_no": 7,
      "group_no": 2,
      "min_tensile_strength_mpa": 415,
      "min_yield_strength_mpa": 240,
      "i": "NP",
      "limits_iii": "NP",
      "viii_1": 427,
      "xii": "NP",
      "external_pressure_chart_no": "CS–2 G19",
      "notes": null,
      "values": {
        "40": 118,
        "65": 118,
        "100": 118,
        "125": 116,
        "150": 114,
        "200": 111,
        "250": 109,
        "300": 107,
        "325": 105,
        "350": 104,
        "375": 102,
        "400": 99.7,
        "425": 97.0,
        "450": 93.8,
        "475": null,
        "500": null,
        "525": null,
        "550": null,
        "575": null,
        "600": null,
        "625": null,
        "650": null,
        "675": null,
        "700": null,
        "725": null,
        "750": null,
        "775": null,
        "800": null,
        "825": null,
        "850": null,
        "875": null,
        "900": null
      }
    },
    {
      "block": 13,
      "line_no": 9,
      "nominal_composition": null,
      "product_form": "Wld. tube",
      "spec_no": "SA–268",
      "type_grade": "TP430 Ti",
      "alloy_desig_uns_no": "S43036",
      "class_condition_temper": null,
      "size_thickness_mm": null,
      "p_no": 7,
      "group_no": 2,
      "min_tensile_strength_mpa": 415,
      "min_yield_strength_mpa": 240,
      "i": "NP",
      "limits_iii": "NP",
      "viii_1": 427,
      "xii": "NP",
      "external_pressure_chart_no": "CS–2",
      "notes": "G19, G24",
      "values": {
        "40": 100,
        "65": 100,
        "100": 100,
        "125": 98.5,
        "150": 97.0,
        "200": 94.6,
        "250": 92.8,
        "300": 90.8,
        "325": 89.7,
        "350": 88.3,
        "375": 86.7,
        "400": 84.8,
        "425": 82.5,
        "450": 79.7,
        "475": null,
        "500": null,
        "525": null,
        "550": null,
        "575": null,
        "600": null,
        "625": null,
        "650": null,
        "675": null,
        "700": null,
        "725": null,
        "750": null,
        "775": null,
        "800": null,
        "825": null,
        "850": null,
        "875": null,
        "900": null
      }
    },
    {
      "block": 13,
      "line_no": 10,
      "nominal_composition": null,
      "product_form": "Bar",
      "spec_no": "SA–479",
      "type_grade": 439,
      "alloy_desig_uns_no": "S43035",
      "class_condition_temper": null,
      "size_thickness_mm": null,
      "p_no": 7,
      "group_no": 2,
      "min_tensile_strength_mpa": 485,
      "min_yield_strength_mpa": 275,
      "i": "NP",
      "limits_iii": "NP",
      "viii_1": 538,
      "xii": 343,
      "external_pressure_chart_no": "CS–2",
      "notes": "G19, G22, T4",
      "values": {
        "40": 138,
        "65": 138,
        "100": 138,
        "125": 136,
        "150": 133,
        "200": 130,
        "250": 127,
        "300": 124,
        "325": 123,
        "350": 121,
        "375": 119,
        "400": 116,
        "425": 113,
        "450": 110,
        "475": 91.7,
        "500": 69.9,
        "525": 53.5,
        "550": 36.6,
        "575": null,
        "600": null,
        "625": null,
        "650": null,
        "675": null,
        "700": null,
        "725": null,
        "750": null,
        "775": null,
        "800": null,
        "825": null,
        "850": null,
        "875": null,
        "900": null
      }
    },
    {
      "block": 13,
      "line_no": 11,
      "nominal_composition": "26Cr–3Ni–3Mo",
      "product_form": "Plate",
      "spec_no": "SA–240",
      "type_grade": "26–3–3",
      "alloy_desig_uns_no": "S44660",
      "class_condition_temper": null,
      "size_thickness_mm": "≤5",
      "p_no": "10K",
      "group_no": 1,
      "min_tensile_strength_mpa": 585,
      "min_yield_strength_mpa": 450,
      "i": "NP",
      "limits_iii": "NP",
      "viii_1": 371,
      "xii": 343,
      "external_pressure_chart_no": "HA–5 G19",
      "notes": null,
      "values": {
        "40": 168,
        "65": 168,
        "100": 168,
        "125": 167,
        "150": 167,
        "200": 165,
        "250": 164,
        "300": 163,
        "325": 162,
        "350": 162,
        "375": 161,
        "400": null,
        "425": null,
        "450": null,
        "475": null,
        "500": null,
        "525": null,
        "550": null,
        "575": null,
        "600": null,
        "625": null,
        "650": null,
        "675": null,
        "700": null,
        "725": null,
        "750": null,
        "775": null,
        "800": null,
        "825": null,
        "850": null,
        "875": null,
        "900": null
      }
    },
    {
      "block": 13,
      "line_no": 12,
      "nominal_composition": "26Cr–3Ni–3Mo",
      "product_form": "Smls. tube",
      "spec_no": "SA–268",
      "type_grade": "26–3–3",
      "alloy_desig_uns_no": "S44660",
      "class_condition_temper": null,
      "size_thickness_mm": "≤5",
      "p_no": "10K",
      "group_no": 1,
      "min_tensile_strength_mpa": 585,
      "min_yield_strength_mpa": 450,
      "i": "NP",
      "limits_iii": 371,
      "viii_1": 371,
      "xii": 343,
      "external_pressure_chart_no": "HA–5 G19, H5",
      "notes": null,
      "values": {
        "40": 168,
        "65": 168,
        "100": 168,
        "125": 167,
        "150": 167,
        "200": 165,
        "250": 164,
        "300": 163,
        "325": 162,
        "350": 162,
        "375": 161,
        "400": null,
        "425": null,
        "450": null,
        "475": null,
        "500": null,
        "525": null,
        "550": null,
        "575": null,
        "600": null,
        "625": null,
        "650": null,
        "675": null,
        "700": null,
        "725": null,
        "750": null,
        "775": null,
        "800": null,
        "825": null,
        "850": null,
        "875": null,
        "900": null
      }
    },
    {
      "block": 13,
      "line_no": 13,
      "nominal_composition": "26Cr–3Ni–3Mo",
      "product_form": "Wld. tube",
      "spec_no": "SA–268",
      "type_grade": "26–3–3",
      "alloy_desig_uns_no": "S44660",
      "class_condition_temper": null,
      "size_thickness_mm": "≤5",
      "p_no": "10K",
      "group_no": 1,
      "min_tensile_strength_mpa": 585,
      "min_yield_strength_mpa": 450,
      "i": "NP",
      "limits_iii": 371,
      "viii_1": "NP",
      "xii": "NP",
      "external_pressure_chart_no": "HA–5",
      "notes": "G19, H5, W12",
      "values": {
        "40": 168,
        "65": 168,
        "100": 168,
        "125": 167,
        "150": 167,
        "200": 165,
        "250": 164,
        "300": 163,
        "325": 162,
        "350": 162,
        "375": 161,
        "400": null,
        "425": null,
        "450": null,
        "475": null,
        "500": null,
        "525": null,
        "550": null,
        "575": null,
        "600": null,
        "625": null,
        "650": null,
        "675": null,
        "700": null,
        "725": null,
        "750": null,
        "775": null,
        "800": null,
        "825": null,
        "850": null,
        "875": null,
        "900": null
      }
    },
    {
      "block": 13,
      "line_no": 14,
      "nominal_composition": "26Cr–3Ni–3Mo",
      "product_form": "Wld. tube",
      "spec_no": "SA–268",
      "type_grade": "26–3–3",
      "alloy_desig_uns_no": "S44660",
      "class_condition_temper": null,
      "size_thickness_mm": "≤5",
      "p_no": "10K",
      "group_no": 1,
      "min_tensile_strength_mpa": 585,
      "min_yield_strength_mpa": 450,
      "i": "NP",
      "limits_iii": "NP",
      "viii_1": 371,
      "xii": 343,
      "external_pressure_chart_no": "HA–5",
      "notes": "G19, G24",
      "values": {
        "40": 142,
        "65": 142,
        "100": 142,
        "125": 142,
        "150": 142,
        "200": 140,
        "250": 139,
        "300": 139,
        "325": 138,
        "350": 138,
        "375": 137,
        "400": null,
        "425": null,
        "450": null,
        "475": null,
        "500": null,
        "525": null,
        "550": null,
        "575": null,
        "600": null,
        "625": null,
        "650": null,
        "675": null,
        "700": null,
        "725": null,
        "750": null,
        "775": null,
        "800": null,
        "825": null,
        "850": null,
        "875": null,
        "900": null
      }
    },
    {
      "block": 13,
      "line_no": 15,
      "nominal_composition": "26Cr–3Ni–3Mo",
      "product_form": "Wld. tube",
      "spec_no": "SA–803",
      "type_grade": "26–3–3",
      "alloy_desig_uns_no": "S44660",
      "class_condition_temper": null,
      "size_thickness_mm": "≤5",
      "p_no": "10K",
      "group_no": 1,
      "min_tensile_strength_mpa": 585,
      "min_yield_strength_mpa": 450,
      "i": "NP",
      "limits_iii": "NP",
      "viii_1": 316,
      "xii": 316,
      "external_pressure_chart_no": "HA–5",
      "notes": "G19, G24",
      "values": {
        "40": 142,
        "65": 142,
        "100": 142,
        "125": 142,
        "150": 142,
        "200": 140,
        "250": 139,
        "300": 139,
        "325": 138,
        "350": null,
        "375": null,
        "400": null,
        "425": null,
        "450": null,
        "475": null,
        "500": null,
        "525": null,
        "550": null,
        "575": null,
        "600": null,
        "625": null,
        "650": null,
        "675": null,
        "700": null,
        "725": null,
        "750": null,
        "775": null,
        "800": null,
        "825": null,
        "850": null,
        "875": null,
        "900": null
      }
    },
    {
      "block": 13,
      "line_no": 16,
      "nominal_composition": null,
      "product_form": "Smls. tube",
      "spec_no": "SA–268",
      "type_grade": "TP446–1",
      "alloy_desig_uns_no": "S44600",
      "class_condition_temper": null,
      "size_thickness_mm": null,
      "p_no": "10I",
      "group_no": 1,
      "min_tensile_strength_mpa": 485,
      "min_yield_strength_mpa": 275,
      "i": 371,
      "limits_iii": "NP",
      "viii_1": 343,
      "xii": 343,
      "external_pressure_chart_no": "CS–2 G19",
      "notes": null,
      "values": {
        "40": 138,
        "65": 138,
        "100": 138,
        "125": 136,
        "150": 133,
        "200": 130,
        "250": 127,
        "300": 124,
        "325": 123,
        "350": 121,
        "375": 119,
        "400": null,
        "425": null,
        "450": null,
        "475": null,
        "500": null,
        "525": null,
        "550": null,
        "575": null,
        "600": null,
        "625": null,
        "650": null,
        "675": null,
        "700": null,
        "725": null,
        "750": null,
        "775": null,
        "800": null,
        "825": null,
        "850": null,
        "875": null,
        "900": null
      }
    },
    {
      "block": 13,
      "line_no": 17,
      "nominal_composition": "27Cr–1Mo",
      "product_form": "Forgings",
      "spec_no": "SA–182",
      "type_grade": "FXM–27Cb",
      "alloy_desig_uns_no": "S44627",
      "class_condition_temper": null,
      "size_thickness_mm": null,
      "p_no": "10I",
      "group_no": 1,
      "min_tensile_strength_mpa": 415,
      "min_yield_strength_mpa": 240,
      "i": "NP",
      "limits_iii": "NP",
      "viii_1": 343,
      "xii": 343,
      "external_pressure_chart_no": "HA–2 G19",
      "notes": null,
      "values": {
        "40": 118,
        "65": 118,
        "100": 118,
        "125": 116,
        "150": 114,
        "200": 111,
        "250": 111,
        "300": 111,
        "325": 111,
        "350": 111,
        "375": null,
        "400": null,
        "425": null,
        "450": null,
        "475": null,
        "500": null,
        "525": null,
        "550": null,
        "575": null,
        "600": null,
        "625": null,
        "650": null,
        "675": null,
        "700": null,
        "725": null,
        "750": null,
        "775": null,
        "800": null,
        "825": null,
        "850": null,
        "875": null,
        "900": null
      }
    },
    {
      "block": 13,
      "line_no": 18,
      "nominal_composition": "27Cr–1Mo",
      "product_form": "Plate",
      "spec_no": "SA–240",
      "type_grade": "XM–27",
      "alloy_desig_uns_no": "S44627",
      "class_condition_temper": null,
      "size_thickness_mm": null,
      "p_no": "10I",
      "group_no": 1,
      "min_tensile_strength_mpa": 450,
      "min_yield_strength_mpa": 275,
      "i": "NP",
      "limits_iii": 343,
      "viii_1": 343,
      "xii": 343,
      "external_pressure_chart_no": "HA–2 G19",
      "notes": null,
      "values": {
        "40": 128,
        "65": 128,
        "100": 128,
        "125": 127,
        "150": 126,
        "200": 125,
        "250": 125,
        "300": 125,
        "325": 125,
        "350": 125,
        "375": null,
        "400": null,
        "425": null,
        "450": null,
        "475": null,
        "500": null,
        "525": null,
        "550": null,
        "575": null,
        "600": null,
        "625": null,
        "650": null,
        "675": null,
        "700": null,
        "725": null,
        "750": null,
        "775": null,
        "800": null,
        "825": null,
        "850": null,
        "875": null,
        "900": null
      }
    },
    {
      "block": 13,
      "line_no": 19,
      "nominal_composition": "27Cr–1Mo",
      "product_form": "Wld. tube",
      "spec_no": "SA–268",
      "type_grade": "TPXM–27",
      "alloy_desig_uns_no": "S44627",
      "class_condition_temper": null,
      "size_thickness_mm": null,
      "p_no": "10I",
      "group_no": 1,
      "min_tensile_strength_mpa": 450,
      "min_yield_strength_mpa": 275,
      "i": "NP",
      "limits_iii": "NP",
      "viii_1": 343,
      "xii": 343,
      "external_pressure_chart_no": "HA–2",
      "notes": "G19, G24",
      "values": {
        "40": 109,
        "65": 109,
        "100": 109,
        "125": 108,
        "150": 107,
        "200": 106,
        "250": 106,
        "300": 106,
        "325": 106,
        "350": 106,
        "375": null,
        "400": null,
        "425": null,
        "450": null,
        "475": null,
        "500": null,
        "525": null,
        "550": null,
        "575": null,
        "600": null,
        "625": null,
        "650": null,
        "675": null,
        "700": null,
        "725": null,
        "750": null,
        "775": null,
        "800": null,
        "825": null,
        "850": null,
        "875": null,
        "900": null
      }
    },
    {
      "block": 13,
      "line_no": 20,
      "nominal_composition": "27Cr–1Mo",
      "product_form": "Smls. tube",
      "spec_no": "SA–268",
      "type_grade": "TPXM–27",
      "alloy_desig_uns_no": "S44627",
      "class_condition_temper": null,
      "size_thickness_mm": null,
      "p_no": "10I",
      "group_no": 1,
      "min_tensile_strength_mpa": 450,
      "min_yield_strength_mpa": 275,
      "i": "NP",
      "limits_iii": 343,
      "viii_1": 343,
      "xii": 343,
      "external_pressure_chart_no": "HA–2 G19",
      "notes": null,
      "values": {
        "40": 128,
        "65": 128,
        "100": 128,
        "125": 127,
        "150": 126,
        "200": 125,
        "250": 125,
        "300": 125,
        "325": 125,
        "350": 125,
        "375": null,
        "400": null,
        "425": null,
        "450": null,
        "475": null,
        "500": null,
        "525": null,
        "550": null,
        "575": null,
        "600": null,
        "625": null,
        "650": null,
        "675": null,
        "700": null,
        "725": null,
        "750": null,
        "775": null,
        "800": null,
        "825": null,
        "850": null,
        "875": null,
        "900": null
      }
    },
    {
      "block": 13,
      "line_no": 21,
      "nominal_composition": "27Cr–1Mo",
      "product_form": "Bar",
      "spec_no": "SA–479",
      "type_grade": "XM–27",
      "alloy_desig_uns_no": "S44627",
      "class_condition_temper": null,
      "size_thickness_mm": null,
      "p_no": "10I",
      "group_no": 1,
      "min_tensile_strength_mpa": 450,
      "min_yield_strength_mpa": 275,
      "i": "NP",
      "limits_iii": 371,
      "viii_1": 343,
      "xii": 343,
      "external_pressure_chart_no": "HA–2",
      "notes": "G19, G22",
      "values": {
        "40": 128,
        "65": 128,
        "100": 128,
        "125": 127,
        "150": 126,
        "200": 125,
        "250": 125,
        "300": 125,
        "325": 125,
        "350": 125,
        "375": 125,
        "400": null,
        "425": null,
        "450": null,
        "475": null,
        "500": null,
        "525": null,
        "550": null,
        "575": null,
        "600": null,
        "625": null,
        "650": null,
        "675": null,
        "700": null,
        "725": null,
        "750": null,
        "775": null,
        "800": null,
        "825": null,
        "850": null,
        "875": null,
        "900": null
      }
    },
    {
      "block": 13,
      "line_no": 22,
      "nominal_composition": null,
      "product_form": null,
      "spec_no": null,
      "type_grade": null,
      "alloy_desig_uns_no": null,
      "class_condition_temper": null,
      "size_thickness_mm": null,
      "p_no": null,
      "group_no": null,
      "min_tensile_strength_mpa": null,
      "min_yield_strength_mpa": null,
      "i": null,
      "limits_iii": null,
      "viii_1": null,
      "xii": null,
      "external_pressure_chart_no": null,
      "notes": null,
      "values": {
        "40": null,
        "65": null,
        "100": null,
        "125": null,
        "150": null,
        "200": null,
        "250": null,
        "300": null,
        "325": null,
        "350": null,
        "375": null,
        "400": null,
        "425": null,
        "450": null,
        "475": null,
        "500": null,
        "525": null,
        "550": null,
        "575": null,
        "600": null,
        "625": null,
        "650": null,
        "675": null,
        "700": null,
        "725": null,
        "750": null,
        "775": null,
        "800": null,
        "825": null,
        "850": null,
        "875": null,
        "900": null
      }
    },
    {
      "block": 13,
      "line_no": 23,
      "nominal_composition": null,
      "product_form": null,
      "spec_no": null,
      "type_grade": null,
      "alloy_desig_uns_no": null,
      "class_condition_temper": null,
      "size_thickness_mm": null,
      "p_no": null,
      "group_no": null,
      "min_tensile_strength_mpa": null,
      "min_yield_strength_mpa": null,
      "i": null,
      "limits_iii": null,
      "viii_1": null,
      "xii": null,
      "external_pressure_chart_no": null,
      "notes": null,
      "values": {
        "40": null,
        "65": null,
        "100": null,
        "125": null,
        "150": null,
        "200": null,
        "250": null,
        "300": null,
        "325": null,
        "350": null,
        "375": null,
        "400": null,
        "425": null,
        "450": null,
        "475": null,
        "500": null,
        "525": null,
        "550": null,
        "575": null,
        "600": null,
        "625": null,
        "650": null,
        "675": null,
        "700": null,
        "725": null,
        "750": null,
        "775": null,
        "800": null,
        "825": null,
        "850": null,
        "875": null,
        "900": null
      }
    },
    {
      "block": 13,
      "line_no": 24,
      "nominal_composition": null,
      "product_form": null,
      "spec_no": null,
      "type_grade": null,
      "alloy_desig_uns_no": null,
      "class_condition_temper": null,
      "size_thickness_mm": null,
      "p_no": null,
      "group_no": null,
      "min_tensile_strength_mpa": null,
      "min_yield_strength_mpa": null,
      "i": null,
      "limits_iii": null,
      "viii_1": null,
      "xii": null,
      "external_pressure_chart_no": null,
      "notes": null,
      "values": {
        "40": null,
        "65": null,
        "100": null,
        "125": null,
        "150": null,
        "200": null,
        "250": null,
        "300": null,
        "325": null,
        "350": null,
        "375": null,
        "400": null,
        "425": null,
        "450": null,
        "475": null,
        "500": null,
        "525": null,
        "550": null,
        "575": null,
        "600": null,
        "625": null,
        "650": null,
        "675": null,
        "700": null,
        "725": null,
        "750": null,
        "775": null,
        "800": null,
        "825": null,
        "850": null,
        "875": null,
        "900": null
      }
    },
    {
      "block": 13,
      "line_no": 25,
      "nominal_composition": null,
      "product_form": null,
      "spec_no": null,
      "type_grade": null,
      "alloy_desig_uns_no": null,
      "class_condition_temper": null,
      "size_thickness_mm": null,
      "p_no": null,
      "group_no": null,
      "min_tensile_strength_mpa": null,
      "min_yield_strength_mpa": null,
      "i": null,
      "limits_iii": null,
      "viii_1": null,
      "xii": null,
      "external_pressure_chart_no": null,
      "notes": null,
      "values": {
        "40": null,
        "65": null,
        "100": null,
        "125": null,
        "150": null,
        "200": null,
        "250": null,
        "300": null,
        "325": null,
        "350": null,
        "375": null,
        "400": null,
        "425": null,
        "450": null,
        "475": null,
        "500": null,
        "525": null,
        "550": null,
        "575": null,
        "600": null,
        "625": null,
        "650": null,
        "675": null,
        "700": null,
        "725": null,
        "750": null,
        "775": null,
        "800": null,
        "825": null,
        "850": null,
        "875": null,
        "900": null
      }
    },
    {
      "block": 13,
      "line_no": 26,
      "nominal_composition": "27Cr–1Mo–Ti",
      "product_form": "Plate",
      "spec_no": "SA–240",
      "type_grade": "XM–33",
      "alloy_desig_uns_no": "S44626",
      "class_condition_temper": null,
      "size_thickness_mm": null,
      "p_no": "10I",
      "group_no": 1,
      "min_tensile_strength_mpa": 470,
      "min_yield_strength_mpa": 310,
      "i": "NP",
      "limits_iii": "NP",
      "viii_1": 343,
      "xii": 343,
      "external_pressure_chart_no": "HA–6 G19",
      "notes": null,
      "values": {
        "40": 134,
        "65": 134,
        "100": 134,
        "125": 134,
        "150": 133,
        "200": 131,
        "250": 130,
        "300": 128,
        "325": 126,
        "350": 124,
        "375": null,
        "400": null,
        "425": null,
        "450": null,
        "475": null,
        "500": null,
        "525": null,
        "550": null,
        "575": null,
        "600": null,
        "625": null,
        "650": null,
        "675": null,
        "700": null,
        "725": null,
        "750": null,
        "775": null,
        "800": null,
        "825": null,
        "850": null,
        "875": null,
        "900": null
      }
    },
    {
      "block": 13,
      "line_no": 27,
      "nominal_composition": "27Cr–1Mo–Ti",
      "product_form": "Smls. tube",
      "spec_no": "SA–268",
      "type_grade": "TPXM–33",
      "alloy_desig_uns_no": "S44626",
      "class_condition_temper": null,
      "size_thickness_mm": null,
      "p_no": "10I",
      "group_no": 1,
      "min_tensile_strength_mpa": 470,
      "min_yield_strength_mpa": 310,
      "i": "NP",
      "limits_iii": "NP",
      "viii_1": 343,
      "xii": 343,
      "external_pressure_chart_no": "HA–6 G19",
      "notes": null,
      "values": {
        "40": 134,
        "65": 134,
        "100": 134,
        "125": 134,
        "150": 133,
        "200": 131,
        "250": 130,
        "300": 128,
        "325": 126,
        "350": 124,
        "375": null,
        "400": null,
        "425": null,
        "450": null,
        "475": null,
        "500": null,
        "525": null,
        "550": null,
        "575": null,
        "600": null,
        "625": null,
        "650": null,
        "675": null,
        "700": null,
        "725": null,
        "750": null,
        "775": null,
        "800": null,
        "825": null,
        "850": null,
        "875": null,
        "900": null
      }
    },
    {
      "block": 13,
      "line_no": 28,
      "nominal_composition": "27Cr–1Mo–Ti",
      "product_form": "Wld. tube",
      "spec_no": "SA–268",
      "type_grade": "TPXM–33",
      "alloy_desig_uns_no": "S44626",
      "class_condition_temper": null,
      "size_thickness_mm": null,
      "p_no": "10I",
      "group_no": 1,
      "min_tensile_strength_mpa": 470,
      "min_yield_strength_mpa": 310,
      "i": "NP",
      "limits_iii": "NP",
      "viii_1": 343,
      "xii": 343,
      "external_pressure_chart_no": "HA–6",
      "notes": "G19, G24",
      "values": {
        "40": 114,
        "65": 114,
        "100": 114,
        "125": 113,
        "150": 113,
        "200": 112,
        "250": 111,
        "300": 109,
        "325": 108,
        "350": 106,
        "375": null,
        "400": null,
        "425": null,
        "450": null,
        "475": null,
        "500": null,
        "525": null,
        "550": null,
        "575": null,
        "600": null,
        "625": null,
        "650": null,
        "675": null,
        "700": null,
        "725": null,
        "750": null,
        "775": null,
        "800": null,
        "825": null,
        "850": null,
        "875": null,
        "900": null
      }
    },
    {
      "block": 13,
      "line_no": 29,
      "nominal_composition": "29Cr–4Mo",
      "product_form": "Bar",
      "spec_no": "SA–479",
      "type_grade": null,
      "alloy_desig_uns_no": "S44700",
      "class_condition_temper": null,
      "size_thickness_mm": null,
      "p_no": "10J",
      "group_no": 1,
      "min_tensile_strength_mpa": 485,
      "min_yield_strength_mpa": 380,
      "i": "NP",
      "limits_iii": "NP",
      "viii_1": 316,
      "xii": 316,
      "external_pressure_chart_no": "HA–6",
      "notes": "G19, G22",
      "values": {
        "40": 138,
        "65": 138,
        "100": 138,
        "125": 135,
        "150": 133,
        "200": 132,
        "250": 132,
        "300": 132,
        "325": 132,
        "350": null,
        "375": null,
        "400": null,
        "425": null,
        "450": null,
        "475": null,
        "500": null,
        "525": null,
        "550": null,
        "575": null,
        "600": null,
        "625": null,
        "650": null,
        "675": null,
        "700": null,
        "725": null,
        "750": null,
        "775": null,
        "800": null,
        "825": null,
        "850": null,
        "875": null,
        "900": null
      }
    },
    {
      "block": 13,
      "line_no": 30,
      "nominal_composition": "29Cr–4Mo",
      "product_form": "Plate",
      "spec_no": "SA–240",
      "type_grade": null,
      "alloy_desig_uns_no": "S44700",
      "class_condition_temper": null,
      "size_thickness_mm": null,
      "p_no": "10J",
      "group_no": 1,
      "min_tensile_strength_mpa": 550,
      "min_yield_strength_mpa": 415,
      "i": "NP",
      "limits_iii": "NP",
      "viii_1": 316,
      "xii": 316,
      "external_pressure_chart_no": "HA–6 G19",
      "notes": null,
      "values": {
        "40": 158,
        "65": 158,
        "100": 157,
        "125": 155,
        "150": 152,
        "200": 151,
        "250": 151,
        "300": 151,
        "325": 151,
        "350": null,
        "375": null,
        "400": null,
        "425": null,
        "450": null,
        "475": null,
        "500": null,
        "525": null,
        "550": null,
        "575": null,
        "600": null,
        "625": null,
        "650": null,
        "675": null,
        "700": null,
        "725": null,
        "750": null,
        "775": null,
        "800": null,
        "825": null,
        "850": null,
        "875": null,
        "900": null
      }
    },
    {
      "block": 13,
      "line_no": 31,
      "nominal_composition": "29Cr–4Mo",
      "product_form": "Smls. tube",
      "spec_no": "SA–268",
      "type_grade": "29–4",
      "alloy_desig_uns_no": "S44700",
      "class_condition_temper": null,
      "size_thickness_mm": null,
      "p_no": "10J",
      "group_no": 1,
      "min_tensile_strength_mpa": 550,
      "min_yield_strength_mpa": 415,
      "i": "NP",
      "limits_iii": "NP",
      "viii_1": 316,
      "xii": 316,
      "external_pressure_chart_no": "HA–6 G19",
      "notes": null,
      "values": {
        "40": 158,
        "65": 158,
        "100": 157,
        "125": 155,
        "150": 152,
        "200": 151,
        "250": 151,
        "300": 151,
        "325": 151,
        "350": null,
        "375": null,
        "400": null,
        "425": null,
        "450": null,
        "475": null,
        "500": null,
        "525": null,
        "550": null,
        "575": null,
        "600": null,
        "625": null,
        "650": null,
        "675": null,
        "700": null,
        "725": null,
        "750": null,
        "775": null,
        "800": null,
        "825": null,
        "850": null,
        "875": null,
        "900": null
      }
    },
    {
      "block": 13,
      "line_no": 32,
      "nominal_composition": "29Cr–4Mo",
      "product_form": "Wld. tube",
      "spec_no": "SA–268",
      "type_grade": "29–4",
      "alloy_desig_uns_no": "S44700",
      "class_condition_temper": null,
      "size_thickness_mm": null,
      "p_no": "10J",
      "group_no": 1,
      "min_tensile_strength_mpa": 550,
      "min_yield_strength_mpa": 415,
      "i": "NP",
      "limits_iii": "NP",
      "viii_1": 316,
      "xii": 316,
      "external_pressure_chart_no": "HA–6",
      "notes": "G19, G24",
      "values": {
        "40": 134,
        "65": 134,
        "100": 134,
        "125": 132,
        "150": 130,
        "200": 128,
        "250": 128,
        "300": 128,
        "325": 128,
        "350": null,
        "375": null,
        "400": null,
        "425": null,
        "450": null,
        "475": null,
        "500": null,
        "525": null,
        "550": null,
        "575": null,
        "600": null,
        "625": null,
        "650": null,
        "675": null,
        "700": null,
        "725": null,
        "750": null,
        "775": null,
        "800": null,
        "825": null,
        "850": null,
        "875": null,
        "900": null
      }
    },
    {
      "block": 13,
      "line_no": 33,
      "nominal_composition": "29Cr–4Mo–2Ni",
      "product_form": "Bar",
      "spec_no": "SA–479",
      "type_grade": null,
      "alloy_desig_uns_no": "S44800",
      "class_condition_temper": null,
      "size_thickness_mm": null,
      "p_no": "10K",
      "group_no": 1,
      "min_tensile_strength_mpa": 485,
      "min_yield_strength_mpa": 380,
      "i": "NP",
      "limits_iii": "NP",
      "viii_1": 316,
      "xii": 316,
      "external_pressure_chart_no": "HA–6",
      "notes": "G19, G22",
      "values": {
        "40": 138,
        "65": 137,
        "100": 135,
        "125": 134,
        "150": 133,
        "200": 132,
        "250": 131,
        "300": 129,
        "325": 128,
        "350": null,
        "375": null,
        "400": null,
        "425": null,
        "450": null,
        "475": null,
        "500": null,
        "525": null,
        "550": null,
        "575": null,
        "600": null,
        "625": null,
        "650": null,
        "675": null,
        "700": null,
        "725": null,
        "750": null,
        "775": null,
        "800": null,
        "825": null,
        "850": null,
        "875": null,
        "900": null
      }
    },
    {
      "block": 13,
      "line_no": 34,
      "nominal_composition": "29Cr–4Mo–2Ni",
      "product_form": "Plate",
      "spec_no": "SA–240",
      "type_grade": null,
      "alloy_desig_uns_no": "S44800",
      "class_condition_temper": null,
      "size_thickness_mm": null,
      "p_no": "10K",
      "group_no": 1,
      "min_tensile_strength_mpa": 550,
      "min_yield_strength_mpa": 415,
      "i": "NP",
      "limits_iii": "NP",
      "viii_1": 316,
      "xii": 316,
      "external_pressure_chart_no": "HA–6 G19",
      "notes": null,
      "values": {
        "40": 158,
        "65": 156,
        "100": 154,
        "125": 153,
        "150": 152,
        "200": 151,
        "250": 149,
        "300": 147,
        "325": 147,
        "350": null,
        "375": null,
        "400": null,
        "425": null,
        "450": null,
        "475": null,
        "500": null,
        "525": null,
        "550": null,
        "575": null,
        "600": null,
        "625": null,
        "650": null,
        "675": null,
        "700": null,
        "725": null,
        "750": null,
        "775": null,
        "800": null,
        "825": null,
        "850": null,
        "875": null,
        "900": null
      }
    },
    {
      "block": 13,
      "line_no": 35,
      "nominal_composition": "29Cr–4Mo–2Ni",
      "product_form": "Smls. tube",
      "spec_no": "SA–268",
      "type_grade": "29–4–2",
      "alloy_desig_uns_no": "S44800",
      "class_condition_temper": null,
      "size_thickness_mm": null,
      "p_no": "10K",
      "group_no": 1,
      "min_tensile_strength_mpa": 550,
      "min_yield_strength_mpa": 415,
      "i": "NP",
      "limits_iii": "NP",
      "viii_1": 316,
      "xii": 316,
      "external_pressure_chart_no": "HA–6 G19",
      "notes": null,
      "values": {
        "40": 158,
        "65": 156,
        "100": 154,
        "125": 153,
        "150": 152,
        "200": 151,
        "250": 149,
        "300": 147,
        "325": 147,
        "350": null,
        "375": null,
        "400": null,
        "425": null,
        "450": null,
        "475": null,
        "500": null,
        "525": null,
        "550": null,
        "575": null,
        "600": null,
        "625": null,
        "650": null,
        "675": null,
        "700": null,
        "725": null,
        "750": null,
        "775": null,
        "800": null,
        "825": null,
        "850": null,
        "875": null,
        "900": null
      }
    },
    {
      "block": 13,
      "line_no": 36,
      "nominal_composition": "29Cr–4Mo–2Ni",
      "product_form": "Wld. tube",
      "spec_no": "SA–268",
      "type_grade": "29–4–2",
      "alloy_desig_uns_no": "S44800",
      "class_condition_temper": null,
      "size_thickness_mm": null,
      "p_no": "10K",
      "group_no": 1,
      "min_tensile_strength_mpa": 550,
      "min_yield_strength_mpa": 415,
      "i": "NP",
      "limits_iii": "NP",
      "viii_1": 316,
      "xii": 316,
      "external_pressure_chart_no": "HA–6",
      "notes": "G19, G24",
      "values": {
        "40": 134,
        "65": 133,
        "100": 131,
        "125": 130,
        "150": 130,
        "200": 128,
        "250": 127,
        "300": 125,
        "325": 124,
        "350": null,
        "375": null,
        "400": null,
