Repository: danivelas0/asme-pcc

File: resources/bpvc_ii_d_metric_2025/table_2a.json (part 18 of 24)
    "External Pressure Chart No.",
    "Notes"
  ],
  "columns_values": [
        "500": null
      }
    },
    {
      "block": 17,
      "line_no": 2,
      "nominal_composition": "18Cr–8Ni–N",
      "product_form": "Fittings",
      "spec_no": "SA–403",
      "type_grade": "304N",
      "alloy_desig_uns_no": "S30451",
      "class_condition_temper": "CR",
      "size_thickness_mm": null,
      "p_no": 8,
      "group_no": 1,
      "min_tensile_strength_mpa": 550,
      "min_yield_strength_mpa": 240,
      "applicability_and_max_temperature_limits_np_not_permitted_spt_supports_only_iii": "NP",
      "viii_2": 427,
      "external_pressure_chart_no": "HA–1",
      "notes": "G7, G18",
      "values": {
        "40": 137,
        "65": 137,
        "100": 136,
        "125": 135,
        "150": 132,
        "200": 120,
        "250": 112,
        "300": 106,
        "325": 104,
        "350": 102,
        "375": 100,
        "400": 99.2,
        "425": 97.3,
        "450": 95.5,
        "475": null,
        "500": null
      }
    },
    {
      "block": 17,
      "line_no": 3,
      "nominal_composition": "18Cr–8Ni–N",
      "product_form": "Wld. fittings",
      "spec_no": "SA–403",
      "type_grade": "304N",
      "alloy_desig_uns_no": "S30451",
      "class_condition_temper": "WP–W",
      "size_thickness_mm": null,
      "p_no": 8,
      "group_no": 1,
      "min_tensile_strength_mpa": 550,
      "min_yield_strength_mpa": 240,
      "applicability_and_max_temperature_limits_np_not_permitted_spt_supports_only_iii": 427,
      "viii_2": "NP",
      "external_pressure_chart_no": "HA–1",
      "notes": "G7",
      "values": {
        "40": 161,
        "65": 161,
        "100": 160,
        "125": 159,
        "150": 155,
        "200": 141,
        "250": 132,
        "300": 125,
        "325": 122,
        "350": 120,
        "375": 118,
        "400": 116,
        "425": 115,
        "450": 113,
        "475": null,
        "500": null
      }
    },
    {
      "block": 17,
      "line_no": 4,
      "nominal_composition": "18Cr–8Ni–N",
      "product_form": "Wld. fittings",
      "spec_no": "SA–403",
      "type_grade": "304N",
      "alloy_desig_uns_no": "S30451",
      "class_condition_temper": "WP–W",
      "size_thickness_mm": null,
      "p_no": 8,
      "group_no": 1,
      "min_tensile_strength_mpa": 550,
      "min_yield_strength_mpa": 240,
      "applicability_and_max_temperature_limits_np_not_permitted_spt_supports_only_iii": "NP",
      "viii_2": 427,
      "external_pressure_chart_no": "HA–1",
      "notes": "G7, G18",
      "values": {
        "40": 137,
        "65": 137,
        "100": 136,
        "125": 135,
        "150": 132,
        "200": 120,
        "250": 112,
        "300": 106,
        "325": 104,
        "350": 102,
        "375": 100,
        "400": 99.2,
        "425": 97.3,
        "450": 95.5,
        "475": null,
        "500": null
      }
    },
    {
      "block": 17,
      "line_no": 5,
      "nominal_composition": "18Cr–8Ni–N",
      "product_form": "Wld. fittings",
      "spec_no": "SA–403",
      "type_grade": "304N",
      "alloy_desig_uns_no": "S30451",
      "class_condition_temper": "WP–WX",
      "size_thickness_mm": null,
      "p_no": 8,
      "group_no": 1,
      "min_tensile_strength_mpa": 550,
      "min_yield_strength_mpa": 240,
      "applicability_and_max_temperature_limits_np_not_permitted_spt_supports_only_iii": "NP",
      "viii_2": 427,
      "external_pressure_chart_no": "HA–1",
      "notes": "G7, G18",
      "values": {
        "40": 137,
        "65": 137,
        "100": 136,
        "125": 135,
        "150": 132,
        "200": 120,
        "250": 112,
        "300": 106,
        "325": 104,
        "350": 102,
        "375": 100,
        "400": 99.2,
        "425": 97.3,
        "450": 95.5,
        "475": null,
        "500": null
      }
    },
    {
      "block": 17,
      "line_no": 6,
      "nominal_composition": "18Cr–8Ni–N",
      "product_form": "Bar",
      "spec_no": "SA–479",
      "type_grade": "304N",
      "alloy_desig_uns_no": "S30451",
      "class_condition_temper": null,
      "size_thickness_mm": null,
      "p_no": 8,
      "group_no": 1,
      "min_tensile_strength_mpa": 550,
      "min_yield_strength_mpa": 240,
      "applicability_and_max_temperature_limits_np_not_permitted_spt_supports_only_iii": 427,
      "viii_2": "NP",
      "external_pressure_chart_no": "HA–1",
      "notes": "G7",
      "values": {
        "40": 161,
        "65": 161,
        "100": 160,
        "125": 159,
        "150": 155,
        "200": 141,
        "250": 132,
        "300": 125,
        "325": 122,
        "350": 120,
        "375": 118,
        "400": 116,
        "425": 115,
        "450": 113,
        "475": null,
        "500": null
      }
    },
    {
      "block": 17,
      "line_no": 7,
      "nominal_composition": "18Cr–8Ni–N",
      "product_form": "Wld. tube",
      "spec_no": "SA–688",
      "type_grade": "TP304N",
      "alloy_desig_uns_no": "S30451",
      "class_condition_temper": null,
      "size_thickness_mm": null,
      "p_no": 8,
      "group_no": 1,
      "min_tensile_strength_mpa": 550,
      "min_yield_strength_mpa": 240,
      "applicability_and_max_temperature_limits_np_not_permitted_spt_supports_only_iii": 427,
      "viii_2": "NP",
      "external_pressure_chart_no": "HA–1",
      "notes": "G7",
      "values": {
        "40": 161,
        "65": 161,
        "100": 160,
        "125": 159,
        "150": 155,
        "200": 141,
        "250": 132,
        "300": 125,
        "325": 122,
        "350": 120,
        "375": 118,
        "400": 116,
        "425": 115,
        "450": 113,
        "475": null,
        "500": null
      }
    },
    {
      "block": 17,
      "line_no": 8,
      "nominal_composition": "18Cr–8Ni–N",
      "product_form": "Wld. pipe",
      "spec_no": "SA–813",
      "type_grade": "TP304N",
      "alloy_desig_uns_no": "S30451",
      "class_condition_temper": null,
      "size_thickness_mm": null,
      "p_no": 8,
      "group_no": 1,
      "min_tensile_strength_mpa": 550,
      "min_yield_strength_mpa": 240,
      "applicability_and_max_temperature_limits_np_not_permitted_spt_supports_only_iii": 427,
      "viii_2": "NP",
      "external_pressure_chart_no": "HA–1",
      "notes": "G7",
      "values": {
        "40": 161,
        "65": 161,
        "100": 160,
        "125": 159,
        "150": 155,
        "200": 141,
        "250": 132,
        "300": 125,
        "325": 122,
        "350": 120,
        "375": 118,
        "400": 116,
        "425": 115,
        "450": 113,
        "475": null,
        "500": null
      }
    },
    {
      "block": 17,
      "line_no": 9,
      "nominal_composition": "18Cr–8Ni–N",
      "product_form": "Wld. pipe",
      "spec_no": "SA–814",
      "type_grade": "TP304N",
      "alloy_desig_uns_no": "S30451",
      "class_condition_temper": null,
      "size_thickness_mm": null,
      "p_no": 8,
      "group_no": 1,
      "min_tensile_strength_mpa": 550,
      "min_yield_strength_mpa": 240,
      "applicability_and_max_temperature_limits_np_not_permitted_spt_supports_only_iii": 427,
      "viii_2": "NP",
      "external_pressure_chart_no": "HA–1",
      "notes": "G7",
      "values": {
        "40": 161,
        "65": 161,
        "100": 160,
        "125": 159,
        "150": 155,
        "200": 141,
        "250": 132,
        "300": 125,
        "325": 122,
        "350": 120,
        "375": 118,
        "400": 116,
        "425": 115,
        "450": 113,
        "475": null,
        "500": null
      }
    },
    {
      "block": 17,
      "line_no": 10,
      "nominal_composition": "18Cr–8Ni–N",
      "product_form": "Forgings",
      "spec_no": "SA–965",
      "type_grade": "F304N",
      "alloy_desig_uns_no": "S30451",
      "class_condition_temper": null,
      "size_thickness_mm": null,
      "p_no": 8,
      "group_no": 1,
      "min_tensile_strength_mpa": 550,
      "min_yield_strength_mpa": 240,
      "applicability_and_max_temperature_limits_np_not_permitted_spt_supports_only_iii": 427,
      "viii_2": 427,
      "external_pressure_chart_no": "HA–1",
      "notes": "G7",
      "values": {
        "40": 161,
        "65": 161,
        "100": 160,
        "125": 159,
        "150": 155,
        "200": 141,
        "250": 132,
        "300": 125,
        "325": 122,
        "350": 120,
        "375": 118,
        "400": 116,
        "425": 115,
        "450": 113,
        "475": null,
        "500": null
      }
    },
    {
      "block": 17,
      "line_no": 11,
      "nominal_composition": "18Cr–8Ni–N",
      "product_form": "Plate",
      "spec_no": "SA/EN 10028–7",
      "type_grade": "X2CrNiN18–10",
      "alloy_desig_uns_no": null,
      "class_condition_temper": null,
      "size_thickness_mm": "≤75",
      "p_no": 8,
      "group_no": 1,
      "min_tensile_strength_mpa": 550,
      "min_yield_strength_mpa": 270,
      "applicability_and_max_temperature_limits_np_not_permitted_spt_supports_only_iii": "NP",
      "viii_2": 427,
      "external_pressure_chart_no": "HA–1",
      "notes": "G7",
      "values": {
        "40": 180,
        "65": 178,
        "100": 172,
        "125": 167,
        "150": 163,
        "200": 157,
        "250": 154,
        "300": 151,
        "325": 148,
        "350": 145,
        "375": 142,
        "400": 140,
        "425": 137,
        "450": 134,
        "475": null,
        "500": null
      }
    },
    {
      "block": 17,
      "line_no": 12,
      "nominal_composition": "18Cr–8Ni–N",
      "product_form": "Plate",
      "spec_no": "SA/EN 10028–7",
      "type_grade": "X5CrNiN19–9",
      "alloy_desig_uns_no": null,
      "class_condition_temper": null,
      "size_thickness_mm": "≤75",
      "p_no": 8,
      "group_no": 1,
      "min_tensile_strength_mpa": 550,
      "min_yield_strength_mpa": 270,
      "applicability_and_max_temperature_limits_np_not_permitted_spt_supports_only_iii": "NP",
      "viii_2": 427,
      "external_pressure_chart_no": "HA–1",
      "notes": "G7",
      "values": {
        "40": 180,
        "65": 180,
        "100": 180,
        "125": 178,
        "150": 174,
        "200": 158,
        "250": 148,
        "300": 140,
        "325": 137,
        "350": 135,
        "375": 132,
        "400": 131,
        "425": 129,
        "450": 126,
        "475": null,
        "500": null
      }
    },
    {
      "block": 17,
      "line_no": 13,
      "nominal_composition": "18Cr–8Ni–4Si–N",
      "product_form": "Bar",
      "spec_no": "SA–479",
      "type_grade": null,
      "alloy_desig_uns_no": "S21800",
      "class_condition_temper": null,
      "size_thickness_mm": null,
      "p_no": 8,
      "group_no": 3,
      "min_tensile_strength_mpa": 655,
      "min_yield_strength_mpa": 345,
      "applicability_and_max_temperature_limits_np_not_permitted_spt_supports_only_iii": 427,
      "viii_2": "NP",
      "external_pressure_chart_no": "HA–6",
      "notes": null,
      "values": {
        "40": 219,
        "65": 198,
        "100": 175,
        "125": 162,
        "150": 152,
        "200": 138,
        "250": 128,
        "300": 123,
        "325": 121,
        "350": 119,
        "375": 118,
        "400": 116,
        "425": 116,
        "450": 115,
        "475": null,
        "500": null
      }
    },
    {
      "block": 17,
      "line_no": 14,
      "nominal_composition": "18Cr–10Ni–Cb",
      "product_form": "Castings",
      "spec_no": "SA–351",
      "type_grade": "CF8C",
      "alloy_desig_uns_no": "J92710",
      "class_condition_temper": null,
      "size_thickness_mm": null,
      "p_no": 8,
      "group_no": 1,
      "min_tensile_strength_mpa": 485,
      "min_yield_strength_mpa": 205,
      "applicability_and_max_temperature_limits_np_not_permitted_spt_supports_only_iii": 427,
      "viii_2": 427,
      "external_pressure_chart_no": "HA–2",
      "notes": "G7, G9, G13",
      "values": {
        "40": 138,
        "65": 138,
        "100": 138,
        "125": 138,
        "150": 138,
        "200": 134,
        "250": 129,
        "300": 127,
        "325": 127,
        "350": 126,
        "375": 126,
        "400": 126,
        "425": 126,
        "450": 126,
        "475": null,
        "500": null
      }
    },
    {
      "block": 17,
      "line_no": 15,
      "nominal_composition": "18Cr–10Ni–Cb",
      "product_form": "Cast pipe",
      "spec_no": "SA–451",
      "type_grade": "CPF8C",
      "alloy_desig_uns_no": "J92710",
      "class_condition_temper": null,
      "size_thickness_mm": null,
      "p_no": 8,
      "group_no": 1,
      "min_tensile_strength_mpa": 485,
      "min_yield_strength_mpa": 205,
      "applicability_and_max_temperature_limits_np_not_permitted_spt_supports_only_iii": 427,
      "viii_2": "NP",
      "external_pressure_chart_no": "HA–2",
      "notes": "G7, G13",
      "values": {
        "40": 138,
        "65": 138,
        "100": 138,
        "125": 138,
        "150": 138,
        "200": 134,
        "250": 129,
        "300": 127,
        "325": 127,
        "350": 126,
        "375": 126,
        "400": 126,
        "425": 126,
        "450": 126,
        "475": null,
        "500": null
      }
    },
    {
      "block": 17,
      "line_no": 16,
      "nominal_composition": "18Cr–10Ni–Cb",
      "product_form": "Forgings",
      "spec_no": "SA–182",
      "type_grade": "F347",
      "alloy_desig_uns_no": "S34700",
      "class_condition_temper": null,
      "size_thickness_mm": ">130",
      "p_no": 8,
      "group_no": 1,
      "min_tensile_strength_mpa": 485,
      "min_yield_strength_mpa": 205,
      "applicability_and_max_temperature_limits_np_not_permitted_spt_supports_only_iii": 427,
      "viii_2": 427,
      "external_pressure_chart_no": "HA–2",
      "notes": "G7, G9",
      "values": {
        "40": 138,
        "65": 138,
        "100": 138,
        "125": 138,
        "150": 138,
        "200": 134,
        "250": 129,
        "300": 127,
        "325": 127,
        "350": 126,
        "375": 126,
        "400": 126,
        "425": 126,
        "450": 126,
        "475": null,
        "500": null
      }
    },
    {
      "block": 17,
      "line_no": 17,
      "nominal_composition": "18Cr–10Ni–Cb",
      "product_form": "Forgings",
      "spec_no": "SA–965",
      "type_grade": "F347",
      "alloy_desig_uns_no": "S34700",
      "class_condition_temper": null,
      "size_thickness_mm": null,
      "p_no": 8,
      "group_no": 1,
      "min_tensile_strength_mpa": 485,
      "min_yield_strength_mpa": 205,
      "applicability_and_max_temperature_limits_np_not_permitted_spt_supports_only_iii": 427,
      "viii_2": 427,
      "external_pressure_chart_no": "HA–2",
      "notes": "G7, G9",
      "values": {
        "40": 138,
        "65": 138,
        "100": 138,
        "125": 138,
        "150": 138,
        "200": 134,
        "250": 129,
        "300": 127,
        "325": 127,
        "350": 126,
        "375": 126,
        "400": 126,
        "425": 126,
        "450": 126,
        "475": null,
        "500": null
      }
    },
    {
      "block": 17,
      "line_no": 18,
      "nominal_composition": "18Cr–10Ni–Cb",
      "product_form": "Forgings",
      "spec_no": "SA–182",
      "type_grade": "F347H",
      "alloy_desig_uns_no": "S34709",
      "class_condition_temper": null,
      "size_thickness_mm": ">130",
      "p_no": 8,
      "group_no": 1,
      "min_tensile_strength_mpa": 485,
      "min_yield_strength_mpa": 205,
      "applicability_and_max_temperature_limits_np_not_permitted_spt_supports_only_iii": 427,
      "viii_2": 427,
      "external_pressure_chart_no": "HA–2",
      "notes": "G7",
      "values": {
        "40": 138,
        "65": 138,
        "100": 138,
        "125": 138,
        "150": 138,
        "200": 134,
        "250": 129,
        "300": 127,
        "325": 127,
        "350": 126,
        "375": 126,
        "400": 126,
        "425": 126,
        "450": 126,
        "475": null,
        "500": null
      }
    },
    {
      "block": 17,
      "line_no": 19,
      "nominal_composition": "18Cr–10Ni–Cb",
      "product_form": "Forgings",
      "spec_no": "SA–965",
      "type_grade": "F347H",
      "alloy_desig_uns_no": "S34709",
      "class_condition_temper": null,
      "size_thickness_mm": null,
      "p_no": 8,
      "group_no": 1,
      "min_tensile_strength_mpa": 485,
      "min_yield_strength_mpa": 205,
      "applicability_and_max_temperature_limits_np_not_permitted_spt_supports_only_iii": 427,
      "viii_2": 427,
      "external_pressure_chart_no": "HA–2",
      "notes": "G7, G9",
      "values": {
        "40": 138,
        "65": 138,
        "100": 138,
        "125": 138,
        "150": 138,
        "200": 134,
        "250": 129,
        "300": 127,
        "325": 127,
        "350": 126,
        "375": 126,
        "400": 126,
        "425": 126,
        "450": 126,
        "475": null,
        "500": null
      }
    },
    {
      "block": 17,
      "line_no": 20,
      "nominal_composition": "18Cr–10Ni–Cb",
      "product_form": "Forgings",
      "spec_no": "SA–182",
      "type_grade": "F348",
      "alloy_desig_uns_no": "S34800",
      "class_condition_temper": null,
      "size_thickness_mm": ">130",
      "p_no": 8,
      "group_no": 1,
      "min_tensile_strength_mpa": 485,
      "min_yield_strength_mpa": 205,
      "applicability_and_max_temperature_limits_np_not_permitted_spt_supports_only_iii": "NP",
      "viii_2": 427,
      "external_pressure_chart_no": "HA–2",
      "notes": "G7, G9",
      "values": {
        "40": 138,
        "65": 138,
        "100": 138,
        "125": 138,
        "150": 138,
        "200": 134,
        "250": 129,
        "300": 127,
        "325": 127,
        "350": 126,
        "375": 126,
        "400": 126,
        "425": 126,
        "450": 126,
        "475": null,
        "500": null
      }
    },
    {
      "block": 17,
      "line_no": 21,
      "nominal_composition": "18Cr–10Ni–Cb",
      "product_form": "Forgings",
      "spec_no": "SA–182",
      "type_grade": "F348H",
      "alloy_desig_uns_no": "S34809",
      "class_condition_temper": null,
      "size_thickness_mm": ">130",
      "p_no": 8,
      "group_no": 1,
      "min_tensile_strength_mpa": 485,
      "min_yield_strength_mpa": 205,
      "applicability_and_max_temperature_limits_np_not_permitted_spt_supports_only_iii": "NP",
      "viii_2": 427,
      "external_pressure_chart_no": "HA–2",
      "notes": "G7",
      "values": {
        "40": 138,
        "65": 138,
        "100": 138,
        "125": 138,
        "150": 138,
        "200": 134,
        "250": 129,
        "300": 127,
        "325": 127,
        "350": 126,
        "375": 126,
        "400": 126,
        "425": 126,
        "450": 126,
        "475": null,
        "500": null
      }
    },
    {
      "block": 17,
      "line_no": 22,
      "nominal_composition": "18Cr–10Ni–Cb",
      "product_form": "Forgings",
      "spec_no": "SA–182",
      "type_grade": "F347",
      "alloy_desig_uns_no": "S34700",
      "class_condition_temper": null,
      "size_thickness_mm": "≤130",
      "p_no": 8,
      "group_no": 1,
      "min_tensile_strength_mpa": 515,
      "min_yield_strength_mpa": 205,
      "applicability_and_max_temperature_limits_np_not_permitted_spt_supports_only_iii": 427,
      "viii_2": 427,
      "external_pressure_chart_no": "HA–2",
      "notes": "G7, G9",
      "values": {
        "40": 138,
        "65": 138,
        "100": 138,
        "125": 138,
        "150": 138,
        "200": 138,
        "250": 138,
        "300": 135,
        "325": 132,
        "350": 130,
        "375": 129,
        "400": 128,
        "425": 126,
        "450": 125,
        "475": null,
        "500": null
      }
    },
    {
      "block": 17,
      "line_no": 23,
      "nominal_composition": "18Cr–10Ni–Cb",
      "product_form": "Smls. tube",
      "spec_no": "SA–213",
      "type_grade": "TP347",
      "alloy_desig_uns_no": "S34700",
      "class_condition_temper": null,
      "size_thickness_mm": null,
      "p_no": 8,
      "group_no": 1,
      "min_tensile_strength_mpa": 515,
      "min_yield_strength_mpa": 205,
      "applicability_and_max_temperature_limits_np_not_permitted_spt_supports_only_iii": 427,
      "viii_2": 427,
      "external_pressure_chart_no": "HA–2",
      "notes": "G7, G9",
      "values": {
        "40": 138,
        "65": 138,
        "100": 138,
        "125": 138,
        "150": 138,
        "200": 138,
        "250": 138,
        "300": 135,
        "325": 132,
        "350": 130,
        "375": 129,
        "400": 128,
        "425": 126,
        "450": 125,
        "475": null,
        "500": null
      }
    },
    {
      "block": 17,
      "line_no": 24,
      "nominal_composition": "18Cr–10Ni–Cb",
      "product_form": "Plate",
      "spec_no": "SA–240",
      "type_grade": 347,
      "alloy_desig_uns_no": "S34700",
      "class_condition_temper": null,
      "size_thickness_mm": null,
      "p_no": 8,
      "group_no": 1,
      "min_tensile_strength_mpa": 515,
      "min_yield_strength_mpa": 205,
      "applicability_and_max_temperature_limits_np_not_permitted_spt_supports_only_iii": 427,
      "viii_2": 427,
      "external_pressure_chart_no": "HA–2",
      "notes": "G7, G9",
      "values": {
        "40": 138,
        "65": 138,
        "100": 138,
        "125": 138,
        "150": 138,
        "200": 138,
        "250": 138,
        "300": 135,
        "325": 132,
        "350": 130,
        "375": 129,
        "400": 128,
        "425": 126,
        "450": 125,
        "475": null,
        "500": null
      }
    },
    {
      "block": 17,
      "line_no": 25,
      "nominal_composition": "18Cr–10Ni–Cb",
      "product_form": "Wld. tube",
      "spec_no": "SA–249",
      "type_grade": "TP347",
      "alloy_desig_uns_no": "S34700",
      "class_condition_temper": null,
      "size_thickness_mm": null,
      "p_no": 8,
      "group_no": 1,
      "min_tensile_strength_mpa": 515,
      "min_yield_strength_mpa": 205,
      "applicability_and_max_temperature_limits_np_not_permitted_spt_supports_only_iii": 427,
      "viii_2": "NP",
      "external_pressure_chart_no": "HA–2",
      "notes": "G7",
      "values": {
        "40": 138,
        "65": 138,
        "100": 138,
        "125": 138,
        "150": 138,
        "200": 138,
        "250": 138,
        "300": 135,
        "325": 132,
        "350": 130,
        "375": 129,
        "400": 128,
        "425": 126,
        "450": 125,
        "475": null,
        "500": null
      }
    },
    {
      "block": 17,
      "line_no": 26,
      "nominal_composition": "18Cr–10Ni–Cb",
      "product_form": "Wld. tube",
      "spec_no": "SA–249",
      "type_grade": "TP347",
      "alloy_desig_uns_no": "S34700",
      "class_condition_temper": null,
      "size_thickness_mm": null,
      "p_no": 8,
      "group_no": 1,
      "min_tensile_strength_mpa": 515,
      "min_yield_strength_mpa": 205,
      "applicability_and_max_temperature_limits_np_not_permitted_spt_supports_only_iii": "NP",
      "viii_2": 427,
      "external_pressure_chart_no": "HA–2",
      "notes": "G7, G9, G18",
      "values": {
        "40": 117,
        "65": 117,
        "100": 117,
        "125": 117,
        "150": 117,
        "200": 117,
        "250": 117,
        "300": 115,
        "325": 112,
        "350": 111,
        "375": 109,
        "400": 108,
        "425": 108,
        "450": 107,
        "475": null,
        "500": null
      }
    },
    {
      "block": 17,
      "line_no": 27,
      "nominal_composition": "18Cr–10Ni–Cb",
      "product_form": "Wld. pipe",
      "spec_no": "SA–312",
      "type_grade": "TP347",
      "alloy_desig_uns_no": "S34700",
      "class_condition_temper": null,
      "size_thickness_mm": null,
      "p_no": 8,
      "group_no": 1,
      "min_tensile_strength_mpa": 515,
      "min_yield_strength_mpa": 205,
      "applicability_and_max_temperature_limits_np_not_permitted_spt_supports_only_iii": 427,
      "viii_2": "NP",
      "external_pressure_chart_no": "HA–2",
      "notes": "G7",
      "values": {
        "40": 138,
        "65": 138,
        "100": 138,
        "125": 138,
        "150": 138,
        "200": 138,
        "250": 138,
        "300": 135,
        "325": 132,
        "350": 130,
        "375": 129,
        "400": 128,
        "425": 126,
        "450": 125,
        "475": null,
        "500": null
      }
    },
    {
      "block": 17,
      "line_no": 28,
      "nominal_composition": "18Cr–10Ni–Cb",
      "product_form": "Smls. pipe",
      "spec_no": "SA–312",
      "type_grade": "TP347",
      "alloy_desig_uns_no": "S34700",
      "class_condition_temper": null,
      "size_thickness_mm": null,
      "p_no": 8,
      "group_no": 1,
      "min_tensile_strength_mpa": 515,
      "min_yield_strength_mpa": 205,
      "applicability_and_max_temperature_limits_np_not_permitted_spt_supports_only_iii": 427,
      "viii_2": 427,
      "external_pressure_chart_no": "HA–2",
      "notes": "G7, G9",
      "values": {
        "40": 138,
        "65": 138,
        "100": 138,
        "125": 138,
        "150": 138,
        "200": 138,
        "250": 138,
        "300": 135,
        "325": 132,
        "350": 130,
        "375": 129,
        "400": 128,
        "425": 126,
        "450": 125,
        "475": null,
        "500": null
      }
    },
    {
      "block": 17,
      "line_no": 29,
      "nominal_composition": "18Cr–10Ni–Cb",
      "product_form": "Wld. pipe",
      "spec_no": "SA–312",
      "type_grade": "TP347",
      "alloy_desig_uns_no": "S34700",
      "class_condition_temper": null,
      "size_thickness_mm": null,
      "p_no": 8,
      "group_no": 1,
      "min_tensile_strength_mpa": 515,
      "min_yield_strength_mpa": 205,
      "applicability_and_max_temperature_limits_np_not_permitted_spt_supports_only_iii": "NP",
      "viii_2": 427,
      "external_pressure_chart_no": "HA–2",
      "notes": "G7, G9, G18",
      "values": {
        "40": 117,
        "65": 117,
        "100": 117,
        "125": 117,
        "150": 117,
        "200": 117,
        "250": 117,
        "300": 115,
        "325": 112,
        "350": 111,
        "375": 109,
        "400": 108,
        "425": 108,
        "450": 107,
        "475": null,
        "500": null
      }
    },
    {
      "block": 17,
      "line_no": 30,
      "nominal_composition": "18Cr–10Ni–Cb",
      "product_form": "Wld. pipe",
      "spec_no": "SA–358",
      "type_grade": 347,
      "alloy_desig_uns_no": "S34700",
      "class_condition_temper": 1,
      "size_thickness_mm": null,
      "p_no": 8,
      "group_no": 1,
      "min_tensile_strength_mpa": 515,
      "min_yield_strength_mpa": 205,
      "applicability_and_max_temperature_limits_np_not_permitted_spt_supports_only_iii": 427,
      "viii_2": "NP",
      "external_pressure_chart_no": "HA–2",
      "notes": "G7",
      "values": {
        "40": 138,
        "65": 138,
        "100": 138,
        "125": 138,
        "150": 138,
        "200": 138,
        "250": 138,
        "300": 135,
        "325": 132,
        "350": 130,
        "375": 129,
        "400": 128,
        "425": 126,
        "450": 125,
        "475": null,
        "500": null
      }
    },
    {
      "block": 17,
      "line_no": 31,
      "nominal_composition": "18Cr–10Ni–Cb",
      "product_form": "Wld. pipe",
      "spec_no": "SA–358",
      "type_grade": 347,
      "alloy_desig_uns_no": "S34700",
      "class_condition_temper": 3,
      "size_thickness_mm": null,
      "p_no": 8,
      "group_no": 1,
      "min_tensile_strength_mpa": 515,
      "min_yield_strength_mpa": 205,
      "applicability_and_max_temperature_limits_np_not_permitted_spt_supports_only_iii": 427,
      "viii_2": "NP",
      "external_pressure_chart_no": "HA–2",
      "notes": "G7",
      "values": {
        "40": 138,
        "65": 138,
        "100": 138,
        "125": 138,
        "150": 138,
        "200": 138,
        "250": 138,
        "300": 135,
        "325": 132,
        "350": 130,
        "375": 129,
        "400": 128,
        "425": 126,
        "450": 125,
        "475": null,
        "500": null
      }
    },
    {
      "block": 17,
      "line_no": 32,
      "nominal_composition": "18Cr–10Ni–Cb",
      "product_form": "Wld. pipe",
      "spec_no": "SA–358",
      "type_grade": 347,
      "alloy_desig_uns_no": "S34700",
      "class_condition_temper": 4,
      "size_thickness_mm": null,
      "p_no": 8,
      "group_no": 1,
      "min_tensile_strength_mpa": 515,
      "min_yield_strength_mpa": 205,
      "applicability_and_max_temperature_limits_np_not_permitted_spt_supports_only_iii": 427,
      "viii_2": "NP",
      "external_pressure_chart_no": "HA–2",
      "notes": "G7",
      "values": {
        "40": 138,
        "65": 138,
        "100": 138,
        "125": 138,
        "150": 138,
        "200": 138,
        "250": 138,
        "300": 135,
        "325": 132,
        "350": 130,
        "375": 129,
        "400": 128,
        "425": 126,
        "450": 125,
        "475": null,
        "500": null
      }
    },
    {
      "block": 17,
      "line_no": 33,
      "nominal_composition": "18Cr–10Ni–Cb",
      "product_form": "Smls. pipe",
      "spec_no": "SA–376",
      "type_grade": "TP347",
      "alloy_desig_uns_no": "S34700",
      "class_condition_temper": null,
      "size_thickness_mm": null,
      "p_no": 8,
      "group_no": 1,
      "min_tensile_strength_mpa": 515,
      "min_yield_strength_mpa": 205,
      "applicability_and_max_temperature_limits_np_not_permitted_spt_supports_only_iii": 427,
      "viii_2": 427,
      "external_pressure_chart_no": "HA–2",
      "notes": "G7, G9",
      "values": {
        "40": 138,
        "65": 138,
        "100": 138,
        "125": 138,
        "150": 138,
        "200": 138,
        "250": 138,
        "300": 135,
        "325": 132,
        "350": 130,
        "375": 129,
        "400": 128,
        "425": 126,
        "450": 125,
        "475": null,
        "500": null
      }
    },
    {
      "block": 17,
      "line_no": 34,
      "nominal_composition": "18Cr–10Ni–Cb",
      "product_form": "Fittings",
      "spec_no": "SA–403",
      "type_grade": 347,
      "alloy_desig_uns_no": "S34700",
      "class_condition_temper": null,
      "size_thickness_mm": null,
      "p_no": 8,
      "group_no": 1,
      "min_tensile_strength_mpa": 515,
      "min_yield_strength_mpa": 205,
      "applicability_and_max_temperature_limits_np_not_permitted_spt_supports_only_iii": 427,
      "viii_2": "NP",
      "external_pressure_chart_no": "HA–2",
      "notes": "G7",
      "values": {
        "40": 138,
        "65": 138,
        "100": 138,
        "125": 138,
        "150": 138,
        "200": 138,
        "250": 138,
        "300": 135,
        "325": 132,
        "350": 130,
        "375": 129,
        "400": 128,
        "425": 126,
        "450": 125,
        "475": null,
        "500": null
      }
    },
    {
      "block": 17,
      "line_no": 35,
      "nominal_composition": "18Cr–10Ni–Cb",
      "product_form": "Fittings",
      "spec_no": "SA–403",
      "type_grade": 347,
      "alloy_desig_uns_no": "S34700",
      "class_condition_temper": "CR",
      "size_thickness_mm": null,
      "p_no": 8,
      "group_no": 1,
      "min_tensile_strength_mpa": 515,
      "min_yield_strength_mpa": 205,
      "applicability_and_max_temperature_limits_np_not_permitted_spt_supports_only_iii": "NP",
      "viii_2": 427,
      "external_pressure_chart_no": "HA–2",
      "notes": "G7, G18",
      "values": {
        "40": 117,
        "65": 117,
        "100": 117,
        "125": 117,
        "150": 117,
        "200": 117,
        "250": 117,
        "300": 115,
        "325": 112,
        "350": 111,
        "375": 109,
        "400": 108,
        "425": 108,
        "450": 107,
        "475": null,
        "500": null
      }
    },
    {
      "block": 17,
      "line_no": 36,
      "nominal_composition": "18Cr–10Ni–Cb",
      "product_form": "Fittings",
      "spec_no": "SA–403",
      "type_grade": 347,
      "alloy_desig_uns_no": "S34700",
      "class_condition_temper": "WP–S",
      "size_thickness_mm": null,
      "p_no": 8,
      "group_no": 1,
      "min_tensile_strength_mpa": 515,
      "min_yield_strength_mpa": 205,
      "applicability_and_max_temperature_limits_np_not_permitted_spt_supports_only_iii": "NP",
      "viii_2": 427,
      "external_pressure_chart_no": "HA–2",
      "notes": "G7",
      "values": {
        "40": 138,
        "65": 138,
        "100": 138,
        "125": 138,
        "150": 138,
        "200": 138,
        "250": 138,
        "300": 135,
        "325": 132,
        "350": 130,
        "375": 129,
        "400": 128,
        "425": 126,
        "450": 125,
        "475": null,
        "500": null
      }
    },
    {
      "block": 17,
      "line_no": 37,
      "nominal_composition": "18Cr–10Ni–Cb",
      "product_form": "Wld. fittings",
      "spec_no": "SA–403",
      "type_grade": 347,
      "alloy_desig_uns_no": "S34700",
      "class_condition_temper": "WP–W",
      "size_thickness_mm": null,
      "p_no": 8,
      "group_no": 1,
      "min_tensile_strength_mpa": 515,
      "min_yield_strength_mpa": 205,
      "applicability_and_max_temperature_limits_np_not_permitted_spt_supports_only_iii": 427,
      "viii_2": "NP",
      "external_pressure_chart_no": "HA–2",
      "notes": "G7",
      "values": {
        "40": 138,
        "65": 138,
        "100": 138,
        "125": 138,
        "150": 138,
        "200": 138,
        "250": 138,
        "300": 135,
        "325": 132,
        "350": 130,
        "375": 129,
        "400": 128,
        "425": 126,
        "450": 125,
        "475": null,
        "500": null
      }
    },
    {
      "block": 17,
      "line_no": 38,
      "nominal_composition": "18Cr–10Ni–Cb",
      "product_form": "Wld. fittings",
      "spec_no": "SA–403",
      "type_grade": 347,
      "alloy_desig_uns_no": "S34700",
      "class_condition_temper": "WP–W",
      "size_thickness_mm": null,
      "p_no": 8,
      "group_no": 1,
      "min_tensile_strength_mpa": 515,
      "min_yield_strength_mpa": 205,
      "applicability_and_max_temperature_limits_np_not_permitted_spt_supports_only_iii": "NP",
      "viii_2": 427,
      "external_pressure_chart_no": "HA–2",
      "notes": "G7, G18",
      "values": {
        "40": 117,
        "65": 117,
        "100": 117,
        "125": 117,
        "150": 117,
        "200": 117,
        "250": 117,
        "300": 115,
        "325": 112,
        "350": 111,
        "375": 109,
        "400": 108,
        "425": 108,
        "450": 107,
        "475": null,
        "500": null
      }
    },
    {
      "block": 17,
      "line_no": 39,
      "nominal_composition": "18Cr–10Ni–Cb",
      "product_form": "Wld. fittings",
      "spec_no": "SA–403",
      "type_grade": 347,
      "alloy_desig_uns_no": "S34700",
      "class_condition_temper": "WP–WX",
      "size_thickness_mm": null,
      "p_no": 8,
      "group_no": 1,
      "min_tensile_strength_mpa": 515,
      "min_yield_strength_mpa": 205,
      "applicability_and_max_temperature_limits_np_not_permitted_spt_supports_only_iii": "NP",
      "viii_2": 427,
      "external_pressure_chart_no": "HA–2",
      "notes": "G7, G18",
      "values": {
        "40": 117,
        "65": 117,
        "100": 117,
        "125": 117,
        "150": 117,
        "200": 117,
        "250": 117,
        "300": 115,
        "325": 112,
        "350": 111,
        "375": 109,
        "400": 108,
        "425": 108,
        "450": 107,
        "475": null,
        "500": null
      }
    },
    {
      "block": 17,
      "line_no": 40,
      "nominal_composition": "18Cr–10Ni–Cb",
      "product_form": "Bar",
      "spec_no": "SA–479",
      "type_grade": 347,
      "alloy_desig_uns_no": "S34700",
      "class_condition_temper": null,
      "size_thickness_mm": null,
      "p_no": 8,
      "group_no": 1,
      "min_tensile_strength_mpa": 515,
      "min_yield_strength_mpa": 205,
      "applicability_and_max_temperature_limits_np_not_permitted_spt_supports_only_iii": 427,
      "viii_2": "NP",
      "external_pressure_chart_no": "HA–2",
      "notes": "G7",
      "values": {
        "40": 138,
        "65": 138,
        "100": 138,
        "125": 138,
        "150": 138,
        "200": 138,
        "250": 138,
        "300": 135,
        "325": 132,
        "350": 130,
        "375": 129,
        "400": 128,
        "425": 126,
        "450": 125,
        "475": null,
        "500": null
      }
    },
    {
      "block": 17,
      "line_no": 41,
      "nominal_composition": "18Cr–10Ni–Cb",
      "product_form": "Wld. pipe",
      "spec_no": "SA–813",
      "type_grade": "TP347",
      "alloy_desig_uns_no": "S34700",
      "class_condition_temper": null,
      "size_thickness_mm": null,
      "p_no": 8,
      "group_no": 1,
      "min_tensile_strength_mpa": 515,
      "min_yield_strength_mpa": 205,
      "applicability_and_max_temperature_limits_np_not_permitted_spt_supports_only_iii": 427,
      "viii_2": "NP",
      "external_pressure_chart_no": "HA–2",
      "notes": "G7",
      "values": {
        "40": 138,
        "65": 138,
        "100": 138,
        "125": 138,
        "150": 138,
        "200": 138,
        "250": 138,
        "300": 135,
        "325": 132,
        "350": 130,
        "375": 129,
        "400": 128,
        "425": 126,
        "450": 125,
        "475": null,
        "500": null
      }
    },
    {
      "block": 17,
      "line_no": 42,
      "nominal_composition": "18Cr–10Ni–Cb",
      "product_form": "Wld. pipe",
      "spec_no": "SA–814",
      "type_grade": "TP347",
      "alloy_desig_uns_no": "S34700",
      "class_condition_temper": null,
      "size_thickness_mm": null,
      "p_no": 8,
      "group_no": 1,
      "min_tensile_strength_mpa": 515,
      "min_yield_strength_mpa": 205,
      "applicability_and_max_temperature_limits_np_not_permitted_spt_supports_only_iii": 427,
      "viii_2": "NP",
      "external_pressure_chart_no": "HA–2",
      "notes": "G7",
      "values": {
        "40": 138,
        "65": 138,
        "100": 138,
        "125": 138,
        "150": 138,
        "200": 138,
        "250": 138,
        "300": 135,
        "325": 132,
        "350": 130,
        "375": 129,
        "400": 128,
        "425": 126,
        "450": 125,
        "475": null,
        "500": null
      }
    },
    {
      "block": 17,
      "line_no": 43,
      "nominal_composition": "18Cr–10Ni–Cb",
      "product_form": "Forgings",
      "spec_no": "SA–182",
      "type_grade": "F347H",
      "alloy_desig_uns_no": "S34709",
      "class_condition_temper": null,
      "size_thickness_mm": "≤130",
      "p_no": 8,
      "group_no": 1,
      "min_tensile_strength_mpa": 515,
      "min_yield_strength_mpa": 205,
      "applicability_and_max_temperature_limits_np_not_permitted_spt_supports_only_iii": 427,
      "viii_2": 427,
      "external_pressure_chart_no": "HA–2",
      "notes": "G7",
      "values": {
        "40": 138,
        "65": 138,
        "100": 138,
        "125": 138,
        "150": 138,
        "200": 138,
        "250": 138,
        "300": 135,
        "325": 132,
        "350": 130,
        "375": 129,
        "400": 128,
        "425": 126,
        "450": 125,
        "475": null,
        "500": null
      }
    },
    {
      "block": 17,
      "line_no": 44,
      "nominal_composition": "18Cr–10Ni–Cb",
      "product_form": "Smls. tube",
      "spec_no": "SA–213",
      "type_grade": "TP347H",
      "alloy_desig_uns_no": "S34709",
      "class_condition_temper": null,
      "size_thickness_mm": null,
      "p_no": 8,
      "group_no": 1,
      "min_tensile_strength_mpa": 515,
      "min_yield_strength_mpa": 205,
      "applicability_and_max_temperature_limits_np_not_permitted_spt_supports_only_iii": 427,
      "viii_2": 427,
