Repository: danivelas0/asme-pcc

File: resources/bpvc_ii_d_metric_2025/table_u.json (part 18 of 61)
    "Size/Thickness, mm",
    "Min. Tensile Strength, MPa"
  ],
  "columns_values": [
        "375": 517,
        "400": 517,
        "425": 517,
        "450": 503,
        "475": 480,
        "500": 452,
        "525": 418,
        "550": null,
        "575": null,
        "600": null,
        "625": null,
        "650": null,
        "675": null,
        "700": null,
        "725": null,
        "750": null,
        "775": null,
        "800": null,
        "825": null,
        "850": null,
        "875": null,
        "900": null
      }
    },
    {
      "block": 16,
      "line_no": 27,
      "nominal_composition": null,
      "product_form": "Plate",
      "spec_no": "SA–302",
      "type_grade": "B",
      "alloy_desig_uns_no": "K12022",
      "class_condition_temper": null,
      "size_thickness_mm": null,
      "min_tensile_strength_mpa": 550,
      "values": {
        "40": 552,
        "100": 552,
        "150": 552,
        "200": 552,
        "250": 552,
        "300": 552,
        "325": 552,
        "350": 552,
        "375": 552,
        "400": 552,
        "425": 552,
        "450": 537,
        "475": 512,
        "500": 482,
        "525": 446,
        "550": null,
        "575": null,
        "600": null,
        "625": null,
        "650": null,
        "675": null,
        "700": null,
        "725": null,
        "750": null,
        "775": null,
        "800": null,
        "825": null,
        "850": null,
        "875": null,
        "900": null
      }
    },
    {
      "block": 16,
      "line_no": 28,
      "nominal_composition": null,
      "product_form": "Plate",
      "spec_no": "SA–533",
      "type_grade": "A",
      "alloy_desig_uns_no": "K12521",
      "class_condition_temper": 1,
      "size_thickness_mm": null,
      "min_tensile_strength_mpa": 550,
      "values": {
        "40": 552,
        "100": 552,
        "150": 552,
        "200": 552,
        "250": 552,
        "300": 552,
        "325": 552,
        "350": 552,
        "375": 552,
        "400": 552,
        "425": 552,
        "450": 537,
        "475": 512,
        "500": 482,
        "525": 446,
        "550": null,
        "575": null,
        "600": null,
        "625": null,
        "650": null,
        "675": null,
        "700": null,
        "725": null,
        "750": null,
        "775": null,
        "800": null,
        "825": null,
        "850": null,
        "875": null,
        "900": null
      }
    },
    {
      "block": 16,
      "line_no": 29,
      "nominal_composition": null,
      "product_form": "Plate",
      "spec_no": "SA–533",
      "type_grade": "A",
      "alloy_desig_uns_no": "K12521",
      "class_condition_temper": 2,
      "size_thickness_mm": null,
      "min_tensile_strength_mpa": 620,
      "values": {
        "40": 621,
        "100": 621,
        "150": 621,
        "200": 621,
        "250": 621,
        "300": 621,
        "325": 621,
        "350": 621,
        "375": 621,
        "400": 621,
        "425": 621,
        "450": 604,
        "475": 576,
        "500": 543,
        "525": 501,
        "550": null,
        "575": null,
        "600": null,
        "625": null,
        "650": null,
        "675": null,
        "700": null,
        "725": null,
        "750": null,
        "775": null,
        "800": null,
        "825": null,
        "850": null,
        "875": null,
        "900": null
      }
    },
    {
      "block": 16,
      "line_no": 30,
      "nominal_composition": null,
      "product_form": "Plate",
      "spec_no": "SA–533",
      "type_grade": "A",
      "alloy_desig_uns_no": "K12521",
      "class_condition_temper": 3,
      "size_thickness_mm": null,
      "min_tensile_strength_mpa": 690,
      "values": {
        "40": 689,
        "100": 689,
        "150": 689,
        "200": 689,
        "250": 689,
        "300": 689,
        "325": 689,
        "350": 689,
        "375": 689,
        "400": 689,
        "425": 689,
        "450": 671,
        "475": 640,
        "500": 603,
        "525": 557,
        "550": null,
        "575": null,
        "600": null,
        "625": null,
        "650": null,
        "675": null,
        "700": null,
        "725": null,
        "750": null,
        "775": null,
        "800": null,
        "825": null,
        "850": null,
        "875": null,
        "900": null
      }
    },
    {
      "block": 16,
      "line_no": 31,
      "nominal_composition": "Mn–1/2Mo–1/4Ni",
      "product_form": "Plate",
      "spec_no": "SA–533",
      "type_grade": "D",
      "alloy_desig_uns_no": "K12529",
      "class_condition_temper": 1,
      "size_thickness_mm": null,
      "min_tensile_strength_mpa": 550,
      "values": {
        "40": 552,
        "100": 552,
        "150": 552,
        "200": 552,
        "250": 552,
        "300": 552,
        "325": 552,
        "350": 552,
        "375": 552,
        "400": 552,
        "425": 552,
        "450": 537,
        "475": 512,
        "500": 482,
        "525": 446,
        "550": null,
        "575": null,
        "600": null,
        "625": null,
        "650": null,
        "675": null,
        "700": null,
        "725": null,
        "750": null,
        "775": null,
        "800": null,
        "825": null,
        "850": null,
        "875": null,
        "900": null
      }
    },
    {
      "block": 16,
      "line_no": 32,
      "nominal_composition": "Mn–1/2Mo–1/4Ni",
      "product_form": "Plate",
      "spec_no": "SA–533",
      "type_grade": "D",
      "alloy_desig_uns_no": "K12529",
      "class_condition_temper": 2,
      "size_thickness_mm": null,
      "min_tensile_strength_mpa": 620,
      "values": {
        "40": 621,
        "100": 621,
        "150": 621,
        "200": 621,
        "250": 621,
        "300": 621,
        "325": 621,
        "350": 621,
        "375": 621,
        "400": 621,
        "425": 621,
        "450": 604,
        "475": 576,
        "500": 543,
        "525": 501,
        "550": null,
        "575": null,
        "600": null,
        "625": null,
        "650": null,
        "675": null,
        "700": null,
        "725": null,
        "750": null,
        "775": null,
        "800": null,
        "825": null,
        "850": null,
        "875": null,
        "900": null
      }
    },
    {
      "block": 16,
      "line_no": 33,
      "nominal_composition": "Mn–1/2Mo–1/4Ni",
      "product_form": "Plate",
      "spec_no": "SA–533",
      "type_grade": "D",
      "alloy_desig_uns_no": "K12529",
      "class_condition_temper": 3,
      "size_thickness_mm": null,
      "min_tensile_strength_mpa": 690,
      "values": {
        "40": 689,
        "100": 689,
        "150": 689,
        "200": 689,
        "250": 689,
        "300": 689,
        "325": 689,
        "350": 689,
        "375": 689,
        "400": 689,
        "425": 689,
        "450": 671,
        "475": 640,
        "500": 603,
        "525": 557,
        "550": null,
        "575": null,
        "600": null,
        "625": null,
        "650": null,
        "675": null,
        "700": null,
        "725": null,
        "750": null,
        "775": null,
        "800": null,
        "825": null,
        "850": null,
        "875": null,
        "900": null
      }
    },
    {
      "block": 16,
      "line_no": 34,
      "nominal_composition": "Mn–1/2Mo–1/2Ni",
      "product_form": "Plate",
      "spec_no": "SA–302",
      "type_grade": "C",
      "alloy_desig_uns_no": "K12039",
      "class_condition_temper": null,
      "size_thickness_mm": null,
      "min_tensile_strength_mpa": 550,
      "values": {
        "40": 552,
        "100": 552,
        "150": 552,
        "200": 552,
        "250": 552,
        "300": 552,
        "325": 552,
        "350": 552,
        "375": 552,
        "400": 552,
        "425": 552,
        "450": 537,
        "475": 512,
        "500": 482,
        "525": 446,
        "550": null,
        "575": null,
        "600": null,
        "625": null,
        "650": null,
        "675": null,
        "700": null,
        "725": null,
        "750": null,
        "775": null,
        "800": null,
        "825": null,
        "850": null,
        "875": null,
        "900": null
      }
    },
    {
      "block": 16,
      "line_no": 35,
      "nominal_composition": "Mn–1/2Mo–1/2Ni",
      "product_form": "Plate",
      "spec_no": "SA–533",
      "type_grade": "B",
      "alloy_desig_uns_no": "K12539",
      "class_condition_temper": 1,
      "size_thickness_mm": null,
      "min_tensile_strength_mpa": 550,
      "values": {
        "40": 552,
        "100": 552,
        "150": 552,
        "200": 552,
        "250": 552,
        "300": 552,
        "325": 552,
        "350": 552,
        "375": 552,
        "400": 552,
        "425": 552,
        "450": 537,
        "475": 512,
        "500": 482,
        "525": 446,
        "550": null,
        "575": null,
        "600": null,
        "625": null,
        "650": null,
        "675": null,
        "700": null,
        "725": null,
        "750": null,
        "775": null,
        "800": null,
        "825": null,
        "850": null,
        "875": null,
        "900": null
      }
    },
    {
      "block": 16,
      "line_no": 36,
      "nominal_composition": "Mn–1/2Mo–1/2Ni",
      "product_form": "Wld. pipe",
      "spec_no": "SA–672",
      "type_grade": "H80",
      "alloy_desig_uns_no": "K12039",
      "class_condition_temper": null,
      "size_thickness_mm": null,
      "min_tensile_strength_mpa": 550,
      "values": {
        "40": 552,
        "100": 552,
        "150": 552,
        "200": 552,
        "250": 552,
        "300": 552,
        "325": 552,
        "350": 552,
        "375": 552,
        "400": 552,
        "425": 552,
        "450": 537,
        "475": 512,
        "500": 482,
        "525": 446,
        "550": null,
        "575": null,
        "600": null,
        "625": null,
        "650": null,
        "675": null,
        "700": null,
        "725": null,
        "750": null,
        "775": null,
        "800": null,
        "825": null,
        "850": null,
        "875": null,
        "900": null
      }
    },
    {
      "block": 16,
      "line_no": 37,
      "nominal_composition": "Mn–1/2Mo–1/2Ni",
      "product_form": "Wld. pipe",
      "spec_no": "SA–672",
      "type_grade": "J80",
      "alloy_desig_uns_no": "K12539",
      "class_condition_temper": null,
      "size_thickness_mm": null,
      "min_tensile_strength_mpa": 550,
      "values": {
        "40": 552,
        "100": 552,
        "150": 552,
        "200": 552,
        "250": 552,
        "300": 552,
        "325": 552,
        "350": 552,
        "375": 552,
        "400": 552,
        "425": 552,
        "450": 537,
        "475": 512,
        "500": 482,
        "525": 446,
        "550": null,
        "575": null,
        "600": null,
        "625": null,
        "650": null,
        "675": null,
        "700": null,
        "725": null,
        "750": null,
        "775": null,
        "800": null,
        "825": null,
        "850": null,
        "875": null,
        "900": null
      }
    },
    {
      "block": 16,
      "line_no": 38,
      "nominal_composition": "Mn–1/2Mo–1/2Ni",
      "product_form": "Plate",
      "spec_no": "SA–533",
      "type_grade": "B",
      "alloy_desig_uns_no": "K12539",
      "class_condition_temper": 2,
      "size_thickness_mm": null,
      "min_tensile_strength_mpa": 620,
      "values": {
        "40": 621,
        "100": 621,
        "150": 621,
        "200": 621,
        "250": 621,
        "300": 621,
        "325": 621,
        "350": 621,
        "375": 621,
        "400": 621,
        "425": 621,
        "450": 604,
        "475": 576,
        "500": 543,
        "525": 501,
        "550": null,
        "575": null,
        "600": null,
        "625": null,
        "650": null,
        "675": null,
        "700": null,
        "725": null,
        "750": null,
        "775": null,
        "800": null,
        "825": null,
        "850": null,
        "875": null,
        "900": null
      }
    },
    {
      "block": 16,
      "line_no": 39,
      "nominal_composition": "Mn–1/2Mo–1/2Ni",
      "product_form": "Wld. pipe",
      "spec_no": "SA–672",
      "type_grade": "J90",
      "alloy_desig_uns_no": "K12539",
      "class_condition_temper": null,
      "size_thickness_mm": null,
      "min_tensile_strength_mpa": 620,
      "values": {
        "40": 621,
        "100": 621,
        "150": 621,
        "200": 621,
        "250": 621,
        "300": 621,
        "325": 621,
        "350": 621,
        "375": 621,
        "400": 621,
        "425": 621,
        "450": 604,
        "475": 576,
        "500": 543,
        "525": 501,
        "550": null,
        "575": null,
        "600": null,
        "625": null,
        "650": null,
        "675": null,
        "700": null,
        "725": null,
        "750": null,
        "775": null,
        "800": null,
        "825": null,
        "850": null,
        "875": null,
        "900": null
      }
    },
    {
      "block": 16,
      "line_no": 40,
      "nominal_composition": "Mn–1/2Mo–1/2Ni",
      "product_form": "Plate",
      "spec_no": "SA–533",
      "type_grade": "B",
      "alloy_desig_uns_no": "K12539",
      "class_condition_temper": 3,
      "size_thickness_mm": null,
      "min_tensile_strength_mpa": 690,
      "values": {
        "40": 689,
        "100": 689,
        "150": 689,
        "200": 689,
        "250": 689,
        "300": 689,
        "325": 689,
        "350": 689,
        "375": 689,
        "400": 689,
        "425": 689,
        "450": 671,
        "475": 640,
        "500": 603,
        "525": 557,
        "550": null,
        "575": null,
        "600": null,
        "625": null,
        "650": null,
        "675": null,
        "700": null,
        "725": null,
        "750": null,
        "775": null,
        "800": null,
        "825": null,
        "850": null,
        "875": null,
        "900": null
      }
    },
    {
      "block": 16,
      "line_no": 41,
      "nominal_composition": "Mn–1/2Mo–1/2Ni",
      "product_form": "Wld. pipe",
      "spec_no": "SA–672",
      "type_grade": "J100",
      "alloy_desig_uns_no": "K12539",
      "class_condition_temper": null,
      "size_thickness_mm": null,
      "min_tensile_strength_mpa": 690,
      "values": {
        "40": 689,
        "100": 689,
        "150": 689,
        "200": 689,
        "250": 689,
        "300": 689,
        "325": 689,
        "350": 689,
        "375": 689,
        "400": 689,
        "425": 689,
        "450": 671,
        "475": 640,
        "500": 603,
        "525": 557,
        "550": null,
        "575": null,
        "600": null,
        "625": null,
        "650": null,
        "675": null,
        "700": null,
        "725": null,
        "750": null,
        "775": null,
        "800": null,
        "825": null,
        "850": null,
        "875": null,
        "900": null
      }
    },
    {
      "block": 16,
      "line_no": 42,
      "nominal_composition": "Mn–1/2Mo–3/4Ni",
      "product_form": "Plate",
      "spec_no": "SA–302",
      "type_grade": "D",
      "alloy_desig_uns_no": "K12054",
      "class_condition_temper": null,
      "size_thickness_mm": null,
      "min_tensile_strength_mpa": 550,
      "values": {
        "40": 552,
        "100": 552,
        "150": 552,
        "200": 552,
        "250": 552,
        "300": 552,
        "325": 552,
        "350": 552,
        "375": 552,
        "400": 552,
        "425": 552,
        "450": 537,
        "475": 512,
        "500": 482,
        "525": 446,
        "550": null,
        "575": null,
        "600": null,
        "625": null,
        "650": null,
        "675": null,
        "700": null,
        "725": null,
        "750": null,
        "775": null,
        "800": null,
        "825": null,
        "850": null,
        "875": null,
        "900": null
      }
    },
    {
      "block": 16,
      "line_no": 43,
      "nominal_composition": "Mn–1/2Mo–3/4Ni",
      "product_form": "Plate",
      "spec_no": "SA–533",
      "type_grade": "C",
      "alloy_desig_uns_no": "K12554",
      "class_condition_temper": 1,
      "size_thickness_mm": null,
      "min_tensile_strength_mpa": 550,
      "values": {
        "40": 552,
        "100": 552,
        "150": 552,
        "200": 552,
        "250": 552,
        "300": 552,
        "325": 552,
        "350": 552,
        "375": 552,
        "400": 552,
        "425": 552,
        "450": 537,
        "475": 512,
        "500": 482,
        "525": 446,
        "550": null,
        "575": null,
        "600": null,
        "625": null,
        "650": null,
        "675": null,
        "700": null,
        "725": null,
        "750": null,
        "775": null,
        "800": null,
        "825": null,
        "850": null,
        "875": null,
        "900": null
      }
    },
    {
      "block": 16,
      "line_no": 44,
      "nominal_composition": "Mn–1/2Mo–3/4Ni",
      "product_form": "Plate",
      "spec_no": "SA–533",
      "type_grade": "E",
      "alloy_desig_uns_no": "K12554",
      "class_condition_temper": 1,
      "size_thickness_mm": null,
      "min_tensile_strength_mpa": 550,
      "values": {
        "40": 552,
        "100": 552,
        "150": 552,
        "200": 552,
        "250": 552,
        "300": 552,
        "325": 552,
        "350": 552,
        "375": 552,
        "400": 552,
        "425": 552,
        "450": 537,
        "475": 512,
        "500": 482,
        "525": 446,
        "550": null,
        "575": null,
        "600": null,
        "625": null,
        "650": null,
        "675": null,
        "700": null,
        "725": null,
        "750": null,
        "775": null,
        "800": null,
        "825": null,
        "850": null,
        "875": null,
        "900": null
      }
    },
    {
      "block": 16,
      "line_no": 45,
      "nominal_composition": "Mn–1/2Mo–3/4Ni",
      "product_form": "Plate",
      "spec_no": "SA–533",
      "type_grade": "C",
      "alloy_desig_uns_no": "K12554",
      "class_condition_temper": 2,
      "size_thickness_mm": null,
      "min_tensile_strength_mpa": 620,
      "values": {
        "40": 621,
        "100": 621,
        "150": 621,
        "200": 621,
        "250": 621,
        "300": 621,
        "325": 621,
        "350": 621,
        "375": 621,
        "400": 621,
        "425": 621,
        "450": 604,
        "475": 576,
        "500": 543,
        "525": 501,
        "550": null,
        "575": null,
        "600": null,
        "625": null,
        "650": null,
        "675": null,
        "700": null,
        "725": null,
        "750": null,
        "775": null,
        "800": null,
        "825": null,
        "850": null,
        "875": null,
        "900": null
      }
    },
    {
      "block": 17,
      "line_no": 1,
      "nominal_composition": "Mn–1/2Mo–3/4Ni",
      "product_form": "Plate",
      "spec_no": "SA–533",
      "type_grade": "E",
      "alloy_desig_uns_no": "K12554",
      "class_condition_temper": 2,
      "size_thickness_mm": null,
      "min_tensile_strength_mpa": 620,
      "values": {
        "40": 621,
        "100": 621,
        "150": 621,
        "200": 621,
        "250": 621,
        "300": 621,
        "325": 621,
        "350": 621,
        "375": 621,
        "400": 621,
        "425": 621,
        "450": 604,
        "475": 576,
        "500": 543,
        "525": 501,
        "550": null,
        "575": null,
        "600": null,
        "625": null,
        "650": null,
        "675": null,
        "700": null,
        "725": null,
        "750": null,
        "775": null,
        "800": null,
        "825": null,
        "850": null,
        "875": null,
        "900": null
      }
    },
    {
      "block": 17,
      "line_no": 2,
      "nominal_composition": "Mn–1/2Mo–3/4Ni",
      "product_form": "Plate",
      "spec_no": "SA–533",
      "type_grade": "C",
      "alloy_desig_uns_no": "K12554",
      "class_condition_temper": 3,
      "size_thickness_mm": null,
      "min_tensile_strength_mpa": 690,
      "values": {
        "40": 689,
        "100": 689,
        "150": 689,
        "200": 689,
        "250": 689,
        "300": 689,
        "325": 689,
        "350": 689,
        "375": 689,
        "400": 689,
        "425": 689,
        "450": 671,
        "475": 640,
        "500": 603,
        "525": 557,
        "550": null,
        "575": null,
        "600": null,
        "625": null,
        "650": null,
        "675": null,
        "700": null,
        "725": null,
        "750": null,
        "775": null,
        "800": null,
        "825": null,
        "850": null,
        "875": null,
        "900": null
      }
    },
    {
      "block": 17,
      "line_no": 3,
      "nominal_composition": null,
      "product_form": "Plate",
      "spec_no": "SA–225",
      "type_grade": "C",
      "alloy_desig_uns_no": "K12524",
      "class_condition_temper": null,
      "size_thickness_mm": null,
      "min_tensile_strength_mpa": 725,
      "values": {
        "40": 724,
        "100": 724,
        "150": 724,
        "200": 724,
        "250": 724,
        "300": 724,
        "325": 724,
        "350": 724,
        "375": 723,
        "400": 718,
        "425": 667,
        "450": 616,
        "475": null,
        "500": null,
        "525": null,
        "550": null,
        "575": null,
        "600": null,
        "625": null,
        "650": null,
        "675": null,
        "700": null,
        "725": null,
        "750": null,
        "775": null,
        "800": null,
        "825": null,
        "850": null,
        "875": null,
        "900": null
      }
    },
    {
      "block": 17,
      "line_no": 4,
      "nominal_composition": null,
      "product_form": "Castings",
      "spec_no": "SA–487",
      "type_grade": 1,
      "alloy_desig_uns_no": "J13002",
      "class_condition_temper": "A",
      "size_thickness_mm": null,
      "min_tensile_strength_mpa": 585,
      "values": {
        "40": 586,
        "100": null,
        "150": null,
        "200": null,
        "250": null,
        "300": null,
        "325": null,
        "350": null,
        "375": null,
        "400": null,
        "425": null,
        "450": null,
        "475": null,
        "500": null,
        "525": null,
        "550": null,
        "575": null,
        "600": null,
        "625": null,
        "650": null,
        "675": null,
        "700": null,
        "725": null,
        "750": null,
        "775": null,
        "800": null,
        "825": null,
        "850": null,
        "875": null,
        "900": null
      }
    },
    {
      "block": 17,
      "line_no": 5,
      "nominal_composition": null,
      "product_form": "Castings",
      "spec_no": "SA–487",
      "type_grade": 1,
      "alloy_desig_uns_no": "J13002",
      "class_condition_temper": "B",
      "size_thickness_mm": null,
      "min_tensile_strength_mpa": 620,
      "values": {
        "40": 621,
        "100": null,
        "150": null,
        "200": null,
        "250": null,
        "300": null,
        "325": null,
        "350": null,
        "375": null,
        "400": null,
        "425": null,
        "450": null,
        "475": null,
        "500": null,
        "525": null,
        "550": null,
        "575": null,
        "600": null,
        "625": null,
        "650": null,
        "675": null,
        "700": null,
        "725": null,
        "750": null,
        "775": null,
        "800": null,
        "825": null,
        "850": null,
        "875": null,
        "900": null
      }
    },
    {
      "block": 17,
      "line_no": 6,
      "nominal_composition": null,
      "product_form": "Smls. pipe",
      "spec_no": "SA–335",
      "type_grade": "P15",
      "alloy_desig_uns_no": "K11578",
      "class_condition_temper": null,
      "size_thickness_mm": null,
      "min_tensile_strength_mpa": 415,
      "values": {
        "40": 414,
        "100": 414,
        "150": 414,
        "200": 414,
        "250": 414,
        "300": 414,
        "325": 414,
        "350": 414,
        "375": 414,
        "400": 414,
        "425": 414,
        "450": 402,
        "475": 384,
        "500": 362,
        "525": 334,
        "550": null,
        "575": null,
        "600": null,
        "625": null,
        "650": null,
        "675": null,
        "700": null,
        "725": null,
        "750": null,
        "775": null,
        "800": null,
        "825": null,
        "850": null,
        "875": null,
        "900": null
      }
    },
    {
      "block": 17,
      "line_no": 7,
      "nominal_composition": "1/2Ni–1/2Cr–1/4Mo–V",
      "product_form": "Castings",
      "spec_no": "SA–487",
      "type_grade": 4,
      "alloy_desig_uns_no": "J13047",
      "class_condition_temper": "A",
      "size_thickness_mm": null,
      "min_tensile_strength_mpa": 620,
      "values": {
        "40": 621,
        "100": 621,
        "150": 621,
        "200": 621,
        "250": 621,
        "300": 621,
        "325": 621,
        "350": 621,
        "375": 621,
        "400": null,
        "425": null,
        "450": null,
        "475": null,
        "500": null,
        "525": null,
        "550": null,
        "575": null,
        "600": null,
        "625": null,
        "650": null,
        "675": null,
        "700": null,
        "725": null,
        "750": null,
        "775": null,
        "800": null,
        "825": null,
        "850": null,
        "875": null,
        "900": null
      }
    },
    {
      "block": 17,
      "line_no": 8,
      "nominal_composition": "1/2Ni–1/2Cr–1/4Mo–V",
      "product_form": "Castings",
      "spec_no": "SA–487",
      "type_grade": 4,
      "alloy_desig_uns_no": "J13047",
      "class_condition_temper": "B",
      "size_thickness_mm": null,
      "min_tensile_strength_mpa": 725,
      "values": {
        "40": 724,
        "100": 724,
        "150": 724,
        "200": 724,
        "250": 724,
        "300": 724,
        "325": 724,
        "350": 724,
        "375": 724,
        "400": null,
        "425": null,
        "450": null,
        "475": null,
        "500": null,
        "525": null,
        "550": null,
        "575": null,
        "600": null,
        "625": null,
        "650": null,
        "675": null,
        "700": null,
        "725": null,
        "750": null,
        "775": null,
        "800": null,
        "825": null,
        "850": null,
        "875": null,
        "900": null
      }
    },
    {
      "block": 17,
      "line_no": 9,
      "nominal_composition": "1/2Ni–1/2Cr–1/4Mo–V",
      "product_form": "Castings",
      "spec_no": "SA–487",
      "type_grade": 4,
      "alloy_desig_uns_no": "J13047",
      "class_condition_temper": "E",
      "size_thickness_mm": null,
      "min_tensile_strength_mpa": 795,
      "values": {
        "40": 793,
        "100": 793,
        "150": 793,
        "200": 793,
        "250": 793,
        "300": 793,
        "325": 793,
        "350": 793,
        "375": 793,
        "400": null,
        "425": null,
        "450": null,
        "475": null,
        "500": null,
        "525": null,
        "550": null,
        "575": null,
        "600": null,
        "625": null,
        "650": null,
        "675": null,
        "700": null,
        "725": null,
        "750": null,
        "775": null,
        "800": null,
        "825": null,
        "850": null,
        "875": null,
        "900": null
      }
    },
    {
      "block": 17,
      "line_no": 10,
      "nominal_composition": "1/2Ni–1/2Mo–V",
      "product_form": "Forgings",
      "spec_no": "SA–541",
      "type_grade": 3,
      "alloy_desig_uns_no": "K12045",
      "class_condition_temper": 1,
      "size_thickness_mm": null,
      "min_tensile_strength_mpa": 550,
      "values": {
        "40": 552,
        "100": 552,
        "150": 552,
        "200": 552,
        "250": 552,
        "300": 552,
        "325": 552,
        "350": 552,
        "375": 552,
        "400": 552,
        "425": 552,
        "450": 537,
        "475": 512,
        "500": 482,
        "525": 446,
        "550": null,
        "575": null,
        "600": null,
        "625": null,
        "650": null,
        "675": null,
        "700": null,
        "725": null,
        "750": null,
        "775": null,
        "800": null,
        "825": null,
        "850": null,
        "875": null,
        "900": null
      }
    },
    {
      "block": 17,
      "line_no": 11,
      "nominal_composition": "1/2Ni–1/2Mo–V",
      "product_form": "Forgings",
      "spec_no": "SA–541",
      "type_grade": 3,
      "alloy_desig_uns_no": "K12045",
      "class_condition_temper": 2,
      "size_thickness_mm": null,
      "min_tensile_strength_mpa": 620,
      "values": {
        "40": 621,
        "100": 621,
        "150": 621,
        "200": 621,
        "250": 621,
        "300": 621,
        "325": 621,
        "350": 621,
        "375": 620,
        "400": 611,
        "425": 596,
        "450": 576,
        "475": 550,
        "500": 518,
        "525": 479,
        "550": null,
        "575": null,
        "600": null,
        "625": null,
        "650": null,
        "675": null,
        "700": null,
        "725": null,
        "750": null,
        "775": null,
        "800": null,
        "825": null,
        "850": null,
        "875": null,
        "900": null
      }
    },
    {
      "block": 17,
      "line_no": 12,
      "nominal_composition": "3/4Ni–1/2Cr–1/2Mo–V",
      "product_form": "Forgings",
      "spec_no": "SA–592",
      "type_grade": "F",
      "alloy_desig_uns_no": "K11576",
      "class_condition_temper": null,
      "size_thickness_mm": "65 < t ≤100",
      "min_tensile_strength_mpa": 725,
      "values": {
        "40": 724,
        "100": 724,
        "150": 724,
        "200": 724,
        "250": 724,
        "300": 724,
        "325": 723,
        "350": 721,
        "375": 706,
        "400": 689,
        "425": 669,
        "450": 645,
        "475": 617,
        "500": 585,
        "525": 550,
        "550": null,
        "575": null,
        "600": null,
        "625": null,
        "650": null,
        "675": null,
        "700": null,
        "725": null,
        "750": null,
        "775": null,
        "800": null,
        "825": null,
        "850": null,
        "875": null,
        "900": null
      }
    },
    {
      "block": 17,
      "line_no": 13,
      "nominal_composition": "3/4Ni–1/2Cr–1/2Mo–V",
      "product_form": "Plate",
      "spec_no": "SA–517",
      "type_grade": "F",
      "alloy_desig_uns_no": "K11576",
      "class_condition_temper": null,
      "size_thickness_mm": "≤65",
      "min_tensile_strength_mpa": 795,
      "values": {
        "40": 793,
        "100": 793,
        "150": 793,
        "200": 793,
        "250": 793,
        "300": 793,
        "325": 792,
        "350": 790,
        "375": 774,
        "400": 755,
        "425": 732,
        "450": 706,
        "475": 675,
        "500": 641,
        "525": 602,
        "550": null,
        "575": null,
        "600": null,
        "625": null,
        "650": null,
        "675": null,
        "700": null,
        "725": null,
        "750": null,
        "775": null,
        "800": null,
        "825": null,
        "850": null,
        "875": null,
        "900": null
      }
    },
    {
      "block": 17,
      "line_no": 14,
      "nominal_composition": "3/4Ni–1/2Cr–1/2Mo–V",
      "product_form": "Forgings",
      "spec_no": "SA–592",
      "type_grade": "F",
      "alloy_desig_uns_no": "K11576",
      "class_condition_temper": null,
      "size_thickness_mm": "≤65",
      "min_tensile_strength_mpa": 795,
      "values": {
        "40": 793,
        "100": 793,
        "150": 793,
        "200": 793,
        "250": 793,
        "300": 793,
        "325": 792,
        "350": 790,
        "375": 774,
        "400": 755,
        "425": 732,
        "450": 706,
        "475": 675,
        "500": 641,
        "525": 602,
        "550": null,
        "575": null,
        "600": null,
        "625": null,
        "650": null,
        "675": null,
        "700": null,
        "725": null,
        "750": null,
        "775": null,
        "800": null,
        "825": null,
        "850": null,
        "875": null,
        "900": null
      }
    },
    {
      "block": 17,
      "line_no": 15,
      "nominal_composition": "3/4Ni–1/2Cu–Mo",
      "product_form": "Smls. & wld. tube",
      "spec_no": "SA–423",
      "type_grade": 2,
      "alloy_desig_uns_no": "K11540",
      "class_condition_temper": null,
      "size_thickness_mm": null,
      "min_tensile_strength_mpa": 415,
      "values": {
        "40": 414,
        "100": null,
        "150": null,
        "200": null,
        "250": null,
        "300": null,
        "325": null,
        "350": null,
        "375": null,
        "400": null,
        "425": null,
        "450": null,
        "475": null,
        "500": null,
        "525": null,
        "550": null,
        "575": null,
        "600": null,
        "625": null,
        "650": null,
        "675": null,
        "700": null,
        "725": null,
        "750": null,
        "775": null,
        "800": null,
        "825": null,
        "850": null,
        "875": null,
        "900": null
      }
    },
    {
      "block": 17,
      "line_no": 16,
      "nominal_composition": "3/4Ni–1/2Mo–1/3Cr–V",
      "product_form": "Forgings",
      "spec_no": "SA–508",
      "type_grade": 2,
      "alloy_desig_uns_no": "K12766",
      "class_condition_temper": 1,
      "size_thickness_mm": null,
      "min_tensile_strength_mpa": 550,
      "values": {
        "40": 552,
        "100": 552,
        "150": 552,
        "200": 552,
        "250": 552,
        "300": 552,
        "325": 552,
        "350": 552,
        "375": 552,
        "400": 552,
        "425": 552,
        "450": 537,
        "475": 512,
        "500": 482,
        "525": 446,
        "550": null,
        "575": null,
        "600": null,
        "625": null,
        "650": null,
        "675": null,
        "700": null,
        "725": null,
        "750": null,
        "775": null,
        "800": null,
        "825": null,
        "850": null,
        "875": null,
        "900": null
      }
    },
    {
      "block": 17,
      "line_no": 17,
      "nominal_composition": "3/4Ni–1/2Mo–1/3Cr–V",
      "product_form": "Forgings",
      "spec_no": "SA–541",
      "type_grade": 2,
      "alloy_desig_uns_no": "K12765",
      "class_condition_temper": 1,
      "size_thickness_mm": null,
      "min_tensile_strength_mpa": 550,
      "values": {
        "40": 552,
        "100": 552,
        "150": 552,
        "200": 552,
        "250": 552,
        "300": 552,
        "325": 552,
        "350": 552,
        "375": 552,
        "400": 552,
        "425": 552,
        "450": 537,
        "475": 512,
        "500": 482,
        "525": 446,
        "550": null,
        "575": null,
        "600": null,
        "625": null,
        "650": null,
        "675": null,
        "700": null,
        "725": null,
        "750": null,
        "775": null,
        "800": null,
        "825": null,
        "850": null,
        "875": null,
        "900": null
      }
    },
    {
      "block": 17,
      "line_no": 18,
      "nominal_composition": "3/4Ni–1/2Mo–1/3Cr–V",
      "product_form": "Forgings",
      "spec_no": "SA–508",
      "type_grade": 2,
      "alloy_desig_uns_no": "K12766",
      "class_condition_temper": 2,
      "size_thickness_mm": null,
      "min_tensile_strength_mpa": 620,
      "values": {
        "40": 621,
        "100": 621,
        "150": 621,
        "200": 621,
        "250": 621,
        "300": 621,
        "325": 621,
        "350": 621,
        "375": 621,
        "400": 621,
        "425": 621,
        "450": 604,
        "475": 576,
        "500": 543,
        "525": 501,
        "550": null,
        "575": null,
        "600": null,
        "625": null,
        "650": null,
        "675": null,
        "700": null,
        "725": null,
        "750": null,
        "775": null,
        "800": null,
        "825": null,
        "850": null,
        "875": null,
        "900": null
      }
    },
    {
      "block": 17,
      "line_no": 19,
      "nominal_composition": "3/4Ni–1/2Mo–1/3Cr–V",
      "product_form": "Forgings",
      "spec_no": "SA–541",
      "type_grade": 2,
      "alloy_desig_uns_no": "K12765",
      "class_condition_temper": 2,
      "size_thickness_mm": null,
      "min_tensile_strength_mpa": 620,
      "values": {
        "40": 621,
        "100": 621,
        "150": 621,
        "200": 621,
        "250": 621,
        "300": 621,
        "325": 621,
        "350": 621,
        "375": 621,
        "400": 621,
        "425": 621,
        "450": 604,
        "475": 576,
        "500": 543,
        "525": 501,
        "550": null,
        "575": null,
        "600": null,
        "625": null,
        "650": null,
        "675": null,
        "700": null,
        "725": null,
        "750": null,
        "775": null,
        "800": null,
        "825": null,
        "850": null,
        "875": null,
        "900": null
      }
    },
    {
      "block": 17,
      "line_no": 20,
      "nominal_composition": "3/4Ni–1/2Mo–Cr–V",
      "product_form": "Forgings",
      "spec_no": "SA–508",
      "type_grade": 3,
      "alloy_desig_uns_no": "K12042",
      "class_condition_temper": 1,
      "size_thickness_mm": null,
      "min_tensile_strength_mpa": 550,
      "values": {
        "40": 552,
        "100": 552,
        "150": 552,
        "200": 552,
        "250": 552,
        "300": 552,
        "325": 552,
        "350": 552,
        "375": 552,
        "400": 552,
        "425": 552,
        "450": 537,
        "475": 512,
        "500": 482,
        "525": 446,
        "550": null,
        "575": null,
        "600": null,
        "625": null,
        "650": null,
        "675": null,
        "700": null,
        "725": null,
        "750": null,
        "775": null,
        "800": null,
        "825": null,
        "850": null,
        "875": null,
        "900": null
      }
    },
    {
      "block": 17,
      "line_no": 21,
      "nominal_composition": "3/4Ni–1/2Mo–Cr–V",
      "product_form": "Forgings",
      "spec_no": "SA–508",
      "type_grade": 3,
      "alloy_desig_uns_no": "K12042",
      "class_condition_temper": 2,
      "size_thickness_mm": null,
      "min_tensile_strength_mpa": 620,
      "values": {
        "40": 621,
        "100": 621,
        "150": 621,
        "200": 621,
        "250": 621,
        "300": 621,
        "325": 621,
        "350": 621,
        "375": 621,
        "400": 621,
        "425": 621,
        "450": 604,
        "475": 576,
        "500": 543,
        "525": 501,
        "550": null,
        "575": null,
        "600": null,
        "625": null,
        "650": null,
        "675": null,
        "700": null,
        "725": null,
        "750": null,
        "775": null,
        "800": null,
        "825": null,
        "850": null,
        "875": null,
        "900": null
      }
    },
    {
      "block": 17,
      "line_no": 22,
      "nominal_composition": "3/4Ni–1Cu–3/4Cr",
      "product_form": "Plate",
      "spec_no": "SA–736",
      "type_grade": "A",
      "alloy_desig_uns_no": null,
      "class_condition_temper": 3,
      "size_thickness_mm": "50 < t ≤100",
      "min_tensile_strength_mpa": 515,
      "values": {
        "40": 517,
        "100": 517,
        "150": 517,
        "200": 517,
        "250": 517,
        "300": 517,
        "325": 517,
        "350": 517,
        "375": null,
        "400": null,
        "425": null,
        "450": null,
        "475": null,
        "500": null,
        "525": null,
        "550": null,
        "575": null,
        "600": null,
