Repository: danivelas0/asme-pcc

File: resources/bpvc_ii_d_metric_2025/table_y_1.json (part 18 of 71)
    "Min. Yield Strength, MPa",
    "Notes"
  ],
  "columns_values": [
        "500": 714,
        "525": 651,
        "550": null,
        "575": null,
        "600": null,
        "625": null,
        "650": null,
        "675": null,
        "700": null,
        "725": null,
        "750": null,
        "775": null,
        "800": null,
        "825": null,
        "850": null,
        "875": null,
        "900": null
      }
    },
    {
      "block": 14,
      "line_no": 18,
      "nominal_composition": "15Cr–5Ni–3Cu",
      "product_form": "Forgings",
      "spec_no": "SA–705",
      "type_grade": "XM–12",
      "alloy_desig_uns_no": "S15500",
      "class_condition_temper": "H925",
      "size_thickness_mm": null,
      "min_tensile_strength_mpa": 1170,
      "min_yield_strength_mpa": 1070,
      "notes": null,
      "values": {
        "40": 1069,
        "65": 1019,
        "100": 987,
        "125": 968,
        "150": 952,
        "175": 939,
        "200": 926,
        "225": 914,
        "250": 902,
        "275": 892,
        "300": 881,
        "325": 870,
        "350": 856,
        "375": 845,
        "400": 825,
        "425": 809,
        "450": 787,
        "475": 756,
        "500": 714,
        "525": 651,
        "550": null,
        "575": null,
        "600": null,
        "625": null,
        "650": null,
        "675": null,
        "700": null,
        "725": null,
        "750": null,
        "775": null,
        "800": null,
        "825": null,
        "850": null,
        "875": null,
        "900": null
      }
    },
    {
      "block": 14,
      "line_no": 19,
      "nominal_composition": "15Cr–5Ni–3Cu",
      "product_form": "Bar",
      "spec_no": "SA–564",
      "type_grade": "XM–12",
      "alloy_desig_uns_no": "S15500",
      "class_condition_temper": "H900",
      "size_thickness_mm": null,
      "min_tensile_strength_mpa": 1310,
      "min_yield_strength_mpa": 1170,
      "notes": null,
      "values": {
        "40": 1172,
        "65": 1117,
        "100": 1082,
        "125": 1061,
        "150": 1044,
        "175": 1029,
        "200": 1015,
        "225": 1002,
        "250": 989,
        "275": 978,
        "300": 966,
        "325": 954,
        "350": 939,
        "375": 926,
        "400": 905,
        "425": 887,
        "450": 863,
        "475": 829,
        "500": 782,
        "525": 713,
        "550": null,
        "575": null,
        "600": null,
        "625": null,
        "650": null,
        "675": null,
        "700": null,
        "725": null,
        "750": null,
        "775": null,
        "800": null,
        "825": null,
        "850": null,
        "875": null,
        "900": null
      }
    },
    {
      "block": 14,
      "line_no": 20,
      "nominal_composition": "15Cr–5Ni–3Cu",
      "product_form": "Forgings",
      "spec_no": "SA–705",
      "type_grade": "XM–12",
      "alloy_desig_uns_no": "S15500",
      "class_condition_temper": "H900",
      "size_thickness_mm": null,
      "min_tensile_strength_mpa": 1310,
      "min_yield_strength_mpa": 1170,
      "notes": null,
      "values": {
        "40": 1172,
        "65": 1117,
        "100": 1082,
        "125": 1061,
        "150": 1044,
        "175": 1029,
        "200": 1015,
        "225": 1002,
        "250": 989,
        "275": 978,
        "300": 966,
        "325": 954,
        "350": 939,
        "375": 926,
        "400": 905,
        "425": 887,
        "450": 863,
        "475": 829,
        "500": 782,
        "525": 713,
        "550": null,
        "575": null,
        "600": null,
        "625": null,
        "650": null,
        "675": null,
        "700": null,
        "725": null,
        "750": null,
        "775": null,
        "800": null,
        "825": null,
        "850": null,
        "875": null,
        "900": null
      }
    },
    {
      "block": 14,
      "line_no": 21,
      "nominal_composition": "15Cr–6Ni–Cu–Mo",
      "product_form": "Bar",
      "spec_no": "SA–564",
      "type_grade": "XM–25",
      "alloy_desig_uns_no": "S45000",
      "class_condition_temper": "H1150",
      "size_thickness_mm": null,
      "min_tensile_strength_mpa": 860,
      "min_yield_strength_mpa": 515,
      "notes": null,
      "values": {
        "40": 517,
        "65": null,
        "100": null,
        "125": null,
        "150": null,
        "175": null,
        "200": null,
        "225": null,
        "250": null,
        "275": null,
        "300": null,
        "325": null,
        "350": null,
        "375": null,
        "400": null,
        "425": null,
        "450": null,
        "475": null,
        "500": null,
        "525": null,
        "550": null,
        "575": null,
        "600": null,
        "625": null,
        "650": null,
        "675": null,
        "700": null,
        "725": null,
        "750": null,
        "775": null,
        "800": null,
        "825": null,
        "850": null,
        "875": null,
        "900": null
      }
    },
    {
      "block": 14,
      "line_no": 22,
      "nominal_composition": "15Cr–6Ni–Cu–Mo",
      "product_form": "Forgings",
      "spec_no": "SA–705",
      "type_grade": "XM–25",
      "alloy_desig_uns_no": "S45000",
      "class_condition_temper": "H1150",
      "size_thickness_mm": null,
      "min_tensile_strength_mpa": 860,
      "min_yield_strength_mpa": 515,
      "notes": null,
      "values": {
        "40": 517,
        "65": null,
        "100": null,
        "125": null,
        "150": null,
        "175": null,
        "200": null,
        "225": null,
        "250": null,
        "275": null,
        "300": null,
        "325": null,
        "350": null,
        "375": null,
        "400": null,
        "425": null,
        "450": null,
        "475": null,
        "500": null,
        "525": null,
        "550": null,
        "575": null,
        "600": null,
        "625": null,
        "650": null,
        "675": null,
        "700": null,
        "725": null,
        "750": null,
        "775": null,
        "800": null,
        "825": null,
        "850": null,
        "875": null,
        "900": null
      }
    },
    {
      "block": 14,
      "line_no": 23,
      "nominal_composition": "15Cr–6Ni–Cu–Mo",
      "product_form": "Bar",
      "spec_no": "SA–564",
      "type_grade": "XM–25",
      "alloy_desig_uns_no": "S45000",
      "class_condition_temper": "H1100",
      "size_thickness_mm": null,
      "min_tensile_strength_mpa": 895,
      "min_yield_strength_mpa": 725,
      "notes": null,
      "values": {
        "40": 724,
        "65": null,
        "100": null,
        "125": null,
        "150": null,
        "175": null,
        "200": null,
        "225": null,
        "250": null,
        "275": null,
        "300": null,
        "325": null,
        "350": null,
        "375": null,
        "400": null,
        "425": null,
        "450": null,
        "475": null,
        "500": null,
        "525": null,
        "550": null,
        "575": null,
        "600": null,
        "625": null,
        "650": null,
        "675": null,
        "700": null,
        "725": null,
        "750": null,
        "775": null,
        "800": null,
        "825": null,
        "850": null,
        "875": null,
        "900": null
      }
    },
    {
      "block": 14,
      "line_no": 24,
      "nominal_composition": "15Cr–6Ni–Cu–Mo",
      "product_form": "Forgings",
      "spec_no": "SA–705",
      "type_grade": "XM–25",
      "alloy_desig_uns_no": "S45000",
      "class_condition_temper": "H1100",
      "size_thickness_mm": null,
      "min_tensile_strength_mpa": 895,
      "min_yield_strength_mpa": 725,
      "notes": null,
      "values": {
        "40": 724,
        "65": null,
        "100": null,
        "125": null,
        "150": null,
        "175": null,
        "200": null,
        "225": null,
        "250": null,
        "275": null,
        "300": null,
        "325": null,
        "350": null,
        "375": null,
        "400": null,
        "425": null,
        "450": null,
        "475": null,
        "500": null,
        "525": null,
        "550": null,
        "575": null,
        "600": null,
        "625": null,
        "650": null,
        "675": null,
        "700": null,
        "725": null,
        "750": null,
        "775": null,
        "800": null,
        "825": null,
        "850": null,
        "875": null,
        "900": null
      }
    },
    {
      "block": 14,
      "line_no": 25,
      "nominal_composition": "15Cr–6Ni–Cu–Mo",
      "product_form": "Bar",
      "spec_no": "SA–564",
      "type_grade": "XM–25",
      "alloy_desig_uns_no": "S45000",
      "class_condition_temper": "H1050",
      "size_thickness_mm": null,
      "min_tensile_strength_mpa": 1000,
      "min_yield_strength_mpa": 930,
      "notes": null,
      "values": {
        "40": 931,
        "65": null,
        "100": null,
        "125": null,
        "150": null,
        "175": null,
        "200": null,
        "225": null,
        "250": null,
        "275": null,
        "300": null,
        "325": null,
        "350": null,
        "375": null,
        "400": null,
        "425": null,
        "450": null,
        "475": null,
        "500": null,
        "525": null,
        "550": null,
        "575": null,
        "600": null,
        "625": null,
        "650": null,
        "675": null,
        "700": null,
        "725": null,
        "750": null,
        "775": null,
        "800": null,
        "825": null,
        "850": null,
        "875": null,
        "900": null
      }
    },
    {
      "block": 14,
      "line_no": 26,
      "nominal_composition": "15Cr–6Ni–Cu–Mo",
      "product_form": "Forgings",
      "spec_no": "SA–705",
      "type_grade": "XM–25",
      "alloy_desig_uns_no": "S45000",
      "class_condition_temper": "H1050",
      "size_thickness_mm": null,
      "min_tensile_strength_mpa": 1000,
      "min_yield_strength_mpa": 930,
      "notes": null,
      "values": {
        "40": 931,
        "65": null,
        "100": null,
        "125": null,
        "150": null,
        "175": null,
        "200": null,
        "225": null,
        "250": null,
        "275": null,
        "300": null,
        "325": null,
        "350": null,
        "375": null,
        "400": null,
        "425": null,
        "450": null,
        "475": null,
        "500": null,
        "525": null,
        "550": null,
        "575": null,
        "600": null,
        "625": null,
        "650": null,
        "675": null,
        "700": null,
        "725": null,
        "750": null,
        "775": null,
        "800": null,
        "825": null,
        "850": null,
        "875": null,
        "900": null
      }
    },
    {
      "block": 14,
      "line_no": 27,
      "nominal_composition": "15Cr–6Ni–Cu–Mo",
      "product_form": "Bar",
      "spec_no": "SA–564",
      "type_grade": "XM–25",
      "alloy_desig_uns_no": "S45000",
      "class_condition_temper": "H1025",
      "size_thickness_mm": null,
      "min_tensile_strength_mpa": 1035,
      "min_yield_strength_mpa": 965,
      "notes": null,
      "values": {
        "40": 965,
        "65": null,
        "100": null,
        "125": null,
        "150": null,
        "175": null,
        "200": null,
        "225": null,
        "250": null,
        "275": null,
        "300": null,
        "325": null,
        "350": null,
        "375": null,
        "400": null,
        "425": null,
        "450": null,
        "475": null,
        "500": null,
        "525": null,
        "550": null,
        "575": null,
        "600": null,
        "625": null,
        "650": null,
        "675": null,
        "700": null,
        "725": null,
        "750": null,
        "775": null,
        "800": null,
        "825": null,
        "850": null,
        "875": null,
        "900": null
      }
    },
    {
      "block": 14,
      "line_no": 28,
      "nominal_composition": "15Cr–6Ni–Cu–Mo",
      "product_form": "Forgings",
      "spec_no": "SA–705",
      "type_grade": "XM–25",
      "alloy_desig_uns_no": "S45000",
      "class_condition_temper": "H1025",
      "size_thickness_mm": null,
      "min_tensile_strength_mpa": 1035,
      "min_yield_strength_mpa": 965,
      "notes": null,
      "values": {
        "40": 965,
        "65": null,
        "100": null,
        "125": null,
        "150": null,
        "175": null,
        "200": null,
        "225": null,
        "250": null,
        "275": null,
        "300": null,
        "325": null,
        "350": null,
        "375": null,
        "400": null,
        "425": null,
        "450": null,
        "475": null,
        "500": null,
        "525": null,
        "550": null,
        "575": null,
        "600": null,
        "625": null,
        "650": null,
        "675": null,
        "700": null,
        "725": null,
        "750": null,
        "775": null,
        "800": null,
        "825": null,
        "850": null,
        "875": null,
        "900": null
      }
    },
    {
      "block": 14,
      "line_no": 29,
      "nominal_composition": "15Cr–6Ni–Cu–Mo",
      "product_form": "Bar",
      "spec_no": "SA–564",
      "type_grade": "XM–25",
      "alloy_desig_uns_no": "S45000",
      "class_condition_temper": "H1000",
      "size_thickness_mm": null,
      "min_tensile_strength_mpa": 1105,
      "min_yield_strength_mpa": 1035,
      "notes": null,
      "values": {
        "40": 1030,
        "65": null,
        "100": null,
        "125": null,
        "150": null,
        "175": null,
        "200": null,
        "225": null,
        "250": null,
        "275": null,
        "300": null,
        "325": null,
        "350": null,
        "375": null,
        "400": null,
        "425": null,
        "450": null,
        "475": null,
        "500": null,
        "525": null,
        "550": null,
        "575": null,
        "600": null,
        "625": null,
        "650": null,
        "675": null,
        "700": null,
        "725": null,
        "750": null,
        "775": null,
        "800": null,
        "825": null,
        "850": null,
        "875": null,
        "900": null
      }
    },
    {
      "block": 14,
      "line_no": 30,
      "nominal_composition": "15Cr–6Ni–Cu–Mo",
      "product_form": "Forgings",
      "spec_no": "SA–705",
      "type_grade": "XM–25",
      "alloy_desig_uns_no": "S45000",
      "class_condition_temper": "H1000",
      "size_thickness_mm": null,
      "min_tensile_strength_mpa": 1105,
      "min_yield_strength_mpa": 1035,
      "notes": null,
      "values": {
        "40": 1030,
        "65": null,
        "100": null,
        "125": null,
        "150": null,
        "175": null,
        "200": null,
        "225": null,
        "250": null,
        "275": null,
        "300": null,
        "325": null,
        "350": null,
        "375": null,
        "400": null,
        "425": null,
        "450": null,
        "475": null,
        "500": null,
        "525": null,
        "550": null,
        "575": null,
        "600": null,
        "625": null,
        "650": null,
        "675": null,
        "700": null,
        "725": null,
        "750": null,
        "775": null,
        "800": null,
        "825": null,
        "850": null,
        "875": null,
        "900": null
      }
    },
    {
      "block": 14,
      "line_no": 31,
      "nominal_composition": "15Cr–6Ni–Cu–Mo",
      "product_form": "Bar",
      "spec_no": "SA–564",
      "type_grade": "XM–25",
      "alloy_desig_uns_no": "S45000",
      "class_condition_temper": "H950",
      "size_thickness_mm": null,
      "min_tensile_strength_mpa": 1170,
      "min_yield_strength_mpa": 1105,
      "notes": null,
      "values": {
        "40": 1100,
        "65": null,
        "100": null,
        "125": null,
        "150": null,
        "175": null,
        "200": null,
        "225": null,
        "250": null,
        "275": null,
        "300": null,
        "325": null,
        "350": null,
        "375": null,
        "400": null,
        "425": null,
        "450": null,
        "475": null,
        "500": null,
        "525": null,
        "550": null,
        "575": null,
        "600": null,
        "625": null,
        "650": null,
        "675": null,
        "700": null,
        "725": null,
        "750": null,
        "775": null,
        "800": null,
        "825": null,
        "850": null,
        "875": null,
        "900": null
      }
    },
    {
      "block": 14,
      "line_no": 32,
      "nominal_composition": "15Cr–6Ni–Cu–Mo",
      "product_form": "Forgings",
      "spec_no": "SA–705",
      "type_grade": "XM–25",
      "alloy_desig_uns_no": "S45000",
      "class_condition_temper": "H950",
      "size_thickness_mm": null,
      "min_tensile_strength_mpa": 1170,
      "min_yield_strength_mpa": 1105,
      "notes": null,
      "values": {
        "40": 1100,
        "65": null,
        "100": null,
        "125": null,
        "150": null,
        "175": null,
        "200": null,
        "225": null,
        "250": null,
        "275": null,
        "300": null,
        "325": null,
        "350": null,
        "375": null,
        "400": null,
        "425": null,
        "450": null,
        "475": null,
        "500": null,
        "525": null,
        "550": null,
        "575": null,
        "600": null,
        "625": null,
        "650": null,
        "675": null,
        "700": null,
        "725": null,
        "750": null,
        "775": null,
        "800": null,
        "825": null,
        "850": null,
        "875": null,
        "900": null
      }
    },
    {
      "block": 14,
      "line_no": 33,
      "nominal_composition": "15Cr–6Ni–Cu–Mo",
      "product_form": "Bar",
      "spec_no": "SA–564",
      "type_grade": "XM–25",
      "alloy_desig_uns_no": "S45000",
      "class_condition_temper": "H900",
      "size_thickness_mm": null,
      "min_tensile_strength_mpa": 1240,
      "min_yield_strength_mpa": 1170,
      "notes": null,
      "values": {
        "40": 1170,
        "65": null,
        "100": null,
        "125": null,
        "150": null,
        "175": null,
        "200": null,
        "225": null,
        "250": null,
        "275": null,
        "300": null,
        "325": null,
        "350": null,
        "375": null,
        "400": null,
        "425": null,
        "450": null,
        "475": null,
        "500": null,
        "525": null,
        "550": null,
        "575": null,
        "600": null,
        "625": null,
        "650": null,
        "675": null,
        "700": null,
        "725": null,
        "750": null,
        "775": null,
        "800": null,
        "825": null,
        "850": null,
        "875": null,
        "900": null
      }
    },
    {
      "block": 14,
      "line_no": 34,
      "nominal_composition": "15Cr–6Ni–Cu–Mo",
      "product_form": "Forgings",
      "spec_no": "SA–705",
      "type_grade": "XM–25",
      "alloy_desig_uns_no": "S45000",
      "class_condition_temper": "H900",
      "size_thickness_mm": null,
      "min_tensile_strength_mpa": 1240,
      "min_yield_strength_mpa": 1170,
      "notes": null,
      "values": {
        "40": 1170,
        "65": null,
        "100": null,
        "125": null,
        "150": null,
        "175": null,
        "200": null,
        "225": null,
        "250": null,
        "275": null,
        "300": null,
        "325": null,
        "350": null,
        "375": null,
        "400": null,
        "425": null,
        "450": null,
        "475": null,
        "500": null,
        "525": null,
        "550": null,
        "575": null,
        "600": null,
        "625": null,
        "650": null,
        "675": null,
        "700": null,
        "725": null,
        "750": null,
        "775": null,
        "800": null,
        "825": null,
        "850": null,
        "875": null,
        "900": null
      }
    },
    {
      "block": 14,
      "line_no": 35,
      "nominal_composition": null,
      "product_form": "Smls. & wld. tube",
      "spec_no": "SA–268",
      "type_grade": "TP430",
      "alloy_desig_uns_no": "S43000 …",
      "class_condition_temper": null,
      "size_thickness_mm": null,
      "min_tensile_strength_mpa": 415,
      "min_yield_strength_mpa": 240,
      "notes": null,
      "values": {
        "40": 241,
        "65": 228,
        "100": 221,
        "125": 217,
        "150": 214,
        "175": 212,
        "200": 211,
        "225": 209,
        "250": 208,
        "275": 207,
        "300": 205,
        "325": 202,
        "350": 199,
        "375": 194,
        "400": 189,
        "425": 182,
        "450": 175,
        "475": 166,
        "500": 156,
        "525": 145,
        "550": null,
        "575": null,
        "600": null,
        "625": null,
        "650": null,
        "675": null,
        "700": null,
        "725": null,
        "750": null,
        "775": null,
        "800": null,
        "825": null,
        "850": null,
        "875": null,
        "900": null
      }
    },
    {
      "block": 14,
      "line_no": 36,
      "nominal_composition": null,
      "product_form": "Plate",
      "spec_no": "SA–240",
      "type_grade": 430,
      "alloy_desig_uns_no": "S43000 …",
      "class_condition_temper": null,
      "size_thickness_mm": null,
      "min_tensile_strength_mpa": 450,
      "min_yield_strength_mpa": 205,
      "notes": null,
      "values": {
        "40": 207,
        "65": 196,
        "100": 189,
        "125": 186,
        "150": 183,
        "175": 182,
        "200": 181,
        "225": 180,
        "250": 178,
        "275": 177,
        "300": 176,
        "325": 173,
        "350": 170,
        "375": 167,
        "400": 162,
        "425": 157,
        "450": 150,
        "475": 142,
        "500": 134,
        "525": 124,
        "550": null,
        "575": null,
        "600": null,
        "625": null,
        "650": null,
        "675": null,
        "700": null,
        "725": null,
        "750": null,
        "775": null,
        "800": null,
        "825": null,
        "850": null,
        "875": null,
        "900": null
      }
    },
    {
      "block": 14,
      "line_no": 37,
      "nominal_composition": null,
      "product_form": "Bar",
      "spec_no": "SA–479",
      "type_grade": 430,
      "alloy_desig_uns_no": "S43000 …",
      "class_condition_temper": null,
      "size_thickness_mm": null,
      "min_tensile_strength_mpa": 485,
      "min_yield_strength_mpa": 275,
      "notes": null,
      "values": {
        "40": 276,
        "65": 261,
        "100": 252,
        "125": 248,
        "150": 245,
        "175": 243,
        "200": 241,
        "225": 239,
        "250": 238,
        "275": 236,
        "300": 234,
        "325": 231,
        "350": 227,
        "375": 223,
        "400": 216,
        "425": 209,
        "450": 200,
        "475": 190,
        "500": 179,
        "525": 166,
        "550": null,
        "575": null,
        "600": null,
        "625": null,
        "650": null,
        "675": null,
        "700": null,
        "725": null,
        "750": null,
        "775": null,
        "800": null,
        "825": null,
        "850": null,
        "875": null,
        "900": null
      }
    },
    {
      "block": 14,
      "line_no": 38,
      "nominal_composition": "17Cr–4Ni–4Cu",
      "product_form": "Bar",
      "spec_no": "SA–564",
      "type_grade": 630,
      "alloy_desig_uns_no": "S17400",
      "class_condition_temper": "H1150M",
      "size_thickness_mm": null,
      "min_tensile_strength_mpa": 795,
      "min_yield_strength_mpa": 515,
      "notes": null,
      "values": {
        "40": 517,
        "65": 493,
        "100": 477,
        "125": 468,
        "150": 461,
        "175": 454,
        "200": 448,
        "225": 442,
        "250": 436,
        "275": 431,
        "300": 426,
        "325": 421,
        "350": 414,
        "375": 409,
        "400": 399,
        "425": 391,
        "450": 381,
        "475": 366,
        "500": 345,
        "525": 315,
        "550": null,
        "575": null,
        "600": null,
        "625": null,
        "650": null,
        "675": null,
        "700": null,
        "725": null,
        "750": null,
        "775": null,
        "800": null,
        "825": null,
        "850": null,
        "875": null,
        "900": null
      }
    },
    {
      "block": 14,
      "line_no": 39,
      "nominal_composition": "17Cr–4Ni–4Cu",
      "product_form": "Forgings",
      "spec_no": "SA–705",
      "type_grade": 630,
      "alloy_desig_uns_no": "S17400",
      "class_condition_temper": "H1150M",
      "size_thickness_mm": null,
      "min_tensile_strength_mpa": 795,
      "min_yield_strength_mpa": 515,
      "notes": null,
      "values": {
        "40": 517,
        "65": 493,
        "100": 477,
        "125": 468,
        "150": 461,
        "175": 454,
        "200": 448,
        "225": 442,
        "250": 436,
        "275": 431,
        "300": 426,
        "325": 421,
        "350": 414,
        "375": 409,
        "400": 399,
        "425": 391,
        "450": 381,
        "475": 366,
        "500": 345,
        "525": 315,
        "550": null,
        "575": null,
        "600": null,
        "625": null,
        "650": null,
        "675": null,
        "700": null,
        "725": null,
        "750": null,
        "775": null,
        "800": null,
        "825": null,
        "850": null,
        "875": null,
        "900": null
      }
    },
    {
      "block": 14,
      "line_no": 40,
      "nominal_composition": "17Cr–4Ni–4Cu",
      "product_form": "Bar",
      "spec_no": "SA–564",
      "type_grade": 630,
      "alloy_desig_uns_no": "S17400",
      "class_condition_temper": "H1150",
      "size_thickness_mm": null,
      "min_tensile_strength_mpa": 930,
      "min_yield_strength_mpa": 725,
      "notes": null,
      "values": {
        "40": 724,
        "65": 690,
        "100": 668,
        "125": 656,
        "150": 645,
        "175": 636,
        "200": 627,
        "225": 619,
        "250": 611,
        "275": 604,
        "300": 597,
        "325": 589,
        "350": 580,
        "375": 572,
        "400": 559,
        "425": 548,
        "450": 533,
        "475": 512,
        "500": 483,
        "525": 441,
        "550": null,
        "575": null,
        "600": null,
        "625": null,
        "650": null,
        "675": null,
        "700": null,
        "725": null,
        "750": null,
        "775": null,
        "800": null,
        "825": null,
        "850": null,
        "875": null,
        "900": null
      }
    },
    {
      "block": 14,
      "line_no": 41,
      "nominal_composition": "17Cr–4Ni–4Cu",
      "product_form": "Plate",
      "spec_no": "SA–693",
      "type_grade": 630,
      "alloy_desig_uns_no": "S17400",
      "class_condition_temper": "H1150",
      "size_thickness_mm": null,
      "min_tensile_strength_mpa": 930,
      "min_yield_strength_mpa": 725,
      "notes": null,
      "values": {
        "40": 724,
        "65": 690,
        "100": 668,
        "125": 656,
        "150": 645,
        "175": 636,
        "200": 627,
        "225": 619,
        "250": 611,
        "275": 604,
        "300": 597,
        "325": 589,
        "350": 580,
        "375": 572,
        "400": 559,
        "425": 548,
        "450": 533,
        "475": 512,
        "500": 483,
        "525": 441,
        "550": null,
        "575": null,
        "600": null,
        "625": null,
        "650": null,
        "675": null,
        "700": null,
        "725": null,
        "750": null,
        "775": null,
        "800": null,
        "825": null,
        "850": null,
        "875": null,
        "900": null
      }
    },
    {
      "block": 14,
      "line_no": 42,
      "nominal_composition": "17Cr–4Ni–4Cu",
      "product_form": "Forgings",
      "spec_no": "SA–705",
      "type_grade": 630,
      "alloy_desig_uns_no": "S17400",
      "class_condition_temper": "H1150",
      "size_thickness_mm": null,
      "min_tensile_strength_mpa": 930,
      "min_yield_strength_mpa": 725,
      "notes": null,
      "values": {
        "40": 724,
        "65": 690,
        "100": 668,
        "125": 656,
        "150": 645,
        "175": 636,
        "200": 627,
        "225": 619,
        "250": 611,
        "275": 604,
        "300": 597,
        "325": 589,
        "350": 580,
        "375": 572,
        "400": 559,
        "425": 548,
        "450": 533,
        "475": 512,
        "500": 483,
        "525": 441,
        "550": null,
        "575": null,
        "600": null,
        "625": null,
        "650": null,
        "675": null,
        "700": null,
        "725": null,
        "750": null,
        "775": null,
        "800": null,
        "825": null,
        "850": null,
        "875": null,
        "900": null
      }
    },
    {
      "block": 14,
      "line_no": 43,
      "nominal_composition": "17Cr–4Ni–4Cu",
      "product_form": "Bar",
      "spec_no": "SA–564",
      "type_grade": 630,
      "alloy_desig_uns_no": "S17400",
      "class_condition_temper": "H1100",
      "size_thickness_mm": null,
      "min_tensile_strength_mpa": 965,
      "min_yield_strength_mpa": 795,
      "notes": null,
      "values": {
        "40": 793,
        "65": 756,
        "100": 732,
        "125": 718,
        "150": 707,
        "175": 696,
        "200": 687,
        "225": 678,
        "250": 669,
        "275": 662,
        "300": 654,
        "325": 645,
        "350": 635,
        "375": 627,
        "400": 612,
        "425": 600,
        "450": 584,
        "475": 561,
        "500": 529,
        "525": 483,
        "550": null,
        "575": null,
        "600": null,
        "625": null,
        "650": null,
        "675": null,
        "700": null,
        "725": null,
        "750": null,
        "775": null,
        "800": null,
        "825": null,
        "850": null,
        "875": null,
        "900": null
      }
    },
    {
      "block": 14,
      "line_no": 44,
      "nominal_composition": "17Cr–4Ni–4Cu",
      "product_form": "Plate",
      "spec_no": "SA–693",
      "type_grade": 630,
      "alloy_desig_uns_no": "S17400",
      "class_condition_temper": "H1100",
      "size_thickness_mm": null,
      "min_tensile_strength_mpa": 965,
      "min_yield_strength_mpa": 795,
      "notes": null,
      "values": {
        "40": 793,
        "65": 756,
        "100": 732,
        "125": 718,
        "150": 707,
        "175": 696,
        "200": 687,
        "225": 678,
        "250": 669,
        "275": 662,
        "300": 654,
        "325": 645,
        "350": 635,
        "375": 627,
        "400": 612,
        "425": 600,
        "450": 584,
        "475": 561,
        "500": 529,
        "525": 483,
        "550": null,
        "575": null,
        "600": null,
        "625": null,
        "650": null,
        "675": null,
        "700": null,
        "725": null,
        "750": null,
        "775": null,
        "800": null,
        "825": null,
        "850": null,
        "875": null,
        "900": null
      }
    },
    {
      "block": 14,
      "line_no": 45,
      "nominal_composition": "17Cr–4Ni–4Cu",
      "product_form": "Forgings",
      "spec_no": "SA–705",
      "type_grade": 630,
      "alloy_desig_uns_no": "S17400",
      "class_condition_temper": "H1100",
      "size_thickness_mm": null,
      "min_tensile_strength_mpa": 965,
      "min_yield_strength_mpa": 795,
      "notes": null,
      "values": {
        "40": 793,
        "65": 756,
        "100": 732,
        "125": 718,
        "150": 707,
        "175": 696,
        "200": 687,
        "225": 678,
        "250": 669,
        "275": 662,
        "300": 654,
        "325": 645,
        "350": 635,
        "375": 627,
        "400": 612,
        "425": 600,
        "450": 584,
        "475": 561,
        "500": 529,
        "525": 483,
        "550": null,
        "575": null,
        "600": null,
        "625": null,
        "650": null,
        "675": null,
        "700": null,
        "725": null,
        "750": null,
        "775": null,
        "800": null,
        "825": null,
        "850": null,
        "875": null,
        "900": null
      }
    },
    {
      "block": 15,
      "line_no": 1,
      "nominal_composition": "17Cr–4Ni–4Cu",
      "product_form": "Bar",
      "spec_no": "SA–564",
      "type_grade": 630,
      "alloy_desig_uns_no": "S17400",
      "class_condition_temper": "H1075",
      "size_thickness_mm": null,
      "min_tensile_strength_mpa": 1000,
      "min_yield_strength_mpa": 860,
      "notes": null,
      "values": {
        "40": 862,
        "65": 822,
        "100": 795,
        "125": 780,
        "150": 768,
        "175": 757,
        "200": 747,
        "225": 737,
        "250": 728,
        "275": 719,
        "300": 710,
        "325": 701,
        "350": 690,
        "375": 681,
        "400": 666,
        "425": 653,
        "450": 635,
        "475": 610,
        "500": 575,
        "525": 525,
        "550": null,
        "575": null,
        "600": null,
        "625": null,
        "650": null,
        "675": null,
        "700": null,
        "725": null,
        "750": null,
        "775": null,
        "800": null,
        "825": null,
        "850": null,
        "875": null,
        "900": null
      }
    },
    {
      "block": 15,
      "line_no": 2,
      "nominal_composition": "17Cr–4Ni–4Cu",
      "product_form": "Plate",
      "spec_no": "SA–693",
      "type_grade": 630,
      "alloy_desig_uns_no": "S17400",
      "class_condition_temper": "H1075",
      "size_thickness_mm": null,
      "min_tensile_strength_mpa": 1000,
      "min_yield_strength_mpa": 860,
      "notes": null,
      "values": {
        "40": 862,
        "65": 822,
        "100": 795,
        "125": 780,
        "150": 768,
        "175": 757,
        "200": 747,
        "225": 737,
        "250": 728,
        "275": 719,
        "300": 710,
        "325": 701,
        "350": 690,
        "375": 681,
        "400": 666,
        "425": 653,
        "450": 635,
        "475": 610,
        "500": 575,
        "525": 525,
        "550": null,
        "575": null,
        "600": null,
        "625": null,
        "650": null,
        "675": null,
        "700": null,
        "725": null,
        "750": null,
        "775": null,
        "800": null,
        "825": null,
        "850": null,
        "875": null,
        "900": null
      }
    },
    {
      "block": 15,
      "line_no": 3,
      "nominal_composition": "17Cr–4Ni–4Cu",
      "product_form": "Forgings",
      "spec_no": "SA–705",
      "type_grade": 630,
      "alloy_desig_uns_no": "S17400",
      "class_condition_temper": "H1075",
      "size_thickness_mm": null,
      "min_tensile_strength_mpa": 1000,
      "min_yield_strength_mpa": 860,
      "notes": null,
      "values": {
        "40": 862,
        "65": 822,
        "100": 795,
        "125": 780,
        "150": 768,
        "175": 757,
        "200": 747,
        "225": 737,
        "250": 728,
        "275": 719,
        "300": 710,
        "325": 701,
        "350": 690,
        "375": 681,
        "400": 666,
        "425": 653,
        "450": 635,
        "475": 610,
        "500": 575,
        "525": 525,
        "550": null,
        "575": null,
        "600": null,
        "625": null,
        "650": null,
        "675": null,
        "700": null,
        "725": null,
        "750": null,
        "775": null,
        "800": null,
        "825": null,
        "850": null,
        "875": null,
        "900": null
      }
    },
    {
      "block": 15,
      "line_no": 4,
      "nominal_composition": "17Cr–4Ni–4Cu",
      "product_form": "Bar",
      "spec_no": "SA–564",
      "type_grade": 630,
      "alloy_desig_uns_no": "S17400",
      "class_condition_temper": "H1025",
      "size_thickness_mm": null,
      "min_tensile_strength_mpa": 1070,
      "min_yield_strength_mpa": 1000,
      "notes": null,
      "values": {
        "40": 1000,
        "65": 953,
        "100": 923,
        "125": 905,
        "150": 891,
        "175": 878,
        "200": 866,
        "225": 855,
        "250": 844,
        "275": 834,
        "300": 824,
        "325": 814,
        "350": 801,
        "375": 790,
        "400": 772,
        "425": 757,
        "450": 736,
        "475": 707,
        "500": 668,
        "525": 609,
        "550": null,
        "575": null,
        "600": null,
        "625": null,
        "650": null,
        "675": null,
        "700": null,
        "725": null,
        "750": null,
        "775": null,
        "800": null,
        "825": null,
        "850": null,
        "875": null,
        "900": null
      }
    },
    {
      "block": 15,
      "line_no": 5,
      "nominal_composition": "17Cr–4Ni–4Cu",
      "product_form": "Forgings",
      "spec_no": "SA–705",
      "type_grade": 630,
      "alloy_desig_uns_no": "S17400",
      "class_condition_temper": "H1025",
      "size_thickness_mm": null,
      "min_tensile_strength_mpa": 1070,
      "min_yield_strength_mpa": 1000,
      "notes": null,
      "values": {
        "40": 1000,
        "65": 953,
        "100": 923,
        "125": 905,
        "150": 891,
        "175": 878,
        "200": 866,
        "225": 855,
        "250": 844,
        "275": 834,
        "300": 824,
        "325": 814,
        "350": 801,
        "375": 790,
        "400": 772,
        "425": 757,
        "450": 736,
        "475": 707,
        "500": 668,
        "525": 609,
        "550": null,
        "575": null,
        "600": null,
        "625": null,
        "650": null,
        "675": null,
        "700": null,
        "725": null,
        "750": null,
        "775": null,
        "800": null,
        "825": null,
        "850": null,
        "875": null,
        "900": null
      }
    },
    {
      "block": 15,
      "line_no": 6,
      "nominal_composition": "17Cr–4Ni–4Cu",
      "product_form": "Forgings",
      "spec_no": "SA–705",
      "type_grade": 630,
      "alloy_desig_uns_no": "S17400",
      "class_condition_temper": "H925",
      "size_thickness_mm": null,
      "min_tensile_strength_mpa": 1170,
      "min_yield_strength_mpa": 1070,
      "notes": null,
      "values": {
        "40": 1069,
        "65": 1019,
        "100": 987,
        "125": 968,
        "150": 952,
        "175": 939,
        "200": 926,
        "225": 914,
        "250": 902,
        "275": 892,
        "300": 881,
        "325": 870,
        "350": 856,
        "375": 845,
        "400": 825,
        "425": 809,
        "450": 787,
        "475": 756,
        "500": 714,
        "525": 651,
        "550": null,
        "575": null,
        "600": null,
        "625": null,
        "650": null,
        "675": null,
        "700": null,
        "725": null,
        "750": null,
        "775": null,
        "800": null,
        "825": null,
        "850": null,
        "875": null,
        "900": null
      }
    },
    {
      "block": 15,
      "line_no": 7,
      "nominal_composition": "17Cr–4Ni–4Cu",
      "product_form": "Forgings",
      "spec_no": "SA–705",
      "type_grade": 630,
      "alloy_desig_uns_no": "S17400",
      "class_condition_temper": "H900",
      "size_thickness_mm": null,
      "min_tensile_strength_mpa": 1310,
      "min_yield_strength_mpa": 1170,
      "notes": null,
      "values": {
        "40": 1172,
        "65": 1117,
        "100": 1082,
        "125": 1061,
        "150": 1044,
        "175": 1029,
        "200": 1015,
        "225": 1002,
        "250": 989,
        "275": 978,
        "300": 966,
        "325": 954,
        "350": 939,
        "375": 926,
        "400": 905,
        "425": 887,
        "450": 863,
        "475": 829,
        "500": 782,
        "525": 713,
        "550": null,
        "575": null,
