Repository: danivelas0/asme-pcc

File: resources/bpvc_ii_d_metric_2025/table_1a.json (part 19 of 57)
    "External Pressure Chart No.",
    "Notes"
  ],
  "columns_values": [
        "425": null,
        "450": null,
        "475": null,
        "500": null,
        "525": null,
        "550": null,
        "575": null,
        "600": null,
        "625": null,
        "650": null,
        "675": null,
        "700": null,
        "725": null,
        "750": null,
        "775": null,
        "800": null,
        "825": null,
        "850": null,
        "875": null,
        "900": null
      }
    },
    {
      "block": 13,
      "line_no": 37,
      "nominal_composition": "29Cr–4Mo–Ti",
      "product_form": "Smls. tube",
      "spec_no": "SA–268",
      "type_grade": null,
      "alloy_desig_uns_no": "S44735",
      "class_condition_temper": null,
      "size_thickness_mm": null,
      "p_no": "10J",
      "group_no": 1,
      "min_tensile_strength_mpa": 515,
      "min_yield_strength_mpa": 415,
      "i": "NP",
      "limits_iii": "NP",
      "viii_1": 316,
      "xii": 316,
      "external_pressure_chart_no": "HA–6 G19",
      "notes": null,
      "values": {
        "40": 148,
        "65": 146,
        "100": 144,
        "125": 144,
        "150": 143,
        "200": 141,
        "250": 140,
        "300": 139,
        "325": 138,
        "350": null,
        "375": null,
        "400": null,
        "425": null,
        "450": null,
        "475": null,
        "500": null,
        "525": null,
        "550": null,
        "575": null,
        "600": null,
        "625": null,
        "650": null,
        "675": null,
        "700": null,
        "725": null,
        "750": null,
        "775": null,
        "800": null,
        "825": null,
        "850": null,
        "875": null,
        "900": null
      }
    },
    {
      "block": 13,
      "line_no": 38,
      "nominal_composition": "29Cr–4Mo–Ti",
      "product_form": "Wld. tube",
      "spec_no": "SA–268",
      "type_grade": null,
      "alloy_desig_uns_no": "S44735",
      "class_condition_temper": null,
      "size_thickness_mm": null,
      "p_no": "10J",
      "group_no": 1,
      "min_tensile_strength_mpa": 515,
      "min_yield_strength_mpa": 415,
      "i": "NP",
      "limits_iii": "NP",
      "viii_1": 316,
      "xii": 316,
      "external_pressure_chart_no": "HA–6",
      "notes": "G19, G24",
      "values": {
        "40": 125,
        "65": 125,
        "100": 123,
        "125": 122,
        "150": 121,
        "200": 121,
        "250": 119,
        "300": 118,
        "325": 117,
        "350": null,
        "375": null,
        "400": null,
        "425": null,
        "450": null,
        "475": null,
        "500": null,
        "525": null,
        "550": null,
        "575": null,
        "600": null,
        "625": null,
        "650": null,
        "675": null,
        "700": null,
        "725": null,
        "750": null,
        "775": null,
        "800": null,
        "825": null,
        "850": null,
        "875": null,
        "900": null
      }
    },
    {
      "block": 13,
      "line_no": 39,
      "nominal_composition": null,
      "product_form": "Forgings",
      "spec_no": "SA–372",
      "type_grade": "D",
      "alloy_desig_uns_no": "K14508",
      "class_condition_temper": null,
      "size_thickness_mm": null,
      "p_no": null,
      "group_no": null,
      "min_tensile_strength_mpa": 725,
      "min_yield_strength_mpa": 450,
      "i": "NP",
      "limits_iii": 343,
      "viii_1": 343,
      "xii": 343,
      "external_pressure_chart_no": "CS–5",
      "notes": "G25, W2, W11",
      "values": {
        "40": 207,
        "65": 207,
        "100": 207,
        "125": 207,
        "150": 207,
        "200": 207,
        "250": 207,
        "300": 207,
        "325": 207,
        "350": 207,
        "375": null,
        "400": null,
        "425": null,
        "450": null,
        "475": null,
        "500": null,
        "525": null,
        "550": null,
        "575": null,
        "600": null,
        "625": null,
        "650": null,
        "675": null,
        "700": null,
        "725": null,
        "750": null,
        "775": null,
        "800": null,
        "825": null,
        "850": null,
        "875": null,
        "900": null
      }
    },
    {
      "block": 13,
      "line_no": 40,
      "nominal_composition": "Mn–1/4Mo–V",
      "product_form": "Castings",
      "spec_no": "SA–487",
      "type_grade": 2,
      "alloy_desig_uns_no": "J13005",
      "class_condition_temper": "A",
      "size_thickness_mm": null,
      "p_no": 3,
      "group_no": 3,
      "min_tensile_strength_mpa": 585,
      "min_yield_strength_mpa": 365,
      "i": "NP",
      "limits_iii": "371 (SPT)",
      "viii_1": 343,
      "xii": 343,
      "external_pressure_chart_no": "CS–3 G1",
      "notes": null,
      "values": {
        "40": 168,
        "65": 168,
        "100": 168,
        "125": 168,
        "150": 168,
        "200": 167,
        "250": 167,
        "300": 167,
        "325": 167,
        "350": 166,
        "375": 166,
        "400": null,
        "425": null,
        "450": null,
        "475": null,
        "500": null,
        "525": null,
        "550": null,
        "575": null,
        "600": null,
        "625": null,
        "650": null,
        "675": null,
        "700": null,
        "725": null,
        "750": null,
        "775": null,
        "800": null,
        "825": null,
        "850": null,
        "875": null,
        "900": null
      }
    },
    {
      "block": 13,
      "line_no": 41,
      "nominal_composition": "Mn–1/4Mo–V",
      "product_form": "Castings",
      "spec_no": "SA–487",
      "type_grade": 2,
      "alloy_desig_uns_no": "J13005",
      "class_condition_temper": "B",
      "size_thickness_mm": null,
      "p_no": 3,
      "group_no": 3,
      "min_tensile_strength_mpa": 620,
      "min_yield_strength_mpa": 450,
      "i": "NP",
      "limits_iii": "NP",
      "viii_1": 343,
      "xii": 343,
      "external_pressure_chart_no": "CS–5 G1",
      "notes": null,
      "values": {
        "40": 177,
        "65": 177,
        "100": 177,
        "125": 177,
        "150": 177,
        "200": 177,
        "250": 177,
        "300": 177,
        "325": 177,
        "350": 177,
        "375": null,
        "400": null,
        "425": null,
        "450": null,
        "475": null,
        "500": null,
        "525": null,
        "550": null,
        "575": null,
        "600": null,
        "625": null,
        "650": null,
        "675": null,
        "700": null,
        "725": null,
        "750": null,
        "775": null,
        "800": null,
        "825": null,
        "850": null,
        "875": null,
        "900": null
      }
    },
    {
      "block": 13,
      "line_no": 42,
      "nominal_composition": null,
      "product_form": "Plate",
      "spec_no": "SA–302",
      "type_grade": "A",
      "alloy_desig_uns_no": "K12021",
      "class_condition_temper": null,
      "size_thickness_mm": null,
      "p_no": 3,
      "group_no": 2,
      "min_tensile_strength_mpa": 515,
      "min_yield_strength_mpa": 310,
      "i": 538,
      "limits_iii": 371,
      "viii_1": 538,
      "xii": 343,
      "external_pressure_chart_no": "CS–3",
      "notes": "G11, S2, T3",
      "values": {
        "40": 148,
        "65": 148,
        "100": 148,
        "125": 148,
        "150": 148,
        "200": 148,
        "250": 148,
        "300": 148,
        "325": 148,
        "350": 148,
        "375": 148,
        "400": 148,
        "425": 148,
        "450": 142,
        "475": 107,
        "500": 68.1,
        "525": 43.1,
        "550": 23.1,
        "575": null,
        "600": null,
        "625": null,
        "650": null,
        "675": null,
        "700": null,
        "725": null,
        "750": null,
        "775": null,
        "800": null,
        "825": null,
        "850": null,
        "875": null,
        "900": null
      }
    },
    {
      "block": 13,
      "line_no": 43,
      "nominal_composition": null,
      "product_form": "Wld. pipe",
      "spec_no": "SA–672",
      "type_grade": "H75",
      "alloy_desig_uns_no": "K12021",
      "class_condition_temper": null,
      "size_thickness_mm": null,
      "p_no": 3,
      "group_no": 2,
      "min_tensile_strength_mpa": 515,
      "min_yield_strength_mpa": 310,
      "i": "NP",
      "limits_iii": 371,
      "viii_1": "NP",
      "xii": "NP",
      "external_pressure_chart_no": "CS–3",
      "notes": "S6, W10, W12",
      "values": {
        "40": 148,
        "65": 148,
        "100": 148,
        "125": 148,
        "150": 148,
        "200": 148,
        "250": 148,
        "300": 148,
        "325": 148,
        "350": 148,
        "375": 148,
        "400": null,
        "425": null,
        "450": null,
        "475": null,
        "500": null,
        "525": null,
        "550": null,
        "575": null,
        "600": null,
        "625": null,
        "650": null,
        "675": null,
        "700": null,
        "725": null,
        "750": null,
        "775": null,
        "800": null,
        "825": null,
        "850": null,
        "875": null,
        "900": null
      }
    },
    {
      "block": 13,
      "line_no": 44,
      "nominal_composition": null,
      "product_form": "Plate",
      "spec_no": "SA–302",
      "type_grade": "B",
      "alloy_desig_uns_no": "K12022",
      "class_condition_temper": null,
      "size_thickness_mm": null,
      "p_no": 3,
      "group_no": 3,
      "min_tensile_strength_mpa": 550,
      "min_yield_strength_mpa": 345,
      "i": 538,
      "limits_iii": 371,
      "viii_1": 538,
      "xii": 343,
      "external_pressure_chart_no": "CS–3",
      "notes": "G11, S2, T3",
      "values": {
        "40": 158,
        "65": 158,
        "100": 158,
        "125": 158,
        "150": 158,
        "200": 158,
        "250": 158,
        "300": 158,
        "325": 158,
        "350": 158,
        "375": 158,
        "400": 158,
        "425": 158,
        "450": 143,
        "475": 106,
        "500": 68.4,
        "525": 43.0,
        "550": 23.1,
        "575": null,
        "600": null,
        "625": null,
        "650": null,
        "675": null,
        "700": null,
        "725": null,
        "750": null,
        "775": null,
        "800": null,
        "825": null,
        "850": null,
        "875": null,
        "900": null
      }
    },
    {
      "block": 13,
      "line_no": 45,
      "nominal_composition": null,
      "product_form": "Plate",
      "spec_no": "SA–533",
      "type_grade": "A",
      "alloy_desig_uns_no": "K12521",
      "class_condition_temper": 1,
      "size_thickness_mm": null,
      "p_no": 3,
      "group_no": 3,
      "min_tensile_strength_mpa": 550,
      "min_yield_strength_mpa": 345,
      "i": "NP",
      "limits_iii": 371,
      "viii_1": 538,
      "xii": "NP",
      "external_pressure_chart_no": "CS–5 G23, T4",
      "notes": null,
      "values": {
        "40": 158,
        "65": 158,
        "100": 158,
        "125": 158,
        "150": 158,
        "200": 158,
        "250": 158,
        "300": 158,
        "325": 158,
        "350": 158,
        "375": 158,
        "400": 158,
        "425": 158,
        "450": 154,
        "475": 106,
        "500": 77.2,
        "525": 55.6,
        "550": 32.1,
        "575": null,
        "600": null,
        "625": null,
        "650": null,
        "675": null,
        "700": null,
        "725": null,
        "750": null,
        "775": null,
        "800": null,
        "825": null,
        "850": null,
        "875": null,
        "900": null
      }
    },
    {
      "block": 14,
      "line_no": 1,
      "nominal_composition": null,
      "product_form": "Plate",
      "spec_no": "SA–533",
      "type_grade": "A",
      "alloy_desig_uns_no": "K12521",
      "class_condition_temper": 2,
      "size_thickness_mm": null,
      "p_no": 3,
      "group_no": 3,
      "min_tensile_strength_mpa": 620,
      "min_yield_strength_mpa": 485,
      "i": "NP",
      "limits_iii": 371,
      "viii_1": 427,
      "xii": "NP",
      "external_pressure_chart_no": "CS–5 …",
      "notes": null,
      "values": {
        "40": 177,
        "65": 177,
        "100": 177,
        "125": 177,
        "150": 177,
        "200": 177,
        "250": 177,
        "300": 177,
        "325": 177,
        "350": 177,
        "375": 177,
        "400": 177,
        "425": 177,
        "450": 177,
        "475": null,
        "500": null,
        "525": null,
        "550": null,
        "575": null,
        "600": null,
        "625": null,
        "650": null,
        "675": null,
        "700": null,
        "725": null,
        "750": null,
        "775": null,
        "800": null,
        "825": null,
        "850": null,
        "875": null,
        "900": null
      }
    },
    {
      "block": 14,
      "line_no": 2,
      "nominal_composition": null,
      "product_form": "Plate",
      "spec_no": "SA–533",
      "type_grade": "A",
      "alloy_desig_uns_no": "K12521",
      "class_condition_temper": 3,
      "size_thickness_mm": null,
      "p_no": "11A",
      "group_no": 4,
      "min_tensile_strength_mpa": 690,
      "min_yield_strength_mpa": 570,
      "i": "NP",
      "limits_iii": 371,
      "viii_1": "NP",
      "xii": "NP",
      "external_pressure_chart_no": "CS–5 …",
      "notes": null,
      "values": {
        "40": 197,
        "65": 197,
        "100": 197,
        "125": 197,
        "150": 197,
        "200": 197,
        "250": 197,
        "300": 197,
        "325": 197,
        "350": 197,
        "375": 197,
        "400": null,
        "425": null,
        "450": null,
        "475": null,
        "500": null,
        "525": null,
        "550": null,
        "575": null,
        "600": null,
        "625": null,
        "650": null,
        "675": null,
        "700": null,
        "725": null,
        "750": null,
        "775": null,
        "800": null,
        "825": null,
        "850": null,
        "875": null,
        "900": null
      }
    },
    {
      "block": 14,
      "line_no": 3,
      "nominal_composition": "Mn–1/2Mo–1/4Ni",
      "product_form": "Plate",
      "spec_no": "SA–533",
      "type_grade": "D",
      "alloy_desig_uns_no": "K12529",
      "class_condition_temper": 1,
      "size_thickness_mm": null,
      "p_no": 3,
      "group_no": 3,
      "min_tensile_strength_mpa": 550,
      "min_yield_strength_mpa": 345,
      "i": "NP",
      "limits_iii": 371,
      "viii_1": "NP",
      "xii": "NP",
      "external_pressure_chart_no": "CS–5 …",
      "notes": null,
      "values": {
        "40": 158,
        "65": 158,
        "100": 158,
        "125": 158,
        "150": 158,
        "200": 158,
        "250": 158,
        "300": 158,
        "325": 158,
        "350": 158,
        "375": 158,
        "400": null,
        "425": null,
        "450": null,
        "475": null,
        "500": null,
        "525": null,
        "550": null,
        "575": null,
        "600": null,
        "625": null,
        "650": null,
        "675": null,
        "700": null,
        "725": null,
        "750": null,
        "775": null,
        "800": null,
        "825": null,
        "850": null,
        "875": null,
        "900": null
      }
    },
    {
      "block": 14,
      "line_no": 4,
      "nominal_composition": "Mn–1/2Mo–1/4Ni",
      "product_form": "Plate",
      "spec_no": "SA–533",
      "type_grade": "D",
      "alloy_desig_uns_no": "K12529",
      "class_condition_temper": 2,
      "size_thickness_mm": null,
      "p_no": 3,
      "group_no": 3,
      "min_tensile_strength_mpa": 620,
      "min_yield_strength_mpa": 485,
      "i": "NP",
      "limits_iii": 371,
      "viii_1": 427,
      "xii": "NP",
      "external_pressure_chart_no": "CS–5 …",
      "notes": null,
      "values": {
        "40": 177,
        "65": 177,
        "100": 177,
        "125": 177,
        "150": 177,
        "200": 177,
        "250": 177,
        "300": 177,
        "325": 177,
        "350": 177,
        "375": 177,
        "400": 177,
        "425": 177,
        "450": 177,
        "475": null,
        "500": null,
        "525": null,
        "550": null,
        "575": null,
        "600": null,
        "625": null,
        "650": null,
        "675": null,
        "700": null,
        "725": null,
        "750": null,
        "775": null,
        "800": null,
        "825": null,
        "850": null,
        "875": null,
        "900": null
      }
    },
    {
      "block": 14,
      "line_no": 5,
      "nominal_composition": "Mn–1/2Mo–1/4Ni",
      "product_form": "Plate",
      "spec_no": "SA–533",
      "type_grade": "D",
      "alloy_desig_uns_no": "K12529",
      "class_condition_temper": 3,
      "size_thickness_mm": null,
      "p_no": "11A",
      "group_no": 4,
      "min_tensile_strength_mpa": 690,
      "min_yield_strength_mpa": 570,
      "i": "NP",
      "limits_iii": 371,
      "viii_1": 399,
      "xii": 343,
      "external_pressure_chart_no": "CS–5 …",
      "notes": null,
      "values": {
        "40": 197,
        "65": 197,
        "100": 197,
        "125": 197,
        "150": 197,
        "200": 197,
        "250": 197,
        "300": 197,
        "325": 197,
        "350": 197,
        "375": 197,
        "400": 197,
        "425": null,
        "450": null,
        "475": null,
        "500": null,
        "525": null,
        "550": null,
        "575": null,
        "600": null,
        "625": null,
        "650": null,
        "675": null,
        "700": null,
        "725": null,
        "750": null,
        "775": null,
        "800": null,
        "825": null,
        "850": null,
        "875": null,
        "900": null
      }
    },
    {
      "block": 14,
      "line_no": 6,
      "nominal_composition": "Mn–1/2Mo–1/2Ni",
      "product_form": "Plate",
      "spec_no": "SA–302",
      "type_grade": "C",
      "alloy_desig_uns_no": "K12039",
      "class_condition_temper": null,
      "size_thickness_mm": null,
      "p_no": 3,
      "group_no": 3,
      "min_tensile_strength_mpa": 550,
      "min_yield_strength_mpa": 345,
      "i": 538,
      "limits_iii": 371,
      "viii_1": 538,
      "xii": 343,
      "external_pressure_chart_no": "CS–3",
      "notes": "G11, S2, T3",
      "values": {
        "40": 158,
        "65": 158,
        "100": 158,
        "125": 158,
        "150": 158,
        "200": 158,
        "250": 158,
        "300": 158,
        "325": 158,
        "350": 158,
        "375": 158,
        "400": 158,
        "425": 158,
        "450": 143,
        "475": 106,
        "500": 68.4,
        "525": 43.0,
        "550": 23.1,
        "575": null,
        "600": null,
        "625": null,
        "650": null,
        "675": null,
        "700": null,
        "725": null,
        "750": null,
        "775": null,
        "800": null,
        "825": null,
        "850": null,
        "875": null,
        "900": null
      }
    },
    {
      "block": 14,
      "line_no": 7,
      "nominal_composition": "Mn–1/2Mo–1/2Ni",
      "product_form": "Plate",
      "spec_no": "SA–533",
      "type_grade": "B",
      "alloy_desig_uns_no": "K12539",
      "class_condition_temper": 1,
      "size_thickness_mm": null,
      "p_no": 3,
      "group_no": 3,
      "min_tensile_strength_mpa": 550,
      "min_yield_strength_mpa": 345,
      "i": "NP",
      "limits_iii": 371,
      "viii_1": 427,
      "xii": "NP",
      "external_pressure_chart_no": "CS–5 G23",
      "notes": null,
      "values": {
        "40": 158,
        "65": 158,
        "100": 158,
        "125": 158,
        "150": 158,
        "200": 158,
        "250": 158,
        "300": 158,
        "325": 158,
        "350": 158,
        "375": 158,
        "400": 158,
        "425": 158,
        "450": 158,
        "475": null,
        "500": null,
        "525": null,
        "550": null,
        "575": null,
        "600": null,
        "625": null,
        "650": null,
        "675": null,
        "700": null,
        "725": null,
        "750": null,
        "775": null,
        "800": null,
        "825": null,
        "850": null,
        "875": null,
        "900": null
      }
    },
    {
      "block": 14,
      "line_no": 8,
      "nominal_composition": "Mn–1/2Mo–1/2Ni",
      "product_form": "Wld. pipe",
      "spec_no": "SA–672",
      "type_grade": "H80",
      "alloy_desig_uns_no": "K12039",
      "class_condition_temper": null,
      "size_thickness_mm": null,
      "p_no": 3,
      "group_no": 3,
      "min_tensile_strength_mpa": 550,
      "min_yield_strength_mpa": 345,
      "i": "NP",
      "limits_iii": 371,
      "viii_1": "NP",
      "xii": "NP",
      "external_pressure_chart_no": "CS–3",
      "notes": "G26, W10, W12",
      "values": {
        "40": 158,
        "65": 158,
        "100": 158,
        "125": 158,
        "150": 158,
        "200": 158,
        "250": 158,
        "300": 158,
        "325": 158,
        "350": 158,
        "375": 158,
        "400": null,
        "425": null,
        "450": null,
        "475": null,
        "500": null,
        "525": null,
        "550": null,
        "575": null,
        "600": null,
        "625": null,
        "650": null,
        "675": null,
        "700": null,
        "725": null,
        "750": null,
        "775": null,
        "800": null,
        "825": null,
        "850": null,
        "875": null,
        "900": null
      }
    },
    {
      "block": 14,
      "line_no": 9,
      "nominal_composition": "Mn–1/2Mo–1/2Ni",
      "product_form": "Wld. pipe",
      "spec_no": "SA–672",
      "type_grade": "J80",
      "alloy_desig_uns_no": "K12539",
      "class_condition_temper": null,
      "size_thickness_mm": null,
      "p_no": 3,
      "group_no": 3,
      "min_tensile_strength_mpa": 550,
      "min_yield_strength_mpa": 345,
      "i": "NP",
      "limits_iii": 371,
      "viii_1": "NP",
      "xii": "NP",
      "external_pressure_chart_no": "CS–5",
      "notes": "G26, W10, W12",
      "values": {
        "40": 158,
        "65": 158,
        "100": 158,
        "125": 158,
        "150": 158,
        "200": 158,
        "250": 158,
        "300": 158,
        "325": 158,
        "350": 158,
        "375": 158,
        "400": null,
        "425": null,
        "450": null,
        "475": null,
        "500": null,
        "525": null,
        "550": null,
        "575": null,
        "600": null,
        "625": null,
        "650": null,
        "675": null,
        "700": null,
        "725": null,
        "750": null,
        "775": null,
        "800": null,
        "825": null,
        "850": null,
        "875": null,
        "900": null
      }
    },
    {
      "block": 14,
      "line_no": 10,
      "nominal_composition": "Mn–1/2Mo–1/2Ni",
      "product_form": "Plate",
      "spec_no": "SA–533",
      "type_grade": "B",
      "alloy_desig_uns_no": "K12539",
      "class_condition_temper": 2,
      "size_thickness_mm": null,
      "p_no": 3,
      "group_no": 3,
      "min_tensile_strength_mpa": 620,
      "min_yield_strength_mpa": 485,
      "i": "NP",
      "limits_iii": 371,
      "viii_1": 427,
      "xii": "NP",
      "external_pressure_chart_no": "CS–5 …",
      "notes": null,
      "values": {
        "40": 177,
        "65": 177,
        "100": 177,
        "125": 177,
        "150": 177,
        "200": 177,
        "250": 177,
        "300": 177,
        "325": 177,
        "350": 177,
        "375": 177,
        "400": 177,
        "425": 177,
        "450": 177,
        "475": null,
        "500": null,
        "525": null,
        "550": null,
        "575": null,
        "600": null,
        "625": null,
        "650": null,
        "675": null,
        "700": null,
        "725": null,
        "750": null,
        "775": null,
        "800": null,
        "825": null,
        "850": null,
        "875": null,
        "900": null
      }
    },
    {
      "block": 14,
      "line_no": 11,
      "nominal_composition": "Mn–1/2Mo–1/2Ni",
      "product_form": "Wld. pipe",
      "spec_no": "SA–672",
      "type_grade": "J90",
      "alloy_desig_uns_no": "K12539",
      "class_condition_temper": null,
      "size_thickness_mm": null,
      "p_no": 3,
      "group_no": 3,
      "min_tensile_strength_mpa": 620,
      "min_yield_strength_mpa": 485,
      "i": "NP",
      "limits_iii": 371,
      "viii_1": "NP",
      "xii": "NP",
      "external_pressure_chart_no": "CS–5",
      "notes": "G26, W10, W12",
      "values": {
        "40": 177,
        "65": 177,
        "100": 177,
        "125": 177,
        "150": 177,
        "200": 177,
        "250": 177,
        "300": 177,
        "325": 177,
        "350": 177,
        "375": 177,
        "400": null,
        "425": null,
        "450": null,
        "475": null,
        "500": null,
        "525": null,
        "550": null,
        "575": null,
        "600": null,
        "625": null,
        "650": null,
        "675": null,
        "700": null,
        "725": null,
        "750": null,
        "775": null,
        "800": null,
        "825": null,
        "850": null,
        "875": null,
        "900": null
      }
    },
    {
      "block": 14,
      "line_no": 12,
      "nominal_composition": "Mn–1/2Mo–1/2Ni",
      "product_form": "Plate",
      "spec_no": "SA–533",
      "type_grade": "B",
      "alloy_desig_uns_no": "K12539",
      "class_condition_temper": 3,
      "size_thickness_mm": null,
      "p_no": "11A",
      "group_no": 4,
      "min_tensile_strength_mpa": 690,
      "min_yield_strength_mpa": 570,
      "i": "NP",
      "limits_iii": 371,
      "viii_1": 399,
      "xii": 343,
      "external_pressure_chart_no": "CS–5 …",
      "notes": null,
      "values": {
        "40": 197,
        "65": 197,
        "100": 197,
        "125": 197,
        "150": 197,
        "200": 197,
        "250": 197,
        "300": 197,
        "325": 197,
        "350": 197,
        "375": 197,
        "400": 197,
        "425": null,
        "450": null,
        "475": null,
        "500": null,
        "525": null,
        "550": null,
        "575": null,
        "600": null,
        "625": null,
        "650": null,
        "675": null,
        "700": null,
        "725": null,
        "750": null,
        "775": null,
        "800": null,
        "825": null,
        "850": null,
        "875": null,
        "900": null
      }
    },
    {
      "block": 14,
      "line_no": 13,
      "nominal_composition": "Mn–1/2Mo–1/2Ni",
      "product_form": "Wld. pipe",
      "spec_no": "SA–672",
      "type_grade": "J100",
      "alloy_desig_uns_no": "K12539",
      "class_condition_temper": null,
      "size_thickness_mm": null,
      "p_no": "11A",
      "group_no": 4,
      "min_tensile_strength_mpa": 690,
      "min_yield_strength_mpa": 570,
      "i": "NP",
      "limits_iii": 371,
      "viii_1": "NP",
      "xii": "NP",
      "external_pressure_chart_no": "CS–5",
      "notes": "G26, W10, W12",
      "values": {
        "40": 197,
        "65": 197,
        "100": 197,
        "125": 197,
        "150": 197,
        "200": 197,
        "250": 197,
        "300": 197,
        "325": 197,
        "350": 197,
        "375": 197,
        "400": null,
        "425": null,
        "450": null,
        "475": null,
        "500": null,
        "525": null,
        "550": null,
        "575": null,
        "600": null,
        "625": null,
        "650": null,
        "675": null,
        "700": null,
        "725": null,
        "750": null,
        "775": null,
        "800": null,
        "825": null,
        "850": null,
        "875": null,
        "900": null
      }
    },
    {
      "block": 14,
      "line_no": 14,
      "nominal_composition": "Mn–1/2Mo–3/4Ni",
      "product_form": "Plate",
      "spec_no": "SA–302",
      "type_grade": "D",
      "alloy_desig_uns_no": "K12054",
      "class_condition_temper": null,
      "size_thickness_mm": null,
      "p_no": 3,
      "group_no": 3,
      "min_tensile_strength_mpa": 550,
      "min_yield_strength_mpa": 345,
      "i": 538,
      "limits_iii": 371,
      "viii_1": 538,
      "xii": 343,
      "external_pressure_chart_no": "CS–3",
      "notes": "G11, S2, T3",
      "values": {
        "40": 158,
        "65": 158,
        "100": 158,
        "125": 158,
        "150": 158,
        "200": 158,
        "250": 158,
        "300": 158,
        "325": 158,
        "350": 158,
        "375": 158,
        "400": 158,
        "425": 158,
        "450": 143,
        "475": 106,
        "500": 68.4,
        "525": 43.0,
        "550": 23.1,
        "575": null,
        "600": null,
        "625": null,
        "650": null,
        "675": null,
        "700": null,
        "725": null,
        "750": null,
        "775": null,
        "800": null,
        "825": null,
        "850": null,
        "875": null,
        "900": null
      }
    },
    {
      "block": 14,
      "line_no": 15,
      "nominal_composition": "Mn–1/2Mo–3/4Ni",
      "product_form": "Plate",
      "spec_no": "SA–533",
      "type_grade": "C",
      "alloy_desig_uns_no": "K12554",
      "class_condition_temper": 1,
      "size_thickness_mm": null,
      "p_no": 3,
      "group_no": 3,
      "min_tensile_strength_mpa": 550,
      "min_yield_strength_mpa": 345,
      "i": "NP",
      "limits_iii": 371,
      "viii_1": 427,
      "xii": "NP",
      "external_pressure_chart_no": "CS–5 G23",
      "notes": null,
      "values": {
        "40": 158,
        "65": 158,
        "100": 158,
        "125": 158,
        "150": 158,
        "200": 158,
        "250": 158,
        "300": 158,
        "325": 158,
        "350": 158,
        "375": 158,
        "400": 158,
        "425": 158,
        "450": 158,
        "475": null,
        "500": null,
        "525": null,
        "550": null,
        "575": null,
        "600": null,
        "625": null,
        "650": null,
        "675": null,
        "700": null,
        "725": null,
        "750": null,
        "775": null,
        "800": null,
        "825": null,
        "850": null,
        "875": null,
        "900": null
      }
    },
    {
      "block": 14,
      "line_no": 16,
      "nominal_composition": "Mn–1/2Mo–3/4Ni",
      "product_form": "Plate",
      "spec_no": "SA–533",
      "type_grade": "E",
      "alloy_desig_uns_no": "K12554",
      "class_condition_temper": 1,
      "size_thickness_mm": null,
      "p_no": 3,
      "group_no": 3,
      "min_tensile_strength_mpa": 550,
      "min_yield_strength_mpa": 345,
      "i": "NP",
      "limits_iii": "NP",
      "viii_1": 427,
      "xii": "NP",
      "external_pressure_chart_no": "CS–5 G23",
      "notes": null,
      "values": {
        "40": 158,
        "65": 158,
        "100": 158,
        "125": 158,
        "150": 158,
        "200": 158,
        "250": 158,
        "300": 158,
        "325": 158,
        "350": 158,
        "375": 158,
        "400": 158,
        "425": 158,
        "450": 158,
        "475": null,
        "500": null,
        "525": null,
        "550": null,
        "575": null,
        "600": null,
        "625": null,
        "650": null,
        "675": null,
        "700": null,
        "725": null,
        "750": null,
        "775": null,
        "800": null,
        "825": null,
        "850": null,
        "875": null,
        "900": null
      }
    },
    {
      "block": 14,
      "line_no": 17,
      "nominal_composition": "Mn–1/2Mo–3/4Ni",
      "product_form": "Plate",
      "spec_no": "SA–533",
      "type_grade": "C",
      "alloy_desig_uns_no": "K12554",
      "class_condition_temper": 2,
      "size_thickness_mm": null,
      "p_no": 3,
      "group_no": 3,
      "min_tensile_strength_mpa": 620,
      "min_yield_strength_mpa": 485,
      "i": "NP",
      "limits_iii": 371,
      "viii_1": 427,
      "xii": "NP",
      "external_pressure_chart_no": "CS–5 …",
      "notes": null,
      "values": {
        "40": 177,
        "65": 177,
        "100": 177,
        "125": 177,
        "150": 177,
        "200": 177,
        "250": 177,
        "300": 177,
        "325": 177,
        "350": 177,
        "375": 177,
        "400": 177,
        "425": 177,
        "450": 177,
        "475": null,
        "500": null,
        "525": null,
        "550": null,
        "575": null,
        "600": null,
        "625": null,
        "650": null,
        "675": null,
        "700": null,
        "725": null,
        "750": null,
        "775": null,
        "800": null,
        "825": null,
        "850": null,
        "875": null,
        "900": null
      }
    },
    {
      "block": 14,
      "line_no": 18,
      "nominal_composition": "Mn–1/2Mo–3/4Ni",
      "product_form": "Plate",
      "spec_no": "SA–533",
      "type_grade": "E",
      "alloy_desig_uns_no": "K12554",
      "class_condition_temper": 2,
      "size_thickness_mm": null,
      "p_no": 3,
      "group_no": 3,
      "min_tensile_strength_mpa": 620,
      "min_yield_strength_mpa": 485,
      "i": "NP",
      "limits_iii": "NP",
      "viii_1": 427,
      "xii": "NP",
      "external_pressure_chart_no": "CS–5 …",
      "notes": null,
      "values": {
        "40": 177,
        "65": 177,
        "100": 177,
        "125": 177,
        "150": 177,
        "200": 177,
        "250": 177,
        "300": 177,
        "325": 177,
        "350": 177,
        "375": 177,
        "400": 177,
        "425": 177,
        "450": 177,
        "475": null,
        "500": null,
        "525": null,
        "550": null,
        "575": null,
        "600": null,
        "625": null,
        "650": null,
        "675": null,
        "700": null,
        "725": null,
        "750": null,
        "775": null,
        "800": null,
        "825": null,
        "850": null,
        "875": null,
        "900": null
      }
    },
    {
      "block": 14,
      "line_no": 19,
      "nominal_composition": "Mn–1/2Mo–3/4Ni",
      "product_form": "Plate",
      "spec_no": "SA–533",
      "type_grade": "C",
      "alloy_desig_uns_no": "K12554",
      "class_condition_temper": 3,
      "size_thickness_mm": null,
      "p_no": "11A",
      "group_no": 4,
      "min_tensile_strength_mpa": 690,
      "min_yield_strength_mpa": 570,
      "i": "NP",
      "limits_iii": 371,
      "viii_1": "NP",
      "xii": "NP",
      "external_pressure_chart_no": "CS–5 …",
      "notes": null,
      "values": {
        "40": 197,
        "65": 197,
        "100": 197,
        "125": 197,
        "150": 197,
        "200": 197,
        "250": 197,
        "300": 197,
        "325": 197,
        "350": 197,
        "375": 197,
        "400": null,
        "425": null,
        "450": null,
        "475": null,
        "500": null,
        "525": null,
        "550": null,
        "575": null,
        "600": null,
        "625": null,
        "650": null,
        "675": null,
        "700": null,
        "725": null,
        "750": null,
        "775": null,
        "800": null,
        "825": null,
        "850": null,
        "875": null,
        "900": null
      }
    },
    {
      "block": 14,
      "line_no": 20,
      "nominal_composition": "Mn–1/2Ni–V",
      "product_form": "Plate",
      "spec_no": "SA–225",
      "type_grade": "C",
      "alloy_desig_uns_no": "K12524",
      "class_condition_temper": null,
      "size_thickness_mm": null,
      "p_no": "10A",
      "group_no": 1,
      "min_tensile_strength_mpa": 725,
      "min_yield_strength_mpa": 485,
      "i": "NP",
      "limits_iii": "NP",
      "viii_1": 371,
      "xii": 343,
      "external_pressure_chart_no": "CS–5 …",
      "notes": null,
      "values": {
        "40": 207,
        "65": 207,
        "100": 207,
        "125": 207,
        "150": 207,
        "200": 207,
        "250": 207,
        "300": 207,
        "325": 207,
        "350": 207,
        "375": 207,
        "400": null,
        "425": null,
        "450": null,
        "475": null,
        "500": null,
        "525": null,
        "550": null,
        "575": null,
        "600": null,
        "625": null,
        "650": null,
        "675": null,
        "700": null,
        "725": null,
        "750": null,
        "775": null,
        "800": null,
        "825": null,
        "850": null,
        "875": null,
        "900": null
      }
    },
    {
      "block": 14,
      "line_no": 21,
      "nominal_composition": null,
      "product_form": "Castings",
      "spec_no": "SA–487",
      "type_grade": 1,
      "alloy_desig_uns_no": "J13002",
      "class_condition_temper": "A",
      "size_thickness_mm": null,
      "p_no": "10A",
      "group_no": 1,
      "min_tensile_strength_mpa": 585,
      "min_yield_strength_mpa": 380,
      "i": "NP",
      "limits_iii": "371 (SPT)",
      "viii_1": "NP",
      "xii": "NP",
      "external_pressure_chart_no": "CS–3 …",
      "notes": null,
      "values": {
        "40": 168,
        "65": 163,
        "100": 158,
        "125": 155,
        "150": 154,
        "200": 154,
        "250": 154,
        "300": 152,
        "325": 150,
        "350": 147,
        "375": 143,
        "400": null,
        "425": null,
        "450": null,
        "475": null,
        "500": null,
        "525": null,
        "550": null,
        "575": null,
        "600": null,
        "625": null,
        "650": null,
        "675": null,
        "700": null,
        "725": null,
        "750": null,
        "775": null,
        "800": null,
        "825": null,
        "850": null,
        "875": null,
        "900": null
      }
    },
    {
      "block": 14,
      "line_no": 22,
      "nominal_composition": null,
      "product_form": "Castings",
      "spec_no": "SA–487",
      "type_grade": 1,
      "alloy_desig_uns_no": "J13002",
      "class_condition_temper": "A",
      "size_thickness_mm": null,
      "p_no": "10A",
      "group_no": 1,
      "min_tensile_strength_mpa": 585,
      "min_yield_strength_mpa": 380,
      "i": "NP",
      "limits_iii": "NP",
      "viii_1": 343,
      "xii": 343,
      "external_pressure_chart_no": "CS–3 G1",
      "notes": null,
      "values": {
        "40": 168,
        "65": 163,
        "100": 158,
        "125": 156,
        "150": 155,
        "200": 155,
        "250": 155,
        "300": 153,
        "325": 150,
        "350": 148,
        "375": null,
        "400": null,
        "425": null,
        "450": null,
        "475": null,
        "500": null,
        "525": null,
        "550": null,
        "575": null,
        "600": null,
        "625": null,
        "650": null,
        "675": null,
        "700": null,
        "725": null,
        "750": null,
        "775": null,
        "800": null,
        "825": null,
        "850": null,
        "875": null,
        "900": null
      }
    },
    {
      "block": 14,
      "line_no": 23,
      "nominal_composition": null,
      "product_form": "Castings",
      "spec_no": "SA–487",
      "type_grade": 1,
      "alloy_desig_uns_no": "J13002",
      "class_condition_temper": "B",
      "size_thickness_mm": null,
      "p_no": "10A",
      "group_no": 1,
      "min_tensile_strength_mpa": 620,
      "min_yield_strength_mpa": 450,
      "i": "NP",
      "limits_iii": "NP",
      "viii_1": 343,
      "xii": 343,
      "external_pressure_chart_no": "CS–5 G1",
      "notes": null,
      "values": {
        "40": 177,
        "65": 173,
        "100": 169,
        "125": 168,
        "150": 167,
        "200": 166,
        "250": 166,
        "300": 166,
        "325": 164,
        "350": 160,
        "375": null,
        "400": null,
        "425": null,
        "450": null,
        "475": null,
        "500": null,
        "525": null,
        "550": null,
        "575": null,
        "600": null,
        "625": null,
        "650": null,
        "675": null,
        "700": null,
        "725": null,
        "750": null,
        "775": null,
        "800": null,
        "825": null,
