Repository: danivelas0/asme-pcc

File: resources/bpvc_ii_d_metric_2025/table_2a.json (part 19 of 24)
    "External Pressure Chart No.",
    "Notes"
  ],
  "columns_values": [
      "external_pressure_chart_no": "HA–2",
      "notes": "G7",
      "values": {
        "40": 138,
        "65": 138,
        "100": 138,
        "125": 138,
        "150": 138,
        "200": 138,
        "250": 138,
        "300": 135,
        "325": 132,
        "350": 130,
        "375": 129,
        "400": 128,
        "425": 126,
        "450": 125,
        "475": null,
        "500": null
      }
    },
    {
      "block": 17,
      "line_no": 45,
      "nominal_composition": "18Cr–10Ni–Cb",
      "product_form": "Plate",
      "spec_no": "SA–240",
      "type_grade": "347H",
      "alloy_desig_uns_no": "S34709",
      "class_condition_temper": null,
      "size_thickness_mm": null,
      "p_no": 8,
      "group_no": 1,
      "min_tensile_strength_mpa": 515,
      "min_yield_strength_mpa": 205,
      "applicability_and_max_temperature_limits_np_not_permitted_spt_supports_only_iii": 427,
      "viii_2": 427,
      "external_pressure_chart_no": "HA–2",
      "notes": "G7",
      "values": {
        "40": 138,
        "65": 138,
        "100": 138,
        "125": 138,
        "150": 138,
        "200": 138,
        "250": 138,
        "300": 135,
        "325": 132,
        "350": 130,
        "375": 129,
        "400": 128,
        "425": 126,
        "450": 125,
        "475": null,
        "500": null
      }
    },
    {
      "block": 18,
      "line_no": 1,
      "nominal_composition": "18Cr–10Ni–Cb",
      "product_form": "Wld. tube",
      "spec_no": "SA–249",
      "type_grade": "TP347H",
      "alloy_desig_uns_no": "S34709",
      "class_condition_temper": null,
      "size_thickness_mm": null,
      "p_no": 8,
      "group_no": 1,
      "min_tensile_strength_mpa": 515,
      "min_yield_strength_mpa": 205,
      "applicability_and_max_temperature_limits_np_not_permitted_spt_supports_only_iii": 427,
      "viii_2": "NP",
      "external_pressure_chart_no": "HA–2",
      "notes": "G7",
      "values": {
        "40": 138,
        "65": 138,
        "100": 138,
        "125": 138,
        "150": 138,
        "200": 138,
        "250": 138,
        "300": 135,
        "325": 132,
        "350": 130,
        "375": 129,
        "400": 128,
        "425": 126,
        "450": 125,
        "475": null,
        "500": null
      }
    },
    {
      "block": 18,
      "line_no": 2,
      "nominal_composition": "18Cr–10Ni–Cb",
      "product_form": "Wld. tube",
      "spec_no": "SA–249",
      "type_grade": "TP347H",
      "alloy_desig_uns_no": "S34709",
      "class_condition_temper": null,
      "size_thickness_mm": null,
      "p_no": 8,
      "group_no": 1,
      "min_tensile_strength_mpa": 515,
      "min_yield_strength_mpa": 205,
      "applicability_and_max_temperature_limits_np_not_permitted_spt_supports_only_iii": "NP",
      "viii_2": 427,
      "external_pressure_chart_no": "HA–2",
      "notes": "G7, G18",
      "values": {
        "40": 117,
        "65": 117,
        "100": 117,
        "125": 117,
        "150": 117,
        "200": 117,
        "250": 117,
        "300": 115,
        "325": 112,
        "350": 111,
        "375": 109,
        "400": 108,
        "425": 108,
        "450": 107,
        "475": null,
        "500": null
      }
    },
    {
      "block": 18,
      "line_no": 3,
      "nominal_composition": "18Cr–10Ni–Cb",
      "product_form": "Wld. pipe",
      "spec_no": "SA–312",
      "type_grade": "TP347H",
      "alloy_desig_uns_no": "S34709",
      "class_condition_temper": null,
      "size_thickness_mm": null,
      "p_no": 8,
      "group_no": 1,
      "min_tensile_strength_mpa": 515,
      "min_yield_strength_mpa": 205,
      "applicability_and_max_temperature_limits_np_not_permitted_spt_supports_only_iii": 427,
      "viii_2": "NP",
      "external_pressure_chart_no": "HA–2",
      "notes": "G7",
      "values": {
        "40": 138,
        "65": 138,
        "100": 138,
        "125": 138,
        "150": 138,
        "200": 138,
        "250": 138,
        "300": 135,
        "325": 132,
        "350": 130,
        "375": 129,
        "400": 128,
        "425": 126,
        "450": 125,
        "475": null,
        "500": null
      }
    },
    {
      "block": 18,
      "line_no": 4,
      "nominal_composition": "18Cr–10Ni–Cb",
      "product_form": "Smls. pipe",
      "spec_no": "SA–312",
      "type_grade": "TP347H",
      "alloy_desig_uns_no": "S34709",
      "class_condition_temper": null,
      "size_thickness_mm": null,
      "p_no": 8,
      "group_no": 1,
      "min_tensile_strength_mpa": 515,
      "min_yield_strength_mpa": 205,
      "applicability_and_max_temperature_limits_np_not_permitted_spt_supports_only_iii": 427,
      "viii_2": 427,
      "external_pressure_chart_no": "HA–2",
      "notes": "G7",
      "values": {
        "40": 138,
        "65": 138,
        "100": 138,
        "125": 138,
        "150": 138,
        "200": 138,
        "250": 138,
        "300": 135,
        "325": 132,
        "350": 130,
        "375": 129,
        "400": 128,
        "425": 126,
        "450": 125,
        "475": null,
        "500": null
      }
    },
    {
      "block": 18,
      "line_no": 5,
      "nominal_composition": "18Cr–10Ni–Cb",
      "product_form": "Wld. pipe",
      "spec_no": "SA–312",
      "type_grade": "TP347H",
      "alloy_desig_uns_no": "S34709",
      "class_condition_temper": null,
      "size_thickness_mm": null,
      "p_no": 8,
      "group_no": 1,
      "min_tensile_strength_mpa": 515,
      "min_yield_strength_mpa": 205,
      "applicability_and_max_temperature_limits_np_not_permitted_spt_supports_only_iii": "NP",
      "viii_2": 427,
      "external_pressure_chart_no": "HA–2",
      "notes": "G7, G18",
      "values": {
        "40": 117,
        "65": 117,
        "100": 117,
        "125": 117,
        "150": 117,
        "200": 117,
        "250": 117,
        "300": 115,
        "325": 112,
        "350": 111,
        "375": 109,
        "400": 108,
        "425": 108,
        "450": 107,
        "475": null,
        "500": null
      }
    },
    {
      "block": 18,
      "line_no": 6,
      "nominal_composition": "18Cr–10Ni–Cb",
      "product_form": "Smls. pipe",
      "spec_no": "SA–376",
      "type_grade": "TP347H",
      "alloy_desig_uns_no": "S34709",
      "class_condition_temper": null,
      "size_thickness_mm": null,
      "p_no": 8,
      "group_no": 1,
      "min_tensile_strength_mpa": 515,
      "min_yield_strength_mpa": 205,
      "applicability_and_max_temperature_limits_np_not_permitted_spt_supports_only_iii": 427,
      "viii_2": 427,
      "external_pressure_chart_no": "HA–2",
      "notes": "G7",
      "values": {
        "40": 138,
        "65": 138,
        "100": 138,
        "125": 138,
        "150": 138,
        "200": 138,
        "250": 138,
        "300": 135,
        "325": 132,
        "350": 130,
        "375": 129,
        "400": 128,
        "425": 126,
        "450": 125,
        "475": null,
        "500": null
      }
    },
    {
      "block": 18,
      "line_no": 7,
      "nominal_composition": "18Cr–10Ni–Cb",
      "product_form": "Fittings",
      "spec_no": "SA–403",
      "type_grade": "347H",
      "alloy_desig_uns_no": "S34709",
      "class_condition_temper": null,
      "size_thickness_mm": null,
      "p_no": 8,
      "group_no": 1,
      "min_tensile_strength_mpa": 515,
      "min_yield_strength_mpa": 205,
      "applicability_and_max_temperature_limits_np_not_permitted_spt_supports_only_iii": 427,
      "viii_2": "NP",
      "external_pressure_chart_no": "HA–2",
      "notes": "G7",
      "values": {
        "40": 138,
        "65": 138,
        "100": 138,
        "125": 138,
        "150": 138,
        "200": 138,
        "250": 138,
        "300": 135,
        "325": 132,
        "350": 130,
        "375": 129,
        "400": 128,
        "425": 126,
        "450": 125,
        "475": null,
        "500": null
      }
    },
    {
      "block": 18,
      "line_no": 8,
      "nominal_composition": "18Cr–10Ni–Cb",
      "product_form": "Fittings",
      "spec_no": "SA–403",
      "type_grade": "347H",
      "alloy_desig_uns_no": "S34709",
      "class_condition_temper": "CR",
      "size_thickness_mm": null,
      "p_no": 8,
      "group_no": 1,
      "min_tensile_strength_mpa": 515,
      "min_yield_strength_mpa": 205,
      "applicability_and_max_temperature_limits_np_not_permitted_spt_supports_only_iii": "NP",
      "viii_2": 427,
      "external_pressure_chart_no": "HA–2",
      "notes": "G7, G14",
      "values": {
        "40": 117,
        "65": 117,
        "100": 117,
        "125": 117,
        "150": 117,
        "200": 117,
        "250": 117,
        "300": 115,
        "325": 112,
        "350": 111,
        "375": 109,
        "400": 108,
        "425": 108,
        "450": 107,
        "475": null,
        "500": null
      }
    },
    {
      "block": 18,
      "line_no": 9,
      "nominal_composition": "18Cr–10Ni–Cb",
      "product_form": "Fittings",
      "spec_no": "SA–403",
      "type_grade": "347H",
      "alloy_desig_uns_no": "S34709",
      "class_condition_temper": "WP–S",
      "size_thickness_mm": null,
      "p_no": 8,
      "group_no": 1,
      "min_tensile_strength_mpa": 515,
      "min_yield_strength_mpa": 205,
      "applicability_and_max_temperature_limits_np_not_permitted_spt_supports_only_iii": "NP",
      "viii_2": 427,
      "external_pressure_chart_no": "HA–2",
      "notes": "G7",
      "values": {
        "40": 138,
        "65": 138,
        "100": 138,
        "125": 138,
        "150": 138,
        "200": 138,
        "250": 138,
        "300": 135,
        "325": 132,
        "350": 130,
        "375": 129,
        "400": 128,
        "425": 126,
        "450": 125,
        "475": null,
        "500": null
      }
    },
    {
      "block": 18,
      "line_no": 10,
      "nominal_composition": "18Cr–10Ni–Cb",
      "product_form": "Wld. fittings",
      "spec_no": "SA–403",
      "type_grade": "347H",
      "alloy_desig_uns_no": "S34709",
      "class_condition_temper": "WP–W",
      "size_thickness_mm": null,
      "p_no": 8,
      "group_no": 1,
      "min_tensile_strength_mpa": 515,
      "min_yield_strength_mpa": 205,
      "applicability_and_max_temperature_limits_np_not_permitted_spt_supports_only_iii": 427,
      "viii_2": "NP",
      "external_pressure_chart_no": "HA–2",
      "notes": "G7",
      "values": {
        "40": 138,
        "65": 138,
        "100": 138,
        "125": 138,
        "150": 138,
        "200": 138,
        "250": 138,
        "300": 135,
        "325": 132,
        "350": 130,
        "375": 129,
        "400": 128,
        "425": 126,
        "450": 125,
        "475": null,
        "500": null
      }
    },
    {
      "block": 18,
      "line_no": 11,
      "nominal_composition": "18Cr–10Ni–Cb",
      "product_form": "Wld. fittings",
      "spec_no": "SA–403",
      "type_grade": "347H",
      "alloy_desig_uns_no": "S34709",
      "class_condition_temper": "WP–W",
      "size_thickness_mm": null,
      "p_no": 8,
      "group_no": 1,
      "min_tensile_strength_mpa": 515,
      "min_yield_strength_mpa": 205,
      "applicability_and_max_temperature_limits_np_not_permitted_spt_supports_only_iii": "NP",
      "viii_2": 427,
      "external_pressure_chart_no": "HA–2",
      "notes": "G7, G18",
      "values": {
        "40": 117,
        "65": 117,
        "100": 117,
        "125": 117,
        "150": 117,
        "200": 117,
        "250": 117,
        "300": 115,
        "325": 112,
        "350": 111,
        "375": 109,
        "400": 108,
        "425": 108,
        "450": 107,
        "475": null,
        "500": null
      }
    },
    {
      "block": 18,
      "line_no": 12,
      "nominal_composition": "18Cr–10Ni–Cb",
      "product_form": "Wld. fittings",
      "spec_no": "SA–403",
      "type_grade": "347H",
      "alloy_desig_uns_no": "S34709",
      "class_condition_temper": "WP–WX",
      "size_thickness_mm": null,
      "p_no": 8,
      "group_no": 1,
      "min_tensile_strength_mpa": 515,
      "min_yield_strength_mpa": 205,
      "applicability_and_max_temperature_limits_np_not_permitted_spt_supports_only_iii": "NP",
      "viii_2": 427,
      "external_pressure_chart_no": "HA–2",
      "notes": "G7, G18",
      "values": {
        "40": 117,
        "65": 117,
        "100": 117,
        "125": 117,
        "150": 117,
        "200": 117,
        "250": 117,
        "300": 115,
        "325": 112,
        "350": 111,
        "375": 109,
        "400": 108,
        "425": 108,
        "450": 107,
        "475": null,
        "500": null
      }
    },
    {
      "block": 18,
      "line_no": 13,
      "nominal_composition": "18Cr–10Ni–Cb",
      "product_form": "Bar",
      "spec_no": "SA–479",
      "type_grade": "347H",
      "alloy_desig_uns_no": "S34709",
      "class_condition_temper": null,
      "size_thickness_mm": null,
      "p_no": 8,
      "group_no": 1,
      "min_tensile_strength_mpa": 515,
      "min_yield_strength_mpa": 205,
      "applicability_and_max_temperature_limits_np_not_permitted_spt_supports_only_iii": 427,
      "viii_2": "NP",
      "external_pressure_chart_no": "HA–2",
      "notes": "G7",
      "values": {
        "40": 138,
        "65": 138,
        "100": 138,
        "125": 138,
        "150": 138,
        "200": 138,
        "250": 138,
        "300": 135,
        "325": 132,
        "350": 130,
        "375": 129,
        "400": 128,
        "425": 126,
        "450": 125,
        "475": null,
        "500": null
      }
    },
    {
      "block": 18,
      "line_no": 14,
      "nominal_composition": "18Cr–10Ni–Cb",
      "product_form": "Wld. pipe",
      "spec_no": "SA–813",
      "type_grade": "TP347H",
      "alloy_desig_uns_no": "S34709",
      "class_condition_temper": null,
      "size_thickness_mm": null,
      "p_no": 8,
      "group_no": 1,
      "min_tensile_strength_mpa": 515,
      "min_yield_strength_mpa": 205,
      "applicability_and_max_temperature_limits_np_not_permitted_spt_supports_only_iii": 427,
      "viii_2": "NP",
      "external_pressure_chart_no": "HA–2",
      "notes": "G7",
      "values": {
        "40": 138,
        "65": 138,
        "100": 138,
        "125": 138,
        "150": 138,
        "200": 138,
        "250": 138,
        "300": 135,
        "325": 132,
        "350": 130,
        "375": 129,
        "400": 128,
        "425": 126,
        "450": 125,
        "475": null,
        "500": null
      }
    },
    {
      "block": 18,
      "line_no": 15,
      "nominal_composition": "18Cr–10Ni–Cb",
      "product_form": "Wld. pipe",
      "spec_no": "SA–814",
      "type_grade": "TP347H",
      "alloy_desig_uns_no": "S34709",
      "class_condition_temper": null,
      "size_thickness_mm": null,
      "p_no": 8,
      "group_no": 1,
      "min_tensile_strength_mpa": 515,
      "min_yield_strength_mpa": 205,
      "applicability_and_max_temperature_limits_np_not_permitted_spt_supports_only_iii": 427,
      "viii_2": "NP",
      "external_pressure_chart_no": "HA–2",
      "notes": "G7",
      "values": {
        "40": 138,
        "65": 138,
        "100": 138,
        "125": 138,
        "150": 138,
        "200": 138,
        "250": 138,
        "300": 135,
        "325": 132,
        "350": 130,
        "375": 129,
        "400": 128,
        "425": 126,
        "450": 125,
        "475": null,
        "500": null
      }
    },
    {
      "block": 18,
      "line_no": 16,
      "nominal_composition": "18Cr–10Ni–Cb",
      "product_form": "Forgings",
      "spec_no": "SA–182",
      "type_grade": "F348",
      "alloy_desig_uns_no": "S34800",
      "class_condition_temper": null,
      "size_thickness_mm": "≤130",
      "p_no": 8,
      "group_no": 1,
      "min_tensile_strength_mpa": 515,
      "min_yield_strength_mpa": 205,
      "applicability_and_max_temperature_limits_np_not_permitted_spt_supports_only_iii": 427,
      "viii_2": 427,
      "external_pressure_chart_no": "HA–2",
      "notes": "G7, G9",
      "values": {
        "40": 138,
        "65": 138,
        "100": 138,
        "125": 138,
        "150": 138,
        "200": 138,
        "250": 138,
        "300": 135,
        "325": 132,
        "350": 130,
        "375": 129,
        "400": 128,
        "425": 126,
        "450": 125,
        "475": null,
        "500": null
      }
    },
    {
      "block": 18,
      "line_no": 17,
      "nominal_composition": "18Cr–10Ni–Cb",
      "product_form": "Smls. tube",
      "spec_no": "SA–213",
      "type_grade": "TP348",
      "alloy_desig_uns_no": "S34800",
      "class_condition_temper": null,
      "size_thickness_mm": null,
      "p_no": 8,
      "group_no": 1,
      "min_tensile_strength_mpa": 515,
      "min_yield_strength_mpa": 205,
      "applicability_and_max_temperature_limits_np_not_permitted_spt_supports_only_iii": 427,
      "viii_2": 427,
      "external_pressure_chart_no": "HA–2",
      "notes": "G7, G9",
      "values": {
        "40": 138,
        "65": 138,
        "100": 138,
        "125": 138,
        "150": 138,
        "200": 138,
        "250": 138,
        "300": 135,
        "325": 132,
        "350": 130,
        "375": 129,
        "400": 128,
        "425": 126,
        "450": 125,
        "475": null,
        "500": null
      }
    },
    {
      "block": 18,
      "line_no": 18,
      "nominal_composition": "18Cr–10Ni–Cb",
      "product_form": "Plate",
      "spec_no": "SA–240",
      "type_grade": 348,
      "alloy_desig_uns_no": "S34800",
      "class_condition_temper": null,
      "size_thickness_mm": null,
      "p_no": 8,
      "group_no": 1,
      "min_tensile_strength_mpa": 515,
      "min_yield_strength_mpa": 205,
      "applicability_and_max_temperature_limits_np_not_permitted_spt_supports_only_iii": 427,
      "viii_2": 427,
      "external_pressure_chart_no": "HA–2",
      "notes": "G7, G9",
      "values": {
        "40": 138,
        "65": 138,
        "100": 138,
        "125": 138,
        "150": 138,
        "200": 138,
        "250": 138,
        "300": 135,
        "325": 132,
        "350": 130,
        "375": 129,
        "400": 128,
        "425": 126,
        "450": 125,
        "475": null,
        "500": null
      }
    },
    {
      "block": 18,
      "line_no": 19,
      "nominal_composition": "18Cr–10Ni–Cb",
      "product_form": "Wld. tube",
      "spec_no": "SA–249",
      "type_grade": "TP348",
      "alloy_desig_uns_no": "S34800",
      "class_condition_temper": null,
      "size_thickness_mm": null,
      "p_no": 8,
      "group_no": 1,
      "min_tensile_strength_mpa": 515,
      "min_yield_strength_mpa": 205,
      "applicability_and_max_temperature_limits_np_not_permitted_spt_supports_only_iii": 427,
      "viii_2": "NP",
      "external_pressure_chart_no": "HA–2",
      "notes": "G7",
      "values": {
        "40": 138,
        "65": 138,
        "100": 138,
        "125": 138,
        "150": 138,
        "200": 138,
        "250": 138,
        "300": 135,
        "325": 132,
        "350": 130,
        "375": 129,
        "400": 128,
        "425": 126,
        "450": 125,
        "475": null,
        "500": null
      }
    },
    {
      "block": 18,
      "line_no": 20,
      "nominal_composition": "18Cr–10Ni–Cb",
      "product_form": "Wld. tube",
      "spec_no": "SA–249",
      "type_grade": "TP348",
      "alloy_desig_uns_no": "S34800",
      "class_condition_temper": null,
      "size_thickness_mm": null,
      "p_no": 8,
      "group_no": 1,
      "min_tensile_strength_mpa": 515,
      "min_yield_strength_mpa": 205,
      "applicability_and_max_temperature_limits_np_not_permitted_spt_supports_only_iii": "NP",
      "viii_2": 427,
      "external_pressure_chart_no": "HA–2",
      "notes": "G7, G9, G18",
      "values": {
        "40": 117,
        "65": 117,
        "100": 117,
        "125": 117,
        "150": 117,
        "200": 117,
        "250": 117,
        "300": 115,
        "325": 112,
        "350": 111,
        "375": 109,
        "400": 108,
        "425": 108,
        "450": 107,
        "475": null,
        "500": null
      }
    },
    {
      "block": 18,
      "line_no": 21,
      "nominal_composition": "18Cr–10Ni–Cb",
      "product_form": "Wld. pipe",
      "spec_no": "SA–312",
      "type_grade": "TP348",
      "alloy_desig_uns_no": "S34800",
      "class_condition_temper": null,
      "size_thickness_mm": null,
      "p_no": 8,
      "group_no": 1,
      "min_tensile_strength_mpa": 515,
      "min_yield_strength_mpa": 205,
      "applicability_and_max_temperature_limits_np_not_permitted_spt_supports_only_iii": 427,
      "viii_2": "NP",
      "external_pressure_chart_no": "HA–2",
      "notes": "G7",
      "values": {
        "40": 138,
        "65": 138,
        "100": 138,
        "125": 138,
        "150": 138,
        "200": 138,
        "250": 138,
        "300": 135,
        "325": 132,
        "350": 130,
        "375": 129,
        "400": 128,
        "425": 126,
        "450": 125,
        "475": null,
        "500": null
      }
    },
    {
      "block": 18,
      "line_no": 22,
      "nominal_composition": "18Cr–10Ni–Cb",
      "product_form": "Smls. pipe",
      "spec_no": "SA–312",
      "type_grade": "TP348",
      "alloy_desig_uns_no": "S34800",
      "class_condition_temper": null,
      "size_thickness_mm": null,
      "p_no": 8,
      "group_no": 1,
      "min_tensile_strength_mpa": 515,
      "min_yield_strength_mpa": 205,
      "applicability_and_max_temperature_limits_np_not_permitted_spt_supports_only_iii": 427,
      "viii_2": 427,
      "external_pressure_chart_no": "HA–2",
      "notes": "G7, G9",
      "values": {
        "40": 138,
        "65": 138,
        "100": 138,
        "125": 138,
        "150": 138,
        "200": 138,
        "250": 138,
        "300": 135,
        "325": 132,
        "350": 130,
        "375": 129,
        "400": 128,
        "425": 126,
        "450": 125,
        "475": null,
        "500": null
      }
    },
    {
      "block": 18,
      "line_no": 23,
      "nominal_composition": "18Cr–10Ni–Cb",
      "product_form": "Wld. pipe",
      "spec_no": "SA–312",
      "type_grade": "TP348",
      "alloy_desig_uns_no": "S34800",
      "class_condition_temper": null,
      "size_thickness_mm": null,
      "p_no": 8,
      "group_no": 1,
      "min_tensile_strength_mpa": 515,
      "min_yield_strength_mpa": 205,
      "applicability_and_max_temperature_limits_np_not_permitted_spt_supports_only_iii": "NP",
      "viii_2": 427,
      "external_pressure_chart_no": "HA–2",
      "notes": "G7, G9, G18",
      "values": {
        "40": 117,
        "65": 117,
        "100": 117,
        "125": 117,
        "150": 117,
        "200": 117,
        "250": 117,
        "300": 115,
        "325": 112,
        "350": 111,
        "375": 109,
        "400": 108,
        "425": 108,
        "450": 107,
        "475": null,
        "500": null
      }
    },
    {
      "block": 18,
      "line_no": 24,
      "nominal_composition": "18Cr–10Ni–Cb",
      "product_form": "Wld. pipe",
      "spec_no": "SA–358",
      "type_grade": 348,
      "alloy_desig_uns_no": "S34800",
      "class_condition_temper": 1,
      "size_thickness_mm": null,
      "p_no": 8,
      "group_no": 1,
      "min_tensile_strength_mpa": 515,
      "min_yield_strength_mpa": 205,
      "applicability_and_max_temperature_limits_np_not_permitted_spt_supports_only_iii": 427,
      "viii_2": "NP",
      "external_pressure_chart_no": "HA–2",
      "notes": "G7",
      "values": {
        "40": 138,
        "65": 138,
        "100": 138,
        "125": 138,
        "150": 138,
        "200": 138,
        "250": 138,
        "300": 135,
        "325": 132,
        "350": 130,
        "375": 129,
        "400": 128,
        "425": 126,
        "450": 125,
        "475": null,
        "500": null
      }
    },
    {
      "block": 18,
      "line_no": 25,
      "nominal_composition": "18Cr–10Ni–Cb",
      "product_form": "Wld. pipe",
      "spec_no": "SA–358",
      "type_grade": 348,
      "alloy_desig_uns_no": "S34800",
      "class_condition_temper": 3,
      "size_thickness_mm": null,
      "p_no": 8,
      "group_no": 1,
      "min_tensile_strength_mpa": 515,
      "min_yield_strength_mpa": 205,
      "applicability_and_max_temperature_limits_np_not_permitted_spt_supports_only_iii": 427,
      "viii_2": "NP",
      "external_pressure_chart_no": "HA–2",
      "notes": "G7",
      "values": {
        "40": 138,
        "65": 138,
        "100": 138,
        "125": 138,
        "150": 138,
        "200": 138,
        "250": 138,
        "300": 135,
        "325": 132,
        "350": 130,
        "375": 129,
        "400": 128,
        "425": 126,
        "450": 125,
        "475": null,
        "500": null
      }
    },
    {
      "block": 18,
      "line_no": 26,
      "nominal_composition": "18Cr–10Ni–Cb",
      "product_form": "Wld. pipe",
      "spec_no": "SA–358",
      "type_grade": 348,
      "alloy_desig_uns_no": "S34800",
      "class_condition_temper": 4,
      "size_thickness_mm": null,
      "p_no": 8,
      "group_no": 1,
      "min_tensile_strength_mpa": 515,
      "min_yield_strength_mpa": 205,
      "applicability_and_max_temperature_limits_np_not_permitted_spt_supports_only_iii": 427,
      "viii_2": "NP",
      "external_pressure_chart_no": "HA–2",
      "notes": "G7",
      "values": {
        "40": 138,
        "65": 138,
        "100": 138,
        "125": 138,
        "150": 138,
        "200": 138,
        "250": 138,
        "300": 135,
        "325": 132,
        "350": 130,
        "375": 129,
        "400": 128,
        "425": 126,
        "450": 125,
        "475": null,
        "500": null
      }
    },
    {
      "block": 18,
      "line_no": 27,
      "nominal_composition": "18Cr–10Ni–Cb",
      "product_form": "Smls. pipe",
      "spec_no": "SA–376",
      "type_grade": "TP348",
      "alloy_desig_uns_no": "S34800",
      "class_condition_temper": null,
      "size_thickness_mm": null,
      "p_no": 8,
      "group_no": 1,
      "min_tensile_strength_mpa": 515,
      "min_yield_strength_mpa": 205,
      "applicability_and_max_temperature_limits_np_not_permitted_spt_supports_only_iii": 427,
      "viii_2": 427,
      "external_pressure_chart_no": "HA–2",
      "notes": "G7, G9",
      "values": {
        "40": 138,
        "65": 138,
        "100": 138,
        "125": 138,
        "150": 138,
        "200": 138,
        "250": 138,
        "300": 135,
        "325": 132,
        "350": 130,
        "375": 129,
        "400": 128,
        "425": 126,
        "450": 125,
        "475": null,
        "500": null
      }
    },
    {
      "block": 18,
      "line_no": 28,
      "nominal_composition": "18Cr–10Ni–Cb",
      "product_form": "Fittings",
      "spec_no": "SA–403",
      "type_grade": 348,
      "alloy_desig_uns_no": "S34800",
      "class_condition_temper": null,
      "size_thickness_mm": null,
      "p_no": 8,
      "group_no": 1,
      "min_tensile_strength_mpa": 515,
      "min_yield_strength_mpa": 205,
      "applicability_and_max_temperature_limits_np_not_permitted_spt_supports_only_iii": 427,
      "viii_2": "NP",
      "external_pressure_chart_no": "HA–2",
      "notes": "G7",
      "values": {
        "40": 138,
        "65": 138,
        "100": 138,
        "125": 138,
        "150": 138,
        "200": 138,
        "250": 138,
        "300": 135,
        "325": 132,
        "350": 130,
        "375": 129,
        "400": 128,
        "425": 126,
        "450": 125,
        "475": null,
        "500": null
      }
    },
    {
      "block": 18,
      "line_no": 29,
      "nominal_composition": "18Cr–10Ni–Cb",
      "product_form": "Fittings",
      "spec_no": "SA–403",
      "type_grade": 348,
      "alloy_desig_uns_no": "S34800",
      "class_condition_temper": "CR",
      "size_thickness_mm": null,
      "p_no": 8,
      "group_no": 1,
      "min_tensile_strength_mpa": 515,
      "min_yield_strength_mpa": 205,
      "applicability_and_max_temperature_limits_np_not_permitted_spt_supports_only_iii": "NP",
      "viii_2": 427,
      "external_pressure_chart_no": "HA–2",
      "notes": "G7, G18",
      "values": {
        "40": 117,
        "65": 117,
        "100": 117,
        "125": 117,
        "150": 117,
        "200": 117,
        "250": 117,
        "300": 115,
        "325": 112,
        "350": 111,
        "375": 109,
        "400": 108,
        "425": 108,
        "450": 107,
        "475": null,
        "500": null
      }
    },
    {
      "block": 18,
      "line_no": 30,
      "nominal_composition": "18Cr–10Ni–Cb",
      "product_form": "Fittings",
      "spec_no": "SA–403",
      "type_grade": 348,
      "alloy_desig_uns_no": "S34800",
      "class_condition_temper": "WP–S",
      "size_thickness_mm": null,
      "p_no": 8,
      "group_no": 1,
      "min_tensile_strength_mpa": 515,
      "min_yield_strength_mpa": 205,
      "applicability_and_max_temperature_limits_np_not_permitted_spt_supports_only_iii": "NP",
      "viii_2": 427,
      "external_pressure_chart_no": "HA–2",
      "notes": "G7",
      "values": {
        "40": 138,
        "65": 138,
        "100": 138,
        "125": 138,
        "150": 138,
        "200": 138,
        "250": 138,
        "300": 135,
        "325": 132,
        "350": 130,
        "375": 129,
        "400": 128,
        "425": 126,
        "450": 125,
        "475": null,
        "500": null
      }
    },
    {
      "block": 18,
      "line_no": 31,
      "nominal_composition": "18Cr–10Ni–Cb",
      "product_form": "Wld. fittings",
      "spec_no": "SA–403",
      "type_grade": 348,
      "alloy_desig_uns_no": "S34800",
      "class_condition_temper": "WP–W",
      "size_thickness_mm": null,
      "p_no": 8,
      "group_no": 1,
      "min_tensile_strength_mpa": 515,
      "min_yield_strength_mpa": 205,
      "applicability_and_max_temperature_limits_np_not_permitted_spt_supports_only_iii": 427,
      "viii_2": "NP",
      "external_pressure_chart_no": "HA–2",
      "notes": "G7",
      "values": {
        "40": 138,
        "65": 138,
        "100": 138,
        "125": 138,
        "150": 138,
        "200": 138,
        "250": 138,
        "300": 135,
        "325": 132,
        "350": 130,
        "375": 129,
        "400": 128,
        "425": 126,
        "450": 125,
        "475": null,
        "500": null
      }
    },
    {
      "block": 18,
      "line_no": 32,
      "nominal_composition": "18Cr–10Ni–Cb",
      "product_form": "Wld. fittings",
      "spec_no": "SA–403",
      "type_grade": 348,
      "alloy_desig_uns_no": "S34800",
      "class_condition_temper": "WP–W",
      "size_thickness_mm": null,
      "p_no": 8,
      "group_no": 1,
      "min_tensile_strength_mpa": 515,
      "min_yield_strength_mpa": 205,
      "applicability_and_max_temperature_limits_np_not_permitted_spt_supports_only_iii": "NP",
      "viii_2": 427,
      "external_pressure_chart_no": "HA–2",
      "notes": "G7, G18",
      "values": {
        "40": 117,
        "65": 117,
        "100": 117,
        "125": 117,
        "150": 117,
        "200": 117,
        "250": 117,
        "300": 115,
        "325": 112,
        "350": 111,
        "375": 109,
        "400": 108,
        "425": 108,
        "450": 107,
        "475": null,
        "500": null
      }
    },
    {
      "block": 18,
      "line_no": 33,
      "nominal_composition": "18Cr–10Ni–Cb",
      "product_form": "Wld. fittings",
      "spec_no": "SA–403",
      "type_grade": 348,
      "alloy_desig_uns_no": "S34800",
      "class_condition_temper": "WP–WX",
      "size_thickness_mm": null,
      "p_no": 8,
      "group_no": 1,
      "min_tensile_strength_mpa": 515,
      "min_yield_strength_mpa": 205,
      "applicability_and_max_temperature_limits_np_not_permitted_spt_supports_only_iii": "NP",
      "viii_2": 427,
      "external_pressure_chart_no": "HA–2",
      "notes": "G7, G18",
      "values": {
        "40": 117,
        "65": 117,
        "100": 117,
        "125": 117,
        "150": 117,
        "200": 117,
        "250": 117,
        "300": 115,
        "325": 112,
        "350": 111,
        "375": 109,
        "400": 108,
        "425": 108,
        "450": 107,
        "475": null,
        "500": null
      }
    },
    {
      "block": 18,
      "line_no": 34,
      "nominal_composition": "18Cr–10Ni–Cb",
      "product_form": "Bar",
      "spec_no": "SA–479",
      "type_grade": 348,
      "alloy_desig_uns_no": "S34800",
      "class_condition_temper": null,
      "size_thickness_mm": null,
      "p_no": 8,
      "group_no": 1,
      "min_tensile_strength_mpa": 515,
      "min_yield_strength_mpa": 205,
      "applicability_and_max_temperature_limits_np_not_permitted_spt_supports_only_iii": 427,
      "viii_2": "NP",
      "external_pressure_chart_no": "HA–2",
      "notes": "G7",
      "values": {
        "40": 138,
        "65": 138,
        "100": 138,
        "125": 138,
        "150": 138,
        "200": 138,
        "250": 138,
        "300": 135,
        "325": 132,
        "350": 130,
        "375": 129,
        "400": 128,
        "425": 126,
        "450": 125,
        "475": null,
        "500": null
      }
    },
    {
      "block": 18,
      "line_no": 35,
      "nominal_composition": "18Cr–10Ni–Cb",
      "product_form": "Wld. pipe",
      "spec_no": "SA–813",
      "type_grade": "TP348",
      "alloy_desig_uns_no": "S34800",
      "class_condition_temper": null,
      "size_thickness_mm": null,
      "p_no": 8,
      "group_no": 1,
      "min_tensile_strength_mpa": 515,
      "min_yield_strength_mpa": 205,
      "applicability_and_max_temperature_limits_np_not_permitted_spt_supports_only_iii": 427,
      "viii_2": "NP",
      "external_pressure_chart_no": "HA–2",
      "notes": "G7",
      "values": {
        "40": 138,
        "65": 138,
        "100": 138,
        "125": 138,
        "150": 138,
        "200": 138,
        "250": 138,
        "300": 135,
        "325": 132,
        "350": 130,
        "375": 129,
        "400": 128,
        "425": 126,
        "450": 125,
        "475": null,
        "500": null
      }
    },
    {
      "block": 18,
      "line_no": 36,
      "nominal_composition": "18Cr–10Ni–Cb",
      "product_form": "Wld. pipe",
      "spec_no": "SA–814",
      "type_grade": "TP348",
      "alloy_desig_uns_no": "S34800",
      "class_condition_temper": null,
      "size_thickness_mm": null,
      "p_no": 8,
      "group_no": 1,
      "min_tensile_strength_mpa": 515,
      "min_yield_strength_mpa": 205,
      "applicability_and_max_temperature_limits_np_not_permitted_spt_supports_only_iii": 427,
      "viii_2": "NP",
      "external_pressure_chart_no": "HA–2",
      "notes": "G7",
      "values": {
        "40": 138,
        "65": 138,
        "100": 138,
        "125": 138,
        "150": 138,
        "200": 138,
        "250": 138,
        "300": 135,
        "325": 132,
        "350": 130,
        "375": 129,
        "400": 128,
        "425": 126,
        "450": 125,
        "475": null,
        "500": null
      }
    },
    {
      "block": 18,
      "line_no": 37,
      "nominal_composition": "18Cr–10Ni–Cb",
      "product_form": "Forgings",
      "spec_no": "SA–182",
      "type_grade": "F348H",
      "alloy_desig_uns_no": "S34809",
      "class_condition_temper": null,
      "size_thickness_mm": "≤130",
      "p_no": 8,
      "group_no": 1,
      "min_tensile_strength_mpa": 515,
      "min_yield_strength_mpa": 205,
      "applicability_and_max_temperature_limits_np_not_permitted_spt_supports_only_iii": 427,
      "viii_2": 427,
      "external_pressure_chart_no": "HA–2",
      "notes": "G7",
      "values": {
        "40": 138,
        "65": 138,
        "100": 138,
        "125": 138,
        "150": 138,
        "200": 138,
        "250": 138,
        "300": 135,
        "325": 132,
        "350": 130,
        "375": 129,
        "400": 128,
        "425": 126,
        "450": 125,
        "475": null,
        "500": null
      }
    },
    {
      "block": 18,
      "line_no": 38,
      "nominal_composition": "18Cr–10Ni–Cb",
      "product_form": "Smls. tube",
      "spec_no": "SA–213",
      "type_grade": "TP348H",
      "alloy_desig_uns_no": "S34809",
      "class_condition_temper": null,
      "size_thickness_mm": null,
      "p_no": 8,
      "group_no": 1,
      "min_tensile_strength_mpa": 515,
      "min_yield_strength_mpa": 205,
      "applicability_and_max_temperature_limits_np_not_permitted_spt_supports_only_iii": 427,
      "viii_2": 427,
      "external_pressure_chart_no": "HA–2",
      "notes": "G7",
      "values": {
        "40": 138,
        "65": 138,
        "100": 138,
        "125": 138,
        "150": 138,
        "200": 138,
        "250": 138,
        "300": 135,
        "325": 132,
        "350": 130,
        "375": 129,
        "400": 128,
        "425": 126,
        "450": 125,
        "475": null,
        "500": null
      }
    },
    {
      "block": 18,
      "line_no": 39,
      "nominal_composition": "18Cr–10Ni–Cb",
      "product_form": "Plate",
      "spec_no": "SA–240",
      "type_grade": "348H",
      "alloy_desig_uns_no": "S34809",
      "class_condition_temper": null,
      "size_thickness_mm": null,
      "p_no": 8,
      "group_no": 1,
      "min_tensile_strength_mpa": 515,
      "min_yield_strength_mpa": 205,
      "applicability_and_max_temperature_limits_np_not_permitted_spt_supports_only_iii": 427,
      "viii_2": "NP",
      "external_pressure_chart_no": "HA–2",
      "notes": "G7",
      "values": {
        "40": 138,
        "65": 138,
        "100": 138,
        "125": 138,
        "150": 138,
        "200": 138,
        "250": 138,
        "300": 135,
        "325": 132,
        "350": 130,
        "375": 129,
        "400": 128,
        "425": 126,
        "450": 125,
        "475": null,
        "500": null
      }
    },
    {
      "block": 18,
      "line_no": 40,
      "nominal_composition": "18Cr–10Ni–Cb",
      "product_form": "Wld. tube",
      "spec_no": "SA–249",
      "type_grade": "TP348H",
      "alloy_desig_uns_no": "S34809",
      "class_condition_temper": null,
      "size_thickness_mm": null,
      "p_no": 8,
      "group_no": 1,
      "min_tensile_strength_mpa": 515,
      "min_yield_strength_mpa": 205,
      "applicability_and_max_temperature_limits_np_not_permitted_spt_supports_only_iii": 427,
      "viii_2": "NP",
      "external_pressure_chart_no": "HA–2",
      "notes": "G7",
      "values": {
        "40": 138,
        "65": 138,
        "100": 138,
        "125": 138,
        "150": 138,
        "200": 138,
        "250": 138,
        "300": 135,
        "325": 132,
        "350": 130,
        "375": 129,
        "400": 128,
        "425": 126,
        "450": 125,
        "475": null,
        "500": null
      }
    },
    {
      "block": 18,
      "line_no": 41,
      "nominal_composition": "18Cr–10Ni–Cb",
      "product_form": "Wld. tube",
      "spec_no": "SA–249",
      "type_grade": "TP348H",
      "alloy_desig_uns_no": "S34809",
      "class_condition_temper": null,
      "size_thickness_mm": null,
      "p_no": 8,
      "group_no": 1,
      "min_tensile_strength_mpa": 515,
      "min_yield_strength_mpa": 205,
      "applicability_and_max_temperature_limits_np_not_permitted_spt_supports_only_iii": "NP",
      "viii_2": 427,
      "external_pressure_chart_no": "HA–2",
      "notes": "G7, G18",
      "values": {
        "40": 117,
        "65": 117,
        "100": 117,
        "125": 117,
        "150": 117,
        "200": 117,
        "250": 117,
        "300": 115,
        "325": 112,
        "350": 111,
        "375": 109,
        "400": 108,
        "425": 108,
        "450": 107,
        "475": null,
        "500": null
      }
    },
    {
      "block": 18,
      "line_no": 42,
      "nominal_composition": "18Cr–10Ni–Cb",
      "product_form": "Wld. pipe",
      "spec_no": "SA–312",
