Repository: danivelas0/asme-pcc

File: resources/bpvc_ii_d_metric_2025/table_u.json (part 19 of 61)
    "Size/Thickness, mm",
    "Min. Tensile Strength, MPa"
  ],
  "columns_values": [
        "625": null,
        "650": null,
        "675": null,
        "700": null,
        "725": null,
        "750": null,
        "775": null,
        "800": null,
        "825": null,
        "850": null,
        "875": null,
        "900": null
      }
    },
    {
      "block": 17,
      "line_no": 23,
      "nominal_composition": "3/4Ni–1Cu–3/4Cr",
      "product_form": "Plate",
      "spec_no": "SA–736",
      "type_grade": "A",
      "alloy_desig_uns_no": null,
      "class_condition_temper": 3,
      "size_thickness_mm": "≤50",
      "min_tensile_strength_mpa": 585,
      "values": {
        "40": 586,
        "100": 586,
        "150": 586,
        "200": 586,
        "250": 586,
        "300": 586,
        "325": 586,
        "350": 586,
        "375": null,
        "400": null,
        "425": null,
        "450": null,
        "475": null,
        "500": null,
        "525": null,
        "550": null,
        "575": null,
        "600": null,
        "625": null,
        "650": null,
        "675": null,
        "700": null,
        "725": null,
        "750": null,
        "775": null,
        "800": null,
        "825": null,
        "850": null,
        "875": null,
        "900": null
      }
    },
    {
      "block": 17,
      "line_no": 24,
      "nominal_composition": "3/4Ni–1Mo–3/4Cr",
      "product_form": "Castings",
      "spec_no": "SA–217",
      "type_grade": "WC5",
      "alloy_desig_uns_no": "J22000",
      "class_condition_temper": null,
      "size_thickness_mm": null,
      "min_tensile_strength_mpa": 485,
      "values": {
        "40": 483,
        "100": 483,
        "150": 483,
        "200": 483,
        "250": 483,
        "300": 483,
        "325": 483,
        "350": 483,
        "375": 483,
        "400": 483,
        "425": 483,
        "450": 470,
        "475": 448,
        "500": 422,
        "525": 390,
        "550": null,
        "575": null,
        "600": null,
        "625": null,
        "650": null,
        "675": null,
        "700": null,
        "725": null,
        "750": null,
        "775": null,
        "800": null,
        "825": null,
        "850": null,
        "875": null,
        "900": null
      }
    },
    {
      "block": 17,
      "line_no": 25,
      "nominal_composition": "1Ni–1/2Cr–1/2Mo",
      "product_form": "Castings",
      "spec_no": "SA–217",
      "type_grade": "WC4",
      "alloy_desig_uns_no": "J12082",
      "class_condition_temper": null,
      "size_thickness_mm": null,
      "min_tensile_strength_mpa": 485,
      "values": {
        "40": 483,
        "100": 483,
        "150": 483,
        "200": 483,
        "250": 483,
        "300": 483,
        "325": 483,
        "350": 483,
        "375": 483,
        "400": 483,
        "425": 483,
        "450": 470,
        "475": 448,
        "500": 422,
        "525": 390,
        "550": null,
        "575": null,
        "600": null,
        "625": null,
        "650": null,
        "675": null,
        "700": null,
        "725": null,
        "750": null,
        "775": null,
        "800": null,
        "825": null,
        "850": null,
        "875": null,
        "900": null
      }
    },
    {
      "block": 17,
      "line_no": 26,
      "nominal_composition": "11/4Ni–1Cr–1/2Mo",
      "product_form": "Plate",
      "spec_no": "SA–517",
      "type_grade": "P",
      "alloy_desig_uns_no": "K21650",
      "class_condition_temper": null,
      "size_thickness_mm": "65 < t ≤100",
      "min_tensile_strength_mpa": 725,
      "values": {
        "40": 724,
        "100": 724,
        "150": 724,
        "200": 724,
        "250": 724,
        "300": 724,
        "325": 723,
        "350": 721,
        "375": 706,
        "400": 689,
        "425": 669,
        "450": 645,
        "475": 617,
        "500": 585,
        "525": 550,
        "550": null,
        "575": null,
        "600": null,
        "625": null,
        "650": null,
        "675": null,
        "700": null,
        "725": null,
        "750": null,
        "775": null,
        "800": null,
        "825": null,
        "850": null,
        "875": null,
        "900": null
      }
    },
    {
      "block": 17,
      "line_no": 27,
      "nominal_composition": "11/4Ni–1Cr–1/2Mo",
      "product_form": "Plate",
      "spec_no": "SA–517",
      "type_grade": "P",
      "alloy_desig_uns_no": "K21650",
      "class_condition_temper": null,
      "size_thickness_mm": "≤65",
      "min_tensile_strength_mpa": 795,
      "values": {
        "40": 793,
        "100": 793,
        "150": 793,
        "200": 793,
        "250": 793,
        "300": 793,
        "325": 792,
        "350": 790,
        "375": 774,
        "400": 755,
        "425": 732,
        "450": 706,
        "475": 675,
        "500": 641,
        "525": 602,
        "550": null,
        "575": null,
        "600": null,
        "625": null,
        "650": null,
        "675": null,
        "700": null,
        "725": null,
        "750": null,
        "775": null,
        "800": null,
        "825": null,
        "850": null,
        "875": null,
        "900": null
      }
    },
    {
      "block": 17,
      "line_no": 28,
      "nominal_composition": null,
      "product_form": "Forgings",
      "spec_no": "SA–350",
      "type_grade": "LF5",
      "alloy_desig_uns_no": "K13050",
      "class_condition_temper": 1,
      "size_thickness_mm": null,
      "min_tensile_strength_mpa": 415,
      "values": {
        "40": 414,
        "100": null,
        "150": null,
        "200": null,
        "250": null,
        "300": null,
        "325": null,
        "350": null,
        "375": null,
        "400": null,
        "425": null,
        "450": null,
        "475": null,
        "500": null,
        "525": null,
        "550": null,
        "575": null,
        "600": null,
        "625": null,
        "650": null,
        "675": null,
        "700": null,
        "725": null,
        "750": null,
        "775": null,
        "800": null,
        "825": null,
        "850": null,
        "875": null,
        "900": null
      }
    },
    {
      "block": 17,
      "line_no": 29,
      "nominal_composition": null,
      "product_form": "Forgings",
      "spec_no": "SA–350",
      "type_grade": "LF5",
      "alloy_desig_uns_no": "K13050",
      "class_condition_temper": 2,
      "size_thickness_mm": null,
      "min_tensile_strength_mpa": 485,
      "values": {
        "40": 483,
        "100": null,
        "150": null,
        "200": null,
        "250": null,
        "300": null,
        "325": null,
        "350": null,
        "375": null,
        "400": null,
        "425": null,
        "450": null,
        "475": null,
        "500": null,
        "525": null,
        "550": null,
        "575": null,
        "600": null,
        "625": null,
        "650": null,
        "675": null,
        "700": null,
        "725": null,
        "750": null,
        "775": null,
        "800": null,
        "825": null,
        "850": null,
        "875": null,
        "900": null
      }
    },
    {
      "block": 17,
      "line_no": 30,
      "nominal_composition": "13/4Ni–3/4Cr–1/4Mo",
      "product_form": "Bolting",
      "spec_no": "SA–320",
      "type_grade": "L43",
      "alloy_desig_uns_no": "G43400",
      "class_condition_temper": null,
      "size_thickness_mm": "≤100",
      "min_tensile_strength_mpa": 860,
      "values": {
        "40": 862,
        "100": 862,
        "150": 862,
        "200": 862,
        "250": 862,
        "300": 862,
        "325": 862,
        "350": 847,
        "375": 825,
        "400": 803,
        "425": 781,
        "450": 751,
        "475": 725,
        "500": 703,
        "525": 693,
        "550": null,
        "575": null,
        "600": null,
        "625": null,
        "650": null,
        "675": null,
        "700": null,
        "725": null,
        "750": null,
        "775": null,
        "800": null,
        "825": null,
        "850": null,
        "875": null,
        "900": null
      }
    },
    {
      "block": 17,
      "line_no": 31,
      "nominal_composition": "13/4Ni–3/4Cr–1/4Mo",
      "product_form": "Forgings",
      "spec_no": "SA–372",
      "type_grade": "L",
      "alloy_desig_uns_no": "K24055",
      "class_condition_temper": null,
      "size_thickness_mm": null,
      "min_tensile_strength_mpa": 1070,
      "values": {
        "40": 1069,
        "100": 1069,
        "150": 1069,
        "200": 1069,
        "250": 1069,
        "300": 1069,
        "325": 1069,
        "350": 1069,
        "375": 1069,
        "400": 1069,
        "425": 1058,
        "450": 1021,
        "475": 986,
        "500": 958,
        "525": 942,
        "550": null,
        "575": null,
        "600": null,
        "625": null,
        "650": null,
        "675": null,
        "700": null,
        "725": null,
        "750": null,
        "775": null,
        "800": null,
        "825": null,
        "850": null,
        "875": null,
        "900": null
      }
    },
    {
      "block": 17,
      "line_no": 32,
      "nominal_composition": "13/4Ni–3/4Cr–1/4Mo",
      "product_form": "Bolting",
      "spec_no": "SA–574",
      "type_grade": 4340,
      "alloy_desig_uns_no": "G43400",
      "class_condition_temper": null,
      "size_thickness_mm": "≥16",
      "min_tensile_strength_mpa": 1170,
      "values": {
        "40": 1170,
        "100": 1170,
        "150": 1170,
        "200": 1170,
        "250": 1170,
        "300": 1170,
        "325": 1170,
        "350": 1150,
        "375": 1120,
        "400": 1090,
        "425": 1060,
        "450": 1020,
        "475": 984,
        "500": 954,
        "525": 941,
        "550": null,
        "575": null,
        "600": null,
        "625": null,
        "650": null,
        "675": null,
        "700": null,
        "725": null,
        "750": null,
        "775": null,
        "800": null,
        "825": null,
        "850": null,
        "875": null,
        "900": null
      }
    },
    {
      "block": 17,
      "line_no": 33,
      "nominal_composition": "13/4Ni–3/4Cr–1/4Mo",
      "product_form": "Bolting",
      "spec_no": "SA–574",
      "type_grade": 4340,
      "alloy_desig_uns_no": "G43400",
      "class_condition_temper": null,
      "size_thickness_mm": "≤13",
      "min_tensile_strength_mpa": 1240,
      "values": {
        "40": 1240,
        "100": 1240,
        "150": 1240,
        "200": 1240,
        "250": 1240,
        "300": 1240,
        "325": 1240,
        "350": 1220,
        "375": 1190,
        "400": 1150,
        "425": 1120,
        "450": 1080,
        "475": 1040,
        "500": 1010,
        "525": 996,
        "550": null,
        "575": null,
        "600": null,
        "625": null,
        "650": null,
        "675": null,
        "700": null,
        "725": null,
        "750": null,
        "775": null,
        "800": null,
        "825": null,
        "850": null,
        "875": null,
        "900": null
      }
    },
    {
      "block": 17,
      "line_no": 34,
      "nominal_composition": "2Ni–3/4Cr–1/4Mo",
      "product_form": "Bolting",
      "spec_no": "SA–540",
      "type_grade": "B23",
      "alloy_desig_uns_no": "H43400",
      "class_condition_temper": 5,
      "size_thickness_mm": "150 < t ≤240",
      "min_tensile_strength_mpa": 795,
      "values": {
        "40": 793,
        "100": 793,
        "150": 793,
        "200": 793,
        "250": 793,
        "300": 793,
        "325": 790,
        "350": 776,
        "375": 759,
        "400": 737,
        "425": 714,
        "450": 689,
        "475": 665,
        "500": 646,
        "525": 636,
        "550": null,
        "575": null,
        "600": null,
        "625": null,
        "650": null,
        "675": null,
        "700": null,
        "725": null,
        "750": null,
        "775": null,
        "800": null,
        "825": null,
        "850": null,
        "875": null,
        "900": null
      }
    },
    {
      "block": 17,
      "line_no": 35,
      "nominal_composition": "2Ni–3/4Cr–1/4Mo",
      "product_form": "Bolting",
      "spec_no": "SA–540",
      "type_grade": "B23",
      "alloy_desig_uns_no": "H43400",
      "class_condition_temper": 5,
      "size_thickness_mm": "≤150",
      "min_tensile_strength_mpa": 825,
      "values": {
        "40": 827,
        "100": 827,
        "150": 827,
        "200": 827,
        "250": 827,
        "300": 827,
        "325": 825,
        "350": 811,
        "375": 792,
        "400": 770,
        "425": 745,
        "450": 719,
        "475": 695,
        "500": 674,
        "525": 664,
        "550": null,
        "575": null,
        "600": null,
        "625": null,
        "650": null,
        "675": null,
        "700": null,
        "725": null,
        "750": null,
        "775": null,
        "800": null,
        "825": null,
        "850": null,
        "875": null,
        "900": null
      }
    },
    {
      "block": 17,
      "line_no": 36,
      "nominal_composition": "2Ni–3/4Cr–1/4Mo",
      "product_form": "Bolting",
      "spec_no": "SA–540",
      "type_grade": "B23",
      "alloy_desig_uns_no": "H43400",
      "class_condition_temper": 4,
      "size_thickness_mm": "≤240",
      "min_tensile_strength_mpa": 930,
      "values": {
        "40": 931,
        "100": 931,
        "150": 931,
        "200": 931,
        "250": 931,
        "300": 931,
        "325": 928,
        "350": 911,
        "375": 891,
        "400": 866,
        "425": 838,
        "450": 809,
        "475": 781,
        "500": 758,
        "525": 747,
        "550": null,
        "575": null,
        "600": null,
        "625": null,
        "650": null,
        "675": null,
        "700": null,
        "725": null,
        "750": null,
        "775": null,
        "800": null,
        "825": null,
        "850": null,
        "875": null,
        "900": null
      }
    },
    {
      "block": 17,
      "line_no": 37,
      "nominal_composition": "2Ni–3/4Cr–1/4Mo",
      "product_form": "Bolting",
      "spec_no": "SA–540",
      "type_grade": "B23",
      "alloy_desig_uns_no": "H43400",
      "class_condition_temper": 3,
      "size_thickness_mm": "≤240",
      "min_tensile_strength_mpa": 1000,
      "values": {
        "40": 1000,
        "100": 1000,
        "150": 1000,
        "200": 1000,
        "250": 1000,
        "300": 1000,
        "325": 997,
        "350": 979,
        "375": 957,
        "400": 930,
        "425": 900,
        "450": 869,
        "475": 839,
        "500": 814,
        "525": 803,
        "550": null,
        "575": null,
        "600": null,
        "625": null,
        "650": null,
        "675": null,
        "700": null,
        "725": null,
        "750": null,
        "775": null,
        "800": null,
        "825": null,
        "850": null,
        "875": null,
        "900": null
      }
    },
    {
      "block": 17,
      "line_no": 38,
      "nominal_composition": null,
      "product_form": "Bolting",
      "spec_no": "SA/ISO 898–1",
      "type_grade": 10.9,
      "alloy_desig_uns_no": null,
      "class_condition_temper": null,
      "size_thickness_mm": null,
      "min_tensile_strength_mpa": 1040,
      "values": {
        "40": 1040,
        "100": 1040,
        "150": 1040,
        "200": null,
        "250": null,
        "300": null,
        "325": null,
        "350": null,
        "375": null,
        "400": null,
        "425": null,
        "450": null,
        "475": null,
        "500": null,
        "525": null,
        "550": null,
        "575": null,
        "600": null,
        "625": null,
        "650": null,
        "675": null,
        "700": null,
        "725": null,
        "750": null,
        "775": null,
        "800": null,
        "825": null,
        "850": null,
        "875": null,
        "900": null
      }
    },
    {
      "block": 17,
      "line_no": 39,
      "nominal_composition": null,
      "product_form": "Bolting",
      "spec_no": "SA/ISO 898–1",
      "type_grade": 12.9,
      "alloy_desig_uns_no": null,
      "class_condition_temper": null,
      "size_thickness_mm": null,
      "min_tensile_strength_mpa": 1220,
      "values": {
        "40": 1220,
        "100": 1220,
        "150": 1220,
        "200": null,
        "250": null,
        "300": null,
        "325": null,
        "350": null,
        "375": null,
        "400": null,
        "425": null,
        "450": null,
        "475": null,
        "500": null,
        "525": null,
        "550": null,
        "575": null,
        "600": null,
        "625": null,
        "650": null,
        "675": null,
        "700": null,
        "725": null,
        "750": null,
        "775": null,
        "800": null,
        "825": null,
        "850": null,
        "875": null,
        "900": null
      }
    },
    {
      "block": 17,
      "line_no": 40,
      "nominal_composition": "2Ni–3/4Cr–1/4Mo",
      "product_form": "Bolting",
      "spec_no": "SA–540",
      "type_grade": "B23",
      "alloy_desig_uns_no": "H43400",
      "class_condition_temper": 2,
      "size_thickness_mm": "≤240",
      "min_tensile_strength_mpa": 1070,
      "values": {
        "40": 1070,
        "100": 1070,
        "150": 1070,
        "200": 1070,
        "250": 1070,
        "300": 1070,
        "325": 1070,
        "350": 1050,
        "375": 1020,
        "400": 994,
        "425": 962,
        "450": 929,
        "475": 897,
        "500": 870,
        "525": 858,
        "550": null,
        "575": null,
        "600": null,
        "625": null,
        "650": null,
        "675": null,
        "700": null,
        "725": null,
        "750": null,
        "775": null,
        "800": null,
        "825": null,
        "850": null,
        "875": null,
        "900": null
      }
    },
    {
      "block": 17,
      "line_no": 41,
      "nominal_composition": "2Ni–3/4Cr–1/4Mo",
      "product_form": "Bolting",
      "spec_no": "SA–540",
      "type_grade": "B23",
      "alloy_desig_uns_no": "H43400",
      "class_condition_temper": 1,
      "size_thickness_mm": "≤200",
      "min_tensile_strength_mpa": 1140,
      "values": {
        "40": 1140,
        "100": 1140,
        "150": 1140,
        "200": 1140,
        "250": 1140,
        "300": 1140,
        "325": 1140,
        "350": 1130,
        "375": 1090,
        "400": 1060,
        "425": 1020,
        "450": 989,
        "475": 955,
        "500": 927,
        "525": 913,
        "550": null,
        "575": null,
        "600": null,
        "625": null,
        "650": null,
        "675": null,
        "700": null,
        "725": null,
        "750": null,
        "775": null,
        "800": null,
        "825": null,
        "850": null,
        "875": null,
        "900": null
      }
    },
    {
      "block": 17,
      "line_no": 42,
      "nominal_composition": "2Ni–3/4Cr–1/3Mo",
      "product_form": "Bolting",
      "spec_no": "SA–540",
      "type_grade": "B24",
      "alloy_desig_uns_no": "K24064",
      "class_condition_temper": 5,
      "size_thickness_mm": "150 < t ≤240",
      "min_tensile_strength_mpa": 795,
      "values": {
        "40": 793,
        "100": 793,
        "150": 793,
        "200": 793,
        "250": 793,
        "300": 793,
        "325": 790,
        "350": 776,
        "375": 759,
        "400": 737,
        "425": 714,
        "450": 689,
        "475": 665,
        "500": 646,
        "525": 636,
        "550": null,
        "575": null,
        "600": null,
        "625": null,
        "650": null,
        "675": null,
        "700": null,
        "725": null,
        "750": null,
        "775": null,
        "800": null,
        "825": null,
        "850": null,
        "875": null,
        "900": null
      }
    },
    {
      "block": 17,
      "line_no": 43,
      "nominal_composition": "2Ni–3/4Cr–1/3Mo",
      "product_form": "Bolting",
      "spec_no": "SA–540",
      "type_grade": "B24",
      "alloy_desig_uns_no": "K24064",
      "class_condition_temper": 5,
      "size_thickness_mm": "≤150",
      "min_tensile_strength_mpa": 825,
      "values": {
        "40": 827,
        "100": 827,
        "150": 827,
        "200": 827,
        "250": 827,
        "300": 827,
        "325": 825,
        "350": 811,
        "375": 792,
        "400": 770,
        "425": 745,
        "450": 719,
        "475": 695,
        "500": 674,
        "525": 664,
        "550": null,
        "575": null,
        "600": null,
        "625": null,
        "650": null,
        "675": null,
        "700": null,
        "725": null,
        "750": null,
        "775": null,
        "800": null,
        "825": null,
        "850": null,
        "875": null,
        "900": null
      }
    },
    {
      "block": 17,
      "line_no": 44,
      "nominal_composition": "2Ni–3/4Cr–1/3Mo",
      "product_form": "Bolting",
      "spec_no": "SA–540",
      "type_grade": "B24",
      "alloy_desig_uns_no": "K24064",
      "class_condition_temper": 4,
      "size_thickness_mm": "≤240",
      "min_tensile_strength_mpa": 930,
      "values": {
        "40": 931,
        "100": 931,
        "150": 931,
        "200": 931,
        "250": 931,
        "300": 931,
        "325": 928,
        "350": 911,
        "375": 891,
        "400": 866,
        "425": 838,
        "450": 809,
        "475": 781,
        "500": 758,
        "525": 747,
        "550": null,
        "575": null,
        "600": null,
        "625": null,
        "650": null,
        "675": null,
        "700": null,
        "725": null,
        "750": null,
        "775": null,
        "800": null,
        "825": null,
        "850": null,
        "875": null,
        "900": null
      }
    },
    {
      "block": 17,
      "line_no": 45,
      "nominal_composition": "2Ni–3/4Cr–1/3Mo",
      "product_form": "Bolting",
      "spec_no": "SA–540",
      "type_grade": "B24",
      "alloy_desig_uns_no": "K24064",
      "class_condition_temper": 3,
      "size_thickness_mm": "≤240",
      "min_tensile_strength_mpa": 1000,
      "values": {
        "40": 1000,
        "100": 1000,
        "150": 1000,
        "200": 1000,
        "250": 1000,
        "300": 1000,
        "325": 997,
        "350": 979,
        "375": 957,
        "400": 930,
        "425": 900,
        "450": 869,
        "475": 839,
        "500": 814,
        "525": 803,
        "550": null,
        "575": null,
        "600": null,
        "625": null,
        "650": null,
        "675": null,
        "700": null,
        "725": null,
        "750": null,
        "775": null,
        "800": null,
        "825": null,
        "850": null,
        "875": null,
        "900": null
      }
    },
    {
      "block": 18,
      "line_no": 1,
      "nominal_composition": "2Ni–3/4Cr–1/3Mo",
      "product_form": "Bolting",
      "spec_no": "SA–540",
      "type_grade": "B24",
      "alloy_desig_uns_no": "K24064",
      "class_condition_temper": 2,
      "size_thickness_mm": "≤240",
      "min_tensile_strength_mpa": 1070,
      "values": {
        "40": 1070,
        "100": 1070,
        "150": 1070,
        "200": 1070,
        "250": 1070,
        "300": 1070,
        "325": 1070,
        "350": 1050,
        "375": 1020,
        "400": 994,
        "425": 962,
        "450": 929,
        "475": 897,
        "500": 870,
        "525": 858,
        "550": null,
        "575": null,
        "600": null,
        "625": null,
        "650": null,
        "675": null,
        "700": null,
        "725": null,
        "750": null,
        "775": null,
        "800": null,
        "825": null,
        "850": null,
        "875": null,
        "900": null
      }
    },
    {
      "block": 18,
      "line_no": 2,
      "nominal_composition": "2Ni–3/4Cr–1/3Mo",
      "product_form": "Bolting",
      "spec_no": "SA–540",
      "type_grade": "B24",
      "alloy_desig_uns_no": "K24064",
      "class_condition_temper": 1,
      "size_thickness_mm": "≤200",
      "min_tensile_strength_mpa": 1140,
      "values": {
        "40": 1140,
        "100": 1140,
        "150": 1140,
        "200": 1140,
        "250": 1140,
        "300": 1140,
        "325": 1140,
        "350": 1130,
        "375": 1090,
        "400": 1060,
        "425": 1020,
        "450": 989,
        "475": 955,
        "500": 927,
        "525": 913,
        "550": null,
        "575": null,
        "600": null,
        "625": null,
        "650": null,
        "675": null,
        "700": null,
        "725": null,
        "750": null,
        "775": null,
        "800": null,
        "825": null,
        "850": null,
        "875": null,
        "900": null
      }
    },
    {
      "block": 18,
      "line_no": 3,
      "nominal_composition": null,
      "product_form": "Forgings",
      "spec_no": "SA–182",
      "type_grade": "FR",
      "alloy_desig_uns_no": "K22035",
      "class_condition_temper": null,
      "size_thickness_mm": null,
      "min_tensile_strength_mpa": 435,
      "values": {
        "40": 434,
        "100": null,
        "150": null,
        "200": null,
        "250": null,
        "300": null,
        "325": null,
        "350": null,
        "375": null,
        "400": null,
        "425": null,
        "450": null,
        "475": null,
        "500": null,
        "525": null,
        "550": null,
        "575": null,
        "600": null,
        "625": null,
        "650": null,
        "675": null,
        "700": null,
        "725": null,
        "750": null,
        "775": null,
        "800": null,
        "825": null,
        "850": null,
        "875": null,
        "900": null
      }
    },
    {
      "block": 18,
      "line_no": 4,
      "nominal_composition": null,
      "product_form": "Fittings",
      "spec_no": "SA–234",
      "type_grade": "WPR",
      "alloy_desig_uns_no": "K22035",
      "class_condition_temper": null,
      "size_thickness_mm": null,
      "min_tensile_strength_mpa": 435,
      "values": {
        "40": 434,
        "100": null,
        "150": null,
        "200": null,
        "250": null,
        "300": null,
        "325": null,
        "350": null,
        "375": null,
        "400": null,
        "425": null,
        "450": null,
        "475": null,
        "500": null,
        "525": null,
        "550": null,
        "575": null,
        "600": null,
        "625": null,
        "650": null,
        "675": null,
        "700": null,
        "725": null,
        "750": null,
        "775": null,
        "800": null,
        "825": null,
        "850": null,
        "875": null,
        "900": null
      }
    },
    {
      "block": 18,
      "line_no": 5,
      "nominal_composition": null,
      "product_form": "Smls. & wld. pipe",
      "spec_no": "SA–333",
      "type_grade": 9,
      "alloy_desig_uns_no": "K22035",
      "class_condition_temper": null,
      "size_thickness_mm": null,
      "min_tensile_strength_mpa": 435,
      "values": {
        "40": 434,
        "100": null,
        "150": null,
        "200": null,
        "250": null,
        "300": null,
        "325": null,
        "350": null,
        "375": null,
        "400": null,
        "425": null,
        "450": null,
        "475": null,
        "500": null,
        "525": null,
        "550": null,
        "575": null,
        "600": null,
        "625": null,
        "650": null,
        "675": null,
        "700": null,
        "725": null,
        "750": null,
        "775": null,
        "800": null,
        "825": null,
        "850": null,
        "875": null,
        "900": null
      }
    },
    {
      "block": 18,
      "line_no": 6,
      "nominal_composition": null,
      "product_form": "Tube",
      "spec_no": "SA–334",
      "type_grade": 9,
      "alloy_desig_uns_no": "K22035",
      "class_condition_temper": null,
      "size_thickness_mm": null,
      "min_tensile_strength_mpa": 435,
      "values": {
        "40": 434,
        "100": null,
        "150": null,
        "200": null,
        "250": null,
        "300": null,
        "325": null,
        "350": null,
        "375": null,
        "400": null,
        "425": null,
        "450": null,
        "475": null,
        "500": null,
        "525": null,
        "550": null,
        "575": null,
        "600": null,
        "625": null,
        "650": null,
        "675": null,
        "700": null,
        "725": null,
        "750": null,
        "775": null,
        "800": null,
        "825": null,
        "850": null,
        "875": null,
        "900": null
      }
    },
    {
      "block": 18,
      "line_no": 7,
      "nominal_composition": null,
      "product_form": "Forgings",
      "spec_no": "SA–350",
      "type_grade": "LF9",
      "alloy_desig_uns_no": "K22036",
      "class_condition_temper": null,
      "size_thickness_mm": null,
      "min_tensile_strength_mpa": 435,
      "values": {
        "40": 434,
        "100": null,
        "150": null,
        "200": null,
        "250": null,
        "300": null,
        "325": null,
        "350": null,
        "375": null,
        "400": null,
        "425": null,
        "450": null,
        "475": null,
        "500": null,
        "525": null,
        "550": null,
        "575": null,
        "600": null,
        "625": null,
        "650": null,
        "675": null,
        "700": null,
        "725": null,
        "750": null,
        "775": null,
        "800": null,
        "825": null,
        "850": null,
        "875": null,
        "900": null
      }
    },
    {
      "block": 18,
      "line_no": 8,
      "nominal_composition": null,
      "product_form": "Smls. & wld. ftgs.",
      "spec_no": "SA–420",
      "type_grade": "WPL9",
      "alloy_desig_uns_no": "K22035",
      "class_condition_temper": null,
      "size_thickness_mm": null,
      "min_tensile_strength_mpa": 435,
      "values": {
        "40": 434,
        "100": null,
        "150": null,
        "200": null,
        "250": null,
        "300": null,
        "325": null,
        "350": null,
        "375": null,
        "400": null,
        "425": null,
        "450": null,
        "475": null,
        "500": null,
        "525": null,
        "550": null,
        "575": null,
        "600": null,
        "625": null,
        "650": null,
        "675": null,
        "700": null,
        "725": null,
        "750": null,
        "775": null,
        "800": null,
        "825": null,
        "850": null,
        "875": null,
        "900": null
      }
    },
    {
      "block": 18,
      "line_no": 9,
      "nominal_composition": "2Ni–11/2Cr–1/4Mo–V",
      "product_form": "Forgings",
      "spec_no": "SA–372",
      "type_grade": "N",
      "alloy_desig_uns_no": "K23550",
      "class_condition_temper": 100,
      "size_thickness_mm": null,
      "min_tensile_strength_mpa": 795,
      "values": {
        "40": 793,
        "100": 793,
        "150": 793,
        "200": 793,
        "250": 793,
        "300": 793,
        "325": 790,
        "350": 776,
        "375": 759,
        "400": 737,
        "425": 714,
        "450": 689,
        "475": null,
        "500": null,
        "525": null,
        "550": null,
        "575": null,
        "600": null,
        "625": null,
        "650": null,
        "675": null,
        "700": null,
        "725": null,
        "750": null,
        "775": null,
        "800": null,
        "825": null,
        "850": null,
        "875": null,
        "900": null
      }
    },
    {
      "block": 18,
      "line_no": 10,
      "nominal_composition": "2Ni–11/2Cr–1/4Mo–V",
      "product_form": "Forgings",
      "spec_no": "SA–723",
      "type_grade": 1,
      "alloy_desig_uns_no": "K23550",
      "class_condition_temper": 1,
      "size_thickness_mm": null,
      "min_tensile_strength_mpa": 795,
      "values": {
        "40": 793,
        "100": 793,
        "150": 793,
        "200": 793,
        "250": 793,
        "300": 793,
        "325": 790,
        "350": 776,
        "375": 759,
        "400": 737,
        "425": 714,
        "450": 689,
        "475": null,
        "500": null,
        "525": null,
        "550": null,
        "575": null,
        "600": null,
        "625": null,
        "650": null,
        "675": null,
        "700": null,
        "725": null,
        "750": null,
        "775": null,
        "800": null,
        "825": null,
        "850": null,
        "875": null,
        "900": null
      }
    },
    {
      "block": 18,
      "line_no": 11,
      "nominal_composition": "2Ni–11/2Cr–1/4Mo–V",
      "product_form": "Forgings",
      "spec_no": "SA–372",
      "type_grade": "N",
      "alloy_desig_uns_no": "K23550",
      "class_condition_temper": 120,
      "size_thickness_mm": null,
      "min_tensile_strength_mpa": 930,
      "values": {
        "40": 931,
        "100": 931,
        "150": 931,
        "200": 931,
        "250": 931,
        "300": 931,
        "325": 928,
        "350": 911,
        "375": 891,
        "400": 866,
        "425": 838,
        "450": 809,
        "475": null,
        "500": null,
        "525": null,
        "550": null,
        "575": null,
        "600": null,
        "625": null,
        "650": null,
        "675": null,
        "700": null,
        "725": null,
        "750": null,
        "775": null,
        "800": null,
        "825": null,
        "850": null,
        "875": null,
        "900": null
      }
    },
    {
      "block": 18,
      "line_no": 12,
      "nominal_composition": "2Ni–11/2Cr–1/4Mo–V",
      "product_form": "Forgings",
      "spec_no": "SA–723",
      "type_grade": 1,
      "alloy_desig_uns_no": "K23550",
      "class_condition_temper": 2,
      "size_thickness_mm": null,
      "min_tensile_strength_mpa": 930,
      "values": {
        "40": 931,
        "100": 931,
        "150": 931,
        "200": 931,
        "250": 931,
        "300": 931,
        "325": 928,
        "350": 911,
        "375": 891,
        "400": 866,
        "425": 838,
        "450": 809,
        "475": null,
        "500": null,
        "525": null,
        "550": null,
        "575": null,
        "600": null,
        "625": null,
        "650": null,
        "675": null,
        "700": null,
        "725": null,
        "750": null,
        "775": null,
        "800": null,
        "825": null,
        "850": null,
        "875": null,
        "900": null
      }
    },
    {
      "block": 18,
      "line_no": 13,
      "nominal_composition": "2Ni–11/2Cr–1/4Mo–V",
      "product_form": "Forgings",
      "spec_no": "SA–723",
      "type_grade": 1,
      "alloy_desig_uns_no": "K23550",
      "class_condition_temper": "2a",
      "size_thickness_mm": null,
      "min_tensile_strength_mpa": 1000,
      "values": {
        "40": 1000,
        "100": 1000,
        "150": 1000,
        "200": 1000,
        "250": 1000,
        "300": 1000,
        "325": 997,
        "350": 979,
        "375": 957,
        "400": 930,
        "425": 900,
        "450": 869,
        "475": null,
        "500": null,
        "525": null,
        "550": null,
        "575": null,
        "600": null,
        "625": null,
        "650": null,
        "675": null,
        "700": null,
        "725": null,
        "750": null,
        "775": null,
        "800": null,
        "825": null,
        "850": null,
        "875": null,
        "900": null
      }
    },
    {
      "block": 18,
      "line_no": 14,
      "nominal_composition": "2Ni–11/2Cr–1/4Mo–V",
      "product_form": "Forgings",
      "spec_no": "SA–723",
      "type_grade": 1,
      "alloy_desig_uns_no": "K23550",
      "class_condition_temper": 3,
      "size_thickness_mm": null,
      "min_tensile_strength_mpa": 1070,
      "values": {
        "40": 1070,
        "100": 1070,
        "150": 1070,
        "200": 1070,
        "250": 1070,
        "300": 1070,
        "325": 1070,
        "350": 1050,
        "375": 1020,
        "400": 994,
        "425": 962,
        "450": 929,
        "475": null,
        "500": null,
        "525": null,
        "550": null,
        "575": null,
        "600": null,
        "625": null,
        "650": null,
        "675": null,
        "700": null,
        "725": null,
        "750": null,
        "775": null,
        "800": null,
        "825": null,
        "850": null,
        "875": null,
        "900": null
      }
    },
    {
      "block": 18,
      "line_no": 15,
      "nominal_composition": "2Ni–11/2Cr–1/4Mo–V",
      "product_form": "Forgings",
      "spec_no": "SA–723",
      "type_grade": 1,
      "alloy_desig_uns_no": "K23550",
      "class_condition_temper": 4,
      "size_thickness_mm": null,
      "min_tensile_strength_mpa": 1205,
      "values": {
        "40": 1210,
        "100": 1210,
        "150": 1210,
        "200": 1210,
        "250": 1210,
        "300": 1210,
        "325": 1200,
        "350": 1180,
        "375": 1160,
        "400": 1120,
        "425": 1090,
        "450": 1050,
        "475": null,
        "500": null,
        "525": null,
        "550": null,
        "575": null,
        "600": null,
        "625": null,
        "650": null,
        "675": null,
        "700": null,
        "725": null,
        "750": null,
        "775": null,
        "800": null,
        "825": null,
        "850": null,
        "875": null,
        "900": null
      }
    },
    {
      "block": 18,
      "line_no": 16,
      "nominal_composition": "2Ni–11/2Cr–1/4Mo–V",
      "product_form": "Forgings",
      "spec_no": "SA–723",
      "type_grade": 1,
      "alloy_desig_uns_no": "K23550",
      "class_condition_temper": 5,
      "size_thickness_mm": null,
      "min_tensile_strength_mpa": 1310,
      "values": {
        "40": 1310,
        "100": 1310,
        "150": 1310,
        "200": 1310,
        "250": 1310,
        "300": 1310,
        "325": 1310,
        "350": 1280,
        "375": 1250,
        "400": 1220,
        "425": 1180,
        "450": 1140,
        "475": null,
        "500": null,
        "525": null,
        "550": null,
        "575": null,
        "600": null,
        "625": null,
        "650": null,
        "675": null,
        "700": null,
        "725": null,
        "750": null,
        "775": null,
        "800": null,
        "825": null,
        "850": null,
        "875": null,
        "900": null
      }
    },
    {
      "block": 18,
      "line_no": 17,
      "nominal_composition": null,
      "product_form": "Pipe",
      "spec_no": "SA–333",
      "type_grade": 7,
      "alloy_desig_uns_no": "K21903",
      "class_condition_temper": null,
      "size_thickness_mm": null,
      "min_tensile_strength_mpa": 450,
      "values": {
        "40": 448,
        "100": 448,
        "150": 448,
        "200": 448,
        "250": 448,
        "300": 448,
        "325": 448,
        "350": 445,
        "375": 421,
        "400": 396,
        "425": 372,
        "450": 349,
        "475": 327,
        "500": 303,
        "525": 270,
        "550": null,
        "575": null,
        "600": null,
        "625": null,
        "650": null,
        "675": null,
        "700": null,
        "725": null,
        "750": null,
        "775": null,
        "800": null,
        "825": null,
        "850": null,
        "875": null,
        "900": null
      }
    },
    {
      "block": 18,
      "line_no": 18,
      "nominal_composition": null,
      "product_form": "Tube",
      "spec_no": "SA–334",
      "type_grade": 7,
      "alloy_desig_uns_no": "K21903",
      "class_condition_temper": null,
      "size_thickness_mm": null,
      "min_tensile_strength_mpa": 450,
      "values": {
        "40": 448,
        "100": 448,
        "150": 448,
        "200": 448,
        "250": 448,
        "300": 448,
        "325": 448,
        "350": 445,
        "375": 421,
        "400": 396,
        "425": 372,
