Repository: danivelas0/asme-pcc

File: resources/bpvc_ii_d_metric_2025/table_y_1.json (part 19 of 71)
    "Min. Yield Strength, MPa",
    "Notes"
  ],
  "columns_values": [
        "600": null,
        "625": null,
        "650": null,
        "675": null,
        "700": null,
        "725": null,
        "750": null,
        "775": null,
        "800": null,
        "825": null,
        "850": null,
        "875": null,
        "900": null
      }
    },
    {
      "block": 15,
      "line_no": 8,
      "nominal_composition": "17Cr–7Ni–1Al",
      "product_form": "Forgings",
      "spec_no": "SA–705",
      "type_grade": 631,
      "alloy_desig_uns_no": "S17700",
      "class_condition_temper": "TH1050",
      "size_thickness_mm": null,
      "min_tensile_strength_mpa": 1170,
      "min_yield_strength_mpa": 965,
      "notes": null,
      "values": {
        "40": 965,
        "65": null,
        "100": null,
        "125": null,
        "150": null,
        "175": null,
        "200": null,
        "225": null,
        "250": null,
        "275": null,
        "300": null,
        "325": null,
        "350": null,
        "375": null,
        "400": null,
        "425": null,
        "450": null,
        "475": null,
        "500": null,
        "525": null,
        "550": null,
        "575": null,
        "600": null,
        "625": null,
        "650": null,
        "675": null,
        "700": null,
        "725": null,
        "750": null,
        "775": null,
        "800": null,
        "825": null,
        "850": null,
        "875": null,
        "900": null
      }
    },
    {
      "block": 15,
      "line_no": 9,
      "nominal_composition": "17Cr–7Ni–1Al",
      "product_form": "Forgings",
      "spec_no": "SA–705",
      "type_grade": 631,
      "alloy_desig_uns_no": "S17700",
      "class_condition_temper": "RH950",
      "size_thickness_mm": null,
      "min_tensile_strength_mpa": 1275,
      "min_yield_strength_mpa": 1035,
      "notes": null,
      "values": {
        "40": 1030,
        "65": null,
        "100": null,
        "125": null,
        "150": null,
        "175": null,
        "200": null,
        "225": null,
        "250": null,
        "275": null,
        "300": null,
        "325": null,
        "350": null,
        "375": null,
        "400": null,
        "425": null,
        "450": null,
        "475": null,
        "500": null,
        "525": null,
        "550": null,
        "575": null,
        "600": null,
        "625": null,
        "650": null,
        "675": null,
        "700": null,
        "725": null,
        "750": null,
        "775": null,
        "800": null,
        "825": null,
        "850": null,
        "875": null,
        "900": null
      }
    },
    {
      "block": 15,
      "line_no": 10,
      "nominal_composition": null,
      "product_form": "Plate",
      "spec_no": "SA–240",
      "type_grade": null,
      "alloy_desig_uns_no": "S44400 …",
      "class_condition_temper": null,
      "size_thickness_mm": null,
      "min_tensile_strength_mpa": 415,
      "min_yield_strength_mpa": 275,
      "notes": null,
      "values": {
        "40": 276,
        "65": 252,
        "100": 238,
        "125": 230,
        "150": 223,
        "175": 218,
        "200": 213,
        "225": 209,
        "250": 204,
        "275": 200,
        "300": 196,
        "325": 191,
        "350": 187,
        "375": 183,
        "400": 178,
        "425": 173,
        "450": 168,
        "475": 162,
        "500": 155,
        "525": 147,
        "550": null,
        "575": null,
        "600": null,
        "625": null,
        "650": null,
        "675": null,
        "700": null,
        "725": null,
        "750": null,
        "775": null,
        "800": null,
        "825": null,
        "850": null,
        "875": null,
        "900": null
      }
    },
    {
      "block": 15,
      "line_no": 11,
      "nominal_composition": null,
      "product_form": "Smls. & wld. tube",
      "spec_no": "SA–268",
      "type_grade": null,
      "alloy_desig_uns_no": "S44400 …",
      "class_condition_temper": null,
      "size_thickness_mm": null,
      "min_tensile_strength_mpa": 415,
      "min_yield_strength_mpa": 275,
      "notes": null,
      "values": {
        "40": 276,
        "65": 252,
        "100": 238,
        "125": 230,
        "150": 223,
        "175": 218,
        "200": 213,
        "225": 209,
        "250": 204,
        "275": 200,
        "300": 196,
        "325": 191,
        "350": 187,
        "375": 183,
        "400": 178,
        "425": 173,
        "450": 168,
        "475": 162,
        "500": 155,
        "525": 147,
        "550": null,
        "575": null,
        "600": null,
        "625": null,
        "650": null,
        "675": null,
        "700": null,
        "725": null,
        "750": null,
        "775": null,
        "800": null,
        "825": null,
        "850": null,
        "875": null,
        "900": null
      }
    },
    {
      "block": 15,
      "line_no": 12,
      "nominal_composition": null,
      "product_form": "Bar",
      "spec_no": "SA–479",
      "type_grade": null,
      "alloy_desig_uns_no": "S44400 …",
      "class_condition_temper": null,
      "size_thickness_mm": "t ≤10",
      "min_tensile_strength_mpa": 415,
      "min_yield_strength_mpa": 310,
      "notes": null,
      "values": {
        "40": 310,
        "65": 283,
        "100": 268,
        "125": 259,
        "150": 251,
        "175": 245,
        "200": 239,
        "225": 235,
        "250": 229,
        "275": 225,
        "300": 220,
        "325": 215,
        "350": 210,
        "375": 206,
        "400": 200,
        "425": 195,
        "450": 189,
        "475": 182,
        "500": 174,
        "525": 165,
        "550": null,
        "575": null,
        "600": null,
        "625": null,
        "650": null,
        "675": null,
        "700": null,
        "725": null,
        "750": null,
        "775": null,
        "800": null,
        "825": null,
        "850": null,
        "875": null,
        "900": null
      }
    },
    {
      "block": 15,
      "line_no": 13,
      "nominal_composition": null,
      "product_form": "Plate",
      "spec_no": "SA–240",
      "type_grade": null,
      "alloy_desig_uns_no": "S43932 …",
      "class_condition_temper": null,
      "size_thickness_mm": null,
      "min_tensile_strength_mpa": 415,
      "min_yield_strength_mpa": 205,
      "notes": null,
      "values": {
        "40": 207,
        "65": 189,
        "100": 176,
        "125": 168,
        "150": 162,
        "175": 156,
        "200": 152,
        "225": 148,
        "250": 145,
        "275": 143,
        "300": 142,
        "325": 141,
        "350": 140,
        "375": 139,
        "400": 139,
        "425": 137,
        "450": 134,
        "475": 131,
        "500": 126,
        "525": 119,
        "550": null,
        "575": null,
        "600": null,
        "625": null,
        "650": null,
        "675": null,
        "700": null,
        "725": null,
        "750": null,
        "775": null,
        "800": null,
        "825": null,
        "850": null,
        "875": null,
        "900": null
      }
    },
    {
      "block": 15,
      "line_no": 14,
      "nominal_composition": null,
      "product_form": "Plate",
      "spec_no": "SA–240",
      "type_grade": 439,
      "alloy_desig_uns_no": "S43035 …",
      "class_condition_temper": null,
      "size_thickness_mm": null,
      "min_tensile_strength_mpa": 415,
      "min_yield_strength_mpa": 205,
      "notes": null,
      "values": {
        "40": 207,
        "65": 189,
        "100": 176,
        "125": 168,
        "150": 162,
        "175": 156,
        "200": 152,
        "225": 148,
        "250": 145,
        "275": 143,
        "300": 142,
        "325": 141,
        "350": 140,
        "375": 139,
        "400": 139,
        "425": 137,
        "450": 134,
        "475": 131,
        "500": 126,
        "525": 119,
        "550": null,
        "575": null,
        "600": null,
        "625": null,
        "650": null,
        "675": null,
        "700": null,
        "725": null,
        "750": null,
        "775": null,
        "800": null,
        "825": null,
        "850": null,
        "875": null,
        "900": null
      }
    },
    {
      "block": 15,
      "line_no": 15,
      "nominal_composition": null,
      "product_form": "Smls. & wld. tube",
      "spec_no": "SA–268",
      "type_grade": "TP439",
      "alloy_desig_uns_no": "S43035 …",
      "class_condition_temper": null,
      "size_thickness_mm": null,
      "min_tensile_strength_mpa": 415,
      "min_yield_strength_mpa": 205,
      "notes": null,
      "values": {
        "40": 207,
        "65": 189,
        "100": 176,
        "125": 168,
        "150": 162,
        "175": 156,
        "200": 152,
        "225": 148,
        "250": 145,
        "275": 143,
        "300": 142,
        "325": 141,
        "350": 140,
        "375": 139,
        "400": 139,
        "425": 137,
        "450": 134,
        "475": 131,
        "500": 126,
        "525": 119,
        "550": null,
        "575": null,
        "600": null,
        "625": null,
        "650": null,
        "675": null,
        "700": null,
        "725": null,
        "750": null,
        "775": null,
        "800": null,
        "825": null,
        "850": null,
        "875": null,
        "900": null
      }
    },
    {
      "block": 15,
      "line_no": 16,
      "nominal_composition": null,
      "product_form": "Wld. tube",
      "spec_no": "SA–803",
      "type_grade": "TP439",
      "alloy_desig_uns_no": "S43035 …",
      "class_condition_temper": null,
      "size_thickness_mm": null,
      "min_tensile_strength_mpa": 415,
      "min_yield_strength_mpa": 205,
      "notes": null,
      "values": {
        "40": 207,
        "65": 189,
        "100": 176,
        "125": 168,
        "150": 162,
        "175": 156,
        "200": 152,
        "225": 148,
        "250": 145,
        "275": 143,
        "300": 142,
        "325": 141,
        "350": 140,
        "375": 139,
        "400": 139,
        "425": 137,
        "450": 134,
        "475": 131,
        "500": 126,
        "525": 119,
        "550": null,
        "575": null,
        "600": null,
        "625": null,
        "650": null,
        "675": null,
        "700": null,
        "725": null,
        "750": null,
        "775": null,
        "800": null,
        "825": null,
        "850": null,
        "875": null,
        "900": null
      }
    },
    {
      "block": 15,
      "line_no": 17,
      "nominal_composition": null,
      "product_form": null,
      "spec_no": null,
      "type_grade": null,
      "alloy_desig_uns_no": null,
      "class_condition_temper": null,
      "size_thickness_mm": null,
      "min_tensile_strength_mpa": null,
      "min_yield_strength_mpa": null,
      "notes": null,
      "values": {
        "40": null,
        "65": null,
        "100": null,
        "125": null,
        "150": null,
        "175": null,
        "200": null,
        "225": null,
        "250": null,
        "275": null,
        "300": null,
        "325": null,
        "350": null,
        "375": null,
        "400": null,
        "425": null,
        "450": null,
        "475": null,
        "500": null,
        "525": null,
        "550": null,
        "575": null,
        "600": null,
        "625": null,
        "650": null,
        "675": null,
        "700": null,
        "725": null,
        "750": null,
        "775": null,
        "800": null,
        "825": null,
        "850": null,
        "875": null,
        "900": null
      }
    },
    {
      "block": 15,
      "line_no": 18,
      "nominal_composition": null,
      "product_form": "Smls. & wld. tube",
      "spec_no": "SA–268",
      "type_grade": "TP430 Ti",
      "alloy_desig_uns_no": "S43036 …",
      "class_condition_temper": null,
      "size_thickness_mm": null,
      "min_tensile_strength_mpa": 415,
      "min_yield_strength_mpa": 240,
      "notes": null,
      "values": {
        "40": 241,
        "65": 221,
        "100": 206,
        "125": 197,
        "150": 189,
        "175": 182,
        "200": 177,
        "225": 172,
        "250": 169,
        "275": 167,
        "300": 165,
        "325": 164,
        "350": 163,
        "375": 162,
        "400": 161,
        "425": 159,
        "450": 157,
        "475": null,
        "500": 153,
        "525": 147,
        "550": null,
        "575": null,
        "600": null,
        "625": null,
        "650": null,
        "675": null,
        "700": null,
        "725": null,
        "750": null,
        "775": null,
        "800": null,
        "825": null,
        "850": null,
        "875": null,
        "900": null
      }
    },
    {
      "block": 15,
      "line_no": 19,
      "nominal_composition": null,
      "product_form": "Bar",
      "spec_no": "SA–479",
      "type_grade": 439,
      "alloy_desig_uns_no": "S43035 …",
      "class_condition_temper": null,
      "size_thickness_mm": null,
      "min_tensile_strength_mpa": 485,
      "min_yield_strength_mpa": 275,
      "notes": null,
      "values": {
        "40": 276,
        "65": 252,
        "100": 236,
        "125": 225,
        "150": 215,
        "175": 208,
        "200": 202,
        "225": 197,
        "250": 193,
        "275": 191,
        "300": 189,
        "325": 188,
        "350": 187,
        "375": 185,
        "400": 184,
        "425": 182,
        "450": 179,
        "475": 174,
        "500": 167,
        "525": 158,
        "550": null,
        "575": null,
        "600": null,
        "625": null,
        "650": null,
        "675": null,
        "700": null,
        "725": null,
        "750": null,
        "775": null,
        "800": null,
        "825": null,
        "850": null,
        "875": null,
        "900": null
      }
    },
    {
      "block": 15,
      "line_no": 20,
      "nominal_composition": "26Cr–3Ni–3Mo",
      "product_form": "Plate",
      "spec_no": "SA–240",
      "type_grade": "26–3–3",
      "alloy_desig_uns_no": "S44660 …",
      "class_condition_temper": null,
      "size_thickness_mm": null,
      "min_tensile_strength_mpa": 585,
      "min_yield_strength_mpa": 450,
      "notes": null,
      "values": {
        "40": 448,
        "65": 418,
        "100": 399,
        "125": 387,
        "150": 377,
        "175": 368,
        "200": 362,
        "225": 356,
        "250": 351,
        "275": 347,
        "300": 344,
        "325": 342,
        "350": 341,
        "375": 340,
        "400": null,
        "425": null,
        "450": null,
        "475": null,
        "500": null,
        "525": null,
        "550": null,
        "575": null,
        "600": null,
        "625": null,
        "650": null,
        "675": null,
        "700": null,
        "725": null,
        "750": null,
        "775": null,
        "800": null,
        "825": null,
        "850": null,
        "875": null,
        "900": null
      }
    },
    {
      "block": 15,
      "line_no": 21,
      "nominal_composition": "26Cr–3Ni–3Mo",
      "product_form": "Smls. & wld. tube",
      "spec_no": "SA–268",
      "type_grade": "26–3–3",
      "alloy_desig_uns_no": "S44660 …",
      "class_condition_temper": null,
      "size_thickness_mm": null,
      "min_tensile_strength_mpa": 585,
      "min_yield_strength_mpa": 450,
      "notes": null,
      "values": {
        "40": 448,
        "65": 418,
        "100": 399,
        "125": 387,
        "150": 377,
        "175": 368,
        "200": 362,
        "225": 356,
        "250": 351,
        "275": 347,
        "300": 344,
        "325": 342,
        "350": 341,
        "375": 340,
        "400": null,
        "425": null,
        "450": null,
        "475": null,
        "500": null,
        "525": null,
        "550": null,
        "575": null,
        "600": null,
        "625": null,
        "650": null,
        "675": null,
        "700": null,
        "725": null,
        "750": null,
        "775": null,
        "800": null,
        "825": null,
        "850": null,
        "875": null,
        "900": null
      }
    },
    {
      "block": 15,
      "line_no": 22,
      "nominal_composition": "26Cr–3Ni–3Mo",
      "product_form": "Wld. tube",
      "spec_no": "SA–803",
      "type_grade": "26–3–3",
      "alloy_desig_uns_no": "S44660 …",
      "class_condition_temper": null,
      "size_thickness_mm": null,
      "min_tensile_strength_mpa": 585,
      "min_yield_strength_mpa": 450,
      "notes": null,
      "values": {
        "40": 448,
        "65": 418,
        "100": 399,
        "125": 387,
        "150": 377,
        "175": 368,
        "200": 362,
        "225": 356,
        "250": 351,
        "275": 347,
        "300": 344,
        "325": 342,
        "350": 341,
        "375": 340,
        "400": null,
        "425": null,
        "450": null,
        "475": null,
        "500": null,
        "525": null,
        "550": null,
        "575": null,
        "600": null,
        "625": null,
        "650": null,
        "675": null,
        "700": null,
        "725": null,
        "750": null,
        "775": null,
        "800": null,
        "825": null,
        "850": null,
        "875": null,
        "900": null
      }
    },
    {
      "block": 15,
      "line_no": 23,
      "nominal_composition": null,
      "product_form": "Smls. tube",
      "spec_no": "SA–268",
      "type_grade": "TP446–1",
      "alloy_desig_uns_no": "S44600 …",
      "class_condition_temper": null,
      "size_thickness_mm": null,
      "min_tensile_strength_mpa": 485,
      "min_yield_strength_mpa": 275,
      "notes": null,
      "values": {
        "40": 276,
        "65": 252,
        "100": 236,
        "125": 225,
        "150": 215,
        "175": 208,
        "200": 202,
        "225": 197,
        "250": 193,
        "275": 191,
        "300": 189,
        "325": 188,
        "350": 187,
        "375": 185,
        "400": 184,
        "425": 182,
        "450": 179,
        "475": 174,
        "500": 167,
        "525": 158,
        "550": null,
        "575": null,
        "600": null,
        "625": null,
        "650": null,
        "675": null,
        "700": null,
        "725": null,
        "750": null,
        "775": null,
        "800": null,
        "825": null,
        "850": null,
        "875": null,
        "900": null
      }
    },
    {
      "block": 15,
      "line_no": 24,
      "nominal_composition": null,
      "product_form": "Forgings",
      "spec_no": "SA–182",
      "type_grade": "FXM–27Cb",
      "alloy_desig_uns_no": "S44627 …",
      "class_condition_temper": null,
      "size_thickness_mm": null,
      "min_tensile_strength_mpa": 415,
      "min_yield_strength_mpa": 240,
      "notes": null,
      "values": {
        "40": 241,
        "65": 222,
        "100": 206,
        "125": 197,
        "150": 190,
        "175": 183,
        "200": 178,
        "225": 174,
        "250": 172,
        "275": 170,
        "300": 170,
        "325": 170,
        "350": 170,
        "375": null,
        "400": null,
        "425": null,
        "450": null,
        "475": null,
        "500": null,
        "525": null,
        "550": null,
        "575": null,
        "600": null,
        "625": null,
        "650": null,
        "675": null,
        "700": null,
        "725": null,
        "750": null,
        "775": null,
        "800": null,
        "825": null,
        "850": null,
        "875": null,
        "900": null
      }
    },
    {
      "block": 15,
      "line_no": 25,
      "nominal_composition": null,
      "product_form": "Plate",
      "spec_no": "SA–240",
      "type_grade": "XM–27",
      "alloy_desig_uns_no": "S44627 …",
      "class_condition_temper": null,
      "size_thickness_mm": null,
      "min_tensile_strength_mpa": 450,
      "min_yield_strength_mpa": 275,
      "notes": null,
      "values": {
        "40": 276,
        "65": 253,
        "100": 235,
        "125": 225,
        "150": 215,
        "175": 208,
        "200": 203,
        "225": 199,
        "250": 196,
        "275": 194,
        "300": 193,
        "325": 193,
        "350": 193,
        "375": 193,
        "400": 193,
        "425": 193,
        "450": 193,
        "475": 193,
        "500": 193,
        "525": 193,
        "550": null,
        "575": null,
        "600": null,
        "625": null,
        "650": null,
        "675": null,
        "700": null,
        "725": null,
        "750": null,
        "775": null,
        "800": null,
        "825": null,
        "850": null,
        "875": null,
        "900": null
      }
    },
    {
      "block": 15,
      "line_no": 26,
      "nominal_composition": null,
      "product_form": "Smls. & wld. tube",
      "spec_no": "SA–268",
      "type_grade": "TPXM–27",
      "alloy_desig_uns_no": "S44627 …",
      "class_condition_temper": null,
      "size_thickness_mm": null,
      "min_tensile_strength_mpa": 450,
      "min_yield_strength_mpa": 275,
      "notes": null,
      "values": {
        "40": 276,
        "65": 253,
        "100": 235,
        "125": 225,
        "150": 215,
        "175": 208,
        "200": 203,
        "225": 199,
        "250": 196,
        "275": 194,
        "300": 193,
        "325": 193,
        "350": 193,
        "375": 193,
        "400": 193,
        "425": 193,
        "450": 193,
        "475": 193,
        "500": 193,
        "525": 193,
        "550": null,
        "575": null,
        "600": null,
        "625": null,
        "650": null,
        "675": null,
        "700": null,
        "725": null,
        "750": null,
        "775": null,
        "800": null,
        "825": null,
        "850": null,
        "875": null,
        "900": null
      }
    },
    {
      "block": 15,
      "line_no": 27,
      "nominal_composition": null,
      "product_form": "Bar",
      "spec_no": "SA–479",
      "type_grade": "XM–27",
      "alloy_desig_uns_no": "S44627 …",
      "class_condition_temper": null,
      "size_thickness_mm": null,
      "min_tensile_strength_mpa": 450,
      "min_yield_strength_mpa": 275,
      "notes": null,
      "values": {
        "40": 276,
        "65": 253,
        "100": 235,
        "125": 225,
        "150": 215,
        "175": 208,
        "200": 203,
        "225": 199,
        "250": 196,
        "275": 194,
        "300": 193,
        "325": 193,
        "350": 193,
        "375": 193,
        "400": 193,
        "425": 193,
        "450": 193,
        "475": 193,
        "500": 193,
        "525": 193,
        "550": null,
        "575": null,
        "600": null,
        "625": null,
        "650": null,
        "675": null,
        "700": null,
        "725": null,
        "750": null,
        "775": null,
        "800": null,
        "825": null,
        "850": null,
        "875": null,
        "900": null
      }
    },
    {
      "block": 15,
      "line_no": 28,
      "nominal_composition": null,
      "product_form": null,
      "spec_no": null,
      "type_grade": null,
      "alloy_desig_uns_no": null,
      "class_condition_temper": null,
      "size_thickness_mm": null,
      "min_tensile_strength_mpa": null,
      "min_yield_strength_mpa": null,
      "notes": null,
      "values": {
        "40": null,
        "65": null,
        "100": null,
        "125": null,
        "150": null,
        "175": null,
        "200": null,
        "225": null,
        "250": null,
        "275": null,
        "300": null,
        "325": null,
        "350": null,
        "375": null,
        "400": null,
        "425": null,
        "450": null,
        "475": null,
        "500": null,
        "525": null,
        "550": null,
        "575": null,
        "600": null,
        "625": null,
        "650": null,
        "675": null,
        "700": null,
        "725": null,
        "750": null,
        "775": null,
        "800": null,
        "825": null,
        "850": null,
        "875": null,
        "900": null
      }
    },
    {
      "block": 15,
      "line_no": 29,
      "nominal_composition": null,
      "product_form": null,
      "spec_no": null,
      "type_grade": null,
      "alloy_desig_uns_no": null,
      "class_condition_temper": null,
      "size_thickness_mm": null,
      "min_tensile_strength_mpa": null,
      "min_yield_strength_mpa": null,
      "notes": null,
      "values": {
        "40": null,
        "65": null,
        "100": null,
        "125": null,
        "150": null,
        "175": null,
        "200": null,
        "225": null,
        "250": null,
        "275": null,
        "300": null,
        "325": null,
        "350": null,
        "375": null,
        "400": null,
        "425": null,
        "450": null,
        "475": null,
        "500": null,
        "525": null,
        "550": null,
        "575": null,
        "600": null,
        "625": null,
        "650": null,
        "675": null,
        "700": null,
        "725": null,
        "750": null,
        "775": null,
        "800": null,
        "825": null,
        "850": null,
        "875": null,
        "900": null
      }
    },
    {
      "block": 15,
      "line_no": 30,
      "nominal_composition": "27Cr–1Mo–Ti",
      "product_form": "Plate",
      "spec_no": "SA–240",
      "type_grade": "XM–33",
      "alloy_desig_uns_no": "S44626 …",
      "class_condition_temper": null,
      "size_thickness_mm": null,
      "min_tensile_strength_mpa": 470,
      "min_yield_strength_mpa": 310,
      "notes": null,
      "values": {
        "40": 310,
        "65": 287,
        "100": 269,
        "125": 257,
        "150": 247,
        "175": 238,
        "200": 230,
        "225": 222,
        "250": 216,
        "275": 212,
        "300": 208,
        "325": 206,
        "350": 205,
        "375": 204,
        "400": null,
        "425": null,
        "450": null,
        "475": null,
        "500": null,
        "525": null,
        "550": null,
        "575": null,
        "600": null,
        "625": null,
        "650": null,
        "675": null,
        "700": null,
        "725": null,
        "750": null,
        "775": null,
        "800": null,
        "825": null,
        "850": null,
        "875": null,
        "900": null
      }
    },
    {
      "block": 15,
      "line_no": 31,
      "nominal_composition": "27Cr–1Mo–Ti",
      "product_form": "Smls. & wld. tube",
      "spec_no": "SA–268",
      "type_grade": "TPXM–33",
      "alloy_desig_uns_no": "S44626 …",
      "class_condition_temper": null,
      "size_thickness_mm": null,
      "min_tensile_strength_mpa": 470,
      "min_yield_strength_mpa": 310,
      "notes": null,
      "values": {
        "40": 310,
        "65": 287,
        "100": 269,
        "125": 257,
        "150": 247,
        "175": 238,
        "200": 230,
        "225": 222,
        "250": 216,
        "275": 212,
        "300": 208,
        "325": 206,
        "350": 205,
        "375": 204,
        "400": null,
        "425": null,
        "450": null,
        "475": null,
        "500": null,
        "525": null,
        "550": null,
        "575": null,
        "600": null,
        "625": null,
        "650": null,
        "675": null,
        "700": null,
        "725": null,
        "750": null,
        "775": null,
        "800": null,
        "825": null,
        "850": null,
        "875": null,
        "900": null
      }
    },
    {
      "block": 15,
      "line_no": 32,
      "nominal_composition": null,
      "product_form": "Bar",
      "spec_no": "SA–479",
      "type_grade": null,
      "alloy_desig_uns_no": "S44700 …",
      "class_condition_temper": null,
      "size_thickness_mm": null,
      "min_tensile_strength_mpa": 485,
      "min_yield_strength_mpa": 380,
      "notes": null,
      "values": {
        "40": 379,
        "65": 351,
        "100": 330,
        "125": 318,
        "150": 308,
        "175": 300,
        "200": 295,
        "225": 290,
        "250": 288,
        "275": 286,
        "300": 285,
        "325": 284,
        "350": 283,
        "375": 279,
        "400": 273,
        "425": null,
        "450": null,
        "475": null,
        "500": null,
        "525": null,
        "550": null,
        "575": null,
        "600": null,
        "625": null,
        "650": null,
        "675": null,
        "700": null,
        "725": null,
        "750": null,
        "775": null,
        "800": null,
        "825": null,
        "850": null,
        "875": null,
        "900": null
      }
    },
    {
      "block": 15,
      "line_no": 33,
      "nominal_composition": null,
      "product_form": "Plate",
      "spec_no": "SA–240",
      "type_grade": null,
      "alloy_desig_uns_no": "S44700 …",
      "class_condition_temper": null,
      "size_thickness_mm": null,
      "min_tensile_strength_mpa": 550,
      "min_yield_strength_mpa": 415,
      "notes": null,
      "values": {
        "40": 414,
        "65": 382,
        "100": 360,
        "125": 347,
        "150": 336,
        "175": 327,
        "200": 321,
        "225": 316,
        "250": 314,
        "275": 312,
        "300": 311,
        "325": 310,
        "350": 308,
        "375": 305,
        "400": 298,
        "425": null,
        "450": null,
        "475": null,
        "500": null,
        "525": null,
        "550": null,
        "575": null,
        "600": null,
        "625": null,
        "650": null,
        "675": null,
        "700": null,
        "725": null,
        "750": null,
        "775": null,
        "800": null,
        "825": null,
        "850": null,
        "875": null,
        "900": null
      }
    },
    {
      "block": 15,
      "line_no": 34,
      "nominal_composition": null,
      "product_form": "Smls. & wld. tube",
      "spec_no": "SA–268",
      "type_grade": "29–4",
      "alloy_desig_uns_no": "S44700 …",
      "class_condition_temper": null,
      "size_thickness_mm": null,
      "min_tensile_strength_mpa": 550,
      "min_yield_strength_mpa": 415,
      "notes": null,
      "values": {
        "40": 414,
        "65": 382,
        "100": 360,
        "125": 347,
        "150": 336,
        "175": 327,
        "200": 321,
        "225": 316,
        "250": 314,
        "275": 312,
        "300": 311,
        "325": 310,
        "350": 308,
        "375": 305,
        "400": 298,
        "425": null,
        "450": null,
        "475": null,
        "500": null,
        "525": null,
        "550": null,
        "575": null,
        "600": null,
        "625": null,
        "650": null,
        "675": null,
        "700": null,
        "725": null,
        "750": null,
        "775": null,
        "800": null,
        "825": null,
        "850": null,
        "875": null,
        "900": null
      }
    },
    {
      "block": 15,
      "line_no": 35,
      "nominal_composition": "29Cr–4Mo–2Ni",
      "product_form": "Bar",
      "spec_no": "SA–479",
      "type_grade": null,
      "alloy_desig_uns_no": "S44800 …",
      "class_condition_temper": null,
      "size_thickness_mm": null,
      "min_tensile_strength_mpa": 485,
      "min_yield_strength_mpa": 380,
      "notes": null,
      "values": {
        "40": 379,
        "65": 338,
        "100": 311,
        "125": 294,
        "150": 280,
        "175": 267,
        "200": 256,
        "225": 247,
        "250": 239,
        "275": 233,
        "300": 229,
        "325": 226,
        "350": 224,
        "375": 223,
        "400": 221,
        "425": null,
        "450": null,
        "475": null,
        "500": null,
        "525": null,
        "550": null,
        "575": null,
        "600": null,
        "625": null,
        "650": null,
        "675": null,
        "700": null,
        "725": null,
        "750": null,
        "775": null,
        "800": null,
        "825": null,
        "850": null,
        "875": null,
        "900": null
      }
    },
    {
      "block": 15,
      "line_no": 36,
      "nominal_composition": "29Cr–4Mo–2Ni",
      "product_form": "Plate",
      "spec_no": "SA–240",
      "type_grade": null,
      "alloy_desig_uns_no": "S44800 …",
      "class_condition_temper": null,
      "size_thickness_mm": null,
      "min_tensile_strength_mpa": 550,
      "min_yield_strength_mpa": 415,
      "notes": null,
      "values": {
        "40": 414,
        "65": 369,
        "100": 339,
        "125": 321,
        "150": 305,
        "175": 291,
        "200": 279,
        "225": 269,
        "250": 261,
        "275": 254,
        "300": 249,
        "325": 247,
        "350": 245,
        "375": 243,
        "400": 241,
        "425": null,
        "450": null,
        "475": null,
        "500": null,
        "525": null,
        "550": null,
        "575": null,
        "600": null,
        "625": null,
        "650": null,
        "675": null,
        "700": null,
        "725": null,
        "750": null,
        "775": null,
        "800": null,
        "825": null,
        "850": null,
        "875": null,
        "900": null
      }
    },
    {
      "block": 15,
      "line_no": 37,
      "nominal_composition": "29Cr–4Mo–2Ni",
      "product_form": "Smls. & wld. tube",
      "spec_no": "SA–268",
      "type_grade": "29–4–2",
      "alloy_desig_uns_no": "S44800 …",
      "class_condition_temper": null,
      "size_thickness_mm": null,
      "min_tensile_strength_mpa": 550,
      "min_yield_strength_mpa": 415,
      "notes": null,
      "values": {
        "40": 414,
        "65": 369,
        "100": 339,
        "125": 321,
        "150": 305,
        "175": 291,
        "200": 279,
        "225": 269,
        "250": 261,
        "275": 254,
        "300": 249,
        "325": 247,
        "350": 245,
        "375": 243,
        "400": 241,
        "425": null,
        "450": null,
        "475": null,
        "500": null,
        "525": null,
        "550": null,
        "575": null,
        "600": null,
        "625": null,
        "650": null,
        "675": null,
        "700": null,
        "725": null,
        "750": null,
        "775": null,
        "800": null,
        "825": null,
        "850": null,
        "875": null,
        "900": null
      }
    },
    {
      "block": 15,
      "line_no": 38,
      "nominal_composition": "29Cr–4Mo–Ti",
      "product_form": "Smls. & wld. tube",
      "spec_no": "SA–268",
      "type_grade": null,
      "alloy_desig_uns_no": "S44735 …",
      "class_condition_temper": null,
      "size_thickness_mm": null,
      "min_tensile_strength_mpa": 515,
      "min_yield_strength_mpa": 415,
      "notes": null,
      "values": {
        "40": 414,
        "65": 369,
        "100": 339,
        "125": 321,
        "150": 305,
        "175": 291,
        "200": 279,
        "225": 269,
        "250": 261,
        "275": 254,
        "300": 249,
        "325": 247,
        "350": 245,
        "375": 243,
        "400": 241,
        "425": null,
        "450": null,
        "475": null,
        "500": null,
        "525": null,
        "550": null,
        "575": null,
        "600": null,
        "625": null,
        "650": null,
        "675": null,
        "700": null,
        "725": null,
        "750": null,
        "775": null,
        "800": null,
        "825": null,
        "850": null,
        "875": null,
        "900": null
      }
    },
    {
      "block": 15,
      "line_no": 39,
      "nominal_composition": null,
      "product_form": "Forgings",
      "spec_no": "SA–372",
      "type_grade": "D",
      "alloy_desig_uns_no": "K14508 …",
      "class_condition_temper": null,
      "size_thickness_mm": null,
      "min_tensile_strength_mpa": 725,
      "min_yield_strength_mpa": 450,
      "notes": null,
      "values": {
        "40": 448,
        "65": 433,
        "100": 422,
        "125": 416,
        "150": 411,
        "175": 407,
        "200": 404,
        "225": 403,
        "250": 402,
        "275": 400,
        "300": 399,
        "325": 396,
        "350": 392,
        "375": 385,
        "400": 377,
        "425": 366,
        "450": 353,
        "475": 339,
        "500": 323,
        "525": 306,
        "550": null,
        "575": null,
        "600": null,
        "625": null,
        "650": null,
        "675": null,
        "700": null,
        "725": null,
        "750": null,
        "775": null,
        "800": null,
        "825": null,
        "850": null,
        "875": null,
        "900": null
      }
    },
    {
      "block": 15,
      "line_no": 40,
      "nominal_composition": null,
      "product_form": "Castings",
      "spec_no": "SA–487",
      "type_grade": 2,
      "alloy_desig_uns_no": "J13005 A",
      "class_condition_temper": null,
      "size_thickness_mm": null,
      "min_tensile_strength_mpa": 585,
      "min_yield_strength_mpa": 365,
      "notes": null,
      "values": {
        "40": 365,
        "65": 353,
        "100": 346,
        "125": 340,
        "150": 332,
        "175": 323,
        "200": 313,
        "225": 304,
        "250": 295,
        "275": 289,
        "300": 284,
        "325": 281,
        "350": 278,
        "375": 274,
        "400": null,
        "425": null,
        "450": null,
        "475": null,
        "500": null,
        "525": null,
        "550": null,
        "575": null,
        "600": null,
        "625": null,
        "650": null,
        "675": null,
        "700": null,
        "725": null,
        "750": null,
        "775": null,
        "800": null,
        "825": null,
        "850": null,
        "875": null,
        "900": null
      }
    },
    {
      "block": 15,
      "line_no": 41,
      "nominal_composition": null,
      "product_form": "Castings",
      "spec_no": "SA–487",
      "type_grade": 2,
      "alloy_desig_uns_no": "J13005 B",
      "class_condition_temper": null,
      "size_thickness_mm": null,
      "min_tensile_strength_mpa": 620,
      "min_yield_strength_mpa": 450,
      "notes": null,
      "values": {
        "40": 448,
        "65": 433,
        "100": 424,
        "125": 416,
        "150": 407,
        "175": 396,
        "200": 384,
        "225": 372,
        "250": 362,
        "275": 354,
        "300": 348,
        "325": 345,
        "350": 341,
        "375": 336,
        "400": null,
        "425": null,
        "450": null,
        "475": null,
        "500": null,
        "525": null,
        "550": null,
        "575": null,
        "600": null,
        "625": null,
        "650": null,
        "675": null,
        "700": null,
        "725": null,
        "750": null,
        "775": null,
        "800": null,
        "825": null,
        "850": null,
        "875": null,
        "900": null
      }
    },
    {
      "block": 15,
      "line_no": 42,
      "nominal_composition": null,
      "product_form": "Plate",
      "spec_no": "SA–302",
      "type_grade": "A",
      "alloy_desig_uns_no": "K12021 …",
      "class_condition_temper": null,
      "size_thickness_mm": null,
      "min_tensile_strength_mpa": 515,
      "min_yield_strength_mpa": 310,
      "notes": null,
      "values": {
        "40": 310,
        "65": 299,
        "100": 290,
        "125": 286,
        "150": 282,
        "175": 278,
        "200": 275,
        "225": 272,
        "250": 269,
        "275": 266,
        "300": 263,
        "325": 260,
        "350": 256,
        "375": 252,
        "400": 247,
        "425": 240,
        "450": 231,
        "475": 220,
        "500": 206,
        "525": 187,
        "550": null,
        "575": null,
        "600": null,
        "625": null,
        "650": null,
        "675": null,
        "700": null,
        "725": null,
        "750": null,
        "775": null,
        "800": null,
        "825": null,
        "850": null,
        "875": null,
        "900": null
      }
    },
    {
      "block": 15,
      "line_no": 43,
      "nominal_composition": null,
      "product_form": "Wld. pipe",
