Repository: danivelas0/asme-pcc

File: resources/bpvc_ii_d_metric_2025/table_1a.json (part 20 of 57)
    "External Pressure Chart No.",
    "Notes"
  ],
  "columns_values": [
        "850": null,
        "875": null,
        "900": null
      }
    },
    {
      "block": 14,
      "line_no": 24,
      "nominal_composition": "11/2Si–1/2Mo",
      "product_form": "Smls. pipe",
      "spec_no": "SA–335",
      "type_grade": "P15",
      "alloy_desig_uns_no": "K11578",
      "class_condition_temper": null,
      "size_thickness_mm": null,
      "p_no": 3,
      "group_no": 1,
      "min_tensile_strength_mpa": 415,
      "min_yield_strength_mpa": 205,
      "i": "NP",
      "limits_iii": "NP",
      "viii_1": 538,
      "xii": 343,
      "external_pressure_chart_no": "CS–2 T3",
      "notes": null,
      "values": {
        "40": 118,
        "65": 118,
        "100": 118,
        "125": 118,
        "150": 118,
        "200": 118,
        "250": 118,
        "300": 117,
        "325": 115,
        "350": 114,
        "375": 112,
        "400": 110,
        "425": 107,
        "450": 96.9,
        "475": 88.8,
        "500": 76.4,
        "525": 55.6,
        "550": 32.1,
        "575": null,
        "600": null,
        "625": null,
        "650": null,
        "675": null,
        "700": null,
        "725": null,
        "750": null,
        "775": null,
        "800": null,
        "825": null,
        "850": null,
        "875": null,
        "900": null
      }
    },
    {
      "block": 14,
      "line_no": 25,
      "nominal_composition": "1/2Ni–1/2Cr–1/4Mo–V",
      "product_form": "Castings",
      "spec_no": "SA–487",
      "type_grade": 4,
      "alloy_desig_uns_no": "J13047",
      "class_condition_temper": "A",
      "size_thickness_mm": null,
      "p_no": 3,
      "group_no": 3,
      "min_tensile_strength_mpa": 620,
      "min_yield_strength_mpa": 415,
      "i": "NP",
      "limits_iii": 343,
      "viii_1": 343,
      "xii": 343,
      "external_pressure_chart_no": "CS–3 G1",
      "notes": null,
      "values": {
        "40": 177,
        "65": 177,
        "100": 177,
        "125": 177,
        "150": 177,
        "200": 177,
        "250": 177,
        "300": 177,
        "325": 177,
        "350": 177,
        "375": null,
        "400": null,
        "425": null,
        "450": null,
        "475": null,
        "500": null,
        "525": null,
        "550": null,
        "575": null,
        "600": null,
        "625": null,
        "650": null,
        "675": null,
        "700": null,
        "725": null,
        "750": null,
        "775": null,
        "800": null,
        "825": null,
        "850": null,
        "875": null,
        "900": null
      }
    },
    {
      "block": 14,
      "line_no": 26,
      "nominal_composition": "1/2Ni–1/2Cr–1/4Mo–V",
      "product_form": "Castings",
      "spec_no": "SA–487",
      "type_grade": 4,
      "alloy_desig_uns_no": "J13047",
      "class_condition_temper": "B",
      "size_thickness_mm": null,
      "p_no": "11A",
      "group_no": 3,
      "min_tensile_strength_mpa": 725,
      "min_yield_strength_mpa": 585,
      "i": "NP",
      "limits_iii": "NP",
      "viii_1": 371,
      "xii": 343,
      "external_pressure_chart_no": "CS–5 G1",
      "notes": null,
      "values": {
        "40": 207,
        "65": 207,
        "100": 207,
        "125": 207,
        "150": 207,
        "200": 207,
        "250": 207,
        "300": 207,
        "325": 207,
        "350": 207,
        "375": 207,
        "400": null,
        "425": null,
        "450": null,
        "475": null,
        "500": null,
        "525": null,
        "550": null,
        "575": null,
        "600": null,
        "625": null,
        "650": null,
        "675": null,
        "700": null,
        "725": null,
        "750": null,
        "775": null,
        "800": null,
        "825": null,
        "850": null,
        "875": null,
        "900": null
      }
    },
    {
      "block": 14,
      "line_no": 27,
      "nominal_composition": "1/2Ni–1/2Cr–1/4Mo–V",
      "product_form": "Castings",
      "spec_no": "SA–487",
      "type_grade": 4,
      "alloy_desig_uns_no": "J13047",
      "class_condition_temper": "E",
      "size_thickness_mm": null,
      "p_no": "11A",
      "group_no": 3,
      "min_tensile_strength_mpa": 795,
      "min_yield_strength_mpa": 655,
      "i": "NP",
      "limits_iii": "NP",
      "viii_1": 371,
      "xii": 343,
      "external_pressure_chart_no": "CS–5 G1",
      "notes": null,
      "values": {
        "40": 227,
        "65": 227,
        "100": 227,
        "125": 227,
        "150": 227,
        "200": 227,
        "250": 227,
        "300": 227,
        "325": 227,
        "350": 227,
        "375": 227,
        "400": null,
        "425": null,
        "450": null,
        "475": null,
        "500": null,
        "525": null,
        "550": null,
        "575": null,
        "600": null,
        "625": null,
        "650": null,
        "675": null,
        "700": null,
        "725": null,
        "750": null,
        "775": null,
        "800": null,
        "825": null,
        "850": null,
        "875": null,
        "900": null
      }
    },
    {
      "block": 14,
      "line_no": 28,
      "nominal_composition": "1/2Ni–1/2Mo–V",
      "product_form": "Forgings",
      "spec_no": "SA–541",
      "type_grade": 3,
      "alloy_desig_uns_no": "K12045",
      "class_condition_temper": 1,
      "size_thickness_mm": null,
      "p_no": 3,
      "group_no": 3,
      "min_tensile_strength_mpa": 550,
      "min_yield_strength_mpa": 345,
      "i": "NP",
      "limits_iii": 371,
      "viii_1": 427,
      "xii": 343,
      "external_pressure_chart_no": "CS–5 G23",
      "notes": null,
      "values": {
        "40": 158,
        "65": 158,
        "100": 158,
        "125": 158,
        "150": 158,
        "200": 158,
        "250": 158,
        "300": 158,
        "325": 158,
        "350": 158,
        "375": 158,
        "400": 158,
        "425": 158,
        "450": 158,
        "475": null,
        "500": null,
        "525": null,
        "550": null,
        "575": null,
        "600": null,
        "625": null,
        "650": null,
        "675": null,
        "700": null,
        "725": null,
        "750": null,
        "775": null,
        "800": null,
        "825": null,
        "850": null,
        "875": null,
        "900": null
      }
    },
    {
      "block": 14,
      "line_no": 29,
      "nominal_composition": "1/2Ni–1/2Mo–V",
      "product_form": "Forgings",
      "spec_no": "SA–541",
      "type_grade": 3,
      "alloy_desig_uns_no": "K12045",
      "class_condition_temper": 2,
      "size_thickness_mm": null,
      "p_no": 3,
      "group_no": 3,
      "min_tensile_strength_mpa": 620,
      "min_yield_strength_mpa": 450,
      "i": "NP",
      "limits_iii": 371,
      "viii_1": 371,
      "xii": "NP",
      "external_pressure_chart_no": "CS–5 …",
      "notes": null,
      "values": {
        "40": 177,
        "65": 177,
        "100": 177,
        "125": 177,
        "150": 177,
        "200": 177,
        "250": 177,
        "300": 177,
        "325": 177,
        "350": 177,
        "375": 177,
        "400": null,
        "425": null,
        "450": null,
        "475": null,
        "500": null,
        "525": null,
        "550": null,
        "575": null,
        "600": null,
        "625": null,
        "650": null,
        "675": null,
        "700": null,
        "725": null,
        "750": null,
        "775": null,
        "800": null,
        "825": null,
        "850": null,
        "875": null,
        "900": null
      }
    },
    {
      "block": 14,
      "line_no": 30,
      "nominal_composition": "3/4Ni–1/2Cr–1/2Mo–V",
      "product_form": "Forgings",
      "spec_no": "SA–592",
      "type_grade": "F",
      "alloy_desig_uns_no": "K11576",
      "class_condition_temper": null,
      "size_thickness_mm": "65 < t ≤100",
      "p_no": "11B",
      "group_no": 3,
      "min_tensile_strength_mpa": 725,
      "min_yield_strength_mpa": 620,
      "i": "NP",
      "limits_iii": "343 (SPT)",
      "viii_1": 343,
      "xii": 343,
      "external_pressure_chart_no": "CS–5 S7",
      "notes": null,
      "values": {
        "40": 207,
        "65": 207,
        "100": 207,
        "125": 207,
        "150": 207,
        "200": 207,
        "250": 207,
        "300": 207,
        "325": 207,
        "350": 207,
        "375": null,
        "400": null,
        "425": null,
        "450": null,
        "475": null,
        "500": null,
        "525": null,
        "550": null,
        "575": null,
        "600": null,
        "625": null,
        "650": null,
        "675": null,
        "700": null,
        "725": null,
        "750": null,
        "775": null,
        "800": null,
        "825": null,
        "850": null,
        "875": null,
        "900": null
      }
    },
    {
      "block": 14,
      "line_no": 31,
      "nominal_composition": "3/4Ni–1/2Cr–1/2Mo–V",
      "product_form": "Plate",
      "spec_no": "SA–517",
      "type_grade": "F",
      "alloy_desig_uns_no": "K11576",
      "class_condition_temper": null,
      "size_thickness_mm": "≤65",
      "p_no": "11B",
      "group_no": 3,
      "min_tensile_strength_mpa": 795,
      "min_yield_strength_mpa": 690,
      "i": "NP",
      "limits_iii": "343 (SPT)",
      "viii_1": 343,
      "xii": 343,
      "external_pressure_chart_no": "HT–1 …",
      "notes": null,
      "values": {
        "40": 227,
        "65": 227,
        "100": 227,
        "125": 227,
        "150": 227,
        "200": 227,
        "250": 227,
        "300": 227,
        "325": 227,
        "350": 226,
        "375": null,
        "400": null,
        "425": null,
        "450": null,
        "475": null,
        "500": null,
        "525": null,
        "550": null,
        "575": null,
        "600": null,
        "625": null,
        "650": null,
        "675": null,
        "700": null,
        "725": null,
        "750": null,
        "775": null,
        "800": null,
        "825": null,
        "850": null,
        "875": null,
        "900": null
      }
    },
    {
      "block": 14,
      "line_no": 32,
      "nominal_composition": "3/4Ni–1/2Cr–1/2Mo–V",
      "product_form": "Forgings",
      "spec_no": "SA–592",
      "type_grade": "F",
      "alloy_desig_uns_no": "K11576",
      "class_condition_temper": null,
      "size_thickness_mm": "≤65",
      "p_no": "11B",
      "group_no": 3,
      "min_tensile_strength_mpa": 795,
      "min_yield_strength_mpa": 690,
      "i": "NP",
      "limits_iii": "NP",
      "viii_1": 343,
      "xii": 343,
      "external_pressure_chart_no": "HT–1 …",
      "notes": null,
      "values": {
        "40": 227,
        "65": 227,
        "100": 227,
        "125": 227,
        "150": 227,
        "200": 227,
        "250": 227,
        "300": 227,
        "325": 227,
        "350": 226,
        "375": null,
        "400": null,
        "425": null,
        "450": null,
        "475": null,
        "500": null,
        "525": null,
        "550": null,
        "575": null,
        "600": null,
        "625": null,
        "650": null,
        "675": null,
        "700": null,
        "725": null,
        "750": null,
        "775": null,
        "800": null,
        "825": null,
        "850": null,
        "875": null,
        "900": null
      }
    },
    {
      "block": 14,
      "line_no": 33,
      "nominal_composition": "3/4Ni–1/2Cu–Mo",
      "product_form": "Smls. & wld. tube",
      "spec_no": "SA–423",
      "type_grade": 2,
      "alloy_desig_uns_no": "K11540",
      "class_condition_temper": null,
      "size_thickness_mm": null,
      "p_no": 4,
      "group_no": 2,
      "min_tensile_strength_mpa": 415,
      "min_yield_strength_mpa": 255,
      "i": 343,
      "limits_iii": "NP",
      "viii_1": 343,
      "xii": "NP",
      "external_pressure_chart_no": "CS–2",
      "notes": "W13, W14",
      "values": {
        "40": 118,
        "65": 118,
        "100": 118,
        "125": 118,
        "150": 118,
        "200": 118,
        "250": 118,
        "300": 118,
        "325": 118,
        "350": 118,
        "375": null,
        "400": null,
        "425": null,
        "450": null,
        "475": null,
        "500": null,
        "525": null,
        "550": null,
        "575": null,
        "600": null,
        "625": null,
        "650": null,
        "675": null,
        "700": null,
        "725": null,
        "750": null,
        "775": null,
        "800": null,
        "825": null,
        "850": null,
        "875": null,
        "900": null
      }
    },
    {
      "block": 14,
      "line_no": 34,
      "nominal_composition": "3/4Ni–1/2Cu–Mo",
      "product_form": "Wld. tube",
      "spec_no": "SA–423",
      "type_grade": 2,
      "alloy_desig_uns_no": "K11540",
      "class_condition_temper": null,
      "size_thickness_mm": null,
      "p_no": 4,
      "group_no": 2,
      "min_tensile_strength_mpa": 415,
      "min_yield_strength_mpa": 255,
      "i": 343,
      "limits_iii": "NP",
      "viii_1": 343,
      "xii": "NP",
      "external_pressure_chart_no": "CS–2 G24",
      "notes": null,
      "values": {
        "40": 101,
        "65": 101,
        "100": 101,
        "125": 101,
        "150": 101,
        "200": 101,
        "250": 101,
        "300": 101,
        "325": 101,
        "350": 101,
        "375": null,
        "400": null,
        "425": null,
        "450": null,
        "475": null,
        "500": null,
        "525": null,
        "550": null,
        "575": null,
        "600": null,
        "625": null,
        "650": null,
        "675": null,
        "700": null,
        "725": null,
        "750": null,
        "775": null,
        "800": null,
        "825": null,
        "850": null,
        "875": null,
        "900": null
      }
    },
    {
      "block": 14,
      "line_no": 35,
      "nominal_composition": "3/4Ni–1/2Mo–1/3Cr–V",
      "product_form": "Forgings",
      "spec_no": "SA–508",
      "type_grade": 2,
      "alloy_desig_uns_no": "K12766",
      "class_condition_temper": 1,
      "size_thickness_mm": null,
      "p_no": 3,
      "group_no": 3,
      "min_tensile_strength_mpa": 550,
      "min_yield_strength_mpa": 345,
      "i": "NP",
      "limits_iii": 371,
      "viii_1": 427,
      "xii": 343,
      "external_pressure_chart_no": "CS–5 G23",
      "notes": null,
      "values": {
        "40": 158,
        "65": 158,
        "100": 158,
        "125": 158,
        "150": 158,
        "200": 158,
        "250": 158,
        "300": 158,
        "325": 158,
        "350": 158,
        "375": 158,
        "400": 158,
        "425": 158,
        "450": 158,
        "475": null,
        "500": null,
        "525": null,
        "550": null,
        "575": null,
        "600": null,
        "625": null,
        "650": null,
        "675": null,
        "700": null,
        "725": null,
        "750": null,
        "775": null,
        "800": null,
        "825": null,
        "850": null,
        "875": null,
        "900": null
      }
    },
    {
      "block": 14,
      "line_no": 36,
      "nominal_composition": "3/4Ni–1/2Mo–1/3Cr–V",
      "product_form": "Forgings",
      "spec_no": "SA–541",
      "type_grade": 2,
      "alloy_desig_uns_no": "K12765",
      "class_condition_temper": 1,
      "size_thickness_mm": null,
      "p_no": 3,
      "group_no": 3,
      "min_tensile_strength_mpa": 550,
      "min_yield_strength_mpa": 345,
      "i": "NP",
      "limits_iii": 371,
      "viii_1": 427,
      "xii": 343,
      "external_pressure_chart_no": "CS–5 G23",
      "notes": null,
      "values": {
        "40": 158,
        "65": 158,
        "100": 158,
        "125": 158,
        "150": 158,
        "200": 158,
        "250": 158,
        "300": 158,
        "325": 158,
        "350": 158,
        "375": 158,
        "400": 158,
        "425": 158,
        "450": 158,
        "475": null,
        "500": null,
        "525": null,
        "550": null,
        "575": null,
        "600": null,
        "625": null,
        "650": null,
        "675": null,
        "700": null,
        "725": null,
        "750": null,
        "775": null,
        "800": null,
        "825": null,
        "850": null,
        "875": null,
        "900": null
      }
    },
    {
      "block": 14,
      "line_no": 37,
      "nominal_composition": "3/4Ni–1/2Mo–1/3Cr–V",
      "product_form": "Forgings",
      "spec_no": "SA–508",
      "type_grade": 2,
      "alloy_desig_uns_no": "K12766",
      "class_condition_temper": 2,
      "size_thickness_mm": null,
      "p_no": 3,
      "group_no": 3,
      "min_tensile_strength_mpa": 620,
      "min_yield_strength_mpa": 450,
      "i": "NP",
      "limits_iii": 371,
      "viii_1": 371,
      "xii": "NP",
      "external_pressure_chart_no": "CS–5 …",
      "notes": null,
      "values": {
        "40": 177,
        "65": 177,
        "100": 177,
        "125": 177,
        "150": 177,
        "200": 177,
        "250": 177,
        "300": 177,
        "325": 177,
        "350": 177,
        "375": 177,
        "400": null,
        "425": null,
        "450": null,
        "475": null,
        "500": null,
        "525": null,
        "550": null,
        "575": null,
        "600": null,
        "625": null,
        "650": null,
        "675": null,
        "700": null,
        "725": null,
        "750": null,
        "775": null,
        "800": null,
        "825": null,
        "850": null,
        "875": null,
        "900": null
      }
    },
    {
      "block": 14,
      "line_no": 38,
      "nominal_composition": "3/4Ni–1/2Mo–1/3Cr–V",
      "product_form": "Forgings",
      "spec_no": "SA–541",
      "type_grade": 2,
      "alloy_desig_uns_no": "K12765",
      "class_condition_temper": 2,
      "size_thickness_mm": null,
      "p_no": 3,
      "group_no": 3,
      "min_tensile_strength_mpa": 620,
      "min_yield_strength_mpa": 450,
      "i": "NP",
      "limits_iii": 371,
      "viii_1": 371,
      "xii": "NP",
      "external_pressure_chart_no": "CS–5 …",
      "notes": null,
      "values": {
        "40": 177,
        "65": 177,
        "100": 177,
        "125": 177,
        "150": 177,
        "200": 177,
        "250": 177,
        "300": 177,
        "325": 177,
        "350": 177,
        "375": 177,
        "400": null,
        "425": null,
        "450": null,
        "475": null,
        "500": null,
        "525": null,
        "550": null,
        "575": null,
        "600": null,
        "625": null,
        "650": null,
        "675": null,
        "700": null,
        "725": null,
        "750": null,
        "775": null,
        "800": null,
        "825": null,
        "850": null,
        "875": null,
        "900": null
      }
    },
    {
      "block": 14,
      "line_no": 39,
      "nominal_composition": "3/4Ni–1/2Mo–Cr–V",
      "product_form": "Forgings",
      "spec_no": "SA–508",
      "type_grade": 3,
      "alloy_desig_uns_no": "K12042",
      "class_condition_temper": 1,
      "size_thickness_mm": null,
      "p_no": 3,
      "group_no": 3,
      "min_tensile_strength_mpa": 550,
      "min_yield_strength_mpa": 345,
      "i": "NP",
      "limits_iii": 371,
      "viii_1": 427,
      "xii": 343,
      "external_pressure_chart_no": "CS–5 G23",
      "notes": null,
      "values": {
        "40": 158,
        "65": 158,
        "100": 158,
        "125": 158,
        "150": 158,
        "200": 158,
        "250": 158,
        "300": 158,
        "325": 158,
        "350": 158,
        "375": 158,
        "400": 158,
        "425": 158,
        "450": 158,
        "475": null,
        "500": null,
        "525": null,
        "550": null,
        "575": null,
        "600": null,
        "625": null,
        "650": null,
        "675": null,
        "700": null,
        "725": null,
        "750": null,
        "775": null,
        "800": null,
        "825": null,
        "850": null,
        "875": null,
        "900": null
      }
    },
    {
      "block": 14,
      "line_no": 40,
      "nominal_composition": "3/4Ni–1/2Mo–Cr–V",
      "product_form": "Forgings",
      "spec_no": "SA–508",
      "type_grade": 3,
      "alloy_desig_uns_no": "K12042",
      "class_condition_temper": 2,
      "size_thickness_mm": null,
      "p_no": 3,
      "group_no": 3,
      "min_tensile_strength_mpa": 620,
      "min_yield_strength_mpa": 450,
      "i": "NP",
      "limits_iii": 371,
      "viii_1": 371,
      "xii": "NP",
      "external_pressure_chart_no": "CS–5 …",
      "notes": null,
      "values": {
        "40": 177,
        "65": 177,
        "100": 177,
        "125": 177,
        "150": 177,
        "200": 177,
        "250": 177,
        "300": 177,
        "325": 177,
        "350": 177,
        "375": 177,
        "400": null,
        "425": null,
        "450": null,
        "475": null,
        "500": null,
        "525": null,
        "550": null,
        "575": null,
        "600": null,
        "625": null,
        "650": null,
        "675": null,
        "700": null,
        "725": null,
        "750": null,
        "775": null,
        "800": null,
        "825": null,
        "850": null,
        "875": null,
        "900": null
      }
    },
    {
      "block": 14,
      "line_no": 41,
      "nominal_composition": "3/4Ni–1Mo–3/4Cr",
      "product_form": "Castings",
      "spec_no": "SA–217",
      "type_grade": "WC5",
      "alloy_desig_uns_no": "J22000",
      "class_condition_temper": null,
      "size_thickness_mm": null,
      "p_no": 4,
      "group_no": 1,
      "min_tensile_strength_mpa": 485,
      "min_yield_strength_mpa": 275,
      "i": 593,
      "limits_iii": 371,
      "viii_1": 593,
      "xii": "NP",
      "external_pressure_chart_no": "CS–2",
      "notes": "G1, G17, T4",
      "values": {
        "40": 138,
        "65": 138,
        "100": 138,
        "125": 138,
        "150": 138,
        "200": 138,
        "250": 138,
        "300": 138,
        "325": 138,
        "350": 138,
        "375": 138,
        "400": 138,
        "425": 138,
        "450": 135,
        "475": 120,
        "500": 89.3,
        "525": 58.8,
        "550": 39.6,
        "575": 27.4,
        "600": 16.3,
        "625": null,
        "650": null,
        "675": null,
        "700": null,
        "725": null,
        "750": null,
        "775": null,
        "800": null,
        "825": null,
        "850": null,
        "875": null,
        "900": null
      }
    },
    {
      "block": 14,
      "line_no": 42,
      "nominal_composition": "1Ni–1/2Cr–1/2Mo",
      "product_form": "Castings",
      "spec_no": "SA–217",
      "type_grade": "WC4",
      "alloy_desig_uns_no": "J12082",
      "class_condition_temper": null,
      "size_thickness_mm": null,
      "p_no": 4,
      "group_no": 1,
      "min_tensile_strength_mpa": 485,
      "min_yield_strength_mpa": 275,
      "i": 538,
      "limits_iii": 371,
      "viii_1": 538,
      "xii": "NP",
      "external_pressure_chart_no": "CS–2",
      "notes": "G1, G17, T4",
      "values": {
        "40": 138,
        "65": 138,
        "100": 138,
        "125": 138,
        "150": 138,
        "200": 138,
        "250": 138,
        "300": 138,
        "325": 138,
        "350": 138,
        "375": 138,
        "400": 138,
        "425": 138,
        "450": 135,
        "475": 113,
        "500": 76.6,
        "525": 49.7,
        "550": 31.2,
        "575": null,
        "600": null,
        "625": null,
        "650": null,
        "675": null,
        "700": null,
        "725": null,
        "750": null,
        "775": null,
        "800": null,
        "825": null,
        "850": null,
        "875": null,
        "900": null
      }
    },
    {
      "block": 14,
      "line_no": 43,
      "nominal_composition": "11/4Ni–1Cr–1/2Mo",
      "product_form": "Plate",
      "spec_no": "SA–517",
      "type_grade": "P",
      "alloy_desig_uns_no": "K21650",
      "class_condition_temper": null,
      "size_thickness_mm": "65 < t ≤100",
      "p_no": "11B",
      "group_no": 8,
      "min_tensile_strength_mpa": 725,
      "min_yield_strength_mpa": 620,
      "i": "NP",
      "limits_iii": "371 (SPT)",
      "viii_1": 343,
      "xii": 343,
      "external_pressure_chart_no": "CS–5 …",
      "notes": null,
      "values": {
        "40": 207,
        "65": 207,
        "100": 207,
        "125": 207,
        "150": 207,
        "200": 207,
        "250": 207,
        "300": 207,
        "325": 207,
        "350": 206,
        "375": 202,
        "400": null,
        "425": null,
        "450": null,
        "475": null,
        "500": null,
        "525": null,
        "550": null,
        "575": null,
        "600": null,
        "625": null,
        "650": null,
        "675": null,
        "700": null,
        "725": null,
        "750": null,
        "775": null,
        "800": null,
        "825": null,
        "850": null,
        "875": null,
        "900": null
      }
    },
    {
      "block": 14,
      "line_no": 44,
      "nominal_composition": "11/4Ni–1Cr–1/2Mo",
      "product_form": "Plate",
      "spec_no": "SA–517",
      "type_grade": "P",
      "alloy_desig_uns_no": "K21650",
      "class_condition_temper": null,
      "size_thickness_mm": "≤65",
      "p_no": "11B",
      "group_no": 8,
      "min_tensile_strength_mpa": 795,
      "min_yield_strength_mpa": 690,
      "i": "NP",
      "limits_iii": "343 (SPT)",
      "viii_1": 343,
      "xii": 343,
      "external_pressure_chart_no": "HT–1 …",
      "notes": null,
      "values": {
        "40": 227,
        "65": 227,
        "100": 227,
        "125": 227,
        "150": 227,
        "200": 227,
        "250": 227,
        "300": 227,
        "325": 227,
        "350": 226,
        "375": null,
        "400": null,
        "425": null,
        "450": null,
        "475": null,
        "500": null,
        "525": null,
        "550": null,
        "575": null,
        "600": null,
        "625": null,
        "650": null,
        "675": null,
        "700": null,
        "725": null,
        "750": null,
        "775": null,
        "800": null,
        "825": null,
        "850": null,
        "875": null,
        "900": null
      }
    },
    {
      "block": 14,
      "line_no": 45,
      "nominal_composition": null,
      "product_form": "Forgings",
      "spec_no": "SA–350",
      "type_grade": "LF5",
      "alloy_desig_uns_no": "K13050",
      "class_condition_temper": 1,
      "size_thickness_mm": null,
      "p_no": "9A",
      "group_no": 1,
      "min_tensile_strength_mpa": 415,
      "min_yield_strength_mpa": 205,
      "i": "NP",
      "limits_iii": "NP",
      "viii_1": 260,
      "xii": 260,
      "external_pressure_chart_no": "CS–2 …",
      "notes": null,
      "values": {
        "40": 118,
        "65": 116,
        "100": 113,
        "125": 111,
        "150": 108,
        "200": 106,
        "250": 105,
        "300": null,
        "325": null,
        "350": null,
        "375": null,
        "400": null,
        "425": null,
        "450": null,
        "475": null,
        "500": null,
        "525": null,
        "550": null,
        "575": null,
        "600": null,
        "625": null,
        "650": null,
        "675": null,
        "700": null,
        "725": null,
        "750": null,
        "775": null,
        "800": null,
        "825": null,
        "850": null,
        "875": null,
        "900": null
      }
    },
    {
      "block": 15,
      "line_no": 1,
      "nominal_composition": null,
      "product_form": "Forgings",
      "spec_no": "SA–350",
      "type_grade": "LF5",
      "alloy_desig_uns_no": "K13050",
      "class_condition_temper": 2,
      "size_thickness_mm": null,
      "p_no": "9A",
      "group_no": 1,
      "min_tensile_strength_mpa": 485,
      "min_yield_strength_mpa": 260,
      "i": "NP",
      "limits_iii": "NP",
      "viii_1": 260,
      "xii": 260,
      "external_pressure_chart_no": "CS–2 …",
      "notes": null,
      "values": {
        "40": 138,
        "65": 135,
        "100": 132,
        "125": 129,
        "150": 126,
        "200": 123,
        "250": 123,
        "300": null,
        "325": null,
        "350": null,
        "375": null,
        "400": null,
        "425": null,
        "450": null,
        "475": null,
        "500": null,
        "525": null,
        "550": null,
        "575": null,
        "600": null,
        "625": null,
        "650": null,
        "675": null,
        "700": null,
        "725": null,
        "750": null,
        "775": null,
        "800": null,
        "825": null,
        "850": null,
        "875": null,
        "900": null
      }
    },
    {
      "block": 15,
      "line_no": 2,
      "nominal_composition": "13/4Ni–3/4Cr–Mo",
      "product_form": "Forgings",
      "spec_no": "SA–372",
      "type_grade": "L",
      "alloy_desig_uns_no": "K24055",
      "class_condition_temper": null,
      "size_thickness_mm": null,
      "p_no": null,
      "group_no": null,
      "min_tensile_strength_mpa": 1070,
      "min_yield_strength_mpa": 930,
      "i": "NP",
      "limits_iii": "NP",
      "viii_1": 343,
      "xii": 343,
      "external_pressure_chart_no": "… W11",
      "notes": null,
      "values": {
        "40": 305,
        "65": 305,
        "100": 305,
        "125": 305,
        "150": 305,
        "200": 305,
        "250": 305,
        "300": 305,
        "325": 302,
        "350": 294,
        "375": null,
        "400": null,
        "425": null,
        "450": null,
        "475": null,
        "500": null,
        "525": null,
        "550": null,
        "575": null,
        "600": null,
        "625": null,
        "650": null,
        "675": null,
        "700": null,
        "725": null,
        "750": null,
        "775": null,
        "800": null,
        "825": null,
        "850": null,
        "875": null,
        "900": null
      }
    },
    {
      "block": 15,
      "line_no": 3,
      "nominal_composition": null,
      "product_form": "Forgings",
      "spec_no": "SA–182",
      "type_grade": "FR",
      "alloy_desig_uns_no": "K22035",
      "class_condition_temper": null,
      "size_thickness_mm": null,
      "p_no": "9A",
      "group_no": 1,
      "min_tensile_strength_mpa": 435,
      "min_yield_strength_mpa": 315,
      "i": "NP",
      "limits_iii": "NP",
      "viii_1": 38,
      "xii": 38,
      "external_pressure_chart_no": "CS–3 …",
      "notes": null,
      "values": {
        "40": 125,
        "65": null,
        "100": null,
        "125": null,
        "150": null,
        "200": null,
        "250": null,
        "300": null,
        "325": null,
        "350": null,
        "375": null,
        "400": null,
        "425": null,
        "450": null,
        "475": null,
        "500": null,
        "525": null,
        "550": null,
        "575": null,
        "600": null,
        "625": null,
        "650": null,
        "675": null,
        "700": null,
        "725": null,
        "750": null,
        "775": null,
        "800": null,
        "825": null,
        "850": null,
        "875": null,
        "900": null
      }
    },
    {
      "block": 15,
      "line_no": 4,
      "nominal_composition": null,
      "product_form": "Fittings",
      "spec_no": "SA–234",
      "type_grade": "WPR",
      "alloy_desig_uns_no": "K22035",
      "class_condition_temper": null,
      "size_thickness_mm": null,
      "p_no": "9A",
      "group_no": 1,
      "min_tensile_strength_mpa": 435,
      "min_yield_strength_mpa": 315,
      "i": "NP",
      "limits_iii": "NP",
      "viii_1": 38,
      "xii": "NP",
      "external_pressure_chart_no": "CS–3 …",
      "notes": null,
      "values": {
        "40": 125,
        "65": null,
        "100": null,
        "125": null,
        "150": null,
        "200": null,
        "250": null,
        "300": null,
        "325": null,
        "350": null,
        "375": null,
        "400": null,
        "425": null,
        "450": null,
        "475": null,
        "500": null,
        "525": null,
        "550": null,
        "575": null,
        "600": null,
        "625": null,
        "650": null,
        "675": null,
        "700": null,
        "725": null,
        "750": null,
        "775": null,
        "800": null,
        "825": null,
        "850": null,
        "875": null,
        "900": null
      }
    },
    {
      "block": 15,
      "line_no": 5,
      "nominal_composition": null,
      "product_form": "Pipe",
      "spec_no": "SA–333",
      "type_grade": 9,
      "alloy_desig_uns_no": "K22035",
      "class_condition_temper": null,
      "size_thickness_mm": null,
      "p_no": "9A",
      "group_no": 1,
      "min_tensile_strength_mpa": 435,
      "min_yield_strength_mpa": 315,
      "i": "NP",
      "limits_iii": "NP",
      "viii_1": 38,
      "xii": 38,
      "external_pressure_chart_no": "CS–3 …",
      "notes": null,
      "values": {
        "40": 125,
        "65": null,
        "100": null,
        "125": null,
        "150": null,
        "200": null,
        "250": null,
        "300": null,
        "325": null,
        "350": null,
        "375": null,
        "400": null,
        "425": null,
        "450": null,
        "475": null,
        "500": null,
        "525": null,
        "550": null,
        "575": null,
        "600": null,
        "625": null,
        "650": null,
        "675": null,
        "700": null,
        "725": null,
        "750": null,
        "775": null,
        "800": null,
        "825": null,
        "850": null,
        "875": null,
        "900": null
      }
    },
    {
      "block": 15,
      "line_no": 6,
      "nominal_composition": null,
      "product_form": "Smls. pipe",
      "spec_no": "SA–333",
      "type_grade": 9,
      "alloy_desig_uns_no": "K22035",
      "class_condition_temper": null,
      "size_thickness_mm": null,
      "p_no": "9A",
      "group_no": 1,
      "min_tensile_strength_mpa": 435,
      "min_yield_strength_mpa": 315,
      "i": "NP",
      "limits_iii": 38,
      "viii_1": "NP",
      "xii": "NP",
      "external_pressure_chart_no": "CS–3 …",
      "notes": null,
      "values": {
        "40": 123,
        "65": null,
        "100": null,
        "125": null,
        "150": null,
        "200": null,
        "250": null,
        "300": null,
        "325": null,
        "350": null,
        "375": null,
        "400": null,
        "425": null,
        "450": null,
        "475": null,
        "500": null,
        "525": null,
        "550": null,
        "575": null,
        "600": null,
        "625": null,
        "650": null,
        "675": null,
        "700": null,
        "725": null,
        "750": null,
        "775": null,
        "800": null,
        "825": null,
        "850": null,
        "875": null,
        "900": null
      }
    },
    {
      "block": 15,
      "line_no": 7,
      "nominal_composition": null,
      "product_form": "Wld. pipe",
      "spec_no": "SA–333",
      "type_grade": 9,
      "alloy_desig_uns_no": "K22035",
      "class_condition_temper": null,
      "size_thickness_mm": null,
      "p_no": "9A",
      "group_no": 1,
      "min_tensile_strength_mpa": 435,
      "min_yield_strength_mpa": 315,
      "i": "NP",
      "limits_iii": "NP",
      "viii_1": 38,
      "xii": 38,
      "external_pressure_chart_no": "CS–3 G24",
      "notes": null,
      "values": {
        "40": 105,
        "65": null,
        "100": null,
        "125": null,
        "150": null,
        "200": null,
        "250": null,
        "300": null,
        "325": null,
        "350": null,
        "375": null,
        "400": null,
        "425": null,
        "450": null,
        "475": null,
        "500": null,
        "525": null,
        "550": null,
        "575": null,
        "600": null,
        "625": null,
        "650": null,
        "675": null,
        "700": null,
        "725": null,
        "750": null,
        "775": null,
        "800": null,
        "825": null,
        "850": null,
        "875": null,
        "900": null
      }
    },
    {
      "block": 15,
      "line_no": 8,
      "nominal_composition": null,
      "product_form": "Tube",
      "spec_no": "SA–334",
      "type_grade": 9,
      "alloy_desig_uns_no": "K22035",
      "class_condition_temper": null,
      "size_thickness_mm": null,
      "p_no": "9A",
      "group_no": 1,
      "min_tensile_strength_mpa": 435,
      "min_yield_strength_mpa": 315,
      "i": "NP",
      "limits_iii": "NP",
      "viii_1": 38,
      "xii": 38,
      "external_pressure_chart_no": "CS–3 …",
      "notes": null,
      "values": {
        "40": 125,
        "65": null,
        "100": null,
        "125": null,
        "150": null,
        "200": null,
        "250": null,
        "300": null,
        "325": null,
        "350": null,
        "375": null,
        "400": null,
        "425": null,
        "450": null,
        "475": null,
        "500": null,
        "525": null,
        "550": null,
        "575": null,
        "600": null,
        "625": null,
        "650": null,
        "675": null,
        "700": null,
        "725": null,
        "750": null,
        "775": null,
        "800": null,
        "825": null,
        "850": null,
        "875": null,
        "900": null
      }
    },
    {
      "block": 15,
      "line_no": 9,
      "nominal_composition": null,
      "product_form": "Forgings",
      "spec_no": "SA–350",
      "type_grade": "LF9",
      "alloy_desig_uns_no": "K22036",
      "class_condition_temper": null,
      "size_thickness_mm": null,
      "p_no": "9A",
      "group_no": 1,
      "min_tensile_strength_mpa": 435,
      "min_yield_strength_mpa": 315,
      "i": "NP",
      "limits_iii": "NP",
      "viii_1": 38,
      "xii": 38,
      "external_pressure_chart_no": "CS–3 …",
      "notes": null,
      "values": {
        "40": 125,
        "65": null,
        "100": null,
        "125": null,
        "150": null,
        "200": null,
        "250": null,
        "300": null,
        "325": null,
        "350": null,
        "375": null,
        "400": null,
        "425": null,
        "450": null,
        "475": null,
        "500": null,
        "525": null,
        "550": null,
        "575": null,
        "600": null,
        "625": null,
        "650": null,
        "675": null,
        "700": null,
        "725": null,
        "750": null,
        "775": null,
        "800": null,
        "825": null,
        "850": null,
        "875": null,
        "900": null
      }
    },
    {
      "block": 15,
      "line_no": 10,
      "nominal_composition": null,
      "product_form": "Smls. & wld. fittings",
      "spec_no": "SA–420",
      "type_grade": "WPL9",
      "alloy_desig_uns_no": "K22035",
      "class_condition_temper": null,
      "size_thickness_mm": null,
      "p_no": "9A",
      "group_no": 1,
      "min_tensile_strength_mpa": 435,
      "min_yield_strength_mpa": 315,
      "i": "NP",
      "limits_iii": 38,
      "viii_1": 38,
      "xii": 38,
      "external_pressure_chart_no": "CS–3 W14",
      "notes": null,
      "values": {
        "40": 125,
        "65": null,
        "100": null,
        "125": null,
        "150": null,
        "200": null,
        "250": null,
        "300": null,
        "325": null,
        "350": null,
        "375": null,
        "400": null,
        "425": null,
        "450": null,
        "475": null,
        "500": null,
        "525": null,
        "550": null,
        "575": null,
        "600": null,
        "625": null,
        "650": null,
        "675": null,
        "700": null,
        "725": null,
        "750": null,
        "775": null,
        "800": null,
        "825": null,
        "850": null,
        "875": null,
        "900": null
      }
    },
    {
      "block": 15,
      "line_no": 11,
