Repository: danivelas0/asme-pcc

File: resources/bpvc_ii_d_metric_2025/table_u.json (part 20 of 61)
    "Size/Thickness, mm",
    "Min. Tensile Strength, MPa"
  ],
  "columns_values": [
        "450": 349,
        "475": 327,
        "500": 303,
        "525": 270,
        "550": null,
        "575": null,
        "600": null,
        "625": null,
        "650": null,
        "675": null,
        "700": null,
        "725": null,
        "750": null,
        "775": null,
        "800": null,
        "825": null,
        "850": null,
        "875": null,
        "900": null
      }
    },
    {
      "block": 18,
      "line_no": 19,
      "nominal_composition": null,
      "product_form": "Plate",
      "spec_no": "SA–203",
      "type_grade": "A",
      "alloy_desig_uns_no": "K21703",
      "class_condition_temper": null,
      "size_thickness_mm": null,
      "min_tensile_strength_mpa": 450,
      "values": {
        "40": 448,
        "100": 448,
        "150": 448,
        "200": 448,
        "250": 448,
        "300": 448,
        "325": 448,
        "350": 445,
        "375": 421,
        "400": 396,
        "425": 372,
        "450": 349,
        "475": 327,
        "500": 303,
        "525": 270,
        "550": null,
        "575": null,
        "600": null,
        "625": null,
        "650": null,
        "675": null,
        "700": null,
        "725": null,
        "750": null,
        "775": null,
        "800": null,
        "825": null,
        "850": null,
        "875": null,
        "900": null
      }
    },
    {
      "block": 18,
      "line_no": 20,
      "nominal_composition": null,
      "product_form": "Plate",
      "spec_no": "SA–203",
      "type_grade": "B",
      "alloy_desig_uns_no": "K22103",
      "class_condition_temper": null,
      "size_thickness_mm": null,
      "min_tensile_strength_mpa": 485,
      "values": {
        "40": 483,
        "100": 483,
        "150": 483,
        "200": 483,
        "250": 483,
        "300": 483,
        "325": 483,
        "350": 480,
        "375": 454,
        "400": 426,
        "425": 401,
        "450": 377,
        "475": 353,
        "500": 326,
        "525": 291,
        "550": null,
        "575": null,
        "600": null,
        "625": null,
        "650": null,
        "675": null,
        "700": null,
        "725": null,
        "750": null,
        "775": null,
        "800": null,
        "825": null,
        "850": null,
        "875": null,
        "900": null
      }
    },
    {
      "block": 18,
      "line_no": 21,
      "nominal_composition": null,
      "product_form": "Castings",
      "spec_no": "SA–352",
      "type_grade": "LC2",
      "alloy_desig_uns_no": "J22500",
      "class_condition_temper": null,
      "size_thickness_mm": null,
      "min_tensile_strength_mpa": 485,
      "values": {
        "40": 483,
        "100": 483,
        "150": 483,
        "200": 483,
        "250": 483,
        "300": 483,
        "325": 483,
        "350": 480,
        "375": 454,
        "400": 426,
        "425": 401,
        "450": 377,
        "475": 353,
        "500": 326,
        "525": 291,
        "550": null,
        "575": null,
        "600": null,
        "625": null,
        "650": null,
        "675": null,
        "700": null,
        "725": null,
        "750": null,
        "775": null,
        "800": null,
        "825": null,
        "850": null,
        "875": null,
        "900": null
      }
    },
    {
      "block": 18,
      "line_no": 22,
      "nominal_composition": "23/4Ni–11/2Cr–1/2Mo",
      "product_form": "Plate",
      "spec_no": "SA–543",
      "type_grade": "C",
      "alloy_desig_uns_no": null,
      "class_condition_temper": 3,
      "size_thickness_mm": null,
      "min_tensile_strength_mpa": 620,
      "values": {
        "40": 621,
        "100": 621,
        "150": 620,
        "200": 615,
        "250": 611,
        "300": 605,
        "325": 600,
        "350": 592,
        "375": 582,
        "400": 569,
        "425": 552,
        "450": 531,
        "475": 507,
        "500": 479,
        "525": 446,
        "550": null,
        "575": null,
        "600": null,
        "625": null,
        "650": null,
        "675": null,
        "700": null,
        "725": null,
        "750": null,
        "775": null,
        "800": null,
        "825": null,
        "850": null,
        "875": null,
        "900": null
      }
    },
    {
      "block": 18,
      "line_no": 23,
      "nominal_composition": "23/4Ni–11/2Cr–1/2Mo",
      "product_form": "Plate",
      "spec_no": "SA–543",
      "type_grade": "C",
      "alloy_desig_uns_no": null,
      "class_condition_temper": 1,
      "size_thickness_mm": null,
      "min_tensile_strength_mpa": 725,
      "values": {
        "40": 724,
        "100": 724,
        "150": 724,
        "200": 717,
        "250": 713,
        "300": 706,
        "325": 700,
        "350": 691,
        "375": 679,
        "400": 664,
        "425": 644,
        "450": 620,
        "475": 592,
        "500": 559,
        "525": 521,
        "550": null,
        "575": null,
        "600": null,
        "625": null,
        "650": null,
        "675": null,
        "700": null,
        "725": null,
        "750": null,
        "775": null,
        "800": null,
        "825": null,
        "850": null,
        "875": null,
        "900": null
      }
    },
    {
      "block": 18,
      "line_no": 24,
      "nominal_composition": "23/4Ni–11/2Cr–1/2Mo",
      "product_form": "Plate",
      "spec_no": "SA–543",
      "type_grade": "C",
      "alloy_desig_uns_no": null,
      "class_condition_temper": 2,
      "size_thickness_mm": null,
      "min_tensile_strength_mpa": 795,
      "values": {
        "40": 793,
        "100": 793,
        "150": 793,
        "200": 785,
        "250": 781,
        "300": 773,
        "325": 767,
        "350": 757,
        "375": 744,
        "400": 727,
        "425": 706,
        "450": 679,
        "475": 648,
        "500": 612,
        "525": 570,
        "550": null,
        "575": null,
        "600": null,
        "625": null,
        "650": null,
        "675": null,
        "700": null,
        "725": null,
        "750": null,
        "775": null,
        "800": null,
        "825": null,
        "850": null,
        "875": null,
        "900": null
      }
    },
    {
      "block": 18,
      "line_no": 25,
      "nominal_composition": "23/4Ni–11/2Cr–1/2Mo–V",
      "product_form": "Forgings",
      "spec_no": "SA–372",
      "type_grade": "P",
      "alloy_desig_uns_no": "K34035",
      "class_condition_temper": 100,
      "size_thickness_mm": null,
      "min_tensile_strength_mpa": 795,
      "values": {
        "40": 793,
        "100": 793,
        "150": 793,
        "200": 793,
        "250": 793,
        "300": 793,
        "325": 790,
        "350": 776,
        "375": 759,
        "400": 737,
        "425": 714,
        "450": 689,
        "475": null,
        "500": null,
        "525": null,
        "550": null,
        "575": null,
        "600": null,
        "625": null,
        "650": null,
        "675": null,
        "700": null,
        "725": null,
        "750": null,
        "775": null,
        "800": null,
        "825": null,
        "850": null,
        "875": null,
        "900": null
      }
    },
    {
      "block": 18,
      "line_no": 26,
      "nominal_composition": "23/4Ni–11/2Cr–1/2Mo–V",
      "product_form": "Forgings",
      "spec_no": "SA–723",
      "type_grade": 2,
      "alloy_desig_uns_no": "K34035",
      "class_condition_temper": 1,
      "size_thickness_mm": null,
      "min_tensile_strength_mpa": 795,
      "values": {
        "40": 793,
        "100": 793,
        "150": 793,
        "200": 793,
        "250": 793,
        "300": 793,
        "325": 790,
        "350": 776,
        "375": 759,
        "400": 737,
        "425": 714,
        "450": 689,
        "475": null,
        "500": null,
        "525": null,
        "550": null,
        "575": null,
        "600": null,
        "625": null,
        "650": null,
        "675": null,
        "700": null,
        "725": null,
        "750": null,
        "775": null,
        "800": null,
        "825": null,
        "850": null,
        "875": null,
        "900": null
      }
    },
    {
      "block": 18,
      "line_no": 27,
      "nominal_composition": "23/4Ni–11/2Cr–1/2Mo–V",
      "product_form": "Forgings",
      "spec_no": "SA–372",
      "type_grade": "P",
      "alloy_desig_uns_no": "K34035",
      "class_condition_temper": 120,
      "size_thickness_mm": null,
      "min_tensile_strength_mpa": 930,
      "values": {
        "40": 931,
        "100": 931,
        "150": 931,
        "200": 931,
        "250": 931,
        "300": 931,
        "325": 928,
        "350": 911,
        "375": 891,
        "400": 866,
        "425": 838,
        "450": 809,
        "475": null,
        "500": null,
        "525": null,
        "550": null,
        "575": null,
        "600": null,
        "625": null,
        "650": null,
        "675": null,
        "700": null,
        "725": null,
        "750": null,
        "775": null,
        "800": null,
        "825": null,
        "850": null,
        "875": null,
        "900": null
      }
    },
    {
      "block": 18,
      "line_no": 28,
      "nominal_composition": "23/4Ni–11/2Cr–1/2Mo–V",
      "product_form": "Forgings",
      "spec_no": "SA–723",
      "type_grade": 2,
      "alloy_desig_uns_no": "K34035",
      "class_condition_temper": 2,
      "size_thickness_mm": null,
      "min_tensile_strength_mpa": 930,
      "values": {
        "40": 931,
        "100": 931,
        "150": 931,
        "200": 931,
        "250": 931,
        "300": 931,
        "325": 928,
        "350": 911,
        "375": 891,
        "400": 866,
        "425": 838,
        "450": 809,
        "475": null,
        "500": null,
        "525": null,
        "550": null,
        "575": null,
        "600": null,
        "625": null,
        "650": null,
        "675": null,
        "700": null,
        "725": null,
        "750": null,
        "775": null,
        "800": null,
        "825": null,
        "850": null,
        "875": null,
        "900": null
      }
    },
    {
      "block": 18,
      "line_no": 29,
      "nominal_composition": "23/4Ni–11/2Cr–1/2Mo–V",
      "product_form": "Forgings",
      "spec_no": "SA–723",
      "type_grade": 2,
      "alloy_desig_uns_no": "K34035",
      "class_condition_temper": "2a",
      "size_thickness_mm": null,
      "min_tensile_strength_mpa": 1000,
      "values": {
        "40": 1000,
        "100": 1000,
        "150": 1000,
        "200": 1000,
        "250": 1000,
        "300": 1000,
        "325": 997,
        "350": 979,
        "375": 957,
        "400": 930,
        "425": 900,
        "450": 869,
        "475": null,
        "500": null,
        "525": null,
        "550": null,
        "575": null,
        "600": null,
        "625": null,
        "650": null,
        "675": null,
        "700": null,
        "725": null,
        "750": null,
        "775": null,
        "800": null,
        "825": null,
        "850": null,
        "875": null,
        "900": null
      }
    },
    {
      "block": 18,
      "line_no": 30,
      "nominal_composition": "23/4Ni–11/2Cr–1/2Mo–V",
      "product_form": "Forgings",
      "spec_no": "SA–723",
      "type_grade": 2,
      "alloy_desig_uns_no": "K34035",
      "class_condition_temper": 3,
      "size_thickness_mm": null,
      "min_tensile_strength_mpa": 1070,
      "values": {
        "40": 1070,
        "100": 1070,
        "150": 1070,
        "200": 1070,
        "250": 1070,
        "300": 1070,
        "325": 1070,
        "350": 1050,
        "375": 1020,
        "400": 994,
        "425": 962,
        "450": 929,
        "475": null,
        "500": null,
        "525": null,
        "550": null,
        "575": null,
        "600": null,
        "625": null,
        "650": null,
        "675": null,
        "700": null,
        "725": null,
        "750": null,
        "775": null,
        "800": null,
        "825": null,
        "850": null,
        "875": null,
        "900": null
      }
    },
    {
      "block": 18,
      "line_no": 31,
      "nominal_composition": "23/4Ni–11/2Cr–1/2Mo–V",
      "product_form": "Forgings",
      "spec_no": "SA–723",
      "type_grade": 2,
      "alloy_desig_uns_no": "K34035",
      "class_condition_temper": 4,
      "size_thickness_mm": null,
      "min_tensile_strength_mpa": 1205,
      "values": {
        "40": 1210,
        "100": 1210,
        "150": 1210,
        "200": 1210,
        "250": 1210,
        "300": 1210,
        "325": 1200,
        "350": 1180,
        "375": 1160,
        "400": 1120,
        "425": 1090,
        "450": 1050,
        "475": null,
        "500": null,
        "525": null,
        "550": null,
        "575": null,
        "600": null,
        "625": null,
        "650": null,
        "675": null,
        "700": null,
        "725": null,
        "750": null,
        "775": null,
        "800": null,
        "825": null,
        "850": null,
        "875": null,
        "900": null
      }
    },
    {
      "block": 18,
      "line_no": 32,
      "nominal_composition": "23/4Ni–11/2Cr–1/2Mo–V",
      "product_form": "Forgings",
      "spec_no": "SA–723",
      "type_grade": 2,
      "alloy_desig_uns_no": "K34035",
      "class_condition_temper": 5,
      "size_thickness_mm": null,
      "min_tensile_strength_mpa": 1310,
      "values": {
        "40": 1310,
        "100": 1310,
        "150": 1310,
        "200": 1310,
        "250": 1310,
        "300": 1310,
        "325": 1310,
        "350": 1280,
        "375": 1250,
        "400": 1220,
        "425": 1180,
        "450": 1140,
        "475": null,
        "500": null,
        "525": null,
        "550": null,
        "575": null,
        "600": null,
        "625": null,
        "650": null,
        "675": null,
        "700": null,
        "725": null,
        "750": null,
        "775": null,
        "800": null,
        "825": null,
        "850": null,
        "875": null,
        "900": null
      }
    },
    {
      "block": 18,
      "line_no": 33,
      "nominal_composition": "3Ni–13/4Cr–1/2Mo",
      "product_form": "Plate",
      "spec_no": "SA–543",
      "type_grade": "B",
      "alloy_desig_uns_no": "K42339",
      "class_condition_temper": 3,
      "size_thickness_mm": null,
      "min_tensile_strength_mpa": 620,
      "values": {
        "40": 621,
        "100": 621,
        "150": 620,
        "200": 615,
        "250": 611,
        "300": 605,
        "325": 600,
        "350": 592,
        "375": 582,
        "400": 569,
        "425": 552,
        "450": 531,
        "475": 507,
        "500": 479,
        "525": 446,
        "550": null,
        "575": null,
        "600": null,
        "625": null,
        "650": null,
        "675": null,
        "700": null,
        "725": null,
        "750": null,
        "775": null,
        "800": null,
        "825": null,
        "850": null,
        "875": null,
        "900": null
      }
    },
    {
      "block": 18,
      "line_no": 34,
      "nominal_composition": "3Ni–13/4Cr–1/2Mo",
      "product_form": "Forgings",
      "spec_no": "SA–372",
      "type_grade": "M",
      "alloy_desig_uns_no": "K42365",
      "class_condition_temper": 85,
      "size_thickness_mm": null,
      "min_tensile_strength_mpa": 725,
      "values": {
        "40": 724,
        "100": 724,
        "150": 724,
        "200": 717,
        "250": 713,
        "300": 706,
        "325": 700,
        "350": 691,
        "375": 679,
        "400": 664,
        "425": 644,
        "450": 620,
        "475": 592,
        "500": 559,
        "525": 521,
        "550": null,
        "575": null,
        "600": null,
        "625": null,
        "650": null,
        "675": null,
        "700": null,
        "725": null,
        "750": null,
        "775": null,
        "800": null,
        "825": null,
        "850": null,
        "875": null,
        "900": null
      }
    },
    {
      "block": 18,
      "line_no": 35,
      "nominal_composition": "3Ni–13/4Cr–1/2Mo",
      "product_form": "Plate",
      "spec_no": "SA–543",
      "type_grade": "B",
      "alloy_desig_uns_no": "K42339",
      "class_condition_temper": 1,
      "size_thickness_mm": null,
      "min_tensile_strength_mpa": 725,
      "values": {
        "40": 724,
        "100": 724,
        "150": 724,
        "200": 717,
        "250": 713,
        "300": 706,
        "325": 700,
        "350": 691,
        "375": 679,
        "400": 664,
        "425": 644,
        "450": 620,
        "475": 592,
        "500": 559,
        "525": 521,
        "550": null,
        "575": null,
        "600": null,
        "625": null,
        "650": null,
        "675": null,
        "700": null,
        "725": null,
        "750": null,
        "775": null,
        "800": null,
        "825": null,
        "850": null,
        "875": null,
        "900": null
      }
    },
    {
      "block": 18,
      "line_no": 36,
      "nominal_composition": "3Ni–13/4Cr–1/2Mo",
      "product_form": "Plate",
      "spec_no": "SA–543",
      "type_grade": "B",
      "alloy_desig_uns_no": "K42339",
      "class_condition_temper": 2,
      "size_thickness_mm": null,
      "min_tensile_strength_mpa": 795,
      "values": {
        "40": 793,
        "100": 793,
        "150": 793,
        "200": 785,
        "250": 781,
        "300": 773,
        "325": 767,
        "350": 757,
        "375": 744,
        "400": 727,
        "425": 706,
        "450": 679,
        "475": 648,
        "500": 612,
        "525": 570,
        "550": null,
        "575": null,
        "600": null,
        "625": null,
        "650": null,
        "675": null,
        "700": null,
        "725": null,
        "750": null,
        "775": null,
        "800": null,
        "825": null,
        "850": null,
        "875": null,
        "900": null
      }
    },
    {
      "block": 18,
      "line_no": 37,
      "nominal_composition": "3Ni–13/4Cr–1/2Mo",
      "product_form": "Forgings",
      "spec_no": "SA–372",
      "type_grade": "M",
      "alloy_desig_uns_no": "K42365",
      "class_condition_temper": 100,
      "size_thickness_mm": null,
      "min_tensile_strength_mpa": 825,
      "values": {
        "40": 827,
        "100": 827,
        "150": 827,
        "200": 819,
        "250": 815,
        "300": 807,
        "325": 800,
        "350": 790,
        "375": 776,
        "400": 758,
        "425": 736,
        "450": 709,
        "475": 677,
        "500": 639,
        "525": 595,
        "550": null,
        "575": null,
        "600": null,
        "625": null,
        "650": null,
        "675": null,
        "700": null,
        "725": null,
        "750": null,
        "775": null,
        "800": null,
        "825": null,
        "850": null,
        "875": null,
        "900": null
      }
    },
    {
      "block": 18,
      "line_no": 38,
      "nominal_composition": null,
      "product_form": "Pipe",
      "spec_no": "SA–333",
      "type_grade": 3,
      "alloy_desig_uns_no": "K31918",
      "class_condition_temper": null,
      "size_thickness_mm": null,
      "min_tensile_strength_mpa": 450,
      "values": {
        "40": 448,
        "100": 448,
        "150": 448,
        "200": 448,
        "250": 448,
        "300": 448,
        "325": 448,
        "350": 445,
        "375": 421,
        "400": 396,
        "425": 372,
        "450": 349,
        "475": 327,
        "500": 303,
        "525": 270,
        "550": null,
        "575": null,
        "600": null,
        "625": null,
        "650": null,
        "675": null,
        "700": null,
        "725": null,
        "750": null,
        "775": null,
        "800": null,
        "825": null,
        "850": null,
        "875": null,
        "900": null
      }
    },
    {
      "block": 18,
      "line_no": 39,
      "nominal_composition": null,
      "product_form": "Tube",
      "spec_no": "SA–334",
      "type_grade": 3,
      "alloy_desig_uns_no": "K31918",
      "class_condition_temper": null,
      "size_thickness_mm": null,
      "min_tensile_strength_mpa": 450,
      "values": {
        "40": 448,
        "100": 448,
        "150": 448,
        "200": 448,
        "250": 448,
        "300": 448,
        "325": 448,
        "350": 445,
        "375": 421,
        "400": 396,
        "425": 372,
        "450": 349,
        "475": 327,
        "500": 303,
        "525": 270,
        "550": null,
        "575": null,
        "600": null,
        "625": null,
        "650": null,
        "675": null,
        "700": null,
        "725": null,
        "750": null,
        "775": null,
        "800": null,
        "825": null,
        "850": null,
        "875": null,
        "900": null
      }
    },
    {
      "block": 18,
      "line_no": 40,
      "nominal_composition": null,
      "product_form": "Fittings",
      "spec_no": "SA–420",
      "type_grade": "WPL3",
      "alloy_desig_uns_no": null,
      "class_condition_temper": null,
      "size_thickness_mm": null,
      "min_tensile_strength_mpa": 450,
      "values": {
        "40": 448,
        "100": 448,
        "150": 448,
        "200": 448,
        "250": 448,
        "300": 448,
        "325": 448,
        "350": 445,
        "375": 421,
        "400": 396,
        "425": 372,
        "450": 349,
        "475": 327,
        "500": 303,
        "525": 270,
        "550": null,
        "575": null,
        "600": null,
        "625": null,
        "650": null,
        "675": null,
        "700": null,
        "725": null,
        "750": null,
        "775": null,
        "800": null,
        "825": null,
        "850": null,
        "875": null,
        "900": null
      }
    },
    {
      "block": 18,
      "line_no": 41,
      "nominal_composition": null,
      "product_form": "Plate",
      "spec_no": "SA–203",
      "type_grade": "D",
      "alloy_desig_uns_no": "K31718",
      "class_condition_temper": null,
      "size_thickness_mm": null,
      "min_tensile_strength_mpa": 450,
      "values": {
        "40": 448,
        "100": 448,
        "150": 448,
        "200": 448,
        "250": 448,
        "300": 448,
        "325": 448,
        "350": 445,
        "375": 421,
        "400": 396,
        "425": 372,
        "450": 349,
        "475": 327,
        "500": 303,
        "525": 270,
        "550": null,
        "575": null,
        "600": null,
        "625": null,
        "650": null,
        "675": null,
        "700": null,
        "725": null,
        "750": null,
        "775": null,
        "800": null,
        "825": null,
        "850": null,
        "875": null,
        "900": null
      }
    },
    {
      "block": 18,
      "line_no": 42,
      "nominal_composition": null,
      "product_form": "Forgings",
      "spec_no": "SA–350",
      "type_grade": "LF3",
      "alloy_desig_uns_no": "K32025",
      "class_condition_temper": null,
      "size_thickness_mm": null,
      "min_tensile_strength_mpa": 485,
      "values": {
        "40": 483,
        "100": 483,
        "150": 483,
        "200": 483,
        "250": 483,
        "300": 483,
        "325": 483,
        "350": 480,
        "375": 454,
        "400": 426,
        "425": 401,
        "450": 377,
        "475": 353,
        "500": 326,
        "525": 291,
        "550": null,
        "575": null,
        "600": null,
        "625": null,
        "650": null,
        "675": null,
        "700": null,
        "725": null,
        "750": null,
        "775": null,
        "800": null,
        "825": null,
        "850": null,
        "875": null,
        "900": null
      }
    },
    {
      "block": 18,
      "line_no": 43,
      "nominal_composition": null,
      "product_form": "Forgings",
      "spec_no": "SA–765",
      "type_grade": "III",
      "alloy_desig_uns_no": "K32026",
      "class_condition_temper": null,
      "size_thickness_mm": null,
      "min_tensile_strength_mpa": 485,
      "values": {
        "40": 483,
        "100": 483,
        "150": 483,
        "200": 483,
        "250": 483,
        "300": 483,
        "325": 483,
        "350": 480,
        "375": 454,
        "400": 426,
        "425": 401,
        "450": 377,
        "475": 353,
        "500": 326,
        "525": 291,
        "550": null,
        "575": null,
        "600": null,
        "625": null,
        "650": null,
        "675": null,
        "700": null,
        "725": null,
        "750": null,
        "775": null,
        "800": null,
        "825": null,
        "850": null,
        "875": null,
        "900": null
      }
    },
    {
      "block": 18,
      "line_no": 44,
      "nominal_composition": null,
      "product_form": "Plate",
      "spec_no": "SA–203",
      "type_grade": "E",
      "alloy_desig_uns_no": "K32018",
      "class_condition_temper": null,
      "size_thickness_mm": null,
      "min_tensile_strength_mpa": 485,
      "values": {
        "40": 483,
        "100": 483,
        "150": 483,
        "200": 483,
        "250": 483,
        "300": 483,
        "325": 483,
        "350": 480,
        "375": 454,
        "400": 426,
        "425": 401,
        "450": 377,
        "475": 353,
        "500": 326,
        "525": 291,
        "550": null,
        "575": null,
        "600": null,
        "625": null,
        "650": null,
        "675": null,
        "700": null,
        "725": null,
        "750": null,
        "775": null,
        "800": null,
        "825": null,
        "850": null,
        "875": null,
        "900": null
      }
    },
    {
      "block": 18,
      "line_no": 45,
      "nominal_composition": null,
      "product_form": "Castings",
      "spec_no": "SA–352",
      "type_grade": "LC3",
      "alloy_desig_uns_no": "J31550",
      "class_condition_temper": null,
      "size_thickness_mm": null,
      "min_tensile_strength_mpa": 485,
      "values": {
        "40": 483,
        "100": 483,
        "150": 483,
        "200": 483,
        "250": 483,
        "300": 483,
        "325": 483,
        "350": 480,
        "375": 454,
        "400": 426,
        "425": 401,
        "450": 377,
        "475": 353,
        "500": 326,
        "525": 291,
        "550": null,
        "575": null,
        "600": null,
        "625": null,
        "650": null,
        "675": null,
        "700": null,
        "725": null,
        "750": null,
        "775": null,
        "800": null,
        "825": null,
        "850": null,
        "875": null,
        "900": null
      }
    },
    {
      "block": 19,
      "line_no": 1,
      "nominal_composition": null,
      "product_form": "Plate",
      "spec_no": "SA–203",
      "type_grade": "F",
      "alloy_desig_uns_no": null,
      "class_condition_temper": null,
      "size_thickness_mm": ">50",
      "min_tensile_strength_mpa": 515,
      "values": {
        "40": 517,
        "100": 517,
        "150": 517,
        "200": 517,
        "250": 517,
        "300": 517,
        "325": 517,
        "350": 514,
        "375": 486,
        "400": 457,
        "425": 429,
        "450": 404,
        "475": 378,
        "500": 350,
        "525": 311,
        "550": null,
        "575": null,
        "600": null,
        "625": null,
        "650": null,
        "675": null,
        "700": null,
        "725": null,
        "750": null,
        "775": null,
        "800": null,
        "825": null,
        "850": null,
        "875": null,
        "900": null
      }
    },
    {
      "block": 19,
      "line_no": 2,
      "nominal_composition": null,
      "product_form": "Plate",
      "spec_no": "SA–203",
      "type_grade": "F",
      "alloy_desig_uns_no": null,
      "class_condition_temper": null,
      "size_thickness_mm": "≤50",
      "min_tensile_strength_mpa": 550,
      "values": {
        "40": 552,
        "100": 552,
        "150": 552,
        "200": 552,
        "250": 552,
        "300": 552,
        "325": 552,
        "350": 547,
        "375": 519,
        "400": 487,
        "425": 458,
        "450": 430,
        "475": 403,
        "500": 373,
        "525": 332,
        "550": null,
        "575": null,
        "600": null,
        "625": null,
        "650": null,
        "675": null,
        "700": null,
        "725": null,
        "750": null,
        "775": null,
        "800": null,
        "825": null,
        "850": null,
        "875": null,
        "900": null
      }
    },
    {
      "block": 19,
      "line_no": 3,
      "nominal_composition": "31/2Ni–11/2Cr–1/2Mo–1/2Mn",
      "product_form": "Castings",
      "spec_no": "SA–487",
      "type_grade": 17,
      "alloy_desig_uns_no": null,
      "class_condition_temper": "A",
      "size_thickness_mm": "300 < t ≤360",
      "min_tensile_strength_mpa": 705,
      "values": {
        "40": 703,
        "100": null,
        "150": null,
        "200": null,
        "250": null,
        "300": null,
        "325": null,
        "350": null,
        "375": null,
        "400": null,
        "425": null,
        "450": null,
        "475": null,
        "500": null,
        "525": null,
        "550": null,
        "575": null,
        "600": null,
        "625": null,
        "650": null,
        "675": null,
        "700": null,
        "725": null,
        "750": null,
        "775": null,
        "800": null,
        "825": null,
        "850": null,
        "875": null,
        "900": null
      }
    },
    {
      "block": 19,
      "line_no": 4,
      "nominal_composition": "31/2Ni–11/2Cr–1/2Mo–1/2Mn",
      "product_form": "Castings",
      "spec_no": "SA–487",
      "type_grade": 17,
      "alloy_desig_uns_no": null,
      "class_condition_temper": "A",
      "size_thickness_mm": "200 < t ≤300",
      "min_tensile_strength_mpa": 730,
      "values": {
        "40": 731,
        "100": null,
        "150": null,
        "200": null,
        "250": null,
        "300": null,
        "325": null,
        "350": null,
        "375": null,
        "400": null,
        "425": null,
        "450": null,
        "475": null,
        "500": null,
        "525": null,
        "550": null,
        "575": null,
        "600": null,
        "625": null,
        "650": null,
        "675": null,
        "700": null,
        "725": null,
        "750": null,
        "775": null,
        "800": null,
        "825": null,
        "850": null,
        "875": null,
        "900": null
      }
    },
    {
      "block": 19,
      "line_no": 5,
      "nominal_composition": "31/2Ni–11/2Cr–1/2Mo–1/2Mn",
      "product_form": "Castings",
      "spec_no": "SA–487",
      "type_grade": 17,
      "alloy_desig_uns_no": null,
      "class_condition_temper": "A",
      "size_thickness_mm": "150 < t ≤200",
      "min_tensile_strength_mpa": 760,
      "values": {
        "40": 758,
        "100": null,
        "150": null,
        "200": null,
        "250": null,
        "300": null,
        "325": null,
        "350": null,
        "375": null,
        "400": null,
        "425": null,
        "450": null,
        "475": null,
        "500": null,
        "525": null,
        "550": null,
        "575": null,
        "600": null,
        "625": null,
        "650": null,
        "675": null,
        "700": null,
        "725": null,
        "750": null,
        "775": null,
        "800": null,
        "825": null,
        "850": null,
        "875": null,
        "900": null
      }
    },
    {
      "block": 19,
      "line_no": 6,
      "nominal_composition": "31/2Ni–11/2Cr–1/2Mo–1/2Mn",
      "product_form": "Castings",
      "spec_no": "SA–487",
      "type_grade": 17,
      "alloy_desig_uns_no": null,
      "class_condition_temper": "A",
      "size_thickness_mm": "≤150",
      "min_tensile_strength_mpa": 780,
      "values": {
        "40": 779,
        "100": null,
        "150": null,
        "200": null,
        "250": null,
        "300": null,
        "325": null,
        "350": null,
        "375": null,
        "400": null,
        "425": null,
        "450": null,
        "475": null,
        "500": null,
        "525": null,
        "550": null,
        "575": null,
        "600": null,
        "625": null,
        "650": null,
        "675": null,
        "700": null,
        "725": null,
        "750": null,
        "775": null,
        "800": null,
        "825": null,
        "850": null,
        "875": null,
        "900": null
      }
    },
    {
      "block": 19,
      "line_no": 7,
      "nominal_composition": "31/2Ni–13/4Cr–1/2Mo–V",
      "product_form": "Forgings",
      "spec_no": "SA–508",
      "type_grade": "4N",
      "alloy_desig_uns_no": "K22375",
      "class_condition_temper": 3,
      "size_thickness_mm": null,
      "min_tensile_strength_mpa": 620,
      "values": {
        "40": 621,
        "100": 621,
        "150": 620,
        "200": 615,
        "250": 611,
        "300": 605,
        "325": 600,
        "350": 592,
        "375": 582,
        "400": 569,
        "425": 552,
        "450": 531,
        "475": 507,
        "500": 479,
        "525": 446,
        "550": null,
        "575": null,
        "600": null,
        "625": null,
        "650": null,
        "675": null,
        "700": null,
        "725": null,
        "750": null,
        "775": null,
        "800": null,
        "825": null,
        "850": null,
        "875": null,
        "900": null
      }
    },
    {
      "block": 19,
      "line_no": 8,
      "nominal_composition": "31/2Ni–13/4Cr–1/2Mo–V",
      "product_form": "Forgings",
      "spec_no": "SA–541",
      "type_grade": "4N",
      "alloy_desig_uns_no": "K42343",
      "class_condition_temper": 3,
      "size_thickness_mm": null,
      "min_tensile_strength_mpa": 620,
      "values": {
        "40": 621,
        "100": 621,
        "150": 620,
        "200": 615,
        "250": 611,
        "300": 605,
        "325": 600,
        "350": 592,
        "375": 582,
        "400": 569,
        "425": 552,
        "450": 531,
        "475": 507,
        "500": 479,
        "525": 446,
        "550": null,
        "575": null,
        "600": null,
        "625": null,
        "650": null,
        "675": null,
        "700": null,
        "725": null,
        "750": null,
        "775": null,
        "800": null,
        "825": null,
        "850": null,
        "875": null,
        "900": null
      }
    },
    {
      "block": 19,
      "line_no": 9,
      "nominal_composition": "31/2Ni–13/4Cr–1/2Mo–V",
      "product_form": "Forgings",
      "spec_no": "SA–508",
      "type_grade": "4N",
      "alloy_desig_uns_no": "K22375",
      "class_condition_temper": 1,
      "size_thickness_mm": null,
      "min_tensile_strength_mpa": 725,
      "values": {
        "40": 724,
        "100": 724,
        "150": 724,
        "200": 717,
        "250": 713,
        "300": 706,
        "325": 700,
        "350": 691,
        "375": 679,
        "400": 664,
        "425": 644,
        "450": 620,
        "475": 592,
        "500": 559,
        "525": 521,
        "550": null,
        "575": null,
        "600": null,
        "625": null,
        "650": null,
        "675": null,
        "700": null,
        "725": null,
        "750": null,
        "775": null,
        "800": null,
        "825": null,
        "850": null,
        "875": null,
        "900": null
      }
    },
    {
      "block": 19,
      "line_no": 10,
      "nominal_composition": "31/2Ni–13/4Cr–1/2Mo–V",
      "product_form": "Forgings",
      "spec_no": "SA–541",
      "type_grade": 5,
      "alloy_desig_uns_no": "K42343",
      "class_condition_temper": 1,
      "size_thickness_mm": null,
      "min_tensile_strength_mpa": 725,
      "values": {
        "40": 724,
        "100": 724,
        "150": 724,
        "200": 717,
        "250": 713,
        "300": 706,
        "325": 700,
        "350": 691,
        "375": 679,
        "400": 664,
        "425": 644,
        "450": 620,
        "475": 592,
        "500": 559,
        "525": 521,
        "550": null,
        "575": null,
        "600": null,
        "625": null,
        "650": null,
        "675": null,
        "700": null,
        "725": null,
        "750": null,
        "775": null,
        "800": null,
        "825": null,
        "850": null,
        "875": null,
        "900": null
      }
    },
    {
      "block": 19,
      "line_no": 11,
      "nominal_composition": "31/2Ni–13/4Cr–1/2Mo–V",
      "product_form": "Forgings",
      "spec_no": "SA–508",
      "type_grade": "4N",
      "alloy_desig_uns_no": "K22375",
      "class_condition_temper": 2,
      "size_thickness_mm": null,
      "min_tensile_strength_mpa": 795,
      "values": {
        "40": 793,
        "100": 793,
        "150": 793,
        "200": 785,
        "250": 781,
        "300": 773,
        "325": 767,
        "350": 757,
        "375": 744,
        "400": 727,
        "425": 706,
        "450": 679,
        "475": 648,
        "500": 612,
        "525": 570,
        "550": null,
        "575": null,
        "600": null,
        "625": null,
        "650": null,
        "675": null,
        "700": null,
        "725": null,
        "750": null,
        "775": null,
        "800": null,
        "825": null,
        "850": null,
        "875": null,
        "900": null
      }
    },
    {
      "block": 19,
      "line_no": 12,
      "nominal_composition": "31/2Ni–13/4Cr–1/2Mo–V",
      "product_form": "Forgings",
      "spec_no": "SA–541",
      "type_grade": "4N",
      "alloy_desig_uns_no": "K42343",
      "class_condition_temper": 2,
      "size_thickness_mm": null,
      "min_tensile_strength_mpa": 795,
      "values": {
        "40": 793,
        "100": 793,
        "150": 793,
        "200": 785,
        "250": 781,
        "300": 773,
        "325": 767,
        "350": 757,
        "375": 744,
        "400": 727,
        "425": 706,
        "450": 679,
        "475": 648,
        "500": 612,
        "525": 570,
        "550": null,
        "575": null,
        "600": null,
        "625": null,
        "650": null,
        "675": null,
        "700": null,
        "725": null,
        "750": null,
        "775": null,
        "800": null,
        "825": null,
        "850": null,
        "875": null,
        "900": null
      }
    },
    {
      "block": 19,
      "line_no": 13,
      "nominal_composition": "31/2Ni–13/4Cr–1/2Mo–V",
      "product_form": "Forgings",
      "spec_no": "SA–541",
      "type_grade": 5,
      "alloy_desig_uns_no": "K42343",
      "class_condition_temper": 2,
      "size_thickness_mm": null,
      "min_tensile_strength_mpa": 795,
      "values": {
        "40": 793,
        "100": 793,
        "150": 793,
        "200": 785,
        "250": 781,
        "300": 773,
        "325": 767,
        "350": 757,
        "375": 744,
        "400": 727,
        "425": 706,
        "450": 679,
        "475": 648,
        "500": 612,
        "525": 570,
        "550": null,
        "575": null,
        "600": null,
        "625": null,
        "650": null,
        "675": null,
        "700": null,
        "725": null,
        "750": null,
        "775": null,
        "800": null,
        "825": null,
        "850": null,
        "875": null,
        "900": null
      }
    },
    {
      "block": 19,
      "line_no": 14,
      "nominal_composition": "4Ni–11/2Cr–1/2Mo–V",
      "product_form": "Forgings",
      "spec_no": "SA–723",
      "type_grade": 3,
      "alloy_desig_uns_no": "K44045",
      "class_condition_temper": 1,
      "size_thickness_mm": null,
      "min_tensile_strength_mpa": 795,
      "values": {
        "40": 793,
        "100": 793,
        "150": 793,
        "200": 793,
        "250": 793,
        "300": 793,
        "325": 790,
        "350": 776,
        "375": 759,
        "400": 737,
        "425": 714,
        "450": 689,
        "475": null,
        "500": null,
        "525": null,
