Repository: danivelas0/asme-pcc

File: resources/bpvc_ii_d_metric_2025/table_y_1.json (part 20 of 71)
    "Min. Yield Strength, MPa",
    "Notes"
  ],
  "columns_values": [
      "spec_no": "SA–672",
      "type_grade": "H75",
      "alloy_desig_uns_no": "K12021 …",
      "class_condition_temper": null,
      "size_thickness_mm": null,
      "min_tensile_strength_mpa": 515,
      "min_yield_strength_mpa": 310,
      "notes": null,
      "values": {
        "40": 310,
        "65": 299,
        "100": 290,
        "125": 286,
        "150": 282,
        "175": 278,
        "200": 275,
        "225": 272,
        "250": 269,
        "275": 266,
        "300": 263,
        "325": 260,
        "350": 256,
        "375": 252,
        "400": 247,
        "425": 240,
        "450": 231,
        "475": 220,
        "500": 206,
        "525": 187,
        "550": null,
        "575": null,
        "600": null,
        "625": null,
        "650": null,
        "675": null,
        "700": null,
        "725": null,
        "750": null,
        "775": null,
        "800": null,
        "825": null,
        "850": null,
        "875": null,
        "900": null
      }
    },
    {
      "block": 15,
      "line_no": 44,
      "nominal_composition": null,
      "product_form": "Plate",
      "spec_no": "SA–302",
      "type_grade": "B",
      "alloy_desig_uns_no": "K12022 …",
      "class_condition_temper": null,
      "size_thickness_mm": null,
      "min_tensile_strength_mpa": 550,
      "min_yield_strength_mpa": 345,
      "notes": null,
      "values": {
        "40": 345,
        "65": 332,
        "100": 323,
        "125": 318,
        "150": 314,
        "175": 309,
        "200": 305,
        "225": 302,
        "250": 299,
        "275": 296,
        "300": 292,
        "325": 289,
        "350": 285,
        "375": 280,
        "400": 274,
        "425": 267,
        "450": 257,
        "475": 245,
        "500": 229,
        "525": 208,
        "550": null,
        "575": null,
        "600": null,
        "625": null,
        "650": null,
        "675": null,
        "700": null,
        "725": null,
        "750": null,
        "775": null,
        "800": null,
        "825": null,
        "850": null,
        "875": null,
        "900": null
      }
    },
    {
      "block": 15,
      "line_no": 45,
      "nominal_composition": null,
      "product_form": "Plate",
      "spec_no": "SA–533",
      "type_grade": "A",
      "alloy_desig_uns_no": "K12521 1",
      "class_condition_temper": null,
      "size_thickness_mm": null,
      "min_tensile_strength_mpa": 550,
      "min_yield_strength_mpa": 345,
      "notes": null,
      "values": {
        "40": 345,
        "65": 332,
        "100": 323,
        "125": 318,
        "150": 314,
        "175": 309,
        "200": 305,
        "225": 302,
        "250": 299,
        "275": 296,
        "300": 292,
        "325": 289,
        "350": 285,
        "375": 280,
        "400": 274,
        "425": 267,
        "450": 257,
        "475": 245,
        "500": 229,
        "525": 208,
        "550": null,
        "575": null,
        "600": null,
        "625": null,
        "650": null,
        "675": null,
        "700": null,
        "725": null,
        "750": null,
        "775": null,
        "800": null,
        "825": null,
        "850": null,
        "875": null,
        "900": null
      }
    },
    {
      "block": 16,
      "line_no": 1,
      "nominal_composition": null,
      "product_form": "Plate",
      "spec_no": "SA–533",
      "type_grade": "A",
      "alloy_desig_uns_no": "K12521 2",
      "class_condition_temper": null,
      "size_thickness_mm": null,
      "min_tensile_strength_mpa": 620,
      "min_yield_strength_mpa": 485,
      "notes": null,
      "values": {
        "40": 483,
        "65": 464,
        "100": 452,
        "125": 445,
        "150": 439,
        "175": 433,
        "200": 428,
        "225": 423,
        "250": 418,
        "275": 414,
        "300": 409,
        "325": 404,
        "350": 398,
        "375": 392,
        "400": 384,
        "425": 374,
        "450": 361,
        "475": 343,
        "500": 321,
        "525": 291,
        "550": null,
        "575": null,
        "600": null,
        "625": null,
        "650": null,
        "675": null,
        "700": null,
        "725": null,
        "750": null,
        "775": null,
        "800": null,
        "825": null,
        "850": null,
        "875": null,
        "900": null
      }
    },
    {
      "block": 16,
      "line_no": 2,
      "nominal_composition": null,
      "product_form": "Plate",
      "spec_no": "SA–533",
      "type_grade": "A",
      "alloy_desig_uns_no": "K12521 3",
      "class_condition_temper": null,
      "size_thickness_mm": null,
      "min_tensile_strength_mpa": 690,
      "min_yield_strength_mpa": 570,
      "notes": null,
      "values": {
        "40": 572,
        "65": 551,
        "100": 536,
        "125": 528,
        "150": 520,
        "175": 513,
        "200": 507,
        "225": 501,
        "250": 496,
        "275": 490,
        "300": 485,
        "325": 479,
        "350": 473,
        "375": 465,
        "400": 455,
        "425": 443,
        "450": 427,
        "475": 407,
        "500": 380,
        "525": 345,
        "550": null,
        "575": null,
        "600": null,
        "625": null,
        "650": null,
        "675": null,
        "700": null,
        "725": null,
        "750": null,
        "775": null,
        "800": null,
        "825": null,
        "850": null,
        "875": null,
        "900": null
      }
    },
    {
      "block": 16,
      "line_no": 3,
      "nominal_composition": "Mn–1/2Mo–1/4Ni",
      "product_form": "Plate",
      "spec_no": "SA–533",
      "type_grade": "D",
      "alloy_desig_uns_no": "K12529 1",
      "class_condition_temper": null,
      "size_thickness_mm": null,
      "min_tensile_strength_mpa": 550,
      "min_yield_strength_mpa": 345,
      "notes": null,
      "values": {
        "40": 345,
        "65": 332,
        "100": 323,
        "125": 318,
        "150": 314,
        "175": 309,
        "200": 305,
        "225": 302,
        "250": 299,
        "275": 296,
        "300": 292,
        "325": 289,
        "350": 285,
        "375": 280,
        "400": 274,
        "425": 267,
        "450": 257,
        "475": 245,
        "500": 229,
        "525": 208,
        "550": null,
        "575": null,
        "600": null,
        "625": null,
        "650": null,
        "675": null,
        "700": null,
        "725": null,
        "750": null,
        "775": null,
        "800": null,
        "825": null,
        "850": null,
        "875": null,
        "900": null
      }
    },
    {
      "block": 16,
      "line_no": 4,
      "nominal_composition": "Mn–1/2Mo–1/4Ni",
      "product_form": "Plate",
      "spec_no": "SA–533",
      "type_grade": "D",
      "alloy_desig_uns_no": "K12529 2",
      "class_condition_temper": null,
      "size_thickness_mm": null,
      "min_tensile_strength_mpa": 620,
      "min_yield_strength_mpa": 485,
      "notes": null,
      "values": {
        "40": 483,
        "65": 464,
        "100": 452,
        "125": 445,
        "150": 439,
        "175": 433,
        "200": 428,
        "225": 423,
        "250": 418,
        "275": 414,
        "300": 409,
        "325": 404,
        "350": 398,
        "375": 392,
        "400": 384,
        "425": 374,
        "450": 361,
        "475": 343,
        "500": 321,
        "525": 291,
        "550": null,
        "575": null,
        "600": null,
        "625": null,
        "650": null,
        "675": null,
        "700": null,
        "725": null,
        "750": null,
        "775": null,
        "800": null,
        "825": null,
        "850": null,
        "875": null,
        "900": null
      }
    },
    {
      "block": 16,
      "line_no": 5,
      "nominal_composition": "Mn–1/2Mo–1/4Ni",
      "product_form": "Plate",
      "spec_no": "SA–533",
      "type_grade": "D",
      "alloy_desig_uns_no": "K12529 3",
      "class_condition_temper": null,
      "size_thickness_mm": null,
      "min_tensile_strength_mpa": 690,
      "min_yield_strength_mpa": 570,
      "notes": null,
      "values": {
        "40": 572,
        "65": 551,
        "100": 536,
        "125": 528,
        "150": 520,
        "175": 513,
        "200": 507,
        "225": 501,
        "250": 496,
        "275": 490,
        "300": 485,
        "325": 479,
        "350": 473,
        "375": 465,
        "400": 455,
        "425": 443,
        "450": 427,
        "475": 407,
        "500": 380,
        "525": 345,
        "550": null,
        "575": null,
        "600": null,
        "625": null,
        "650": null,
        "675": null,
        "700": null,
        "725": null,
        "750": null,
        "775": null,
        "800": null,
        "825": null,
        "850": null,
        "875": null,
        "900": null
      }
    },
    {
      "block": 16,
      "line_no": 6,
      "nominal_composition": "Mn–1/2Mo–1/2Ni",
      "product_form": "Plate",
      "spec_no": "SA–302",
      "type_grade": "C",
      "alloy_desig_uns_no": "K12039 …",
      "class_condition_temper": null,
      "size_thickness_mm": null,
      "min_tensile_strength_mpa": 550,
      "min_yield_strength_mpa": 345,
      "notes": null,
      "values": {
        "40": 345,
        "65": 332,
        "100": 323,
        "125": 318,
        "150": 314,
        "175": 309,
        "200": 305,
        "225": 302,
        "250": 299,
        "275": 296,
        "300": 292,
        "325": 289,
        "350": 285,
        "375": 280,
        "400": 274,
        "425": 267,
        "450": 257,
        "475": 245,
        "500": 229,
        "525": 208,
        "550": null,
        "575": null,
        "600": null,
        "625": null,
        "650": null,
        "675": null,
        "700": null,
        "725": null,
        "750": null,
        "775": null,
        "800": null,
        "825": null,
        "850": null,
        "875": null,
        "900": null
      }
    },
    {
      "block": 16,
      "line_no": 7,
      "nominal_composition": "Mn–1/2Mo–1/2Ni",
      "product_form": "Plate",
      "spec_no": "SA–533",
      "type_grade": "B",
      "alloy_desig_uns_no": "K12539 1",
      "class_condition_temper": null,
      "size_thickness_mm": null,
      "min_tensile_strength_mpa": 550,
      "min_yield_strength_mpa": 345,
      "notes": null,
      "values": {
        "40": 345,
        "65": 332,
        "100": 323,
        "125": 318,
        "150": 314,
        "175": 309,
        "200": 305,
        "225": 302,
        "250": 299,
        "275": 296,
        "300": 292,
        "325": 289,
        "350": 285,
        "375": 280,
        "400": 274,
        "425": 267,
        "450": 257,
        "475": 245,
        "500": 229,
        "525": 208,
        "550": null,
        "575": null,
        "600": null,
        "625": null,
        "650": null,
        "675": null,
        "700": null,
        "725": null,
        "750": null,
        "775": null,
        "800": null,
        "825": null,
        "850": null,
        "875": null,
        "900": null
      }
    },
    {
      "block": 16,
      "line_no": 8,
      "nominal_composition": "Mn–1/2Mo–1/2Ni",
      "product_form": "Wld. pipe",
      "spec_no": "SA–672",
      "type_grade": "H80",
      "alloy_desig_uns_no": "K12039 …",
      "class_condition_temper": null,
      "size_thickness_mm": null,
      "min_tensile_strength_mpa": 550,
      "min_yield_strength_mpa": 345,
      "notes": null,
      "values": {
        "40": 345,
        "65": 332,
        "100": 323,
        "125": 318,
        "150": 314,
        "175": 309,
        "200": 305,
        "225": 302,
        "250": 299,
        "275": 296,
        "300": 292,
        "325": 289,
        "350": 285,
        "375": 280,
        "400": 274,
        "425": 267,
        "450": 257,
        "475": 245,
        "500": 229,
        "525": 208,
        "550": null,
        "575": null,
        "600": null,
        "625": null,
        "650": null,
        "675": null,
        "700": null,
        "725": null,
        "750": null,
        "775": null,
        "800": null,
        "825": null,
        "850": null,
        "875": null,
        "900": null
      }
    },
    {
      "block": 16,
      "line_no": 9,
      "nominal_composition": "Mn–1/2Mo–1/2Ni",
      "product_form": "Wld. pipe",
      "spec_no": "SA–672",
      "type_grade": "J80",
      "alloy_desig_uns_no": "K12539 …",
      "class_condition_temper": null,
      "size_thickness_mm": null,
      "min_tensile_strength_mpa": 550,
      "min_yield_strength_mpa": 345,
      "notes": null,
      "values": {
        "40": 345,
        "65": 332,
        "100": 323,
        "125": 318,
        "150": 314,
        "175": 309,
        "200": 305,
        "225": 302,
        "250": 299,
        "275": 296,
        "300": 292,
        "325": 289,
        "350": 285,
        "375": 280,
        "400": 274,
        "425": 267,
        "450": 257,
        "475": 245,
        "500": 229,
        "525": 208,
        "550": null,
        "575": null,
        "600": null,
        "625": null,
        "650": null,
        "675": null,
        "700": null,
        "725": null,
        "750": null,
        "775": null,
        "800": null,
        "825": null,
        "850": null,
        "875": null,
        "900": null
      }
    },
    {
      "block": 16,
      "line_no": 10,
      "nominal_composition": "Mn–1/2Mo–1/2Ni",
      "product_form": "Plate",
      "spec_no": "SA–533",
      "type_grade": "B",
      "alloy_desig_uns_no": "K12539 2",
      "class_condition_temper": null,
      "size_thickness_mm": null,
      "min_tensile_strength_mpa": 620,
      "min_yield_strength_mpa": 485,
      "notes": null,
      "values": {
        "40": 483,
        "65": 464,
        "100": 452,
        "125": 445,
        "150": 439,
        "175": 433,
        "200": 428,
        "225": 423,
        "250": 418,
        "275": 414,
        "300": 409,
        "325": 404,
        "350": 398,
        "375": 392,
        "400": 384,
        "425": 374,
        "450": 361,
        "475": 343,
        "500": 321,
        "525": 291,
        "550": null,
        "575": null,
        "600": null,
        "625": null,
        "650": null,
        "675": null,
        "700": null,
        "725": null,
        "750": null,
        "775": null,
        "800": null,
        "825": null,
        "850": null,
        "875": null,
        "900": null
      }
    },
    {
      "block": 16,
      "line_no": 11,
      "nominal_composition": "Mn–1/2Mo–1/2Ni",
      "product_form": "Wld. pipe",
      "spec_no": "SA–672",
      "type_grade": "J90",
      "alloy_desig_uns_no": "K12539 …",
      "class_condition_temper": null,
      "size_thickness_mm": null,
      "min_tensile_strength_mpa": 620,
      "min_yield_strength_mpa": 485,
      "notes": null,
      "values": {
        "40": 483,
        "65": 464,
        "100": 452,
        "125": 445,
        "150": 439,
        "175": 433,
        "200": 428,
        "225": 423,
        "250": 418,
        "275": 414,
        "300": 409,
        "325": 404,
        "350": 398,
        "375": 392,
        "400": 384,
        "425": 374,
        "450": 361,
        "475": 343,
        "500": 321,
        "525": 291,
        "550": null,
        "575": null,
        "600": null,
        "625": null,
        "650": null,
        "675": null,
        "700": null,
        "725": null,
        "750": null,
        "775": null,
        "800": null,
        "825": null,
        "850": null,
        "875": null,
        "900": null
      }
    },
    {
      "block": 16,
      "line_no": 12,
      "nominal_composition": "Mn–1/2Mo–1/2Ni",
      "product_form": "Plate",
      "spec_no": "SA–533",
      "type_grade": "B",
      "alloy_desig_uns_no": "K12539 3",
      "class_condition_temper": null,
      "size_thickness_mm": null,
      "min_tensile_strength_mpa": 690,
      "min_yield_strength_mpa": 570,
      "notes": null,
      "values": {
        "40": 572,
        "65": 551,
        "100": 536,
        "125": 528,
        "150": 520,
        "175": 513,
        "200": 507,
        "225": 501,
        "250": 496,
        "275": 490,
        "300": 485,
        "325": 479,
        "350": 473,
        "375": 465,
        "400": 455,
        "425": 443,
        "450": 427,
        "475": 407,
        "500": 380,
        "525": 345,
        "550": null,
        "575": null,
        "600": null,
        "625": null,
        "650": null,
        "675": null,
        "700": null,
        "725": null,
        "750": null,
        "775": null,
        "800": null,
        "825": null,
        "850": null,
        "875": null,
        "900": null
      }
    },
    {
      "block": 16,
      "line_no": 13,
      "nominal_composition": "Mn–1/2Mo–1/2Ni",
      "product_form": "Wld. pipe",
      "spec_no": "SA–672",
      "type_grade": "J100",
      "alloy_desig_uns_no": "K12539 …",
      "class_condition_temper": null,
      "size_thickness_mm": null,
      "min_tensile_strength_mpa": 690,
      "min_yield_strength_mpa": 570,
      "notes": null,
      "values": {
        "40": 572,
        "65": 551,
        "100": 536,
        "125": 528,
        "150": 520,
        "175": 513,
        "200": 507,
        "225": 501,
        "250": 496,
        "275": 490,
        "300": 485,
        "325": 479,
        "350": 473,
        "375": 465,
        "400": 455,
        "425": 443,
        "450": 427,
        "475": 407,
        "500": 380,
        "525": 345,
        "550": null,
        "575": null,
        "600": null,
        "625": null,
        "650": null,
        "675": null,
        "700": null,
        "725": null,
        "750": null,
        "775": null,
        "800": null,
        "825": null,
        "850": null,
        "875": null,
        "900": null
      }
    },
    {
      "block": 16,
      "line_no": 14,
      "nominal_composition": "Mn–1/2Mo–3/4Ni",
      "product_form": "Plate",
      "spec_no": "SA–302",
      "type_grade": "D",
      "alloy_desig_uns_no": "K12054 …",
      "class_condition_temper": null,
      "size_thickness_mm": null,
      "min_tensile_strength_mpa": 550,
      "min_yield_strength_mpa": 345,
      "notes": null,
      "values": {
        "40": 345,
        "65": 332,
        "100": 323,
        "125": 318,
        "150": 314,
        "175": 309,
        "200": 305,
        "225": 302,
        "250": 299,
        "275": 296,
        "300": 292,
        "325": 289,
        "350": 285,
        "375": 280,
        "400": 274,
        "425": 267,
        "450": 257,
        "475": 245,
        "500": 229,
        "525": 208,
        "550": null,
        "575": null,
        "600": null,
        "625": null,
        "650": null,
        "675": null,
        "700": null,
        "725": null,
        "750": null,
        "775": null,
        "800": null,
        "825": null,
        "850": null,
        "875": null,
        "900": null
      }
    },
    {
      "block": 16,
      "line_no": 15,
      "nominal_composition": "Mn–1/2Mo–3/4Ni",
      "product_form": "Plate",
      "spec_no": "SA–533",
      "type_grade": "C",
      "alloy_desig_uns_no": "K12554 1",
      "class_condition_temper": null,
      "size_thickness_mm": null,
      "min_tensile_strength_mpa": 550,
      "min_yield_strength_mpa": 345,
      "notes": null,
      "values": {
        "40": 345,
        "65": 332,
        "100": 323,
        "125": 318,
        "150": 314,
        "175": 309,
        "200": 305,
        "225": 302,
        "250": 299,
        "275": 296,
        "300": 292,
        "325": 289,
        "350": 285,
        "375": 280,
        "400": 274,
        "425": 267,
        "450": 257,
        "475": 245,
        "500": 229,
        "525": 208,
        "550": null,
        "575": null,
        "600": null,
        "625": null,
        "650": null,
        "675": null,
        "700": null,
        "725": null,
        "750": null,
        "775": null,
        "800": null,
        "825": null,
        "850": null,
        "875": null,
        "900": null
      }
    },
    {
      "block": 16,
      "line_no": 16,
      "nominal_composition": "Mn–1/2Mo–3/4Ni",
      "product_form": "Plate",
      "spec_no": "SA–533",
      "type_grade": "E",
      "alloy_desig_uns_no": "K12554 1",
      "class_condition_temper": null,
      "size_thickness_mm": null,
      "min_tensile_strength_mpa": 550,
      "min_yield_strength_mpa": 345,
      "notes": null,
      "values": {
        "40": 345,
        "65": 332,
        "100": 323,
        "125": 318,
        "150": 314,
        "175": 309,
        "200": 305,
        "225": 302,
        "250": 299,
        "275": 296,
        "300": 292,
        "325": 289,
        "350": 285,
        "375": 280,
        "400": 274,
        "425": 267,
        "450": 257,
        "475": 245,
        "500": 229,
        "525": 208,
        "550": null,
        "575": null,
        "600": null,
        "625": null,
        "650": null,
        "675": null,
        "700": null,
        "725": null,
        "750": null,
        "775": null,
        "800": null,
        "825": null,
        "850": null,
        "875": null,
        "900": null
      }
    },
    {
      "block": 16,
      "line_no": 17,
      "nominal_composition": "Mn–1/2Mo–3/4Ni",
      "product_form": "Plate",
      "spec_no": "SA–533",
      "type_grade": "C",
      "alloy_desig_uns_no": "K12554 2",
      "class_condition_temper": null,
      "size_thickness_mm": null,
      "min_tensile_strength_mpa": 620,
      "min_yield_strength_mpa": 485,
      "notes": null,
      "values": {
        "40": 483,
        "65": 464,
        "100": 452,
        "125": 445,
        "150": 439,
        "175": 433,
        "200": 428,
        "225": 423,
        "250": 418,
        "275": 414,
        "300": 409,
        "325": 404,
        "350": 398,
        "375": 392,
        "400": 384,
        "425": 374,
        "450": 361,
        "475": 343,
        "500": 321,
        "525": 291,
        "550": null,
        "575": null,
        "600": null,
        "625": null,
        "650": null,
        "675": null,
        "700": null,
        "725": null,
        "750": null,
        "775": null,
        "800": null,
        "825": null,
        "850": null,
        "875": null,
        "900": null
      }
    },
    {
      "block": 16,
      "line_no": 18,
      "nominal_composition": "Mn–1/2Mo–3/4Ni",
      "product_form": "Plate",
      "spec_no": "SA–533",
      "type_grade": "E",
      "alloy_desig_uns_no": "K12554 2",
      "class_condition_temper": null,
      "size_thickness_mm": null,
      "min_tensile_strength_mpa": 620,
      "min_yield_strength_mpa": 485,
      "notes": null,
      "values": {
        "40": 483,
        "65": 464,
        "100": 452,
        "125": 445,
        "150": 439,
        "175": 433,
        "200": 428,
        "225": 423,
        "250": 418,
        "275": 414,
        "300": 409,
        "325": 404,
        "350": 398,
        "375": 392,
        "400": 384,
        "425": 374,
        "450": 361,
        "475": 343,
        "500": 321,
        "525": 291,
        "550": null,
        "575": null,
        "600": null,
        "625": null,
        "650": null,
        "675": null,
        "700": null,
        "725": null,
        "750": null,
        "775": null,
        "800": null,
        "825": null,
        "850": null,
        "875": null,
        "900": null
      }
    },
    {
      "block": 16,
      "line_no": 19,
      "nominal_composition": "Mn–1/2Mo–3/4Ni",
      "product_form": "Plate",
      "spec_no": "SA–533",
      "type_grade": "C",
      "alloy_desig_uns_no": "K12554 3",
      "class_condition_temper": null,
      "size_thickness_mm": null,
      "min_tensile_strength_mpa": 690,
      "min_yield_strength_mpa": 570,
      "notes": null,
      "values": {
        "40": 572,
        "65": 551,
        "100": 536,
        "125": 528,
        "150": 520,
        "175": 513,
        "200": 507,
        "225": 501,
        "250": 496,
        "275": 490,
        "300": 485,
        "325": 479,
        "350": 473,
        "375": 465,
        "400": 455,
        "425": 443,
        "450": 427,
        "475": 407,
        "500": 380,
        "525": 345,
        "550": null,
        "575": null,
        "600": null,
        "625": null,
        "650": null,
        "675": null,
        "700": null,
        "725": null,
        "750": null,
        "775": null,
        "800": null,
        "825": null,
        "850": null,
        "875": null,
        "900": null
      }
    },
    {
      "block": 16,
      "line_no": 20,
      "nominal_composition": null,
      "product_form": "Plate",
      "spec_no": "SA–225",
      "type_grade": "C",
      "alloy_desig_uns_no": "K12524 …",
      "class_condition_temper": null,
      "size_thickness_mm": null,
      "min_tensile_strength_mpa": 725,
      "min_yield_strength_mpa": 485,
      "notes": null,
      "values": {
        "40": 483,
        "65": 448,
        "100": 438,
        "125": 434,
        "150": 430,
        "175": 423,
        "200": 414,
        "225": 403,
        "250": 391,
        "275": 379,
        "300": 368,
        "325": 358,
        "350": 350,
        "375": 343,
        "400": 335,
        "425": 323,
        "450": 310,
        "475": null,
        "500": null,
        "525": null,
        "550": null,
        "575": null,
        "600": null,
        "625": null,
        "650": null,
        "675": null,
        "700": null,
        "725": null,
        "750": null,
        "775": null,
        "800": null,
        "825": null,
        "850": null,
        "875": null,
        "900": null
      }
    },
    {
      "block": 16,
      "line_no": 21,
      "nominal_composition": null,
      "product_form": "Castings",
      "spec_no": "SA–487",
      "type_grade": 1,
      "alloy_desig_uns_no": "J13002 A",
      "class_condition_temper": null,
      "size_thickness_mm": null,
      "min_tensile_strength_mpa": 585,
      "min_yield_strength_mpa": 380,
      "notes": null,
      "values": {
        "40": 379,
        "65": null,
        "100": null,
        "125": null,
        "150": null,
        "175": null,
        "200": null,
        "225": null,
        "250": null,
        "275": null,
        "300": null,
        "325": null,
        "350": null,
        "375": null,
        "400": null,
        "425": null,
        "450": null,
        "475": null,
        "500": null,
        "525": null,
        "550": null,
        "575": null,
        "600": null,
        "625": null,
        "650": null,
        "675": null,
        "700": null,
        "725": null,
        "750": null,
        "775": null,
        "800": null,
        "825": null,
        "850": null,
        "875": null,
        "900": null
      }
    },
    {
      "block": 16,
      "line_no": 22,
      "nominal_composition": null,
      "product_form": "Castings",
      "spec_no": "SA–487",
      "type_grade": 1,
      "alloy_desig_uns_no": "J13002 B",
      "class_condition_temper": null,
      "size_thickness_mm": null,
      "min_tensile_strength_mpa": 620,
      "min_yield_strength_mpa": 450,
      "notes": null,
      "values": {
        "40": 448,
        "65": null,
        "100": null,
        "125": null,
        "150": null,
        "175": null,
        "200": null,
        "225": null,
        "250": null,
        "275": null,
        "300": null,
        "325": null,
        "350": null,
        "375": null,
        "400": null,
        "425": null,
        "450": null,
        "475": null,
        "500": null,
        "525": null,
        "550": null,
        "575": null,
        "600": null,
        "625": null,
        "650": null,
        "675": null,
        "700": null,
        "725": null,
        "750": null,
        "775": null,
        "800": null,
        "825": null,
        "850": null,
        "875": null,
        "900": null
      }
    },
    {
      "block": 16,
      "line_no": 23,
      "nominal_composition": null,
      "product_form": "Smls. pipe",
      "spec_no": "SA–335",
      "type_grade": "P15",
      "alloy_desig_uns_no": "K11578 …",
      "class_condition_temper": null,
      "size_thickness_mm": null,
      "min_tensile_strength_mpa": 415,
      "min_yield_strength_mpa": 205,
      "notes": null,
      "values": {
        "40": 207,
        "65": 199,
        "100": 194,
        "125": 191,
        "150": 188,
        "175": 186,
        "200": 183,
        "225": 181,
        "250": 179,
        "275": 177,
        "300": 175,
        "325": 173,
        "350": 171,
        "375": 168,
        "400": 165,
        "425": 160,
        "450": 154,
        "475": 147,
        "500": 138,
        "525": 125,
        "550": null,
        "575": null,
        "600": null,
        "625": null,
        "650": null,
        "675": null,
        "700": null,
        "725": null,
        "750": null,
        "775": null,
        "800": null,
        "825": null,
        "850": null,
        "875": null,
        "900": null
      }
    },
    {
      "block": 16,
      "line_no": 24,
      "nominal_composition": "1/2Ni–1/2Cr–1/4Mo–V",
      "product_form": "Castings",
      "spec_no": "SA–487",
      "type_grade": 4,
      "alloy_desig_uns_no": "J13047 A",
      "class_condition_temper": null,
      "size_thickness_mm": null,
      "min_tensile_strength_mpa": 620,
      "min_yield_strength_mpa": 415,
      "notes": null,
      "values": {
        "40": 414,
        "65": 405,
        "100": 390,
        "125": 381,
        "150": 375,
        "175": 371,
        "200": 368,
        "225": 365,
        "250": 360,
        "275": 353,
        "300": 343,
        "325": 330,
        "350": 318,
        "375": 307,
        "400": null,
        "425": null,
        "450": null,
        "475": null,
        "500": null,
        "525": null,
        "550": null,
        "575": null,
        "600": null,
        "625": null,
        "650": null,
        "675": null,
        "700": null,
        "725": null,
        "750": null,
        "775": null,
        "800": null,
        "825": null,
        "850": null,
        "875": null,
        "900": null
      }
    },
    {
      "block": 16,
      "line_no": 25,
      "nominal_composition": "1/2Ni–1/2Cr–1/4Mo–V",
      "product_form": "Castings",
      "spec_no": "SA–487",
      "type_grade": 4,
      "alloy_desig_uns_no": "J13047 B",
      "class_condition_temper": null,
      "size_thickness_mm": null,
      "min_tensile_strength_mpa": 725,
      "min_yield_strength_mpa": 585,
      "notes": null,
      "values": {
        "40": 586,
        "65": 573,
        "100": 553,
        "125": 540,
        "150": 531,
        "175": 525,
        "200": 521,
        "225": 517,
        "250": 511,
        "275": 501,
        "300": 486,
        "325": 468,
        "350": 449,
        "375": 435,
        "400": null,
        "425": null,
        "450": null,
        "475": null,
        "500": null,
        "525": null,
        "550": null,
        "575": null,
        "600": null,
        "625": null,
        "650": null,
        "675": null,
        "700": null,
        "725": null,
        "750": null,
        "775": null,
        "800": null,
        "825": null,
        "850": null,
        "875": null,
        "900": null
      }
    },
    {
      "block": 16,
      "line_no": 26,
      "nominal_composition": "1/2Ni–1/2Cr–1/4Mo–V",
      "product_form": "Castings",
      "spec_no": "SA–487",
      "type_grade": 4,
      "alloy_desig_uns_no": "J13047 E",
      "class_condition_temper": null,
      "size_thickness_mm": null,
      "min_tensile_strength_mpa": 795,
      "min_yield_strength_mpa": 655,
      "notes": null,
      "values": {
        "40": 655,
        "65": 641,
        "100": 618,
        "125": 604,
        "150": 594,
        "175": 587,
        "200": 583,
        "225": 578,
        "250": 571,
        "275": 559,
        "300": 543,
        "325": 523,
        "350": 503,
        "375": 486,
        "400": null,
        "425": null,
        "450": null,
        "475": null,
        "500": null,
        "525": null,
        "550": null,
        "575": null,
        "600": null,
        "625": null,
        "650": null,
        "675": null,
        "700": null,
        "725": null,
        "750": null,
        "775": null,
        "800": null,
        "825": null,
        "850": null,
        "875": null,
        "900": null
      }
    },
    {
      "block": 16,
      "line_no": 27,
      "nominal_composition": "1/2Ni–1/2Mo–V",
      "product_form": "Forgings",
      "spec_no": "SA–541",
      "type_grade": 3,
      "alloy_desig_uns_no": "K12045 1",
      "class_condition_temper": null,
      "size_thickness_mm": null,
      "min_tensile_strength_mpa": 550,
      "min_yield_strength_mpa": 345,
      "notes": null,
      "values": {
        "40": 345,
        "65": 332,
        "100": 323,
        "125": 318,
        "150": 314,
        "175": 309,
        "200": 305,
        "225": 302,
        "250": 299,
        "275": 296,
        "300": 292,
        "325": 289,
        "350": 285,
        "375": 280,
        "400": 274,
        "425": 267,
        "450": 257,
        "475": 245,
        "500": 229,
        "525": 208,
        "550": null,
        "575": null,
        "600": null,
        "625": null,
        "650": null,
        "675": null,
        "700": null,
        "725": null,
        "750": null,
        "775": null,
        "800": null,
        "825": null,
        "850": null,
        "875": null,
        "900": null
      }
    },
    {
      "block": 16,
      "line_no": 28,
      "nominal_composition": "1/2Ni–1/2Mo–V",
      "product_form": "Forgings",
      "spec_no": "SA–541",
      "type_grade": 3,
      "alloy_desig_uns_no": "K12045 2",
      "class_condition_temper": null,
      "size_thickness_mm": null,
      "min_tensile_strength_mpa": 620,
      "min_yield_strength_mpa": 450,
      "notes": null,
      "values": {
        "40": 448,
        "65": 435,
        "100": 425,
        "125": 419,
        "150": 415,
        "175": 411,
        "200": 407,
        "225": 404,
        "250": 401,
        "275": 398,
        "300": 395,
        "325": 393,
        "350": 389,
        "375": 385,
        "400": 381,
        "425": 375,
        "450": 369,
        "475": 362,
        "500": 352,
        "525": 341,
        "550": null,
        "575": null,
        "600": null,
        "625": null,
        "650": null,
        "675": null,
        "700": null,
        "725": null,
        "750": null,
        "775": null,
        "800": null,
        "825": null,
        "850": null,
        "875": null,
        "900": null
      }
    },
    {
      "block": 16,
      "line_no": 29,
      "nominal_composition": "3/4Ni–1/2Cr–1/2Mo–V",
      "product_form": "Forgings",
      "spec_no": "SA–592",
      "type_grade": "F",
      "alloy_desig_uns_no": "K11576 …",
      "class_condition_temper": null,
      "size_thickness_mm": "65 < t ≤100",
      "min_tensile_strength_mpa": 725,
      "min_yield_strength_mpa": 620,
      "notes": null,
      "values": {
        "40": 621,
        "65": 604,
        "100": 591,
        "125": 581,
        "150": 573,
        "175": 566,
        "200": 559,
        "225": 553,
        "250": 546,
        "275": 540,
        "300": 534,
        "325": 528,
        "350": 521,
        "375": 514,
        "400": 505,
        "425": 494,
        "450": 481,
        "475": 466,
        "500": 447,
        "525": 423,
        "550": null,
        "575": null,
        "600": null,
        "625": null,
        "650": null,
        "675": null,
        "700": null,
        "725": null,
        "750": null,
        "775": null,
        "800": null,
        "825": null,
        "850": null,
        "875": null,
        "900": null
      }
    },
    {
      "block": 16,
      "line_no": 30,
      "nominal_composition": "3/4Ni–1/2Cr–1/2Mo–V",
      "product_form": "Plate",
      "spec_no": "SA–517",
      "type_grade": "F",
      "alloy_desig_uns_no": "K11576 …",
      "class_condition_temper": null,
      "size_thickness_mm": null,
      "min_tensile_strength_mpa": 795,
      "min_yield_strength_mpa": 690,
      "notes": null,
      "values": {
        "40": 689,
        "65": 670,
        "100": 656,
        "125": 646,
        "150": 637,
        "175": 629,
        "200": 621,
        "225": 614,
        "250": 607,
        "275": 600,
        "300": 594,
        "325": 587,
        "350": 579,
        "375": 571,
        "400": 561,
        "425": 549,
        "450": 534,
        "475": 517,
        "500": 496,
        "525": 470,
        "550": null,
        "575": null,
        "600": null,
        "625": null,
        "650": null,
        "675": null,
        "700": null,
        "725": null,
        "750": null,
        "775": null,
        "800": null,
        "825": null,
        "850": null,
        "875": null,
        "900": null
      }
    },
    {
      "block": 16,
      "line_no": 31,
      "nominal_composition": "3/4Ni–1/2Cr–1/2Mo–V",
      "product_form": "Forgings",
      "spec_no": "SA–592",
      "type_grade": "F",
      "alloy_desig_uns_no": "K11576 …",
      "class_condition_temper": null,
      "size_thickness_mm": null,
      "min_tensile_strength_mpa": 795,
      "min_yield_strength_mpa": 690,
      "notes": null,
      "values": {
        "40": 689,
        "65": 670,
        "100": 656,
        "125": 646,
        "150": 637,
        "175": 629,
        "200": 621,
        "225": 614,
        "250": 607,
        "275": 600,
        "300": 594,
        "325": 587,
        "350": 579,
        "375": 571,
        "400": 561,
        "425": 549,
        "450": 534,
        "475": 517,
        "500": 496,
        "525": 470,
        "550": null,
        "575": null,
        "600": null,
        "625": null,
        "650": null,
        "675": null,
        "700": null,
        "725": null,
        "750": null,
        "775": null,
        "800": null,
        "825": null,
        "850": null,
        "875": null,
        "900": null
      }
    },
    {
      "block": 16,
      "line_no": 32,
      "nominal_composition": "3/4Ni–1/2Cu–Mo",
      "product_form": "Smls. & wld. tube",
      "spec_no": "SA–423",
      "type_grade": 2,
      "alloy_desig_uns_no": "K11540 …",
      "class_condition_temper": null,
      "size_thickness_mm": null,
      "min_tensile_strength_mpa": 415,
      "min_yield_strength_mpa": 255,
      "notes": null,
      "values": {
        "40": 255,
        "65": null,
        "100": null,
        "125": null,
        "150": null,
        "175": null,
        "200": null,
        "225": null,
        "250": null,
        "275": null,
        "300": null,
        "325": null,
        "350": null,
        "375": null,
        "400": null,
        "425": null,
        "450": null,
        "475": null,
        "500": null,
        "525": null,
        "550": null,
        "575": null,
        "600": null,
        "625": null,
        "650": null,
        "675": null,
        "700": null,
        "725": null,
        "750": null,
        "775": null,
        "800": null,
        "825": null,
        "850": null,
        "875": null,
        "900": null
      }
    },
    {
      "block": 16,
      "line_no": 33,
      "nominal_composition": "3/4Ni–1/2Mo–1/3Cr–V",
      "product_form": "Forgings",
      "spec_no": "SA–508",
      "type_grade": 2,
      "alloy_desig_uns_no": "K12766 1",
      "class_condition_temper": null,
      "size_thickness_mm": null,
      "min_tensile_strength_mpa": 550,
      "min_yield_strength_mpa": 345,
      "notes": null,
      "values": {
        "40": 345,
        "65": 332,
        "100": 323,
        "125": 318,
        "150": 314,
        "175": 309,
