Repository: danivelas0/asme-pcc

File: resources/bpvc_ii_d_metric_2025/table_2a.json (part 21 of 24)
    "External Pressure Chart No.",
    "Notes"
  ],
  "columns_values": [
        "125": 138,
        "150": 138,
        "200": 138,
        "250": 134,
        "300": 128,
        "325": 125,
        "350": 123,
        "375": 120,
        "400": 119,
        "425": 117,
        "450": 115,
        "475": null,
        "500": null
      }
    },
    {
      "block": 19,
      "line_no": 40,
      "nominal_composition": "18Cr–10Ni–Ti",
      "product_form": "Forgings",
      "spec_no": "SA–182",
      "type_grade": "F321H",
      "alloy_desig_uns_no": "S32109",
      "class_condition_temper": null,
      "size_thickness_mm": "≤130",
      "p_no": 8,
      "group_no": 1,
      "min_tensile_strength_mpa": 515,
      "min_yield_strength_mpa": 205,
      "applicability_and_max_temperature_limits_np_not_permitted_spt_supports_only_iii": 427,
      "viii_2": 427,
      "external_pressure_chart_no": "HA–2",
      "notes": "G7",
      "values": {
        "40": 138,
        "65": 138,
        "100": 138,
        "125": 138,
        "150": 138,
        "200": 138,
        "250": 134,
        "300": 128,
        "325": 125,
        "350": 123,
        "375": 120,
        "400": 119,
        "425": 117,
        "450": 115,
        "475": null,
        "500": null
      }
    },
    {
      "block": 19,
      "line_no": 41,
      "nominal_composition": "18Cr–10Ni–Ti",
      "product_form": "Smls. tube",
      "spec_no": "SA–213",
      "type_grade": "TP321H",
      "alloy_desig_uns_no": "S32109",
      "class_condition_temper": null,
      "size_thickness_mm": null,
      "p_no": 8,
      "group_no": 1,
      "min_tensile_strength_mpa": 515,
      "min_yield_strength_mpa": 205,
      "applicability_and_max_temperature_limits_np_not_permitted_spt_supports_only_iii": 427,
      "viii_2": 427,
      "external_pressure_chart_no": "HA–2",
      "notes": "G7",
      "values": {
        "40": 138,
        "65": 138,
        "100": 138,
        "125": 138,
        "150": 138,
        "200": 138,
        "250": 134,
        "300": 128,
        "325": 125,
        "350": 123,
        "375": 120,
        "400": 119,
        "425": 117,
        "450": 115,
        "475": null,
        "500": null
      }
    },
    {
      "block": 19,
      "line_no": 42,
      "nominal_composition": "18Cr–10Ni–Ti",
      "product_form": "Plate",
      "spec_no": "SA–240",
      "type_grade": "321H",
      "alloy_desig_uns_no": "S32109",
      "class_condition_temper": null,
      "size_thickness_mm": null,
      "p_no": 8,
      "group_no": 1,
      "min_tensile_strength_mpa": 515,
      "min_yield_strength_mpa": 205,
      "applicability_and_max_temperature_limits_np_not_permitted_spt_supports_only_iii": 427,
      "viii_2": 427,
      "external_pressure_chart_no": "HA–2",
      "notes": "G7",
      "values": {
        "40": 138,
        "65": 138,
        "100": 138,
        "125": 138,
        "150": 138,
        "200": 138,
        "250": 134,
        "300": 128,
        "325": 125,
        "350": 123,
        "375": 120,
        "400": 119,
        "425": 117,
        "450": 115,
        "475": null,
        "500": null
      }
    },
    {
      "block": 19,
      "line_no": 43,
      "nominal_composition": "18Cr–10Ni–Ti",
      "product_form": "Wld. tube",
      "spec_no": "SA–249",
      "type_grade": "TP321H",
      "alloy_desig_uns_no": "S32109",
      "class_condition_temper": null,
      "size_thickness_mm": null,
      "p_no": 8,
      "group_no": 1,
      "min_tensile_strength_mpa": 515,
      "min_yield_strength_mpa": 205,
      "applicability_and_max_temperature_limits_np_not_permitted_spt_supports_only_iii": 427,
      "viii_2": "NP",
      "external_pressure_chart_no": "HA–2",
      "notes": "G7",
      "values": {
        "40": 138,
        "65": 138,
        "100": 138,
        "125": 138,
        "150": 138,
        "200": 138,
        "250": 134,
        "300": 128,
        "325": 125,
        "350": 123,
        "375": 120,
        "400": 119,
        "425": 117,
        "450": 115,
        "475": null,
        "500": null
      }
    },
    {
      "block": 19,
      "line_no": 44,
      "nominal_composition": "18Cr–10Ni–Ti",
      "product_form": "Wld. tube",
      "spec_no": "SA–249",
      "type_grade": "TP321H",
      "alloy_desig_uns_no": "S32109",
      "class_condition_temper": null,
      "size_thickness_mm": null,
      "p_no": 8,
      "group_no": 1,
      "min_tensile_strength_mpa": 515,
      "min_yield_strength_mpa": 205,
      "applicability_and_max_temperature_limits_np_not_permitted_spt_supports_only_iii": "NP",
      "viii_2": 427,
      "external_pressure_chart_no": "HA–2",
      "notes": "G7, G18",
      "values": {
        "40": 117,
        "65": 117,
        "100": 117,
        "125": 117,
        "150": 117,
        "200": 117,
        "250": 114,
        "300": 109,
        "325": 106,
        "350": 104,
        "375": 102,
        "400": 101,
        "425": 99.4,
        "450": 98.1,
        "475": null,
        "500": null
      }
    },
    {
      "block": 19,
      "line_no": 45,
      "nominal_composition": "18Cr–10Ni–Ti",
      "product_form": "Wld. pipe",
      "spec_no": "SA–312",
      "type_grade": "TP321H",
      "alloy_desig_uns_no": "S32109",
      "class_condition_temper": null,
      "size_thickness_mm": "≤9.5",
      "p_no": 8,
      "group_no": 1,
      "min_tensile_strength_mpa": 515,
      "min_yield_strength_mpa": 205,
      "applicability_and_max_temperature_limits_np_not_permitted_spt_supports_only_iii": 427,
      "viii_2": "NP",
      "external_pressure_chart_no": "HA–2",
      "notes": "G7",
      "values": {
        "40": 138,
        "65": 138,
        "100": 138,
        "125": 138,
        "150": 138,
        "200": 138,
        "250": 134,
        "300": 128,
        "325": 125,
        "350": 123,
        "375": 120,
        "400": 119,
        "425": 117,
        "450": 115,
        "475": null,
        "500": null
      }
    },
    {
      "block": 20,
      "line_no": 1,
      "nominal_composition": "18Cr–10Ni–Ti",
      "product_form": "Smls. pipe",
      "spec_no": "SA–312",
      "type_grade": "TP321H",
      "alloy_desig_uns_no": "S32109",
      "class_condition_temper": null,
      "size_thickness_mm": "≤9.5",
      "p_no": 8,
      "group_no": 1,
      "min_tensile_strength_mpa": 515,
      "min_yield_strength_mpa": 205,
      "applicability_and_max_temperature_limits_np_not_permitted_spt_supports_only_iii": 427,
      "viii_2": 427,
      "external_pressure_chart_no": "HA–2",
      "notes": "G7",
      "values": {
        "40": 138,
        "65": 138,
        "100": 138,
        "125": 138,
        "150": 138,
        "200": 138,
        "250": 134,
        "300": 128,
        "325": 125,
        "350": 123,
        "375": 120,
        "400": 119,
        "425": 117,
        "450": 115,
        "475": null,
        "500": null
      }
    },
    {
      "block": 20,
      "line_no": 2,
      "nominal_composition": "18Cr–10Ni–Ti",
      "product_form": "Wld. pipe",
      "spec_no": "SA–312",
      "type_grade": "TP321H",
      "alloy_desig_uns_no": "S32109",
      "class_condition_temper": null,
      "size_thickness_mm": "≤9.5",
      "p_no": 8,
      "group_no": 1,
      "min_tensile_strength_mpa": 515,
      "min_yield_strength_mpa": 205,
      "applicability_and_max_temperature_limits_np_not_permitted_spt_supports_only_iii": "NP",
      "viii_2": 427,
      "external_pressure_chart_no": "HA–2",
      "notes": "G7, G18",
      "values": {
        "40": 117,
        "65": 117,
        "100": 117,
        "125": 117,
        "150": 117,
        "200": 117,
        "250": 114,
        "300": 109,
        "325": 106,
        "350": 104,
        "375": 102,
        "400": 101,
        "425": 99.4,
        "450": 98.1,
        "475": null,
        "500": null
      }
    },
    {
      "block": 20,
      "line_no": 3,
      "nominal_composition": "18Cr–10Ni–Ti",
      "product_form": "Smls. pipe",
      "spec_no": "SA–376",
      "type_grade": "TP321H",
      "alloy_desig_uns_no": "S32109",
      "class_condition_temper": null,
      "size_thickness_mm": "≤9.5",
      "p_no": 8,
      "group_no": 1,
      "min_tensile_strength_mpa": 515,
      "min_yield_strength_mpa": 205,
      "applicability_and_max_temperature_limits_np_not_permitted_spt_supports_only_iii": 427,
      "viii_2": 427,
      "external_pressure_chart_no": "HA–2",
      "notes": "G7",
      "values": {
        "40": 138,
        "65": 138,
        "100": 138,
        "125": 138,
        "150": 138,
        "200": 138,
        "250": 134,
        "300": 128,
        "325": 125,
        "350": 123,
        "375": 120,
        "400": 119,
        "425": 117,
        "450": 115,
        "475": null,
        "500": null
      }
    },
    {
      "block": 20,
      "line_no": 4,
      "nominal_composition": "18Cr–10Ni–Ti",
      "product_form": "Fittings",
      "spec_no": "SA–403",
      "type_grade": "321H",
      "alloy_desig_uns_no": "S32109",
      "class_condition_temper": null,
      "size_thickness_mm": null,
      "p_no": 8,
      "group_no": 1,
      "min_tensile_strength_mpa": 515,
      "min_yield_strength_mpa": 205,
      "applicability_and_max_temperature_limits_np_not_permitted_spt_supports_only_iii": 427,
      "viii_2": "NP",
      "external_pressure_chart_no": "HA–2",
      "notes": "G7",
      "values": {
        "40": 138,
        "65": 138,
        "100": 138,
        "125": 138,
        "150": 138,
        "200": 138,
        "250": 134,
        "300": 128,
        "325": 125,
        "350": 123,
        "375": 120,
        "400": 119,
        "425": 117,
        "450": 115,
        "475": null,
        "500": null
      }
    },
    {
      "block": 20,
      "line_no": 5,
      "nominal_composition": "18Cr–10Ni–Ti",
      "product_form": "Fittings",
      "spec_no": "SA–403",
      "type_grade": "321H",
      "alloy_desig_uns_no": "S32109",
      "class_condition_temper": "CR",
      "size_thickness_mm": null,
      "p_no": 8,
      "group_no": 1,
      "min_tensile_strength_mpa": 515,
      "min_yield_strength_mpa": 205,
      "applicability_and_max_temperature_limits_np_not_permitted_spt_supports_only_iii": "NP",
      "viii_2": 427,
      "external_pressure_chart_no": "HA–2",
      "notes": "G7, G18",
      "values": {
        "40": 117,
        "65": 117,
        "100": 117,
        "125": 117,
        "150": 117,
        "200": 117,
        "250": 114,
        "300": 109,
        "325": 106,
        "350": 104,
        "375": 102,
        "400": 101,
        "425": 99.4,
        "450": 98.1,
        "475": null,
        "500": null
      }
    },
    {
      "block": 20,
      "line_no": 6,
      "nominal_composition": "18Cr–10Ni–Ti",
      "product_form": "Fittings",
      "spec_no": "SA–403",
      "type_grade": "321H",
      "alloy_desig_uns_no": "S32109",
      "class_condition_temper": "WP–S",
      "size_thickness_mm": null,
      "p_no": 8,
      "group_no": 1,
      "min_tensile_strength_mpa": 515,
      "min_yield_strength_mpa": 205,
      "applicability_and_max_temperature_limits_np_not_permitted_spt_supports_only_iii": "NP",
      "viii_2": 427,
      "external_pressure_chart_no": "HA–2",
      "notes": "G7",
      "values": {
        "40": 138,
        "65": 138,
        "100": 138,
        "125": 138,
        "150": 138,
        "200": 138,
        "250": 134,
        "300": 128,
        "325": 125,
        "350": 123,
        "375": 120,
        "400": 119,
        "425": 117,
        "450": 115,
        "475": null,
        "500": null
      }
    },
    {
      "block": 20,
      "line_no": 7,
      "nominal_composition": "18Cr–10Ni–Ti",
      "product_form": "Wld. fittings",
      "spec_no": "SA–403",
      "type_grade": "321H",
      "alloy_desig_uns_no": "S32109",
      "class_condition_temper": "WP–W",
      "size_thickness_mm": null,
      "p_no": 8,
      "group_no": 1,
      "min_tensile_strength_mpa": 515,
      "min_yield_strength_mpa": 205,
      "applicability_and_max_temperature_limits_np_not_permitted_spt_supports_only_iii": 427,
      "viii_2": "NP",
      "external_pressure_chart_no": "HA–2",
      "notes": "G7",
      "values": {
        "40": 138,
        "65": 138,
        "100": 138,
        "125": 138,
        "150": 138,
        "200": 138,
        "250": 134,
        "300": 128,
        "325": 125,
        "350": 123,
        "375": 120,
        "400": 119,
        "425": 117,
        "450": 115,
        "475": null,
        "500": null
      }
    },
    {
      "block": 20,
      "line_no": 8,
      "nominal_composition": "18Cr–10Ni–Ti",
      "product_form": "Wld. fittings",
      "spec_no": "SA–403",
      "type_grade": "321H",
      "alloy_desig_uns_no": "S32109",
      "class_condition_temper": "WP–W",
      "size_thickness_mm": null,
      "p_no": 8,
      "group_no": 1,
      "min_tensile_strength_mpa": 515,
      "min_yield_strength_mpa": 205,
      "applicability_and_max_temperature_limits_np_not_permitted_spt_supports_only_iii": "NP",
      "viii_2": 427,
      "external_pressure_chart_no": "HA–2",
      "notes": "G7, G18",
      "values": {
        "40": 117,
        "65": 117,
        "100": 117,
        "125": 117,
        "150": 117,
        "200": 117,
        "250": 114,
        "300": 109,
        "325": 106,
        "350": 104,
        "375": 102,
        "400": 101,
        "425": 99.4,
        "450": 98.1,
        "475": null,
        "500": null
      }
    },
    {
      "block": 20,
      "line_no": 9,
      "nominal_composition": "18Cr–10Ni–Ti",
      "product_form": "Wld. fittings",
      "spec_no": "SA–403",
      "type_grade": "321H",
      "alloy_desig_uns_no": "S32109",
      "class_condition_temper": "WP–WX",
      "size_thickness_mm": null,
      "p_no": 8,
      "group_no": 1,
      "min_tensile_strength_mpa": 515,
      "min_yield_strength_mpa": 205,
      "applicability_and_max_temperature_limits_np_not_permitted_spt_supports_only_iii": "NP",
      "viii_2": 427,
      "external_pressure_chart_no": "HA–2",
      "notes": "G7, G18",
      "values": {
        "40": 117,
        "65": 117,
        "100": 117,
        "125": 117,
        "150": 117,
        "200": 117,
        "250": 114,
        "300": 109,
        "325": 106,
        "350": 104,
        "375": 102,
        "400": 101,
        "425": 99.4,
        "450": 98.1,
        "475": null,
        "500": null
      }
    },
    {
      "block": 20,
      "line_no": 10,
      "nominal_composition": "18Cr–10Ni–Ti",
      "product_form": "Bar",
      "spec_no": "SA–479",
      "type_grade": "321H",
      "alloy_desig_uns_no": "S32109",
      "class_condition_temper": null,
      "size_thickness_mm": null,
      "p_no": 8,
      "group_no": 1,
      "min_tensile_strength_mpa": 515,
      "min_yield_strength_mpa": 205,
      "applicability_and_max_temperature_limits_np_not_permitted_spt_supports_only_iii": 427,
      "viii_2": "NP",
      "external_pressure_chart_no": "HA–2",
      "notes": "G7",
      "values": {
        "40": 138,
        "65": 138,
        "100": 138,
        "125": 138,
        "150": 138,
        "200": 138,
        "250": 134,
        "300": 128,
        "325": 125,
        "350": 123,
        "375": 120,
        "400": 119,
        "425": 117,
        "450": 115,
        "475": null,
        "500": null
      }
    },
    {
      "block": 20,
      "line_no": 11,
      "nominal_composition": "18Cr–10Ni–Ti",
      "product_form": "Wld. pipe",
      "spec_no": "SA–813",
      "type_grade": "TP321H",
      "alloy_desig_uns_no": "S32109",
      "class_condition_temper": null,
      "size_thickness_mm": null,
      "p_no": 8,
      "group_no": 1,
      "min_tensile_strength_mpa": 515,
      "min_yield_strength_mpa": 205,
      "applicability_and_max_temperature_limits_np_not_permitted_spt_supports_only_iii": 427,
      "viii_2": "NP",
      "external_pressure_chart_no": "HA–2",
      "notes": "G7",
      "values": {
        "40": 138,
        "65": 138,
        "100": 138,
        "125": 138,
        "150": 138,
        "200": 138,
        "250": 134,
        "300": 128,
        "325": 125,
        "350": 123,
        "375": 120,
        "400": 119,
        "425": 117,
        "450": 115,
        "475": null,
        "500": null
      }
    },
    {
      "block": 20,
      "line_no": 12,
      "nominal_composition": "18Cr–10Ni–Ti",
      "product_form": "Wld. pipe",
      "spec_no": "SA–814",
      "type_grade": "TP321H",
      "alloy_desig_uns_no": "S32109",
      "class_condition_temper": null,
      "size_thickness_mm": null,
      "p_no": 8,
      "group_no": 1,
      "min_tensile_strength_mpa": 515,
      "min_yield_strength_mpa": 205,
      "applicability_and_max_temperature_limits_np_not_permitted_spt_supports_only_iii": 427,
      "viii_2": "NP",
      "external_pressure_chart_no": "HA–2",
      "notes": "G7",
      "values": {
        "40": 138,
        "65": 138,
        "100": 138,
        "125": 138,
        "150": 138,
        "200": 138,
        "250": 134,
        "300": 128,
        "325": 125,
        "350": 123,
        "375": 120,
        "400": 119,
        "425": 117,
        "450": 115,
        "475": null,
        "500": null
      }
    },
    {
      "block": 20,
      "line_no": 13,
      "nominal_composition": "18Cr–10Ni–Ti",
      "product_form": "Bar",
      "spec_no": "SA/JIS G4303",
      "type_grade": "SUS321",
      "alloy_desig_uns_no": null,
      "class_condition_temper": null,
      "size_thickness_mm": null,
      "p_no": 8,
      "group_no": 1,
      "min_tensile_strength_mpa": 520,
      "min_yield_strength_mpa": 205,
      "applicability_and_max_temperature_limits_np_not_permitted_spt_supports_only_iii": 427,
      "viii_2": "NP",
      "external_pressure_chart_no": "HA–2",
      "notes": "G7",
      "values": {
        "40": 138,
        "65": 138,
        "100": 138,
        "125": 138,
        "150": 138,
        "200": 138,
        "250": 134,
        "300": 128,
        "325": 125,
        "350": 123,
        "375": 120,
        "400": 119,
        "425": 117,
        "450": 115,
        "475": null,
        "500": null
      }
    },
    {
      "block": 20,
      "line_no": 14,
      "nominal_composition": "18Cr–11Ni",
      "product_form": "Plate",
      "spec_no": "SA–240",
      "type_grade": 305,
      "alloy_desig_uns_no": "S30500",
      "class_condition_temper": null,
      "size_thickness_mm": null,
      "p_no": 8,
      "group_no": 1,
      "min_tensile_strength_mpa": 515,
      "min_yield_strength_mpa": 205,
      "applicability_and_max_temperature_limits_np_not_permitted_spt_supports_only_iii": 427,
      "viii_2": "NP",
      "external_pressure_chart_no": "HA–1",
      "notes": "G7",
      "values": {
        "40": 138,
        "65": 138,
        "100": 138,
        "125": 138,
        "150": 138,
        "200": 129,
        "250": 122,
        "300": 116,
        "325": 114,
        "350": 111,
        "375": 109,
        "400": 107,
        "425": 105,
        "450": 103,
        "475": null,
        "500": null
      }
    },
    {
      "block": 20,
      "line_no": 15,
      "nominal_composition": "18Cr–12Ni–2Mo",
      "product_form": "Castings",
      "spec_no": "SA–351",
      "type_grade": "CF3M",
      "alloy_desig_uns_no": "J92800",
      "class_condition_temper": null,
      "size_thickness_mm": null,
      "p_no": 8,
      "group_no": 1,
      "min_tensile_strength_mpa": 485,
      "min_yield_strength_mpa": 205,
      "applicability_and_max_temperature_limits_np_not_permitted_spt_supports_only_iii": 427,
      "viii_2": "NP",
      "external_pressure_chart_no": "HA–4",
      "notes": "G7, G13",
      "values": {
        "40": 138,
        "65": 138,
        "100": 138,
        "125": 138,
        "150": 138,
        "200": 133,
        "250": 125,
        "300": 119,
        "325": 116,
        "350": 114,
        "375": 112,
        "400": 110,
        "425": 109,
        "450": 108,
        "475": null,
        "500": null
      }
    },
    {
      "block": 20,
      "line_no": 16,
      "nominal_composition": "18Cr–12Ni–2Mo",
      "product_form": "Cast pipe",
      "spec_no": "SA–451",
      "type_grade": "CPF3M",
      "alloy_desig_uns_no": "J92800",
      "class_condition_temper": null,
      "size_thickness_mm": null,
      "p_no": 8,
      "group_no": 1,
      "min_tensile_strength_mpa": 485,
      "min_yield_strength_mpa": 205,
      "applicability_and_max_temperature_limits_np_not_permitted_spt_supports_only_iii": 427,
      "viii_2": "NP",
      "external_pressure_chart_no": "HA–4",
      "notes": "G7, G13",
      "values": {
        "40": 138,
        "65": 138,
        "100": 138,
        "125": 138,
        "150": 138,
        "200": 133,
        "250": 125,
        "300": 119,
        "325": 116,
        "350": 114,
        "375": 112,
        "400": 110,
        "425": 109,
        "450": 108,
        "475": null,
        "500": null
      }
    },
    {
      "block": 20,
      "line_no": 17,
      "nominal_composition": "18Cr–12Ni–2Mo",
      "product_form": "Castings",
      "spec_no": "SA–351",
      "type_grade": "CF8M",
      "alloy_desig_uns_no": "J92900",
      "class_condition_temper": null,
      "size_thickness_mm": null,
      "p_no": 8,
      "group_no": 1,
      "min_tensile_strength_mpa": 485,
      "min_yield_strength_mpa": 205,
      "applicability_and_max_temperature_limits_np_not_permitted_spt_supports_only_iii": 427,
      "viii_2": 427,
      "external_pressure_chart_no": "HA–2",
      "notes": "G7, G9, G10, G13",
      "values": {
        "40": 138,
        "65": 138,
        "100": 138,
        "125": 138,
        "150": 138,
        "200": 133,
        "250": 125,
        "300": 119,
        "325": 116,
        "350": 114,
        "375": 112,
        "400": 110,
        "425": 109,
        "450": 108,
        "475": null,
        "500": null
      }
    },
    {
      "block": 20,
      "line_no": 18,
      "nominal_composition": "18Cr–12Ni–2Mo",
      "product_form": "Cast pipe",
      "spec_no": "SA–451",
      "type_grade": "CPF8M",
      "alloy_desig_uns_no": "J92900",
      "class_condition_temper": null,
      "size_thickness_mm": null,
      "p_no": 8,
      "group_no": 1,
      "min_tensile_strength_mpa": 485,
      "min_yield_strength_mpa": 205,
      "applicability_and_max_temperature_limits_np_not_permitted_spt_supports_only_iii": 427,
      "viii_2": "NP",
      "external_pressure_chart_no": "HA–2",
      "notes": "G7, G13",
      "values": {
        "40": 138,
        "65": 138,
        "100": 138,
        "125": 138,
        "150": 138,
        "200": 133,
        "250": 125,
        "300": 119,
        "325": 116,
        "350": 114,
        "375": 112,
        "400": 110,
        "425": 109,
        "450": 108,
        "475": null,
        "500": null
      }
    },
    {
      "block": 20,
      "line_no": 19,
      "nominal_composition": "18Cr–13Ni–3Mo",
      "product_form": "Plate",
      "spec_no": "SA–240",
      "type_grade": 317,
      "alloy_desig_uns_no": "S31700",
      "class_condition_temper": null,
      "size_thickness_mm": "≤125",
      "p_no": 8,
      "group_no": 1,
      "min_tensile_strength_mpa": 515,
      "min_yield_strength_mpa": 205,
      "applicability_and_max_temperature_limits_np_not_permitted_spt_supports_only_iii": "NP",
      "viii_2": 427,
      "external_pressure_chart_no": "HA–2",
      "notes": "G7, G9",
      "values": {
        "40": 138,
        "65": 138,
        "100": 138,
        "125": 138,
        "150": 138,
        "200": 134,
        "250": 126,
        "300": 119,
        "325": 116,
        "350": 114,
        "375": 112,
        "400": 111,
        "425": 110,
        "450": 108,
        "475": null,
        "500": null
      }
    },
    {
      "block": 20,
      "line_no": 20,
      "nominal_composition": "18Cr–13Ni–3Mo",
      "product_form": "Wld. tube",
      "spec_no": "SA–249",
      "type_grade": "TP317",
      "alloy_desig_uns_no": "S31700",
      "class_condition_temper": null,
      "size_thickness_mm": null,
      "p_no": 8,
      "group_no": 1,
      "min_tensile_strength_mpa": 515,
      "min_yield_strength_mpa": 205,
      "applicability_and_max_temperature_limits_np_not_permitted_spt_supports_only_iii": 427,
      "viii_2": "NP",
      "external_pressure_chart_no": "HA–2",
      "notes": "G7",
      "values": {
        "40": 138,
        "65": 138,
        "100": 138,
        "125": 138,
        "150": 138,
        "200": 134,
        "250": 126,
        "300": 119,
        "325": 116,
        "350": 114,
        "375": 112,
        "400": 111,
        "425": 110,
        "450": 108,
        "475": null,
        "500": null
      }
    },
    {
      "block": 20,
      "line_no": 21,
      "nominal_composition": "18Cr–13Ni–3Mo",
      "product_form": "Wld. tube",
      "spec_no": "SA–249",
      "type_grade": "TP317",
      "alloy_desig_uns_no": "S31700",
      "class_condition_temper": null,
      "size_thickness_mm": null,
      "p_no": 8,
      "group_no": 1,
      "min_tensile_strength_mpa": 515,
      "min_yield_strength_mpa": 205,
      "applicability_and_max_temperature_limits_np_not_permitted_spt_supports_only_iii": "NP",
      "viii_2": 427,
      "external_pressure_chart_no": "HA–2",
      "notes": "G7, G9, G18",
      "values": {
        "40": 117,
        "65": 117,
        "100": 117,
        "125": 117,
        "150": 117,
        "200": 114,
        "250": 107,
        "300": 101,
        "325": 99.0,
        "350": 96.8,
        "375": 95.7,
        "400": 94.4,
        "425": 93.1,
        "450": 92.5,
        "475": null,
        "500": null
      }
    },
    {
      "block": 20,
      "line_no": 22,
      "nominal_composition": "18Cr–13Ni–3Mo",
      "product_form": "Smls. & wld. pipe SA–312",
      "spec_no": null,
      "type_grade": "TP317",
      "alloy_desig_uns_no": "S31700",
      "class_condition_temper": null,
      "size_thickness_mm": null,
      "p_no": 8,
      "group_no": 1,
      "min_tensile_strength_mpa": 515,
      "min_yield_strength_mpa": 205,
      "applicability_and_max_temperature_limits_np_not_permitted_spt_supports_only_iii": 427,
      "viii_2": "NP",
      "external_pressure_chart_no": "HA–2",
      "notes": "G7",
      "values": {
        "40": 138,
        "65": 138,
        "100": 138,
        "125": 138,
        "150": 138,
        "200": 134,
        "250": 126,
        "300": 119,
        "325": 116,
        "350": 114,
        "375": 112,
        "400": 111,
        "425": 110,
        "450": 108,
        "475": null,
        "500": null
      }
    },
    {
      "block": 20,
      "line_no": 23,
      "nominal_composition": "18Cr–13Ni–3Mo",
      "product_form": "Smls. pipe",
      "spec_no": "SA–312",
      "type_grade": "TP317",
      "alloy_desig_uns_no": "S31700",
      "class_condition_temper": null,
      "size_thickness_mm": "≤125",
      "p_no": 8,
      "group_no": 1,
      "min_tensile_strength_mpa": 515,
      "min_yield_strength_mpa": 205,
      "applicability_and_max_temperature_limits_np_not_permitted_spt_supports_only_iii": "NP",
      "viii_2": 427,
      "external_pressure_chart_no": "HA–2",
      "notes": "G7, G9",
      "values": {
        "40": 138,
        "65": 138,
        "100": 138,
        "125": 138,
        "150": 138,
        "200": 134,
        "250": 126,
        "300": 119,
        "325": 116,
        "350": 114,
        "375": 112,
        "400": 111,
        "425": 110,
        "450": 108,
        "475": null,
        "500": null
      }
    },
    {
      "block": 20,
      "line_no": 24,
      "nominal_composition": "18Cr–13Ni–3Mo",
      "product_form": "Wld. pipe",
      "spec_no": "SA–312",
      "type_grade": "TP317",
      "alloy_desig_uns_no": "S31700",
      "class_condition_temper": null,
      "size_thickness_mm": "≤125",
      "p_no": 8,
      "group_no": 1,
      "min_tensile_strength_mpa": 515,
      "min_yield_strength_mpa": 205,
      "applicability_and_max_temperature_limits_np_not_permitted_spt_supports_only_iii": "NP",
      "viii_2": 427,
      "external_pressure_chart_no": "HA–2",
      "notes": "G7, G9, G18",
      "values": {
        "40": 117,
        "65": 117,
        "100": 117,
        "125": 117,
        "150": 117,
        "200": 114,
        "250": 107,
        "300": 101,
        "325": 99.0,
        "350": 96.8,
        "375": 95.7,
        "400": 94.4,
        "425": 93.1,
        "450": 92.5,
        "475": null,
        "500": null
      }
    },
    {
      "block": 20,
      "line_no": 25,
      "nominal_composition": "18Cr–13Ni–3Mo",
      "product_form": "Fittings",
      "spec_no": "SA–403",
      "type_grade": 317,
      "alloy_desig_uns_no": "S31700",
      "class_condition_temper": "WP–S",
      "size_thickness_mm": null,
      "p_no": 8,
      "group_no": 1,
      "min_tensile_strength_mpa": 515,
      "min_yield_strength_mpa": 205,
      "applicability_and_max_temperature_limits_np_not_permitted_spt_supports_only_iii": "NP",
      "viii_2": 427,
      "external_pressure_chart_no": "HA–2",
      "notes": "G7",
      "values": {
        "40": 138,
        "65": 138,
        "100": 138,
        "125": 138,
        "150": 138,
        "200": 134,
        "250": 126,
        "300": 119,
        "325": 116,
        "350": 114,
        "375": 112,
        "400": 111,
        "425": 110,
        "450": 108,
        "475": null,
        "500": null
      }
    },
    {
      "block": 20,
      "line_no": 26,
      "nominal_composition": "18Cr–13Ni–3Mo",
      "product_form": "Plate",
      "spec_no": "SA–240",
      "type_grade": "317L",
      "alloy_desig_uns_no": "S31703",
      "class_condition_temper": null,
      "size_thickness_mm": null,
      "p_no": 8,
      "group_no": 1,
      "min_tensile_strength_mpa": 515,
      "min_yield_strength_mpa": 205,
      "applicability_and_max_temperature_limits_np_not_permitted_spt_supports_only_iii": "NP",
      "viii_2": 427,
      "external_pressure_chart_no": "HA–4",
      "notes": "G7",
      "values": {
        "40": 138,
        "65": 138,
        "100": 138,
        "125": 138,
        "150": 138,
        "200": 131,
        "250": 123,
        "300": 118,
        "325": 116,
        "350": 113,
        "375": 111,
        "400": 109,
        "425": 107,
        "450": 105,
        "475": null,
        "500": null
      }
    },
    {
      "block": 20,
      "line_no": 27,
      "nominal_composition": "18Cr–13Ni–3Mo",
      "product_form": "Fittings",
      "spec_no": "SA–403",
      "type_grade": "317L",
      "alloy_desig_uns_no": "S31703",
      "class_condition_temper": "WP–S",
      "size_thickness_mm": null,
      "p_no": 8,
      "group_no": 1,
      "min_tensile_strength_mpa": 515,
      "min_yield_strength_mpa": 205,
      "applicability_and_max_temperature_limits_np_not_permitted_spt_supports_only_iii": "NP",
      "viii_2": 427,
      "external_pressure_chart_no": "HA–4",
      "notes": "G7",
      "values": {
        "40": 138,
        "65": 138,
        "100": 138,
        "125": 138,
        "150": 138,
        "200": 131,
        "250": 123,
        "300": 118,
        "325": 116,
        "350": 113,
        "375": 111,
        "400": 109,
        "425": 107,
        "450": 105,
        "475": null,
        "500": null
      }
    },
    {
      "block": 20,
      "line_no": 28,
      "nominal_composition": "18Cr–18Ni–2Si",
      "product_form": "Smls. tube",
      "spec_no": "SA–213",
      "type_grade": "XM–15",
      "alloy_desig_uns_no": "S38100",
      "class_condition_temper": null,
      "size_thickness_mm": "≤125",
      "p_no": 8,
      "group_no": 1,
      "min_tensile_strength_mpa": 515,
      "min_yield_strength_mpa": 205,
      "applicability_and_max_temperature_limits_np_not_permitted_spt_supports_only_iii": "NP",
      "viii_2": 427,
      "external_pressure_chart_no": "HA–2",
      "notes": "G7, G9",
      "values": {
        "40": 138,
        "65": 138,
        "100": 138,
        "125": 138,
        "150": 138,
        "200": 129,
        "250": 122,
        "300": 116,
        "325": 114,
        "350": 111,
        "375": 109,
        "400": 107,
        "425": 105,
        "450": 103,
        "475": null,
        "500": null
      }
    },
    {
      "block": 20,
      "line_no": 29,
      "nominal_composition": "18Cr–18Ni–2Si",
      "product_form": "Plate",
      "spec_no": "SA–240",
      "type_grade": "XM–15",
      "alloy_desig_uns_no": "S38100",
      "class_condition_temper": null,
      "size_thickness_mm": "≤125",
      "p_no": 8,
      "group_no": 1,
      "min_tensile_strength_mpa": 515,
      "min_yield_strength_mpa": 205,
      "applicability_and_max_temperature_limits_np_not_permitted_spt_supports_only_iii": "NP",
      "viii_2": 427,
      "external_pressure_chart_no": "HA–2",
      "notes": "G7, G9",
      "values": {
        "40": 138,
        "65": 138,
        "100": 138,
        "125": 138,
        "150": 138,
        "200": 129,
        "250": 122,
        "300": 116,
        "325": 114,
        "350": 111,
        "375": 109,
        "400": 107,
        "425": 105,
        "450": 103,
        "475": null,
        "500": null
      }
    },
    {
      "block": 20,
      "line_no": 30,
      "nominal_composition": "18Cr–18Ni–2Si",
      "product_form": "Wld. tube",
      "spec_no": "SA–249",
      "type_grade": "TPXM–15",
      "alloy_desig_uns_no": "S38100",
      "class_condition_temper": null,
      "size_thickness_mm": "≤125",
      "p_no": 8,
      "group_no": 1,
      "min_tensile_strength_mpa": 515,
      "min_yield_strength_mpa": 205,
      "applicability_and_max_temperature_limits_np_not_permitted_spt_supports_only_iii": "NP",
      "viii_2": 427,
      "external_pressure_chart_no": "HA–2",
      "notes": "G7, G9, G18",
      "values": {
        "40": 117,
        "65": 117,
        "100": 117,
        "125": 117,
        "150": 117,
        "200": 110,
        "250": 103,
        "300": 98.5,
        "325": 96.5,
        "350": 94.7,
        "375": 92.8,
        "400": 90.9,
        "425": 89.1,
        "450": 87.2,
        "475": null,
        "500": null
      }
    },
    {
      "block": 20,
      "line_no": 31,
      "nominal_composition": "18Cr–18Ni–2Si",
      "product_form": "Smls. pipe",
      "spec_no": "SA–312",
      "type_grade": "TPXM–15",
      "alloy_desig_uns_no": "S38100",
      "class_condition_temper": null,
      "size_thickness_mm": "≤125",
      "p_no": 8,
      "group_no": 1,
      "min_tensile_strength_mpa": 515,
      "min_yield_strength_mpa": 205,
      "applicability_and_max_temperature_limits_np_not_permitted_spt_supports_only_iii": "NP",
      "viii_2": 427,
      "external_pressure_chart_no": "HA–2",
      "notes": "G7, G9",
      "values": {
        "40": 138,
        "65": 138,
        "100": 138,
        "125": 138,
        "150": 138,
        "200": 129,
        "250": 122,
        "300": 116,
        "325": 114,
        "350": 111,
        "375": 109,
        "400": 107,
        "425": 105,
        "450": 103,
        "475": null,
        "500": null
      }
    },
    {
      "block": 20,
      "line_no": 32,
      "nominal_composition": "18Cr–18Ni–2Si",
      "product_form": "Wld. pipe",
      "spec_no": "SA–312",
      "type_grade": "TPXM–15",
      "alloy_desig_uns_no": "S38100",
      "class_condition_temper": null,
      "size_thickness_mm": "≤125",
      "p_no": 8,
      "group_no": 1,
      "min_tensile_strength_mpa": 515,
      "min_yield_strength_mpa": 205,
      "applicability_and_max_temperature_limits_np_not_permitted_spt_supports_only_iii": "NP",
      "viii_2": 427,
      "external_pressure_chart_no": "HA–2",
      "notes": "G7, G9, G18",
      "values": {
        "40": 117,
        "65": 117,
        "100": 117,
        "125": 117,
        "150": 117,
        "200": 110,
        "250": 103,
        "300": 98.5,
        "325": 96.5,
        "350": 94.7,
        "375": 92.8,
        "400": 90.9,
        "425": 89.1,
        "450": 87.2,
        "475": null,
        "500": null
      }
    },
    {
      "block": 20,
      "line_no": 33,
      "nominal_composition": "20Cr–10Ni",
      "product_form": "Bar",
      "spec_no": "SA–479",
      "type_grade": "ER308",
      "alloy_desig_uns_no": "S30880",
      "class_condition_temper": null,
      "size_thickness_mm": null,
      "p_no": 8,
      "group_no": 1,
      "min_tensile_strength_mpa": 515,
      "min_yield_strength_mpa": 205,
      "applicability_and_max_temperature_limits_np_not_permitted_spt_supports_only_iii": 427,
      "viii_2": "NP",
      "external_pressure_chart_no": "HA–2",
      "notes": "G7",
      "values": {
        "40": 138,
        "65": 138,
        "100": 138,
        "125": 138,
        "150": 138,
        "200": 129,
        "250": 122,
        "300": 116,
        "325": 114,
        "350": 111,
        "375": 109,
        "400": 107,
        "425": 105,
        "450": 103,
        "475": null,
        "500": null
      }
    },
    {
      "block": 20,
      "line_no": 34,
      "nominal_composition": "21Cr–6Ni–9Mn",
      "product_form": "Forgings",
      "spec_no": "SA–182",
      "type_grade": "FXM–11",
      "alloy_desig_uns_no": "S21904",
      "class_condition_temper": null,
      "size_thickness_mm": null,
      "p_no": 8,
      "group_no": 3,
      "min_tensile_strength_mpa": 620,
      "min_yield_strength_mpa": 345,
      "applicability_and_max_temperature_limits_np_not_permitted_spt_supports_only_iii": 316,
      "viii_2": 316,
      "external_pressure_chart_no": "HA–6",
      "notes": "G7",
      "values": {
        "40": 207,
        "65": 207,
        "100": 206,
        "125": 200,
        "150": 193,
        "200": 183,
        "250": 171,
        "300": 162,
        "325": 158,
        "350": null,
        "375": null,
        "400": null,
        "425": null,
        "450": null,
        "475": null,
        "500": null
      }
    },
    {
      "block": 20,
      "line_no": 35,
      "nominal_composition": "21Cr–6Ni–9Mn",
      "product_form": "Wld. pipe",
      "spec_no": "SA–312",
      "type_grade": "TPXM–11",
      "alloy_desig_uns_no": "S21904",
      "class_condition_temper": null,
      "size_thickness_mm": null,
      "p_no": 8,
      "group_no": 3,
      "min_tensile_strength_mpa": 620,
      "min_yield_strength_mpa": 345,
      "applicability_and_max_temperature_limits_np_not_permitted_spt_supports_only_iii": 316,
      "viii_2": "NP",
      "external_pressure_chart_no": "HA–6",
      "notes": "G7",
      "values": {
        "40": 207,
        "65": 207,
        "100": 206,
        "125": 200,
        "150": 193,
        "200": 183,
        "250": 171,
        "300": 162,
        "325": 158,
        "350": null,
        "375": null,
        "400": null,
        "425": null,
        "450": null,
        "475": null,
        "500": null
      }
    },
    {
      "block": 20,
      "line_no": 36,
      "nominal_composition": "21Cr–6Ni–9Mn",
      "product_form": "Smls. pipe",
      "spec_no": "SA–312",
      "type_grade": "TPXM–11",
      "alloy_desig_uns_no": "S21904",
      "class_condition_temper": null,
      "size_thickness_mm": null,
      "p_no": 8,
      "group_no": 3,
      "min_tensile_strength_mpa": 620,
      "min_yield_strength_mpa": 345,
      "applicability_and_max_temperature_limits_np_not_permitted_spt_supports_only_iii": 316,
      "viii_2": 316,
      "external_pressure_chart_no": "HA–6",
      "notes": "G7",
      "values": {
        "40": 207,
        "65": 207,
        "100": 206,
        "125": 200,
        "150": 193,
        "200": 183,
        "250": 171,
        "300": 162,
        "325": 158,
        "350": null,
        "375": null,
        "400": null,
        "425": null,
        "450": null,
        "475": null,
        "500": null
      }
    },
    {
      "block": 20,
      "line_no": 37,
      "nominal_composition": "21Cr–6Ni–9Mn",
      "product_form": "Wld. pipe",
