Repository: danivelas0/asme-pcc

File: resources/bpvc_ii_d_metric_2025/table_u.json (part 21 of 61)
    "Size/Thickness, mm",
    "Min. Tensile Strength, MPa"
  ],
  "columns_values": [
        "550": null,
        "575": null,
        "600": null,
        "625": null,
        "650": null,
        "675": null,
        "700": null,
        "725": null,
        "750": null,
        "775": null,
        "800": null,
        "825": null,
        "850": null,
        "875": null,
        "900": null
      }
    },
    {
      "block": 19,
      "line_no": 15,
      "nominal_composition": "4Ni–11/2Cr–1/2Mo–V",
      "product_form": "Forgings",
      "spec_no": "SA–723",
      "type_grade": 3,
      "alloy_desig_uns_no": "K44045",
      "class_condition_temper": 2,
      "size_thickness_mm": null,
      "min_tensile_strength_mpa": 930,
      "values": {
        "40": 931,
        "100": 931,
        "150": 931,
        "200": 931,
        "250": 931,
        "300": 931,
        "325": 928,
        "350": 911,
        "375": 891,
        "400": 866,
        "425": 838,
        "450": 809,
        "475": null,
        "500": null,
        "525": null,
        "550": null,
        "575": null,
        "600": null,
        "625": null,
        "650": null,
        "675": null,
        "700": null,
        "725": null,
        "750": null,
        "775": null,
        "800": null,
        "825": null,
        "850": null,
        "875": null,
        "900": null
      }
    },
    {
      "block": 19,
      "line_no": 16,
      "nominal_composition": "4Ni–11/2Cr–1/2Mo–V",
      "product_form": "Forgings",
      "spec_no": "SA–723",
      "type_grade": 3,
      "alloy_desig_uns_no": "K44045",
      "class_condition_temper": "2a",
      "size_thickness_mm": null,
      "min_tensile_strength_mpa": 1000,
      "values": {
        "40": 1000,
        "100": 1000,
        "150": 1000,
        "200": 1000,
        "250": 1000,
        "300": 1000,
        "325": 997,
        "350": 979,
        "375": 957,
        "400": 930,
        "425": 900,
        "450": 869,
        "475": null,
        "500": null,
        "525": null,
        "550": null,
        "575": null,
        "600": null,
        "625": null,
        "650": null,
        "675": null,
        "700": null,
        "725": null,
        "750": null,
        "775": null,
        "800": null,
        "825": null,
        "850": null,
        "875": null,
        "900": null
      }
    },
    {
      "block": 19,
      "line_no": 17,
      "nominal_composition": "4Ni–11/2Cr–1/2Mo–V",
      "product_form": "Forgings",
      "spec_no": "SA–723",
      "type_grade": 3,
      "alloy_desig_uns_no": "K44045",
      "class_condition_temper": 3,
      "size_thickness_mm": null,
      "min_tensile_strength_mpa": 1070,
      "values": {
        "40": 1070,
        "100": 1070,
        "150": 1070,
        "200": 1070,
        "250": 1070,
        "300": 1070,
        "325": 1070,
        "350": 1050,
        "375": 1020,
        "400": 994,
        "425": 962,
        "450": 929,
        "475": null,
        "500": null,
        "525": null,
        "550": null,
        "575": null,
        "600": null,
        "625": null,
        "650": null,
        "675": null,
        "700": null,
        "725": null,
        "750": null,
        "775": null,
        "800": null,
        "825": null,
        "850": null,
        "875": null,
        "900": null
      }
    },
    {
      "block": 19,
      "line_no": 18,
      "nominal_composition": "4Ni–11/2Cr–1/2Mo–V",
      "product_form": "Forgings",
      "spec_no": "SA–723",
      "type_grade": 3,
      "alloy_desig_uns_no": "K44045",
      "class_condition_temper": 4,
      "size_thickness_mm": null,
      "min_tensile_strength_mpa": 1205,
      "values": {
        "40": 1210,
        "100": 1210,
        "150": 1210,
        "200": 1210,
        "250": 1210,
        "300": 1210,
        "325": 1200,
        "350": 1180,
        "375": 1160,
        "400": 1120,
        "425": 1090,
        "450": 1050,
        "475": null,
        "500": null,
        "525": null,
        "550": null,
        "575": null,
        "600": null,
        "625": null,
        "650": null,
        "675": null,
        "700": null,
        "725": null,
        "750": null,
        "775": null,
        "800": null,
        "825": null,
        "850": null,
        "875": null,
        "900": null
      }
    },
    {
      "block": 19,
      "line_no": 19,
      "nominal_composition": "4Ni–11/2Cr–1/2Mo–V",
      "product_form": "Forgings",
      "spec_no": "SA–723",
      "type_grade": 3,
      "alloy_desig_uns_no": "K44045",
      "class_condition_temper": 5,
      "size_thickness_mm": null,
      "min_tensile_strength_mpa": 1310,
      "values": {
        "40": 1310,
        "100": 1310,
        "150": 1310,
        "200": 1310,
        "250": 1310,
        "300": 1310,
        "325": 1310,
        "350": 1280,
        "375": 1250,
        "400": 1220,
        "425": 1180,
        "450": 1140,
        "475": null,
        "500": null,
        "525": null,
        "550": null,
        "575": null,
        "600": null,
        "625": null,
        "650": null,
        "675": null,
        "700": null,
        "725": null,
        "750": null,
        "775": null,
        "800": null,
        "825": null,
        "850": null,
        "875": null,
        "900": null
      }
    },
    {
      "block": 19,
      "line_no": 20,
      "nominal_composition": null,
      "product_form": "Plate",
      "spec_no": "SA–645",
      "type_grade": "A",
      "alloy_desig_uns_no": "K41583",
      "class_condition_temper": null,
      "size_thickness_mm": null,
      "min_tensile_strength_mpa": 655,
      "values": {
        "40": 655,
        "100": null,
        "150": null,
        "200": null,
        "250": null,
        "300": null,
        "325": null,
        "350": null,
        "375": null,
        "400": null,
        "425": null,
        "450": null,
        "475": null,
        "500": null,
        "525": null,
        "550": null,
        "575": null,
        "600": null,
        "625": null,
        "650": null,
        "675": null,
        "700": null,
        "725": null,
        "750": null,
        "775": null,
        "800": null,
        "825": null,
        "850": null,
        "875": null,
        "900": null
      }
    },
    {
      "block": 19,
      "line_no": 21,
      "nominal_composition": null,
      "product_form": "Plate",
      "spec_no": "SA–553",
      "type_grade": "III",
      "alloy_desig_uns_no": "K61365",
      "class_condition_temper": null,
      "size_thickness_mm": "≤50",
      "min_tensile_strength_mpa": 690,
      "values": {
        "40": 689,
        "100": 622,
        "150": null,
        "200": null,
        "250": null,
        "300": null,
        "325": null,
        "350": null,
        "375": null,
        "400": null,
        "425": null,
        "450": null,
        "475": null,
        "500": null,
        "525": null,
        "550": null,
        "575": null,
        "600": null,
        "625": null,
        "650": null,
        "675": null,
        "700": null,
        "725": null,
        "750": null,
        "775": null,
        "800": null,
        "825": null,
        "850": null,
        "875": null,
        "900": null
      }
    },
    {
      "block": 19,
      "line_no": 22,
      "nominal_composition": null,
      "product_form": "Forgings",
      "spec_no": "SA–522",
      "type_grade": "II",
      "alloy_desig_uns_no": "K71340",
      "class_condition_temper": null,
      "size_thickness_mm": null,
      "min_tensile_strength_mpa": 690,
      "values": {
        "40": 689,
        "100": 689,
        "150": 686,
        "200": null,
        "250": null,
        "300": null,
        "325": null,
        "350": null,
        "375": null,
        "400": null,
        "425": null,
        "450": null,
        "475": null,
        "500": null,
        "525": null,
        "550": null,
        "575": null,
        "600": null,
        "625": null,
        "650": null,
        "675": null,
        "700": null,
        "725": null,
        "750": null,
        "775": null,
        "800": null,
        "825": null,
        "850": null,
        "875": null,
        "900": null
      }
    },
    {
      "block": 19,
      "line_no": 23,
      "nominal_composition": null,
      "product_form": "Plate",
      "spec_no": "SA–553",
      "type_grade": "II",
      "alloy_desig_uns_no": "K71340",
      "class_condition_temper": null,
      "size_thickness_mm": null,
      "min_tensile_strength_mpa": 690,
      "values": {
        "40": 689,
        "100": 689,
        "150": 686,
        "200": null,
        "250": null,
        "300": null,
        "325": null,
        "350": null,
        "375": null,
        "400": null,
        "425": null,
        "450": null,
        "475": null,
        "500": null,
        "525": null,
        "550": null,
        "575": null,
        "600": null,
        "625": null,
        "650": null,
        "675": null,
        "700": null,
        "725": null,
        "750": null,
        "775": null,
        "800": null,
        "825": null,
        "850": null,
        "875": null,
        "900": null
      }
    },
    {
      "block": 19,
      "line_no": 24,
      "nominal_composition": null,
      "product_form": "Plate",
      "spec_no": "SA/EN 10028–4",
      "type_grade": "X8Ni9",
      "alloy_desig_uns_no": null,
      "class_condition_temper": "NNT640",
      "size_thickness_mm": "≤50",
      "min_tensile_strength_mpa": 640,
      "values": {
        "40": 640,
        "100": 640,
        "150": 636,
        "200": null,
        "250": null,
        "300": null,
        "325": null,
        "350": null,
        "375": null,
        "400": null,
        "425": null,
        "450": null,
        "475": null,
        "500": null,
        "525": null,
        "550": null,
        "575": null,
        "600": null,
        "625": null,
        "650": null,
        "675": null,
        "700": null,
        "725": null,
        "750": null,
        "775": null,
        "800": null,
        "825": null,
        "850": null,
        "875": null,
        "900": null
      }
    },
    {
      "block": 19,
      "line_no": 25,
      "nominal_composition": null,
      "product_form": "Plate",
      "spec_no": "SA/EN 10028–4",
      "type_grade": "X8Ni9",
      "alloy_desig_uns_no": null,
      "class_condition_temper": "QT640",
      "size_thickness_mm": "≤50",
      "min_tensile_strength_mpa": 640,
      "values": {
        "40": 640,
        "100": 640,
        "150": 636,
        "200": null,
        "250": null,
        "300": null,
        "325": null,
        "350": null,
        "375": null,
        "400": null,
        "425": null,
        "450": null,
        "475": null,
        "500": null,
        "525": null,
        "550": null,
        "575": null,
        "600": null,
        "625": null,
        "650": null,
        "675": null,
        "700": null,
        "725": null,
        "750": null,
        "775": null,
        "800": null,
        "825": null,
        "850": null,
        "875": null,
        "900": null
      }
    },
    {
      "block": 19,
      "line_no": 26,
      "nominal_composition": null,
      "product_form": "Plate",
      "spec_no": "SA/EN 10028–4",
      "type_grade": "X7Ni9",
      "alloy_desig_uns_no": null,
      "class_condition_temper": "QT",
      "size_thickness_mm": "≤50",
      "min_tensile_strength_mpa": 680,
      "values": {
        "40": 680,
        "100": 680,
        "150": 676,
        "200": null,
        "250": null,
        "300": null,
        "325": null,
        "350": null,
        "375": null,
        "400": null,
        "425": null,
        "450": null,
        "475": null,
        "500": null,
        "525": null,
        "550": null,
        "575": null,
        "600": null,
        "625": null,
        "650": null,
        "675": null,
        "700": null,
        "725": null,
        "750": null,
        "775": null,
        "800": null,
        "825": null,
        "850": null,
        "875": null,
        "900": null
      }
    },
    {
      "block": 19,
      "line_no": 27,
      "nominal_composition": null,
      "product_form": "Plate",
      "spec_no": "SA/EN 10028–4",
      "type_grade": "X8Ni9",
      "alloy_desig_uns_no": null,
      "class_condition_temper": "QT680",
      "size_thickness_mm": "≤50",
      "min_tensile_strength_mpa": 680,
      "values": {
        "40": 680,
        "100": 680,
        "150": 676,
        "200": null,
        "250": null,
        "300": null,
        "325": null,
        "350": null,
        "375": null,
        "400": null,
        "425": null,
        "450": null,
        "475": null,
        "500": null,
        "525": null,
        "550": null,
        "575": null,
        "600": null,
        "625": null,
        "650": null,
        "675": null,
        "700": null,
        "725": null,
        "750": null,
        "775": null,
        "800": null,
        "825": null,
        "850": null,
        "875": null,
        "900": null
      }
    },
    {
      "block": 19,
      "line_no": 28,
      "nominal_composition": null,
      "product_form": "Smls. & wld. pipe",
      "spec_no": "SA–333",
      "type_grade": 8,
      "alloy_desig_uns_no": "K81340",
      "class_condition_temper": null,
      "size_thickness_mm": null,
      "min_tensile_strength_mpa": 690,
      "values": {
        "40": 689,
        "100": 689,
        "150": 686,
        "200": null,
        "250": null,
        "300": null,
        "325": null,
        "350": null,
        "375": null,
        "400": null,
        "425": null,
        "450": null,
        "475": null,
        "500": null,
        "525": null,
        "550": null,
        "575": null,
        "600": null,
        "625": null,
        "650": null,
        "675": null,
        "700": null,
        "725": null,
        "750": null,
        "775": null,
        "800": null,
        "825": null,
        "850": null,
        "875": null,
        "900": null
      }
    },
    {
      "block": 19,
      "line_no": 29,
      "nominal_composition": null,
      "product_form": "Smls. & wld. tube",
      "spec_no": "SA–334",
      "type_grade": 8,
      "alloy_desig_uns_no": "K81340",
      "class_condition_temper": null,
      "size_thickness_mm": null,
      "min_tensile_strength_mpa": 690,
      "values": {
        "40": 689,
        "100": 689,
        "150": 686,
        "200": null,
        "250": null,
        "300": null,
        "325": null,
        "350": null,
        "375": null,
        "400": null,
        "425": null,
        "450": null,
        "475": null,
        "500": null,
        "525": null,
        "550": null,
        "575": null,
        "600": null,
        "625": null,
        "650": null,
        "675": null,
        "700": null,
        "725": null,
        "750": null,
        "775": null,
        "800": null,
        "825": null,
        "850": null,
        "875": null,
        "900": null
      }
    },
    {
      "block": 19,
      "line_no": 30,
      "nominal_composition": null,
      "product_form": "Plate",
      "spec_no": "SA–353",
      "type_grade": null,
      "alloy_desig_uns_no": "K81340",
      "class_condition_temper": null,
      "size_thickness_mm": null,
      "min_tensile_strength_mpa": 690,
      "values": {
        "40": 689,
        "100": 689,
        "150": 686,
        "200": null,
        "250": null,
        "300": null,
        "325": null,
        "350": null,
        "375": null,
        "400": null,
        "425": null,
        "450": null,
        "475": null,
        "500": null,
        "525": null,
        "550": null,
        "575": null,
        "600": null,
        "625": null,
        "650": null,
        "675": null,
        "700": null,
        "725": null,
        "750": null,
        "775": null,
        "800": null,
        "825": null,
        "850": null,
        "875": null,
        "900": null
      }
    },
    {
      "block": 19,
      "line_no": 31,
      "nominal_composition": null,
      "product_form": "Smls. & wld. ftgs.",
      "spec_no": "SA–420",
      "type_grade": "WPL8",
      "alloy_desig_uns_no": "K81340",
      "class_condition_temper": null,
      "size_thickness_mm": null,
      "min_tensile_strength_mpa": 690,
      "values": {
        "40": 689,
        "100": 689,
        "150": 686,
        "200": null,
        "250": null,
        "300": null,
        "325": null,
        "350": null,
        "375": null,
        "400": null,
        "425": null,
        "450": null,
        "475": null,
        "500": null,
        "525": null,
        "550": null,
        "575": null,
        "600": null,
        "625": null,
        "650": null,
        "675": null,
        "700": null,
        "725": null,
        "750": null,
        "775": null,
        "800": null,
        "825": null,
        "850": null,
        "875": null,
        "900": null
      }
    },
    {
      "block": 19,
      "line_no": 32,
      "nominal_composition": null,
      "product_form": "Forgings",
      "spec_no": "SA–522",
      "type_grade": "I",
      "alloy_desig_uns_no": "K81340",
      "class_condition_temper": null,
      "size_thickness_mm": null,
      "min_tensile_strength_mpa": 690,
      "values": {
        "40": 689,
        "100": 689,
        "150": 686,
        "200": null,
        "250": null,
        "300": null,
        "325": null,
        "350": null,
        "375": null,
        "400": null,
        "425": null,
        "450": null,
        "475": null,
        "500": null,
        "525": null,
        "550": null,
        "575": null,
        "600": null,
        "625": null,
        "650": null,
        "675": null,
        "700": null,
        "725": null,
        "750": null,
        "775": null,
        "800": null,
        "825": null,
        "850": null,
        "875": null,
        "900": null
      }
    },
    {
      "block": 19,
      "line_no": 33,
      "nominal_composition": null,
      "product_form": "Plate",
      "spec_no": "SA–553",
      "type_grade": "I",
      "alloy_desig_uns_no": "K81340",
      "class_condition_temper": null,
      "size_thickness_mm": null,
      "min_tensile_strength_mpa": 690,
      "values": {
        "40": 689,
        "100": 689,
        "150": 686,
        "200": null,
        "250": null,
        "300": null,
        "325": null,
        "350": null,
        "375": null,
        "400": null,
        "425": null,
        "450": null,
        "475": null,
        "500": null,
        "525": null,
        "550": null,
        "575": null,
        "600": null,
        "625": null,
        "650": null,
        "675": null,
        "700": null,
        "725": null,
        "750": null,
        "775": null,
        "800": null,
        "825": null,
        "850": null,
        "875": null,
        "900": null
      }
    },
    {
      "block": 19,
      "line_no": 34,
      "nominal_composition": "46Fe–24Ni–21Cr–6Mo–N",
      "product_form": "Smls. & wld. fittings",
      "spec_no": "SA–403",
      "type_grade": null,
      "alloy_desig_uns_no": "N08367",
      "class_condition_temper": null,
      "size_thickness_mm": null,
      "min_tensile_strength_mpa": 655,
      "values": {
        "40": 655,
        "100": 654,
        "150": 618,
        "200": 594,
        "250": 577,
        "300": 565,
        "325": 560,
        "350": 556,
        "375": 552,
        "400": 549,
        "425": 546,
        "450": 543,
        "475": 539,
        "500": 535,
        "525": null,
        "550": null,
        "575": null,
        "600": null,
        "625": null,
        "650": null,
        "675": null,
        "700": null,
        "725": null,
        "750": null,
        "775": null,
        "800": null,
        "825": null,
        "850": null,
        "875": null,
        "900": null
      }
    },
    {
      "block": 19,
      "line_no": 35,
      "nominal_composition": "46Fe–24Ni–21Cr–6Mo–N",
      "product_form": "Forgings",
      "spec_no": "SA–182",
      "type_grade": "F62",
      "alloy_desig_uns_no": "N08367",
      "class_condition_temper": null,
      "size_thickness_mm": null,
      "min_tensile_strength_mpa": 655,
      "values": {
        "40": 655,
        "100": 654,
        "150": 618,
        "200": 594,
        "250": 577,
        "300": 565,
        "325": 560,
        "350": 556,
        "375": 552,
        "400": 549,
        "425": 546,
        "450": 543,
        "475": 539,
        "500": 535,
        "525": null,
        "550": null,
        "575": null,
        "600": null,
        "625": null,
        "650": null,
        "675": null,
        "700": null,
        "725": null,
        "750": null,
        "775": null,
        "800": null,
        "825": null,
        "850": null,
        "875": null,
        "900": null
      }
    },
    {
      "block": 19,
      "line_no": 36,
      "nominal_composition": "46Fe–24Ni–21Cr–6Mo–N",
      "product_form": "Forgings",
      "spec_no": "SA–965",
      "type_grade": "F62",
      "alloy_desig_uns_no": "N08367",
      "class_condition_temper": null,
      "size_thickness_mm": null,
      "min_tensile_strength_mpa": 655,
      "values": {
        "40": 655,
        "100": 654,
        "150": 618,
        "200": 594,
        "250": 577,
        "300": 565,
        "325": 560,
        "350": 556,
        "375": 552,
        "400": 549,
        "425": 546,
        "450": 543,
        "475": 539,
        "500": 535,
        "525": null,
        "550": null,
        "575": null,
        "600": null,
        "625": null,
        "650": null,
        "675": null,
        "700": null,
        "725": null,
        "750": null,
        "775": null,
        "800": null,
        "825": null,
        "850": null,
        "875": null,
        "900": null
      }
    },
    {
      "block": 19,
      "line_no": 37,
      "nominal_composition": "46Fe–24Ni–21Cr–6Mo–N",
      "product_form": "Wld. pipe",
      "spec_no": "SA–312",
      "type_grade": null,
      "alloy_desig_uns_no": "N08367",
      "class_condition_temper": null,
      "size_thickness_mm": ">5",
      "min_tensile_strength_mpa": 655,
      "values": {
        "40": 655,
        "100": 654,
        "150": 618,
        "200": 594,
        "250": 577,
        "300": 565,
        "325": 560,
        "350": 556,
        "375": 552,
        "400": 549,
        "425": 546,
        "450": 543,
        "475": 539,
        "500": 535,
        "525": null,
        "550": null,
        "575": null,
        "600": null,
        "625": null,
        "650": null,
        "675": null,
        "700": null,
        "725": null,
        "750": null,
        "775": null,
        "800": null,
        "825": null,
        "850": null,
        "875": null,
        "900": null
      }
    },
    {
      "block": 19,
      "line_no": 38,
      "nominal_composition": "46Fe–24Ni–21Cr–6Mo–N",
      "product_form": "Wld. tube",
      "spec_no": "SA–688",
      "type_grade": null,
      "alloy_desig_uns_no": "N08367",
      "class_condition_temper": null,
      "size_thickness_mm": ">5",
      "min_tensile_strength_mpa": 655,
      "values": {
        "40": 655,
        "100": 654,
        "150": 618,
        "200": 594,
        "250": 577,
        "300": 565,
        "325": 560,
        "350": 556,
        "375": 552,
        "400": 549,
        "425": 546,
        "450": 543,
        "475": 539,
        "500": 535,
        "525": null,
        "550": null,
        "575": null,
        "600": null,
        "625": null,
        "650": null,
        "675": null,
        "700": null,
        "725": null,
        "750": null,
        "775": null,
        "800": null,
        "825": null,
        "850": null,
        "875": null,
        "900": null
      }
    },
    {
      "block": 19,
      "line_no": 39,
      "nominal_composition": "46Fe–24Ni–21Cr–6Mo–N",
      "product_form": "Wld. tube",
      "spec_no": "SA–249",
      "type_grade": null,
      "alloy_desig_uns_no": "N08367",
      "class_condition_temper": null,
      "size_thickness_mm": ">5",
      "min_tensile_strength_mpa": 655,
      "values": {
        "40": 655,
        "100": 654,
        "150": 618,
        "200": 594,
        "250": 577,
        "300": 565,
        "325": 560,
        "350": 556,
        "375": 552,
        "400": 549,
        "425": 546,
        "450": 543,
        "475": 539,
        "500": 535,
        "525": null,
        "550": null,
        "575": null,
        "600": null,
        "625": null,
        "650": null,
        "675": null,
        "700": null,
        "725": null,
        "750": null,
        "775": null,
        "800": null,
        "825": null,
        "850": null,
        "875": null,
        "900": null
      }
    },
    {
      "block": 19,
      "line_no": 40,
      "nominal_composition": "46Fe–24Ni–21Cr–6Mo–N",
      "product_form": "Plate",
      "spec_no": "SA–240",
      "type_grade": null,
      "alloy_desig_uns_no": "N08367",
      "class_condition_temper": null,
      "size_thickness_mm": "≥5",
      "min_tensile_strength_mpa": 655,
      "values": {
        "40": 655,
        "100": 654,
        "150": 618,
        "200": 594,
        "250": 577,
        "300": 565,
        "325": 560,
        "350": 556,
        "375": 552,
        "400": 549,
        "425": 546,
        "450": 543,
        "475": 539,
        "500": 535,
        "525": null,
        "550": null,
        "575": null,
        "600": null,
        "625": null,
        "650": null,
        "675": null,
        "700": null,
        "725": null,
        "750": null,
        "775": null,
        "800": null,
        "825": null,
        "850": null,
        "875": null,
        "900": null
      }
    },
    {
      "block": 19,
      "line_no": 41,
      "nominal_composition": "46Fe–24Ni–21Cr–6Mo–N",
      "product_form": "Smls. tube",
      "spec_no": "SA–213",
      "type_grade": null,
      "alloy_desig_uns_no": "N08367",
      "class_condition_temper": null,
      "size_thickness_mm": ">5",
      "min_tensile_strength_mpa": 655,
      "values": {
        "40": 655,
        "100": 654,
        "150": 618,
        "200": 594,
        "250": 577,
        "300": 565,
        "325": 560,
        "350": 556,
        "375": 552,
        "400": 549,
        "425": 546,
        "450": 543,
        "475": 539,
        "500": 535,
        "525": null,
        "550": null,
        "575": null,
        "600": null,
        "625": null,
        "650": null,
        "675": null,
        "700": null,
        "725": null,
        "750": null,
        "775": null,
        "800": null,
        "825": null,
        "850": null,
        "875": null,
        "900": null
      }
    },
    {
      "block": 19,
      "line_no": 42,
      "nominal_composition": "46Fe–24Ni–21Cr–6Mo–N",
      "product_form": "Bar",
      "spec_no": "SA–276",
      "type_grade": null,
      "alloy_desig_uns_no": "N08367",
      "class_condition_temper": null,
      "size_thickness_mm": null,
      "min_tensile_strength_mpa": 655,
      "values": {
        "40": 655,
        "100": 654,
        "150": 618,
        "200": 594,
        "250": 577,
        "300": 565,
        "325": 560,
        "350": 556,
        "375": 552,
        "400": 549,
        "425": 546,
        "450": 543,
        "475": 539,
        "500": 535,
        "525": null,
        "550": null,
        "575": null,
        "600": null,
        "625": null,
        "650": null,
        "675": null,
        "700": null,
        "725": null,
        "750": null,
        "775": null,
        "800": null,
        "825": null,
        "850": null,
        "875": null,
        "900": null
      }
    },
    {
      "block": 19,
      "line_no": 43,
      "nominal_composition": "46Fe–24Ni–21Cr–6Mo–N",
      "product_form": "Bar",
      "spec_no": "SA–479",
      "type_grade": null,
      "alloy_desig_uns_no": "N08367",
      "class_condition_temper": null,
      "size_thickness_mm": null,
      "min_tensile_strength_mpa": 655,
      "values": {
        "40": 655,
        "100": 654,
        "150": 618,
        "200": 594,
        "250": 577,
        "300": 565,
        "325": 560,
        "350": 556,
        "375": 552,
        "400": 549,
        "425": 546,
        "450": 543,
        "475": 539,
        "500": 535,
        "525": null,
        "550": null,
        "575": null,
        "600": null,
        "625": null,
        "650": null,
        "675": null,
        "700": null,
        "725": null,
        "750": null,
        "775": null,
        "800": null,
        "825": null,
        "850": null,
        "875": null,
        "900": null
      }
    },
    {
      "block": 19,
      "line_no": 44,
      "nominal_composition": "46Fe–24Ni–21Cr–6Mo–N",
      "product_form": "Wld. pipe",
      "spec_no": "SA–312",
      "type_grade": null,
      "alloy_desig_uns_no": "N08367",
      "class_condition_temper": null,
      "size_thickness_mm": "≤5",
      "min_tensile_strength_mpa": 690,
      "values": {
        "40": 689,
        "100": 688,
        "150": 651,
        "200": 626,
        "250": 608,
        "300": 595,
        "325": 590,
        "350": 586,
        "375": 581,
        "400": 578,
        "425": 575,
        "450": 572,
        "475": 568,
        "500": 564,
        "525": null,
        "550": null,
        "575": null,
        "600": null,
        "625": null,
        "650": null,
        "675": null,
        "700": null,
        "725": null,
        "750": null,
        "775": null,
        "800": null,
        "825": null,
        "850": null,
        "875": null,
        "900": null
      }
    },
    {
      "block": 19,
      "line_no": 45,
      "nominal_composition": "46Fe–24Ni–21Cr–6Mo–N",
      "product_form": "Wld. tube",
      "spec_no": "SA–688",
      "type_grade": null,
      "alloy_desig_uns_no": "N08367",
      "class_condition_temper": null,
      "size_thickness_mm": "≤5",
      "min_tensile_strength_mpa": 690,
      "values": {
        "40": 689,
        "100": 688,
        "150": 651,
        "200": 626,
        "250": 608,
        "300": 595,
        "325": 590,
        "350": 586,
        "375": 581,
        "400": 578,
        "425": 575,
        "450": 572,
        "475": 568,
        "500": 564,
        "525": null,
        "550": null,
        "575": null,
        "600": null,
        "625": null,
        "650": null,
        "675": null,
        "700": null,
        "725": null,
        "750": null,
        "775": null,
        "800": null,
        "825": null,
        "850": null,
        "875": null,
        "900": null
      }
    },
    {
      "block": 20,
      "line_no": 1,
      "nominal_composition": "46Fe–24Ni–21Cr–6Mo–N",
      "product_form": "Wld. tube",
      "spec_no": "SA–249",
      "type_grade": null,
      "alloy_desig_uns_no": "N08367",
      "class_condition_temper": null,
      "size_thickness_mm": "≤5",
      "min_tensile_strength_mpa": 690,
      "values": {
        "40": 689,
        "100": 688,
        "150": 651,
        "200": 626,
        "250": 608,
        "300": 595,
        "325": 590,
        "350": 586,
        "375": 581,
        "400": 578,
        "425": 575,
        "450": 572,
        "475": 568,
        "500": 564,
        "525": null,
        "550": null,
        "575": null,
        "600": null,
        "625": null,
        "650": null,
        "675": null,
        "700": null,
        "725": null,
        "750": null,
        "775": null,
        "800": null,
        "825": null,
        "850": null,
        "875": null,
        "900": null
      }
    },
    {
      "block": 20,
      "line_no": 2,
      "nominal_composition": "46Fe–24Ni–21Cr–6Mo–N",
      "product_form": "Sheet, strip",
      "spec_no": "SA–240",
      "type_grade": null,
      "alloy_desig_uns_no": "N08367",
      "class_condition_temper": null,
      "size_thickness_mm": "<5",
      "min_tensile_strength_mpa": 690,
      "values": {
        "40": 689,
        "100": 688,
        "150": 651,
        "200": 626,
        "250": 608,
        "300": 595,
        "325": 590,
        "350": 586,
        "375": 581,
        "400": 578,
        "425": 575,
        "450": 572,
        "475": 568,
        "500": 564,
        "525": null,
        "550": null,
        "575": null,
        "600": null,
        "625": null,
        "650": null,
        "675": null,
        "700": null,
        "725": null,
        "750": null,
        "775": null,
        "800": null,
        "825": null,
        "850": null,
        "875": null,
        "900": null
      }
    },
    {
      "block": 20,
      "line_no": 3,
      "nominal_composition": "46Fe–24Ni–21Cr–6Mo–N",
      "product_form": "Smls. tube",
      "spec_no": "SA–213",
      "type_grade": null,
      "alloy_desig_uns_no": "N08367",
      "class_condition_temper": null,
      "size_thickness_mm": "≤5",
      "min_tensile_strength_mpa": 690,
      "values": {
        "40": 689,
        "100": 688,
        "150": 651,
        "200": 626,
        "250": 608,
        "300": 595,
        "325": 590,
        "350": 586,
        "375": 581,
        "400": 578,
        "425": 575,
        "450": 572,
        "475": 568,
        "500": 564,
        "525": null,
        "550": null,
        "575": null,
        "600": null,
        "625": null,
        "650": null,
        "675": null,
        "700": null,
        "725": null,
        "750": null,
        "775": null,
        "800": null,
        "825": null,
        "850": null,
        "875": null,
        "900": null
      }
    },
    {
      "block": 20,
      "line_no": 4,
      "nominal_composition": "25Ni–15Cr–2Ti",
      "product_form": "Bolting",
      "spec_no": "SA–453",
      "type_grade": 660,
      "alloy_desig_uns_no": "S66286",
      "class_condition_temper": "A",
      "size_thickness_mm": null,
      "min_tensile_strength_mpa": 895,
      "values": {
        "40": 896,
        "100": 896,
        "150": 896,
        "200": 895,
        "250": 880,
        "300": 864,
        "325": 858,
        "350": 851,
        "375": 844,
        "400": 836,
        "425": 827,
        "450": 817,
        "475": 806,
        "500": 794,
        "525": 780,
        "550": null,
        "575": null,
        "600": null,
        "625": null,
        "650": null,
        "675": null,
        "700": null,
        "725": null,
        "750": null,
        "775": null,
        "800": null,
        "825": null,
        "850": null,
        "875": null,
        "900": null
      }
    },
    {
      "block": 20,
      "line_no": 5,
      "nominal_composition": "25Ni–15Cr–2Ti",
      "product_form": "Bolting",
      "spec_no": "SA–453",
      "type_grade": 660,
      "alloy_desig_uns_no": "S66286",
      "class_condition_temper": "B",
      "size_thickness_mm": null,
      "min_tensile_strength_mpa": 895,
      "values": {
        "40": 896,
        "100": 896,
        "150": 896,
        "200": 895,
        "250": 880,
        "300": 864,
        "325": 858,
        "350": 851,
        "375": 844,
        "400": 836,
        "425": 827,
        "450": 817,
        "475": 806,
        "500": 794,
        "525": 780,
        "550": null,
        "575": null,
        "600": null,
        "625": null,
        "650": null,
        "675": null,
        "700": null,
        "725": null,
        "750": null,
        "775": null,
        "800": null,
        "825": null,
        "850": null,
        "875": null,
        "900": null
      }
    },
    {
      "block": 20,
      "line_no": 6,
      "nominal_composition": "25Ni–15Cr–2Ti",
      "product_form": "Forgings, bar",
      "spec_no": "SA–638",
      "type_grade": 660,
      "alloy_desig_uns_no": "S66286",
      "class_condition_temper": 1,
      "size_thickness_mm": null,
      "min_tensile_strength_mpa": 895,
      "values": {
        "40": 896,
        "100": 896,
        "150": 896,
        "200": 896,
        "250": 884,
        "300": 868,
        "325": 860,
        "350": 853,
        "375": 845,
        "400": 836,
        "425": 827,
        "450": 816,
        "475": 805,
        "500": 794,
        "525": 780,
        "550": null,
        "575": null,
        "600": null,
        "625": null,
        "650": null,
        "675": null,
        "700": null,
        "725": null,
        "750": null,
        "775": null,
        "800": null,
        "825": null,
        "850": null,
        "875": null,
        "900": null
      }
    },
    {
      "block": 20,
      "line_no": 7,
      "nominal_composition": "25Ni–15Cr–2Ti",
      "product_form": "Forgings, bar",
      "spec_no": "SA–638",
      "type_grade": 660,
      "alloy_desig_uns_no": "S66286",
      "class_condition_temper": 2,
      "size_thickness_mm": null,
      "min_tensile_strength_mpa": 895,
      "values": {
        "40": 896,
        "100": 896,
        "150": 896,
        "200": 896,
        "250": 884,
        "300": 868,
        "325": 860,
        "350": 853,
        "375": 845,
        "400": 836,
        "425": 827,
        "450": 816,
        "475": 805,
        "500": 794,
        "525": 780,
        "550": null,
        "575": null,
        "600": null,
        "625": null,
        "650": null,
        "675": null,
        "700": null,
        "725": null,
        "750": null,
        "775": null,
        "800": null,
        "825": null,
        "850": null,
        "875": null,
        "900": null
      }
    },
    {
      "block": 20,
      "line_no": 8,
      "nominal_composition": "25Ni–47Fe–21Cr–5Mo",
      "product_form": "Forgings",
      "spec_no": "SA–182",
      "type_grade": "F700",
      "alloy_desig_uns_no": "N08700",
      "class_condition_temper": null,
      "size_thickness_mm": null,
      "min_tensile_strength_mpa": 550,
      "values": {
        "40": 552,
        "100": 551,
        "150": 546,
        "200": 534,
        "250": 520,
        "300": 517,
        "325": 517,
        "350": 515,
        "375": null,
        "400": null,
        "425": null,
        "450": null,
        "475": null,
        "500": null,
        "525": null,
        "550": null,
        "575": null,
        "600": null,
        "625": null,
        "650": null,
        "675": null,
        "700": null,
        "725": null,
        "750": null,
        "775": null,
        "800": null,
        "825": null,
        "850": null,
        "875": null,
        "900": null
      }
    },
    {
      "block": 20,
      "line_no": 9,
      "nominal_composition": "25Ni–47Fe–21Cr–5Mo",
      "product_form": "Plate, sheet, strip",
      "spec_no": "SA–240",
      "type_grade": null,
      "alloy_desig_uns_no": "N08700",
      "class_condition_temper": null,
      "size_thickness_mm": null,
      "min_tensile_strength_mpa": 550,
      "values": {
        "40": 552,
        "100": 551,
        "150": 546,
        "200": 534,
        "250": 520,
        "300": 517,
        "325": 517,
        "350": 515,
        "375": null,
        "400": null,
        "425": null,
        "450": null,
        "475": null,
        "500": null,
        "525": null,
        "550": null,
        "575": null,
        "600": null,
        "625": null,
        "650": null,
        "675": null,
        "700": null,
        "725": null,
        "750": null,
        "775": null,
        "800": null,
        "825": null,
        "850": null,
        "875": null,
        "900": null
      }
    },
    {
      "block": 20,
      "line_no": 10,
      "nominal_composition": "25Ni–47Fe–21Cr–5Mo",
      "product_form": "Bar",
      "spec_no": "SA–276",
      "type_grade": null,
      "alloy_desig_uns_no": "N08700",
      "class_condition_temper": null,
      "size_thickness_mm": null,
      "min_tensile_strength_mpa": 550,
      "values": {
        "40": 552,
        "100": 551,
        "150": 546,
        "200": 534,
        "250": 520,
        "300": 517,
        "325": 517,
