Repository: danivelas0/asme-pcc

File: resources/bpvc_ii_d_metric_2025/table_y_1.json (part 21 of 71)
    "Min. Yield Strength, MPa",
    "Notes"
  ],
  "columns_values": [
        "200": 305,
        "225": 302,
        "250": 299,
        "275": 296,
        "300": 292,
        "325": 289,
        "350": 285,
        "375": 280,
        "400": 274,
        "425": 267,
        "450": 257,
        "475": 245,
        "500": 229,
        "525": 208,
        "550": null,
        "575": null,
        "600": null,
        "625": null,
        "650": null,
        "675": null,
        "700": null,
        "725": null,
        "750": null,
        "775": null,
        "800": null,
        "825": null,
        "850": null,
        "875": null,
        "900": null
      }
    },
    {
      "block": 16,
      "line_no": 34,
      "nominal_composition": "3/4Ni–1/2Mo–1/3Cr–V",
      "product_form": "Forgings",
      "spec_no": "SA–541",
      "type_grade": 2,
      "alloy_desig_uns_no": "K12765 1",
      "class_condition_temper": null,
      "size_thickness_mm": null,
      "min_tensile_strength_mpa": 550,
      "min_yield_strength_mpa": 345,
      "notes": null,
      "values": {
        "40": 345,
        "65": 332,
        "100": 323,
        "125": 318,
        "150": 314,
        "175": 309,
        "200": 305,
        "225": 302,
        "250": 299,
        "275": 296,
        "300": 292,
        "325": 289,
        "350": 285,
        "375": 280,
        "400": 274,
        "425": 267,
        "450": 257,
        "475": 245,
        "500": 229,
        "525": 208,
        "550": null,
        "575": null,
        "600": null,
        "625": null,
        "650": null,
        "675": null,
        "700": null,
        "725": null,
        "750": null,
        "775": null,
        "800": null,
        "825": null,
        "850": null,
        "875": null,
        "900": null
      }
    },
    {
      "block": 16,
      "line_no": 35,
      "nominal_composition": "3/4Ni–1/2Mo–1/3Cr–V",
      "product_form": "Forgings",
      "spec_no": "SA–508",
      "type_grade": 2,
      "alloy_desig_uns_no": "K12766 2",
      "class_condition_temper": null,
      "size_thickness_mm": null,
      "min_tensile_strength_mpa": 620,
      "min_yield_strength_mpa": 450,
      "notes": null,
      "values": {
        "40": 448,
        "65": 431,
        "100": 420,
        "125": 413,
        "150": 407,
        "175": 402,
        "200": 397,
        "225": 393,
        "250": 388,
        "275": 384,
        "300": 380,
        "325": 375,
        "350": 370,
        "375": 364,
        "400": 357,
        "425": 347,
        "450": 335,
        "475": 319,
        "500": 298,
        "525": 270,
        "550": null,
        "575": null,
        "600": null,
        "625": null,
        "650": null,
        "675": null,
        "700": null,
        "725": null,
        "750": null,
        "775": null,
        "800": null,
        "825": null,
        "850": null,
        "875": null,
        "900": null
      }
    },
    {
      "block": 16,
      "line_no": 36,
      "nominal_composition": "3/4Ni–1/2Mo–1/3Cr–V",
      "product_form": "Forgings",
      "spec_no": "SA–541",
      "type_grade": 2,
      "alloy_desig_uns_no": "K12765 2",
      "class_condition_temper": null,
      "size_thickness_mm": null,
      "min_tensile_strength_mpa": 620,
      "min_yield_strength_mpa": 450,
      "notes": null,
      "values": {
        "40": 448,
        "65": 431,
        "100": 420,
        "125": 413,
        "150": 407,
        "175": 402,
        "200": 397,
        "225": 393,
        "250": 388,
        "275": 384,
        "300": 380,
        "325": 375,
        "350": 370,
        "375": 364,
        "400": 357,
        "425": 347,
        "450": 335,
        "475": 319,
        "500": 298,
        "525": 270,
        "550": null,
        "575": null,
        "600": null,
        "625": null,
        "650": null,
        "675": null,
        "700": null,
        "725": null,
        "750": null,
        "775": null,
        "800": null,
        "825": null,
        "850": null,
        "875": null,
        "900": null
      }
    },
    {
      "block": 16,
      "line_no": 37,
      "nominal_composition": "3/4Ni–1/2Mo–Cr–V",
      "product_form": "Forgings",
      "spec_no": "SA–508",
      "type_grade": 3,
      "alloy_desig_uns_no": "K12042 1",
      "class_condition_temper": null,
      "size_thickness_mm": null,
      "min_tensile_strength_mpa": 550,
      "min_yield_strength_mpa": 345,
      "notes": null,
      "values": {
        "40": 345,
        "65": 332,
        "100": 323,
        "125": 318,
        "150": 314,
        "175": 309,
        "200": 305,
        "225": 302,
        "250": 299,
        "275": 296,
        "300": 292,
        "325": 289,
        "350": 285,
        "375": 280,
        "400": 274,
        "425": 267,
        "450": 257,
        "475": 245,
        "500": 229,
        "525": 208,
        "550": null,
        "575": null,
        "600": null,
        "625": null,
        "650": null,
        "675": null,
        "700": null,
        "725": null,
        "750": null,
        "775": null,
        "800": null,
        "825": null,
        "850": null,
        "875": null,
        "900": null
      }
    },
    {
      "block": 16,
      "line_no": 38,
      "nominal_composition": "3/4Ni–1/2Mo–Cr–V",
      "product_form": "Forgings",
      "spec_no": "SA–508",
      "type_grade": 3,
      "alloy_desig_uns_no": "K12042 2",
      "class_condition_temper": null,
      "size_thickness_mm": null,
      "min_tensile_strength_mpa": 620,
      "min_yield_strength_mpa": 450,
      "notes": null,
      "values": {
        "40": 448,
        "65": 431,
        "100": 420,
        "125": 413,
        "150": 407,
        "175": 402,
        "200": 397,
        "225": 393,
        "250": 388,
        "275": 384,
        "300": 380,
        "325": 375,
        "350": 370,
        "375": 364,
        "400": 357,
        "425": 347,
        "450": 335,
        "475": 319,
        "500": 298,
        "525": 270,
        "550": null,
        "575": null,
        "600": null,
        "625": null,
        "650": null,
        "675": null,
        "700": null,
        "725": null,
        "750": null,
        "775": null,
        "800": null,
        "825": null,
        "850": null,
        "875": null,
        "900": null
      }
    },
    {
      "block": 16,
      "line_no": 39,
      "nominal_composition": "3/4Ni–1Cu–3/4Cr",
      "product_form": "Plate",
      "spec_no": "SA–736",
      "type_grade": "A",
      "alloy_desig_uns_no": "K12042 3",
      "class_condition_temper": null,
      "size_thickness_mm": "50 < t ≤100",
      "min_tensile_strength_mpa": 515,
      "min_yield_strength_mpa": 450,
      "notes": null,
      "values": {
        "40": 448,
        "65": 433,
        "100": 420,
        "125": 413,
        "150": 406,
        "175": 399,
        "200": 392,
        "225": 385,
        "250": 380,
        "275": 375,
        "300": 371,
        "325": 365,
        "350": 357,
        "375": null,
        "400": null,
        "425": null,
        "450": null,
        "475": null,
        "500": null,
        "525": null,
        "550": null,
        "575": null,
        "600": null,
        "625": null,
        "650": null,
        "675": null,
        "700": null,
        "725": null,
        "750": null,
        "775": null,
        "800": null,
        "825": null,
        "850": null,
        "875": null,
        "900": null
      }
    },
    {
      "block": 16,
      "line_no": 40,
      "nominal_composition": "3/4Ni–1Cu–3/4Cr",
      "product_form": "Plate",
      "spec_no": "SA–736",
      "type_grade": "A",
      "alloy_desig_uns_no": "K12042 3",
      "class_condition_temper": null,
      "size_thickness_mm": null,
      "min_tensile_strength_mpa": 585,
      "min_yield_strength_mpa": 515,
      "notes": null,
      "values": {
        "40": 517,
        "65": 499,
        "100": 485,
        "125": 476,
        "150": 468,
        "175": 460,
        "200": 452,
        "225": 444,
        "250": 438,
        "275": 433,
        "300": 428,
        "325": 422,
        "350": 412,
        "375": null,
        "400": null,
        "425": null,
        "450": null,
        "475": null,
        "500": null,
        "525": null,
        "550": null,
        "575": null,
        "600": null,
        "625": null,
        "650": null,
        "675": null,
        "700": null,
        "725": null,
        "750": null,
        "775": null,
        "800": null,
        "825": null,
        "850": null,
        "875": null,
        "900": null
      }
    },
    {
      "block": 16,
      "line_no": 41,
      "nominal_composition": "3/4Ni–1Mo–3/4Cr",
      "product_form": "Castings",
      "spec_no": "SA–217",
      "type_grade": "WC5",
      "alloy_desig_uns_no": "J22000 …",
      "class_condition_temper": null,
      "size_thickness_mm": null,
      "min_tensile_strength_mpa": 485,
      "min_yield_strength_mpa": 275,
      "notes": null,
      "values": {
        "40": 276,
        "65": 265,
        "100": 258,
        "125": 255,
        "150": 251,
        "175": 248,
        "200": 245,
        "225": 242,
        "250": 239,
        "275": 236,
        "300": 234,
        "325": 231,
        "350": 228,
        "375": 224,
        "400": 219,
        "425": 213,
        "450": 206,
        "475": 196,
        "500": 183,
        "525": 166,
        "550": null,
        "575": null,
        "600": null,
        "625": null,
        "650": null,
        "675": null,
        "700": null,
        "725": null,
        "750": null,
        "775": null,
        "800": null,
        "825": null,
        "850": null,
        "875": null,
        "900": null
      }
    },
    {
      "block": 16,
      "line_no": 42,
      "nominal_composition": "1Ni–1/2Cr–1/2Mo",
      "product_form": "Castings",
      "spec_no": "SA–217",
      "type_grade": "WC4",
      "alloy_desig_uns_no": "J12082 …",
      "class_condition_temper": null,
      "size_thickness_mm": null,
      "min_tensile_strength_mpa": 485,
      "min_yield_strength_mpa": 275,
      "notes": null,
      "values": {
        "40": 276,
        "65": 265,
        "100": 258,
        "125": 255,
        "150": 251,
        "175": 248,
        "200": 245,
        "225": 242,
        "250": 239,
        "275": 236,
        "300": 234,
        "325": 231,
        "350": 228,
        "375": 224,
        "400": 219,
        "425": 213,
        "450": 206,
        "475": 196,
        "500": 183,
        "525": 166,
        "550": null,
        "575": null,
        "600": null,
        "625": null,
        "650": null,
        "675": null,
        "700": null,
        "725": null,
        "750": null,
        "775": null,
        "800": null,
        "825": null,
        "850": null,
        "875": null,
        "900": null
      }
    },
    {
      "block": 16,
      "line_no": 43,
      "nominal_composition": "11/4Ni–1Cr–1/2Mo",
      "product_form": "Plate",
      "spec_no": "SA–517",
      "type_grade": "P",
      "alloy_desig_uns_no": "K21650 …",
      "class_condition_temper": null,
      "size_thickness_mm": "65 < t ≤100",
      "min_tensile_strength_mpa": 725,
      "min_yield_strength_mpa": 620,
      "notes": null,
      "values": {
        "40": 621,
        "65": 604,
        "100": 591,
        "125": 581,
        "150": 573,
        "175": 566,
        "200": 559,
        "225": 553,
        "250": 546,
        "275": 540,
        "300": 534,
        "325": 528,
        "350": 521,
        "375": 514,
        "400": 505,
        "425": 494,
        "450": 481,
        "475": 466,
        "500": 447,
        "525": 423,
        "550": null,
        "575": null,
        "600": null,
        "625": null,
        "650": null,
        "675": null,
        "700": null,
        "725": null,
        "750": null,
        "775": null,
        "800": null,
        "825": null,
        "850": null,
        "875": null,
        "900": null
      }
    },
    {
      "block": 16,
      "line_no": 44,
      "nominal_composition": "11/4Ni–1Cr–1/2Mo",
      "product_form": "Plate",
      "spec_no": "SA–517",
      "type_grade": "P",
      "alloy_desig_uns_no": "K21650 …",
      "class_condition_temper": null,
      "size_thickness_mm": null,
      "min_tensile_strength_mpa": 795,
      "min_yield_strength_mpa": 690,
      "notes": null,
      "values": {
        "40": 689,
        "65": 670,
        "100": 656,
        "125": 646,
        "150": 637,
        "175": 629,
        "200": 621,
        "225": 614,
        "250": 607,
        "275": 600,
        "300": 594,
        "325": 587,
        "350": 579,
        "375": 571,
        "400": 561,
        "425": 549,
        "450": 534,
        "475": 517,
        "500": 496,
        "525": 470,
        "550": null,
        "575": null,
        "600": null,
        "625": null,
        "650": null,
        "675": null,
        "700": null,
        "725": null,
        "750": null,
        "775": null,
        "800": null,
        "825": null,
        "850": null,
        "875": null,
        "900": null
      }
    },
    {
      "block": 16,
      "line_no": 45,
      "nominal_composition": null,
      "product_form": "Forgings",
      "spec_no": "SA–350",
      "type_grade": "LF5",
      "alloy_desig_uns_no": "K13050 1",
      "class_condition_temper": null,
      "size_thickness_mm": null,
      "min_tensile_strength_mpa": 415,
      "min_yield_strength_mpa": 205,
      "notes": null,
      "values": {
        "40": 207,
        "65": null,
        "100": null,
        "125": null,
        "150": null,
        "175": null,
        "200": null,
        "225": null,
        "250": null,
        "275": null,
        "300": null,
        "325": null,
        "350": null,
        "375": null,
        "400": null,
        "425": null,
        "450": null,
        "475": null,
        "500": null,
        "525": null,
        "550": null,
        "575": null,
        "600": null,
        "625": null,
        "650": null,
        "675": null,
        "700": null,
        "725": null,
        "750": null,
        "775": null,
        "800": null,
        "825": null,
        "850": null,
        "875": null,
        "900": null
      }
    },
    {
      "block": 17,
      "line_no": 1,
      "nominal_composition": null,
      "product_form": "Forgings",
      "spec_no": "SA–350",
      "type_grade": "LF5",
      "alloy_desig_uns_no": "K13050 2",
      "class_condition_temper": null,
      "size_thickness_mm": null,
      "min_tensile_strength_mpa": 485,
      "min_yield_strength_mpa": 260,
      "notes": null,
      "values": {
        "40": 259,
        "65": null,
        "100": null,
        "125": null,
        "150": null,
        "175": null,
        "200": null,
        "225": null,
        "250": null,
        "275": null,
        "300": null,
        "325": null,
        "350": null,
        "375": null,
        "400": null,
        "425": null,
        "450": null,
        "475": null,
        "500": null,
        "525": null,
        "550": null,
        "575": null,
        "600": null,
        "625": null,
        "650": null,
        "675": null,
        "700": null,
        "725": null,
        "750": null,
        "775": null,
        "800": null,
        "825": null,
        "850": null,
        "875": null,
        "900": null
      }
    },
    {
      "block": 17,
      "line_no": 2,
      "nominal_composition": "13/4Ni–3/4Cr–1/4Mo",
      "product_form": "Bolting",
      "spec_no": "SA–320",
      "type_grade": "L43",
      "alloy_desig_uns_no": "G43400 …",
      "class_condition_temper": null,
      "size_thickness_mm": "≤100",
      "min_tensile_strength_mpa": 860,
      "min_yield_strength_mpa": 725,
      "notes": null,
      "values": {
        "40": 724,
        "65": 702,
        "100": 679,
        "125": 669,
        "150": 659,
        "175": 647,
        "200": 635,
        "225": 624,
        "250": 615,
        "275": 603,
        "300": 590,
        "325": 576,
        "350": 562,
        "375": 543,
        "400": null,
        "425": null,
        "450": null,
        "475": null,
        "500": null,
        "525": null,
        "550": null,
        "575": null,
        "600": null,
        "625": null,
        "650": null,
        "675": null,
        "700": null,
        "725": null,
        "750": null,
        "775": null,
        "800": null,
        "825": null,
        "850": null,
        "875": null,
        "900": null
      }
    },
    {
      "block": 17,
      "line_no": 3,
      "nominal_composition": "13/4Ni–3/4Cr–1/4Mo",
      "product_form": "Forgings",
      "spec_no": "SA–372",
      "type_grade": "L",
      "alloy_desig_uns_no": "K24055 …",
      "class_condition_temper": null,
      "size_thickness_mm": null,
      "min_tensile_strength_mpa": 1070,
      "min_yield_strength_mpa": 930,
      "notes": null,
      "values": {
        "40": 931,
        "65": 911,
        "100": 891,
        "125": 879,
        "150": 869,
        "175": 862,
        "200": 856,
        "225": 851,
        "250": 846,
        "275": 840,
        "300": 833,
        "325": 824,
        "350": 812,
        "375": 798,
        "400": 781,
        "425": 760,
        "450": 738,
        "475": 714,
        "500": 690,
        "525": 667,
        "550": null,
        "575": null,
        "600": null,
        "625": null,
        "650": null,
        "675": null,
        "700": null,
        "725": null,
        "750": null,
        "775": null,
        "800": null,
        "825": null,
        "850": null,
        "875": null,
        "900": null
      }
    },
    {
      "block": 17,
      "line_no": 4,
      "nominal_composition": "13/4Ni–3/4Cr–1/4Mo",
      "product_form": "Bolting",
      "spec_no": "SA–574",
      "type_grade": 4340,
      "alloy_desig_uns_no": "G43400 …",
      "class_condition_temper": null,
      "size_thickness_mm": null,
      "min_tensile_strength_mpa": 1170,
      "min_yield_strength_mpa": 930,
      "notes": null,
      "values": {
        "40": 931,
        "65": 911,
        "100": 890,
        "125": 879,
        "150": 870,
        "175": 863,
        "200": 857,
        "225": 851,
        "250": 846,
        "275": 840,
        "300": 833,
        "325": 824,
        "350": 812,
        "375": 798,
        "400": 781,
        "425": 761,
        "450": 738,
        "475": 714,
        "500": 689,
        "525": 667,
        "550": null,
        "575": null,
        "600": null,
        "625": null,
        "650": null,
        "675": null,
        "700": null,
        "725": null,
        "750": null,
        "775": null,
        "800": null,
        "825": null,
        "850": null,
        "875": null,
        "900": null
      }
    },
    {
      "block": 17,
      "line_no": 5,
      "nominal_composition": "13/4Ni–3/4Cr–1/4Mo",
      "product_form": "Bolting",
      "spec_no": "SA–574",
      "type_grade": 4340,
      "alloy_desig_uns_no": "G43400 …",
      "class_condition_temper": null,
      "size_thickness_mm": null,
      "min_tensile_strength_mpa": 1240,
      "min_yield_strength_mpa": 965,
      "notes": null,
      "values": {
        "40": 965,
        "65": 945,
        "100": 923,
        "125": 912,
        "150": 903,
        "175": 895,
        "200": 888,
        "225": 883,
        "250": 877,
        "275": 871,
        "300": 864,
        "325": 855,
        "350": 842,
        "375": 828,
        "400": 810,
        "425": 789,
        "450": 766,
        "475": 740,
        "500": 715,
        "525": 692,
        "550": null,
        "575": null,
        "600": null,
        "625": null,
        "650": null,
        "675": null,
        "700": null,
        "725": null,
        "750": null,
        "775": null,
        "800": null,
        "825": null,
        "850": null,
        "875": null,
        "900": null
      }
    },
    {
      "block": 17,
      "line_no": 6,
      "nominal_composition": "2Ni–3/4Cr–1/4Mo",
      "product_form": "Bolting",
      "spec_no": "SA–540",
      "type_grade": "B23",
      "alloy_desig_uns_no": "H43400 5",
      "class_condition_temper": null,
      "size_thickness_mm": "150 < t ≤240",
      "min_tensile_strength_mpa": 795,
      "min_yield_strength_mpa": 690,
      "notes": null,
      "values": {
        "40": 689,
        "65": 675,
        "100": 659,
        "125": 651,
        "150": 644,
        "175": 639,
        "200": 634,
        "225": 630,
        "250": 626,
        "275": 622,
        "300": 617,
        "325": 610,
        "350": 602,
        "375": 591,
        "400": 579,
        "425": 564,
        "450": 546,
        "475": 528,
        "500": 511,
        "525": 494,
        "550": null,
        "575": null,
        "600": null,
        "625": null,
        "650": null,
        "675": null,
        "700": null,
        "725": null,
        "750": null,
        "775": null,
        "800": null,
        "825": null,
        "850": null,
        "875": null,
        "900": null
      }
    },
    {
      "block": 17,
      "line_no": 7,
      "nominal_composition": "2Ni–3/4Cr–1/4Mo",
      "product_form": "Bolting",
      "spec_no": "SA–540",
      "type_grade": "B23",
      "alloy_desig_uns_no": "H43400 5",
      "class_condition_temper": null,
      "size_thickness_mm": "≤150",
      "min_tensile_strength_mpa": 825,
      "min_yield_strength_mpa": 725,
      "notes": null,
      "values": {
        "40": 724,
        "65": 709,
        "100": 692,
        "125": 684,
        "150": 677,
        "175": 671,
        "200": 666,
        "225": 662,
        "250": 658,
        "275": 654,
        "300": 648,
        "325": 641,
        "350": 632,
        "375": 621,
        "400": 607,
        "425": 591,
        "450": 574,
        "475": 555,
        "500": 536,
        "525": 519,
        "550": null,
        "575": null,
        "600": null,
        "625": null,
        "650": null,
        "675": null,
        "700": null,
        "725": null,
        "750": null,
        "775": null,
        "800": null,
        "825": null,
        "850": null,
        "875": null,
        "900": null
      }
    },
    {
      "block": 17,
      "line_no": 8,
      "nominal_composition": "2Ni–3/4Cr–1/4Mo",
      "product_form": "Bolting",
      "spec_no": "SA–540",
      "type_grade": "B23",
      "alloy_desig_uns_no": "H43400 4",
      "class_condition_temper": null,
      "size_thickness_mm": "≤240",
      "min_tensile_strength_mpa": 930,
      "min_yield_strength_mpa": 825,
      "notes": null,
      "values": {
        "40": 827,
        "65": 810,
        "100": 791,
        "125": 781,
        "150": 773,
        "175": 767,
        "200": 761,
        "225": 757,
        "250": 752,
        "275": 747,
        "300": 740,
        "325": 732,
        "350": 722,
        "375": 709,
        "400": 694,
        "425": 676,
        "450": 656,
        "475": 634,
        "500": 613,
        "525": 593,
        "550": null,
        "575": null,
        "600": null,
        "625": null,
        "650": null,
        "675": null,
        "700": null,
        "725": null,
        "750": null,
        "775": null,
        "800": null,
        "825": null,
        "850": null,
        "875": null,
        "900": null
      }
    },
    {
      "block": 17,
      "line_no": 9,
      "nominal_composition": "2Ni–3/4Cr–1/4Mo",
      "product_form": "Bolting",
      "spec_no": "SA–540",
      "type_grade": "B23",
      "alloy_desig_uns_no": "H43400 3",
      "class_condition_temper": null,
      "size_thickness_mm": "≤240",
      "min_tensile_strength_mpa": 1000,
      "min_yield_strength_mpa": 895,
      "notes": null,
      "values": {
        "40": 896,
        "65": 878,
        "100": 857,
        "125": 846,
        "150": 838,
        "175": 831,
        "200": 825,
        "225": 820,
        "250": 814,
        "275": 809,
        "300": 802,
        "325": 793,
        "350": 782,
        "375": 769,
        "400": 752,
        "425": 732,
        "450": 711,
        "475": 687,
        "500": 664,
        "525": 642,
        "550": null,
        "575": null,
        "600": null,
        "625": null,
        "650": null,
        "675": null,
        "700": null,
        "725": null,
        "750": null,
        "775": null,
        "800": null,
        "825": null,
        "850": null,
        "875": null,
        "900": null
      }
    },
    {
      "block": 17,
      "line_no": 10,
      "nominal_composition": null,
      "product_form": "Bolting",
      "spec_no": "SA/ISO 898–1",
      "type_grade": 10.9,
      "alloy_desig_uns_no": null,
      "class_condition_temper": null,
      "size_thickness_mm": null,
      "min_tensile_strength_mpa": 1040,
      "min_yield_strength_mpa": 940,
      "notes": null,
      "values": {
        "40": 940,
        "65": 922,
        "100": 901,
        "125": 888,
        "150": 880,
        "175": null,
        "200": null,
        "225": null,
        "250": null,
        "275": null,
        "300": null,
        "325": null,
        "350": null,
        "375": null,
        "400": null,
        "425": null,
        "450": null,
        "475": null,
        "500": null,
        "525": null,
        "550": null,
        "575": null,
        "600": null,
        "625": null,
        "650": null,
        "675": null,
        "700": null,
        "725": null,
        "750": null,
        "775": null,
        "800": null,
        "825": null,
        "850": null,
        "875": null,
        "900": null
      }
    },
    {
      "block": 17,
      "line_no": 11,
      "nominal_composition": null,
      "product_form": "Bolting",
      "spec_no": "SA/ISO 898–1",
      "type_grade": 12.9,
      "alloy_desig_uns_no": null,
      "class_condition_temper": null,
      "size_thickness_mm": null,
      "min_tensile_strength_mpa": 1220,
      "min_yield_strength_mpa": 1100,
      "notes": null,
      "values": {
        "40": 1100,
        "65": 1079,
        "100": 1054,
        "125": 1040,
        "150": 1030,
        "175": null,
        "200": null,
        "225": null,
        "250": null,
        "275": null,
        "300": null,
        "325": null,
        "350": null,
        "375": null,
        "400": null,
        "425": null,
        "450": null,
        "475": null,
        "500": null,
        "525": null,
        "550": null,
        "575": null,
        "600": null,
        "625": null,
        "650": null,
        "675": null,
        "700": null,
        "725": null,
        "750": null,
        "775": null,
        "800": null,
        "825": null,
        "850": null,
        "875": null,
        "900": null
      }
    },
    {
      "block": 17,
      "line_no": 12,
      "nominal_composition": "2Ni–3/4Cr–1/4Mo",
      "product_form": "Bolting",
      "spec_no": "SA–540",
      "type_grade": "B23",
      "alloy_desig_uns_no": "H43400 2",
      "class_condition_temper": null,
      "size_thickness_mm": "≤240",
      "min_tensile_strength_mpa": 1070,
      "min_yield_strength_mpa": 965,
      "notes": null,
      "values": {
        "40": 965,
        "65": 945,
        "100": 923,
        "125": 912,
        "150": 903,
        "175": 895,
        "200": 888,
        "225": 883,
        "250": 877,
        "275": 871,
        "300": 864,
        "325": 855,
        "350": 842,
        "375": 828,
        "400": 810,
        "425": 789,
        "450": 766,
        "475": 740,
        "500": 715,
        "525": 692,
        "550": null,
        "575": null,
        "600": null,
        "625": null,
        "650": null,
        "675": null,
        "700": null,
        "725": null,
        "750": null,
        "775": null,
        "800": null,
        "825": null,
        "850": null,
        "875": null,
        "900": null
      }
    },
    {
      "block": 17,
      "line_no": 13,
      "nominal_composition": "2Ni–3/4Cr–1/4Mo",
      "product_form": "Bolting",
      "spec_no": "SA–540",
      "type_grade": "B23",
      "alloy_desig_uns_no": "H43400 1",
      "class_condition_temper": null,
      "size_thickness_mm": "≤200",
      "min_tensile_strength_mpa": 1140,
      "min_yield_strength_mpa": 1035,
      "notes": null,
      "values": {
        "40": 1030,
        "65": 1010,
        "100": 989,
        "125": 977,
        "150": 967,
        "175": 959,
        "200": 952,
        "225": 946,
        "250": 940,
        "275": 934,
        "300": 926,
        "325": 915,
        "350": 902,
        "375": 887,
        "400": 868,
        "425": 845,
        "450": 820,
        "475": 793,
        "500": 766,
        "525": 741,
        "550": null,
        "575": null,
        "600": null,
        "625": null,
        "650": null,
        "675": null,
        "700": null,
        "725": null,
        "750": null,
        "775": null,
        "800": null,
        "825": null,
        "850": null,
        "875": null,
        "900": null
      }
    },
    {
      "block": 17,
      "line_no": 14,
      "nominal_composition": "2Ni–3/4Cr–1/3Mo",
      "product_form": "Bolting",
      "spec_no": "SA–540",
      "type_grade": "B24",
      "alloy_desig_uns_no": "K24064 5",
      "class_condition_temper": null,
      "size_thickness_mm": "150 < t ≤240",
      "min_tensile_strength_mpa": 795,
      "min_yield_strength_mpa": 690,
      "notes": null,
      "values": {
        "40": 689,
        "65": 675,
        "100": 659,
        "125": 651,
        "150": 644,
        "175": 639,
        "200": 634,
        "225": 630,
        "250": 626,
        "275": 622,
        "300": 617,
        "325": 610,
        "350": 602,
        "375": 591,
        "400": 579,
        "425": 564,
        "450": 546,
        "475": 528,
        "500": 511,
        "525": 494,
        "550": null,
        "575": null,
        "600": null,
        "625": null,
        "650": null,
        "675": null,
        "700": null,
        "725": null,
        "750": null,
        "775": null,
        "800": null,
        "825": null,
        "850": null,
        "875": null,
        "900": null
      }
    },
    {
      "block": 17,
      "line_no": 15,
      "nominal_composition": "2Ni–3/4Cr–1/3Mo",
      "product_form": "Bolting",
      "spec_no": "SA–540",
      "type_grade": "B24",
      "alloy_desig_uns_no": "K24064 5",
      "class_condition_temper": null,
      "size_thickness_mm": "≤150",
      "min_tensile_strength_mpa": 825,
      "min_yield_strength_mpa": 725,
      "notes": null,
      "values": {
        "40": 724,
        "65": 709,
        "100": 692,
        "125": 684,
        "150": 677,
        "175": 671,
        "200": 666,
        "225": 662,
        "250": 658,
        "275": 654,
        "300": 648,
        "325": 641,
        "350": 632,
        "375": 621,
        "400": 607,
        "425": 591,
        "450": 574,
        "475": 555,
        "500": 536,
        "525": 519,
        "550": null,
        "575": null,
        "600": null,
        "625": null,
        "650": null,
        "675": null,
        "700": null,
        "725": null,
        "750": null,
        "775": null,
        "800": null,
        "825": null,
        "850": null,
        "875": null,
        "900": null
      }
    },
    {
      "block": 17,
      "line_no": 16,
      "nominal_composition": "2Ni–3/4Cr–1/3Mo",
      "product_form": "Bolting",
      "spec_no": "SA–540",
      "type_grade": "B24",
      "alloy_desig_uns_no": "K24064 4",
      "class_condition_temper": null,
      "size_thickness_mm": "≤240",
      "min_tensile_strength_mpa": 930,
      "min_yield_strength_mpa": 825,
      "notes": null,
      "values": {
        "40": 827,
        "65": 810,
        "100": 791,
        "125": 781,
        "150": 773,
        "175": 767,
        "200": 761,
        "225": 757,
        "250": 752,
        "275": 747,
        "300": 740,
        "325": 732,
        "350": 722,
        "375": 709,
        "400": 694,
        "425": 676,
        "450": 656,
        "475": 634,
        "500": 613,
        "525": 593,
        "550": null,
        "575": null,
        "600": null,
        "625": null,
        "650": null,
        "675": null,
        "700": null,
        "725": null,
        "750": null,
        "775": null,
        "800": null,
        "825": null,
        "850": null,
        "875": null,
        "900": null
      }
    },
    {
      "block": 17,
      "line_no": 17,
      "nominal_composition": "2Ni–3/4Cr–1/3Mo",
      "product_form": "Bolting",
      "spec_no": "SA–540",
      "type_grade": "B24",
      "alloy_desig_uns_no": "K24064 3",
      "class_condition_temper": null,
      "size_thickness_mm": "≤240",
      "min_tensile_strength_mpa": 1000,
      "min_yield_strength_mpa": 895,
      "notes": null,
      "values": {
        "40": 896,
        "65": 878,
        "100": 857,
        "125": 846,
        "150": 838,
        "175": 831,
        "200": 825,
        "225": 820,
        "250": 814,
        "275": 809,
        "300": 802,
        "325": 793,
        "350": 782,
        "375": 769,
        "400": 752,
        "425": 732,
        "450": 711,
        "475": 687,
        "500": 664,
        "525": 642,
        "550": null,
        "575": null,
        "600": null,
        "625": null,
        "650": null,
        "675": null,
        "700": null,
        "725": null,
        "750": null,
        "775": null,
        "800": null,
        "825": null,
        "850": null,
        "875": null,
        "900": null
      }
    },
    {
      "block": 17,
      "line_no": 18,
      "nominal_composition": "2Ni–3/4Cr–1/3Mo",
      "product_form": "Bolting",
      "spec_no": "SA–540",
      "type_grade": "B24",
      "alloy_desig_uns_no": "K24064 2",
      "class_condition_temper": null,
      "size_thickness_mm": "≤240",
      "min_tensile_strength_mpa": 1070,
      "min_yield_strength_mpa": 965,
      "notes": null,
      "values": {
        "40": 965,
        "65": 945,
        "100": 923,
        "125": 912,
        "150": 903,
        "175": 895,
        "200": 888,
        "225": 883,
        "250": 877,
        "275": 871,
        "300": 864,
        "325": 855,
        "350": 842,
        "375": 828,
        "400": 810,
        "425": 789,
        "450": 766,
        "475": 740,
        "500": 715,
        "525": 692,
        "550": null,
        "575": null,
        "600": null,
        "625": null,
        "650": null,
        "675": null,
        "700": null,
        "725": null,
        "750": null,
        "775": null,
        "800": null,
        "825": null,
        "850": null,
        "875": null,
        "900": null
      }
    },
    {
      "block": 17,
      "line_no": 19,
      "nominal_composition": "2Ni–3/4Cr–1/3Mo",
      "product_form": "Bolting",
      "spec_no": "SA–540",
      "type_grade": "B24",
      "alloy_desig_uns_no": "K24064 1",
      "class_condition_temper": null,
      "size_thickness_mm": "≤200",
      "min_tensile_strength_mpa": 1140,
      "min_yield_strength_mpa": 1035,
      "notes": null,
      "values": {
        "40": 1030,
        "65": 1010,
        "100": 989,
        "125": 977,
        "150": 967,
        "175": 959,
        "200": 952,
        "225": 946,
        "250": 940,
        "275": 934,
        "300": 926,
        "325": 915,
        "350": 902,
        "375": 887,
        "400": 868,
        "425": 845,
        "450": 820,
        "475": 793,
        "500": 766,
        "525": 741,
        "550": null,
        "575": null,
        "600": null,
        "625": null,
        "650": null,
        "675": null,
        "700": null,
        "725": null,
        "750": null,
        "775": null,
        "800": null,
        "825": null,
        "850": null,
        "875": null,
        "900": null
      }
    },
    {
      "block": 17,
      "line_no": 20,
      "nominal_composition": null,
      "product_form": "Forgings",
      "spec_no": "SA–182",
      "type_grade": "FR",
      "alloy_desig_uns_no": "K22035 …",
      "class_condition_temper": null,
      "size_thickness_mm": null,
      "min_tensile_strength_mpa": 435,
      "min_yield_strength_mpa": 315,
      "notes": null,
      "values": {
        "40": 317,
        "65": null,
        "100": null,
        "125": null,
        "150": null,
        "175": null,
        "200": null,
        "225": null,
        "250": null,
        "275": null,
        "300": null,
        "325": null,
        "350": null,
        "375": null,
        "400": null,
        "425": null,
        "450": null,
        "475": null,
        "500": null,
        "525": null,
        "550": null,
        "575": null,
        "600": null,
        "625": null,
        "650": null,
        "675": null,
        "700": null,
        "725": null,
        "750": null,
        "775": null,
        "800": null,
        "825": null,
        "850": null,
        "875": null,
        "900": null
      }
    },
    {
      "block": 17,
      "line_no": 21,
      "nominal_composition": null,
      "product_form": "Fittings",
      "spec_no": "SA–234",
      "type_grade": "WPR",
      "alloy_desig_uns_no": "K22035 …",
      "class_condition_temper": null,
      "size_thickness_mm": null,
      "min_tensile_strength_mpa": 435,
      "min_yield_strength_mpa": 315,
      "notes": null,
      "values": {
        "40": 317,
        "65": null,
        "100": null,
        "125": null,
        "150": null,
        "175": null,
        "200": null,
        "225": null,
        "250": null,
        "275": null,
        "300": null,
        "325": null,
        "350": null,
        "375": null,
        "400": null,
        "425": null,
        "450": null,
        "475": null,
        "500": null,
        "525": null,
        "550": null,
        "575": null,
        "600": null,
        "625": null,
        "650": null,
        "675": null,
        "700": null,
        "725": null,
        "750": null,
        "775": null,
        "800": null,
        "825": null,
        "850": null,
        "875": null,
        "900": null
      }
    },
    {
      "block": 17,
      "line_no": 22,
      "nominal_composition": null,
      "product_form": "Smls. & wld. pipe",
      "spec_no": "SA–333",
      "type_grade": 9,
      "alloy_desig_uns_no": "K22035 …",
      "class_condition_temper": null,
      "size_thickness_mm": null,
      "min_tensile_strength_mpa": 435,
      "min_yield_strength_mpa": 315,
      "notes": null,
      "values": {
        "40": 317,
        "65": null,
        "100": null,
        "125": null,
        "150": null,
        "175": null,
        "200": null,
        "225": null,
        "250": null,
        "275": null,
        "300": null,
        "325": null,
        "350": null,
        "375": null,
        "400": null,
        "425": null,
        "450": null,
        "475": null,
        "500": null,
        "525": null,
        "550": null,
        "575": null,
        "600": null,
        "625": null,
        "650": null,
        "675": null,
        "700": null,
        "725": null,
        "750": null,
        "775": null,
        "800": null,
        "825": null,
        "850": null,
        "875": null,
        "900": null
      }
    },
    {
      "block": 17,
      "line_no": 23,
      "nominal_composition": null,
      "product_form": "Tube",
      "spec_no": "SA–334",
      "type_grade": 9,
      "alloy_desig_uns_no": "K22035 …",
      "class_condition_temper": null,
      "size_thickness_mm": null,
      "min_tensile_strength_mpa": 435,
      "min_yield_strength_mpa": 315,
      "notes": null,
      "values": {
        "40": 317,
        "65": null,
        "100": null,
        "125": null,
        "150": null,
        "175": null,
        "200": null,
        "225": null,
        "250": null,
        "275": null,
        "300": null,
        "325": null,
        "350": null,
        "375": null,
        "400": null,
