Repository: danivelas0/asme-pcc

File: resources/bpvc_ii_d_metric_2025/table_1a.json (part 22 of 57)
    "External Pressure Chart No.",
    "Notes"
  ],
  "columns_values": [
      "type_grade": 3,
      "alloy_desig_uns_no": "K31918",
      "class_condition_temper": null,
      "size_thickness_mm": null,
      "p_no": "9B",
      "group_no": 1,
      "min_tensile_strength_mpa": 450,
      "min_yield_strength_mpa": 240,
      "i": "NP",
      "limits_iii": "NP",
      "viii_1": 343,
      "xii": 343,
      "external_pressure_chart_no": "CS–2 G24",
      "notes": null,
      "values": {
        "40": 109,
        "65": 109,
        "100": 109,
        "125": 109,
        "150": 109,
        "200": 109,
        "250": 109,
        "300": 105,
        "325": 101,
        "350": 96.7,
        "375": null,
        "400": null,
        "425": null,
        "450": null,
        "475": null,
        "500": null,
        "525": null,
        "550": null,
        "575": null,
        "600": null,
        "625": null,
        "650": null,
        "675": null,
        "700": null,
        "725": null,
        "750": null,
        "775": null,
        "800": null,
        "825": null,
        "850": null,
        "875": null,
        "900": null
      }
    },
    {
      "block": 15,
      "line_no": 44,
      "nominal_composition": null,
      "product_form": "Fittings",
      "spec_no": "SA–420",
      "type_grade": "WPL3",
      "alloy_desig_uns_no": null,
      "class_condition_temper": null,
      "size_thickness_mm": null,
      "p_no": "9B",
      "group_no": 1,
      "min_tensile_strength_mpa": 450,
      "min_yield_strength_mpa": 240,
      "i": "NP",
      "limits_iii": "NP",
      "viii_1": 343,
      "xii": 343,
      "external_pressure_chart_no": "CS–2 …",
      "notes": null,
      "values": {
        "40": 128,
        "65": 128,
        "100": 128,
        "125": 128,
        "150": 128,
        "200": 128,
        "250": 128,
        "300": 124,
        "325": 119,
        "350": 114,
        "375": null,
        "400": null,
        "425": null,
        "450": null,
        "475": null,
        "500": null,
        "525": null,
        "550": null,
        "575": null,
        "600": null,
        "625": null,
        "650": null,
        "675": null,
        "700": null,
        "725": null,
        "750": null,
        "775": null,
        "800": null,
        "825": null,
        "850": null,
        "875": null,
        "900": null
      }
    },
    {
      "block": 15,
      "line_no": 45,
      "nominal_composition": null,
      "product_form": "Plate",
      "spec_no": "SA–203",
      "type_grade": "D",
      "alloy_desig_uns_no": "K31718",
      "class_condition_temper": null,
      "size_thickness_mm": null,
      "p_no": "9B",
      "group_no": 1,
      "min_tensile_strength_mpa": 450,
      "min_yield_strength_mpa": 255,
      "i": "NP",
      "limits_iii": 371,
      "viii_1": 538,
      "xii": 343,
      "external_pressure_chart_no": "CS–2 T2",
      "notes": null,
      "values": {
        "40": 128,
        "65": 128,
        "100": 128,
        "125": 128,
        "150": 128,
        "200": 128,
        "250": 128,
        "300": 128,
        "325": 126,
        "350": 120,
        "375": 112,
        "400": 95.1,
        "425": 79.6,
        "450": 64.8,
        "475": 49.1,
        "500": 35.8,
        "525": 23.7,
        "550": 11.1,
        "575": null,
        "600": null,
        "625": null,
        "650": null,
        "675": null,
        "700": null,
        "725": null,
        "750": null,
        "775": null,
        "800": null,
        "825": null,
        "850": null,
        "875": null,
        "900": null
      }
    },
    {
      "block": 16,
      "line_no": 1,
      "nominal_composition": null,
      "product_form": "Forgings",
      "spec_no": "SA–350",
      "type_grade": "LF3",
      "alloy_desig_uns_no": "K32025",
      "class_condition_temper": 1,
      "size_thickness_mm": null,
      "p_no": "9B",
      "group_no": 1,
      "min_tensile_strength_mpa": 485,
      "min_yield_strength_mpa": 260,
      "i": "NP",
      "limits_iii": 343,
      "viii_1": 343,
      "xii": 343,
      "external_pressure_chart_no": "CS–2 …",
      "notes": null,
      "values": {
        "40": 138,
        "65": 138,
        "100": 138,
        "125": 138,
        "150": 138,
        "200": 138,
        "250": 138,
        "300": 133,
        "325": 128,
        "350": 122,
        "375": null,
        "400": null,
        "425": null,
        "450": null,
        "475": null,
        "500": null,
        "525": null,
        "550": null,
        "575": null,
        "600": null,
        "625": null,
        "650": null,
        "675": null,
        "700": null,
        "725": null,
        "750": null,
        "775": null,
        "800": null,
        "825": null,
        "850": null,
        "875": null,
        "900": null
      }
    },
    {
      "block": 16,
      "line_no": 2,
      "nominal_composition": null,
      "product_form": "Forgings",
      "spec_no": "SA–350",
      "type_grade": "LF3",
      "alloy_desig_uns_no": "K32025",
      "class_condition_temper": 2,
      "size_thickness_mm": null,
      "p_no": "9B",
      "group_no": 1,
      "min_tensile_strength_mpa": 485,
      "min_yield_strength_mpa": 260,
      "i": "NP",
      "limits_iii": 343,
      "viii_1": 343,
      "xii": 343,
      "external_pressure_chart_no": "CS–2 …",
      "notes": null,
      "values": {
        "40": 138,
        "65": 138,
        "100": 138,
        "125": 138,
        "150": 138,
        "200": 138,
        "250": 138,
        "300": 133,
        "325": 128,
        "350": 122,
        "375": null,
        "400": null,
        "425": null,
        "450": null,
        "475": null,
        "500": null,
        "525": null,
        "550": null,
        "575": null,
        "600": null,
        "625": null,
        "650": null,
        "675": null,
        "700": null,
        "725": null,
        "750": null,
        "775": null,
        "800": null,
        "825": null,
        "850": null,
        "875": null,
        "900": null
      }
    },
    {
      "block": 16,
      "line_no": 3,
      "nominal_composition": null,
      "product_form": "Forgings",
      "spec_no": "SA–765",
      "type_grade": "III",
      "alloy_desig_uns_no": "K32026",
      "class_condition_temper": null,
      "size_thickness_mm": null,
      "p_no": "9B",
      "group_no": 1,
      "min_tensile_strength_mpa": 485,
      "min_yield_strength_mpa": 260,
      "i": "NP",
      "limits_iii": "NP",
      "viii_1": 343,
      "xii": 343,
      "external_pressure_chart_no": "CS–2 …",
      "notes": null,
      "values": {
        "40": 138,
        "65": 138,
        "100": 138,
        "125": 138,
        "150": 138,
        "200": 138,
        "250": 138,
        "300": 133,
        "325": 128,
        "350": 122,
        "375": null,
        "400": null,
        "425": null,
        "450": null,
        "475": null,
        "500": null,
        "525": null,
        "550": null,
        "575": null,
        "600": null,
        "625": null,
        "650": null,
        "675": null,
        "700": null,
        "725": null,
        "750": null,
        "775": null,
        "800": null,
        "825": null,
        "850": null,
        "875": null,
        "900": null
      }
    },
    {
      "block": 16,
      "line_no": 4,
      "nominal_composition": null,
      "product_form": "Plate",
      "spec_no": "SA–203",
      "type_grade": "E",
      "alloy_desig_uns_no": "K32018",
      "class_condition_temper": null,
      "size_thickness_mm": null,
      "p_no": "9B",
      "group_no": 1,
      "min_tensile_strength_mpa": 485,
      "min_yield_strength_mpa": 275,
      "i": "NP",
      "limits_iii": "149 (SPT)",
      "viii_1": "NP",
      "xii": "NP",
      "external_pressure_chart_no": "CS–2 …",
      "notes": null,
      "values": {
        "40": 138,
        "65": 138,
        "100": 138,
        "125": 138,
        "150": 138,
        "200": null,
        "250": null,
        "300": null,
        "325": null,
        "350": null,
        "375": null,
        "400": null,
        "425": null,
        "450": null,
        "475": null,
        "500": null,
        "525": null,
        "550": null,
        "575": null,
        "600": null,
        "625": null,
        "650": null,
        "675": null,
        "700": null,
        "725": null,
        "750": null,
        "775": null,
        "800": null,
        "825": null,
        "850": null,
        "875": null,
        "900": null
      }
    },
    {
      "block": 16,
      "line_no": 5,
      "nominal_composition": null,
      "product_form": "Plate",
      "spec_no": "SA–203",
      "type_grade": "E",
      "alloy_desig_uns_no": "K32018",
      "class_condition_temper": null,
      "size_thickness_mm": null,
      "p_no": "9B",
      "group_no": 1,
      "min_tensile_strength_mpa": 485,
      "min_yield_strength_mpa": 275,
      "i": "NP",
      "limits_iii": 343,
      "viii_1": 538,
      "xii": 343,
      "external_pressure_chart_no": "CS–2 T2",
      "notes": null,
      "values": {
        "40": 138,
        "65": 138,
        "100": 138,
        "125": 138,
        "150": 138,
        "200": 138,
        "250": 138,
        "300": 138,
        "325": 136,
        "350": 129,
        "375": 122,
        "400": 101,
        "425": 83.8,
        "450": 67.3,
        "475": 49.4,
        "500": 35.6,
        "525": 23.7,
        "550": 11.1,
        "575": null,
        "600": null,
        "625": null,
        "650": null,
        "675": null,
        "700": null,
        "725": null,
        "750": null,
        "775": null,
        "800": null,
        "825": null,
        "850": null,
        "875": null,
        "900": null
      }
    },
    {
      "block": 16,
      "line_no": 6,
      "nominal_composition": null,
      "product_form": "Castings",
      "spec_no": "SA–352",
      "type_grade": "LC3",
      "alloy_desig_uns_no": "J31550",
      "class_condition_temper": null,
      "size_thickness_mm": null,
      "p_no": "9B",
      "group_no": 1,
      "min_tensile_strength_mpa": 485,
      "min_yield_strength_mpa": 275,
      "i": "NP",
      "limits_iii": 38,
      "viii_1": 343,
      "xii": 343,
      "external_pressure_chart_no": "CS–2 G1",
      "notes": null,
      "values": {
        "40": 138,
        "65": 138,
        "100": 138,
        "125": 138,
        "150": 138,
        "200": 138,
        "250": 138,
        "300": 138,
        "325": 136,
        "350": 129,
        "375": null,
        "400": null,
        "425": null,
        "450": null,
        "475": null,
        "500": null,
        "525": null,
        "550": null,
        "575": null,
        "600": null,
        "625": null,
        "650": null,
        "675": null,
        "700": null,
        "725": null,
        "750": null,
        "775": null,
        "800": null,
        "825": null,
        "850": null,
        "875": null,
        "900": null
      }
    },
    {
      "block": 16,
      "line_no": 7,
      "nominal_composition": null,
      "product_form": "Plate",
      "spec_no": "SA–203",
      "type_grade": "F",
      "alloy_desig_uns_no": null,
      "class_condition_temper": null,
      "size_thickness_mm": ">50",
      "p_no": "9B",
      "group_no": 1,
      "min_tensile_strength_mpa": 515,
      "min_yield_strength_mpa": 345,
      "i": "NP",
      "limits_iii": "NP",
      "viii_1": 343,
      "xii": 343,
      "external_pressure_chart_no": "CS–3 …",
      "notes": null,
      "values": {
        "40": 148,
        "65": 148,
        "100": 148,
        "125": 148,
        "150": 148,
        "200": 148,
        "250": 148,
        "300": 148,
        "325": 146,
        "350": 140,
        "375": null,
        "400": null,
        "425": null,
        "450": null,
        "475": null,
        "500": null,
        "525": null,
        "550": null,
        "575": null,
        "600": null,
        "625": null,
        "650": null,
        "675": null,
        "700": null,
        "725": null,
        "750": null,
        "775": null,
        "800": null,
        "825": null,
        "850": null,
        "875": null,
        "900": null
      }
    },
    {
      "block": 16,
      "line_no": 8,
      "nominal_composition": null,
      "product_form": "Plate",
      "spec_no": "SA–203",
      "type_grade": "F",
      "alloy_desig_uns_no": null,
      "class_condition_temper": null,
      "size_thickness_mm": "≤50",
      "p_no": "9B",
      "group_no": 1,
      "min_tensile_strength_mpa": 550,
      "min_yield_strength_mpa": 380,
      "i": "NP",
      "limits_iii": "NP",
      "viii_1": 343,
      "xii": 343,
      "external_pressure_chart_no": "CS–3 …",
      "notes": null,
      "values": {
        "40": 158,
        "65": 158,
        "100": 158,
        "125": 158,
        "150": 158,
        "200": 158,
        "250": 158,
        "300": 158,
        "325": 152,
        "350": 137,
        "375": null,
        "400": null,
        "425": null,
        "450": null,
        "475": null,
        "500": null,
        "525": null,
        "550": null,
        "575": null,
        "600": null,
        "625": null,
        "650": null,
        "675": null,
        "700": null,
        "725": null,
        "750": null,
        "775": null,
        "800": null,
        "825": null,
        "850": null,
        "875": null,
        "900": null
      }
    },
    {
      "block": 16,
      "line_no": 9,
      "nominal_composition": "31/2Ni–13/4Cr–1/2Mo–V",
      "product_form": "Forgings",
      "spec_no": "SA–508",
      "type_grade": "4N",
      "alloy_desig_uns_no": "K22375",
      "class_condition_temper": 3,
      "size_thickness_mm": null,
      "p_no": 3,
      "group_no": 3,
      "min_tensile_strength_mpa": 620,
      "min_yield_strength_mpa": 485,
      "i": "NP",
      "limits_iii": "NP",
      "viii_1": 343,
      "xii": 343,
      "external_pressure_chart_no": "CS–5 …",
      "notes": null,
      "values": {
        "40": 177,
        "65": 177,
        "100": 177,
        "125": 177,
        "150": 177,
        "200": 176,
        "250": 175,
        "300": 173,
        "325": 172,
        "350": 169,
        "375": null,
        "400": null,
        "425": null,
        "450": null,
        "475": null,
        "500": null,
        "525": null,
        "550": null,
        "575": null,
        "600": null,
        "625": null,
        "650": null,
        "675": null,
        "700": null,
        "725": null,
        "750": null,
        "775": null,
        "800": null,
        "825": null,
        "850": null,
        "875": null,
        "900": null
      }
    },
    {
      "block": 16,
      "line_no": 10,
      "nominal_composition": "31/2Ni–13/4Cr–1/2Mo–V",
      "product_form": "Forgings",
      "spec_no": "SA–508",
      "type_grade": "4N",
      "alloy_desig_uns_no": "K22375",
      "class_condition_temper": 1,
      "size_thickness_mm": null,
      "p_no": "11A",
      "group_no": 5,
      "min_tensile_strength_mpa": 725,
      "min_yield_strength_mpa": 585,
      "i": "NP",
      "limits_iii": "316 (SPT)",
      "viii_1": 343,
      "xii": "NP",
      "external_pressure_chart_no": "CS–5 …",
      "notes": null,
      "values": {
        "40": 207,
        "65": 207,
        "100": 207,
        "125": 207,
        "150": 207,
        "200": 205,
        "250": 204,
        "300": 202,
        "325": 200,
        "350": 197,
        "375": null,
        "400": null,
        "425": null,
        "450": null,
        "475": null,
        "500": null,
        "525": null,
        "550": null,
        "575": null,
        "600": null,
        "625": null,
        "650": null,
        "675": null,
        "700": null,
        "725": null,
        "750": null,
        "775": null,
        "800": null,
        "825": null,
        "850": null,
        "875": null,
        "900": null
      }
    },
    {
      "block": 16,
      "line_no": 11,
      "nominal_composition": "31/2Ni–13/4Cr–1/2Mo–V",
      "product_form": "Forgings",
      "spec_no": "SA–508",
      "type_grade": "4N",
      "alloy_desig_uns_no": "K22375",
      "class_condition_temper": 2,
      "size_thickness_mm": null,
      "p_no": "11B",
      "group_no": 10,
      "min_tensile_strength_mpa": 795,
      "min_yield_strength_mpa": 690,
      "i": "NP",
      "limits_iii": "NP",
      "viii_1": 343,
      "xii": "NP",
      "external_pressure_chart_no": "HT–1 …",
      "notes": null,
      "values": {
        "40": 227,
        "65": 227,
        "100": 227,
        "125": 227,
        "150": 227,
        "200": 224,
        "250": 223,
        "300": 221,
        "325": 219,
        "350": 217,
        "375": null,
        "400": null,
        "425": null,
        "450": null,
        "475": null,
        "500": null,
        "525": null,
        "550": null,
        "575": null,
        "600": null,
        "625": null,
        "650": null,
        "675": null,
        "700": null,
        "725": null,
        "750": null,
        "775": null,
        "800": null,
        "825": null,
        "850": null,
        "875": null,
        "900": null
      }
    },
    {
      "block": 16,
      "line_no": 12,
      "nominal_composition": "4Ni–11/2Cr–1/2Mo–V",
      "product_form": "Forgings",
      "spec_no": "SA–723",
      "type_grade": 3,
      "alloy_desig_uns_no": "K44045",
      "class_condition_temper": 1,
      "size_thickness_mm": null,
      "p_no": null,
      "group_no": null,
      "min_tensile_strength_mpa": 795,
      "min_yield_strength_mpa": 690,
      "i": "NP",
      "limits_iii": "371 (SPT)",
      "viii_1": "NP",
      "xii": "NP",
      "external_pressure_chart_no": "HT–1 W1",
      "notes": null,
      "values": {
        "40": 227,
        "65": 227,
        "100": 227,
        "125": 227,
        "150": 227,
        "200": 227,
        "250": 227,
        "300": 227,
        "325": 226,
        "350": 222,
        "375": 217,
        "400": null,
        "425": null,
        "450": null,
        "475": null,
        "500": null,
        "525": null,
        "550": null,
        "575": null,
        "600": null,
        "625": null,
        "650": null,
        "675": null,
        "700": null,
        "725": null,
        "750": null,
        "775": null,
        "800": null,
        "825": null,
        "850": null,
        "875": null,
        "900": null
      }
    },
    {
      "block": 16,
      "line_no": 13,
      "nominal_composition": "4Ni–11/2Cr–1/2Mo–V",
      "product_form": "Forgings",
      "spec_no": "SA–723",
      "type_grade": 3,
      "alloy_desig_uns_no": "K44045",
      "class_condition_temper": 2,
      "size_thickness_mm": null,
      "p_no": null,
      "group_no": null,
      "min_tensile_strength_mpa": 930,
      "min_yield_strength_mpa": 825,
      "i": "NP",
      "limits_iii": "371 (SPT)",
      "viii_1": "NP",
      "xii": "NP",
      "external_pressure_chart_no": "HT–1 W1",
      "notes": null,
      "values": {
        "40": 266,
        "65": 266,
        "100": 266,
        "125": 266,
        "150": 266,
        "200": 266,
        "250": 266,
        "300": 266,
        "325": 265,
        "350": 261,
        "375": 255,
        "400": null,
        "425": null,
        "450": null,
        "475": null,
        "500": null,
        "525": null,
        "550": null,
        "575": null,
        "600": null,
        "625": null,
        "650": null,
        "675": null,
        "700": null,
        "725": null,
        "750": null,
        "775": null,
        "800": null,
        "825": null,
        "850": null,
        "875": null,
        "900": null
      }
    },
    {
      "block": 16,
      "line_no": 14,
      "nominal_composition": "4Ni–11/2Cr–1/2Mo–V",
      "product_form": "Forgings",
      "spec_no": "SA–723",
      "type_grade": 3,
      "alloy_desig_uns_no": "K44045",
      "class_condition_temper": 3,
      "size_thickness_mm": null,
      "p_no": null,
      "group_no": null,
      "min_tensile_strength_mpa": 1070,
      "min_yield_strength_mpa": 965,
      "i": "NP",
      "limits_iii": "371 (SPT)",
      "viii_1": "NP",
      "xii": "NP",
      "external_pressure_chart_no": "HT–1 W1",
      "notes": null,
      "values": {
        "40": 305,
        "65": 305,
        "100": 305,
        "125": 305,
        "150": 305,
        "200": 305,
        "250": 305,
        "300": 305,
        "325": 305,
        "350": 299,
        "375": 293,
        "400": null,
        "425": null,
        "450": null,
        "475": null,
        "500": null,
        "525": null,
        "550": null,
        "575": null,
        "600": null,
        "625": null,
        "650": null,
        "675": null,
        "700": null,
        "725": null,
        "750": null,
        "775": null,
        "800": null,
        "825": null,
        "850": null,
        "875": null,
        "900": null
      }
    },
    {
      "block": 16,
      "line_no": 15,
      "nominal_composition": "4Ni–11/2Cr–1/2Mo–V",
      "product_form": "Forgings",
      "spec_no": "SA–723",
      "type_grade": 3,
      "alloy_desig_uns_no": "K44045",
      "class_condition_temper": 4,
      "size_thickness_mm": null,
      "p_no": null,
      "group_no": null,
      "min_tensile_strength_mpa": 1205,
      "min_yield_strength_mpa": 1105,
      "i": "NP",
      "limits_iii": "371 (SPT)",
      "viii_1": "NP",
      "xii": "NP",
      "external_pressure_chart_no": "HT–1 W1",
      "notes": null,
      "values": {
        "40": 345,
        "65": 345,
        "100": 345,
        "125": 345,
        "150": 345,
        "200": 345,
        "250": 345,
        "300": 345,
        "325": 343,
        "350": 337,
        "375": 330,
        "400": null,
        "425": null,
        "450": null,
        "475": null,
        "500": null,
        "525": null,
        "550": null,
        "575": null,
        "600": null,
        "625": null,
        "650": null,
        "675": null,
        "700": null,
        "725": null,
        "750": null,
        "775": null,
        "800": null,
        "825": null,
        "850": null,
        "875": null,
        "900": null
      }
    },
    {
      "block": 16,
      "line_no": 16,
      "nominal_composition": "4Ni–11/2Cr–1/2Mo–V",
      "product_form": "Forgings",
      "spec_no": "SA–723",
      "type_grade": 3,
      "alloy_desig_uns_no": "K44045",
      "class_condition_temper": 5,
      "size_thickness_mm": null,
      "p_no": null,
      "group_no": null,
      "min_tensile_strength_mpa": 1310,
      "min_yield_strength_mpa": 1240,
      "i": "NP",
      "limits_iii": "371 (SPT)",
      "viii_1": "NP",
      "xii": "NP",
      "external_pressure_chart_no": "HT–1 W1",
      "notes": null,
      "values": {
        "40": 374,
        "65": 374,
        "100": 374,
        "125": 374,
        "150": 374,
        "200": 374,
        "250": 374,
        "300": 374,
        "325": 373,
        "350": 367,
        "375": 359,
        "400": null,
        "425": null,
        "450": null,
        "475": null,
        "500": null,
        "525": null,
        "550": null,
        "575": null,
        "600": null,
        "625": null,
        "650": null,
        "675": null,
        "700": null,
        "725": null,
        "750": null,
        "775": null,
        "800": null,
        "825": null,
        "850": null,
        "875": null,
        "900": null
      }
    },
    {
      "block": 16,
      "line_no": 17,
      "nominal_composition": null,
      "product_form": "Plate",
      "spec_no": "SA–645",
      "type_grade": "A",
      "alloy_desig_uns_no": "K41583",
      "class_condition_temper": null,
      "size_thickness_mm": null,
      "p_no": "11A",
      "group_no": 2,
      "min_tensile_strength_mpa": 655,
      "min_yield_strength_mpa": 450,
      "i": "NP",
      "limits_iii": "NP",
      "viii_1": 121,
      "xii": 121,
      "external_pressure_chart_no": "CS–3 …",
      "notes": null,
      "values": {
        "40": 187,
        "65": 187,
        "100": 186,
        "125": 183,
        "150": null,
        "200": null,
        "250": null,
        "300": null,
        "325": null,
        "350": null,
        "375": null,
        "400": null,
        "425": null,
        "450": null,
        "475": null,
        "500": null,
        "525": null,
        "550": null,
        "575": null,
        "600": null,
        "625": null,
        "650": null,
        "675": null,
        "700": null,
        "725": null,
        "750": null,
        "775": null,
        "800": null,
        "825": null,
        "850": null,
        "875": null,
        "900": null
      }
    },
    {
      "block": 16,
      "line_no": 18,
      "nominal_composition": null,
      "product_form": "Plate",
      "spec_no": "SA–553",
      "type_grade": "III",
      "alloy_desig_uns_no": "K61365",
      "class_condition_temper": null,
      "size_thickness_mm": "≤50",
      "p_no": "11A",
      "group_no": 1,
      "min_tensile_strength_mpa": 690,
      "min_yield_strength_mpa": 585,
      "i": "NP",
      "limits_iii": "NP",
      "viii_1": 66,
      "xii": "NP",
      "external_pressure_chart_no": "CS–3",
      "notes": "G20, G33, W4",
      "values": {
        "40": 197,
        "65": 197,
        "100": null,
        "125": null,
        "150": null,
        "200": null,
        "250": null,
        "300": null,
        "325": null,
        "350": null,
        "375": null,
        "400": null,
        "425": null,
        "450": null,
        "475": null,
        "500": null,
        "525": null,
        "550": null,
        "575": null,
        "600": null,
        "625": null,
        "650": null,
        "675": null,
        "700": null,
        "725": null,
        "750": null,
        "775": null,
        "800": null,
        "825": null,
        "850": null,
        "875": null,
        "900": null
      }
    },
    {
      "block": 16,
      "line_no": 19,
      "nominal_composition": null,
      "product_form": "Plate",
      "spec_no": "SA–553",
      "type_grade": "III",
      "alloy_desig_uns_no": "K61365",
      "class_condition_temper": null,
      "size_thickness_mm": "≤50",
      "p_no": "11A",
      "group_no": 1,
      "min_tensile_strength_mpa": 690,
      "min_yield_strength_mpa": 585,
      "i": "NP",
      "limits_iii": "NP",
      "viii_1": 66,
      "xii": "NP",
      "external_pressure_chart_no": "CS–3",
      "notes": "G20, G33, W5",
      "values": {
        "40": 187,
        "65": 187,
        "100": null,
        "125": null,
        "150": null,
        "200": null,
        "250": null,
        "300": null,
        "325": null,
        "350": null,
        "375": null,
        "400": null,
        "425": null,
        "450": null,
        "475": null,
        "500": null,
        "525": null,
        "550": null,
        "575": null,
        "600": null,
        "625": null,
        "650": null,
        "675": null,
        "700": null,
        "725": null,
        "750": null,
        "775": null,
        "800": null,
        "825": null,
        "850": null,
        "875": null,
        "900": null
      }
    },
    {
      "block": 16,
      "line_no": 20,
      "nominal_composition": null,
      "product_form": "Forgings",
      "spec_no": "SA–522",
      "type_grade": "II",
      "alloy_desig_uns_no": "K71340",
      "class_condition_temper": null,
      "size_thickness_mm": null,
      "p_no": "11A",
      "group_no": 1,
      "min_tensile_strength_mpa": 690,
      "min_yield_strength_mpa": 515,
      "i": "NP",
      "limits_iii": "93 (Cl. 3 only)",
      "viii_1": "NP",
      "xii": "NP",
      "external_pressure_chart_no": "CS–3 G20, W5",
      "notes": null,
      "values": {
        "40": 187,
        "65": 187,
        "100": 173,
        "125": null,
        "150": null,
        "200": null,
        "250": null,
        "300": null,
        "325": null,
        "350": null,
        "375": null,
        "400": null,
        "425": null,
        "450": null,
        "475": null,
        "500": null,
        "525": null,
        "550": null,
        "575": null,
        "600": null,
        "625": null,
        "650": null,
        "675": null,
        "700": null,
        "725": null,
        "750": null,
        "775": null,
        "800": null,
        "825": null,
        "850": null,
        "875": null,
        "900": null
      }
    },
    {
      "block": 16,
      "line_no": 21,
      "nominal_composition": null,
      "product_form": "Plate",
      "spec_no": "SA–553",
      "type_grade": "II",
      "alloy_desig_uns_no": "K71340",
      "class_condition_temper": null,
      "size_thickness_mm": null,
      "p_no": "11A",
      "group_no": 1,
      "min_tensile_strength_mpa": 690,
      "min_yield_strength_mpa": 585,
      "i": "NP",
      "limits_iii": "93 (Cl. 3 only)",
      "viii_1": 121,
      "xii": 121,
      "external_pressure_chart_no": "CS–3 G20, W5",
      "notes": null,
      "values": {
        "40": 187,
        "65": 187,
        "100": 173,
        "125": 169,
        "150": null,
        "200": null,
        "250": null,
        "300": null,
        "325": null,
        "350": null,
        "375": null,
        "400": null,
        "425": null,
        "450": null,
        "475": null,
        "500": null,
        "525": null,
        "550": null,
        "575": null,
        "600": null,
        "625": null,
        "650": null,
        "675": null,
        "700": null,
        "725": null,
        "750": null,
        "775": null,
        "800": null,
        "825": null,
        "850": null,
        "875": null,
        "900": null
      }
    },
    {
      "block": 16,
      "line_no": 22,
      "nominal_composition": null,
      "product_form": "Plate",
      "spec_no": "SA–553",
      "type_grade": "II",
      "alloy_desig_uns_no": "K71340",
      "class_condition_temper": null,
      "size_thickness_mm": null,
      "p_no": "11A",
      "group_no": 1,
      "min_tensile_strength_mpa": 690,
      "min_yield_strength_mpa": 585,
      "i": "NP",
      "limits_iii": "93 (Cl. 3 only)",
      "viii_1": 121,
      "xii": 121,
      "external_pressure_chart_no": "CS–3 G20, W4",
      "notes": null,
      "values": {
        "40": 197,
        "65": 197,
        "100": 182,
        "125": 178,
        "150": null,
        "200": null,
        "250": null,
        "300": null,
        "325": null,
        "350": null,
        "375": null,
        "400": null,
        "425": null,
        "450": null,
        "475": null,
        "500": null,
        "525": null,
        "550": null,
        "575": null,
        "600": null,
        "625": null,
        "650": null,
        "675": null,
        "700": null,
        "725": null,
        "750": null,
        "775": null,
        "800": null,
        "825": null,
        "850": null,
        "875": null,
        "900": null
      }
    },
    {
      "block": 16,
      "line_no": 23,
      "nominal_composition": null,
      "product_form": "Plate",
      "spec_no": "SA/EN 10028–4",
      "type_grade": "X8Ni9",
      "alloy_desig_uns_no": null,
      "class_condition_temper": "NNT640",
      "size_thickness_mm": "≤50",
      "p_no": "11A",
      "group_no": 1,
      "min_tensile_strength_mpa": 640,
      "min_yield_strength_mpa": 480,
      "i": "NP",
      "limits_iii": "NP",
      "viii_1": 121,
      "xii": 121,
      "external_pressure_chart_no": "CS–3 G20",
      "notes": null,
      "values": {
        "40": 183,
        "65": 183,
        "100": 183,
        "125": 183,
        "150": null,
        "200": null,
        "250": null,
        "300": null,
        "325": null,
        "350": null,
        "375": null,
        "400": null,
        "425": null,
        "450": null,
        "475": null,
        "500": null,
        "525": null,
        "550": null,
        "575": null,
        "600": null,
        "625": null,
        "650": null,
        "675": null,
        "700": null,
        "725": null,
        "750": null,
        "775": null,
        "800": null,
        "825": null,
        "850": null,
        "875": null,
        "900": null
      }
    },
    {
      "block": 16,
      "line_no": 24,
      "nominal_composition": null,
      "product_form": "Plate",
      "spec_no": "SA/EN 10028–4",
      "type_grade": "X8Ni9",
      "alloy_desig_uns_no": null,
      "class_condition_temper": "QT640",
      "size_thickness_mm": "≤50",
      "p_no": "11A",
      "group_no": 1,
      "min_tensile_strength_mpa": 640,
      "min_yield_strength_mpa": 480,
      "i": "NP",
      "limits_iii": "NP",
      "viii_1": 121,
      "xii": 121,
      "external_pressure_chart_no": "CS–3 G20",
      "notes": null,
      "values": {
        "40": 183,
        "65": 183,
        "100": 183,
        "125": 183,
        "150": null,
        "200": null,
        "250": null,
        "300": null,
        "325": null,
        "350": null,
        "375": null,
        "400": null,
        "425": null,
        "450": null,
        "475": null,
        "500": null,
        "525": null,
        "550": null,
        "575": null,
        "600": null,
        "625": null,
        "650": null,
        "675": null,
        "700": null,
        "725": null,
        "750": null,
        "775": null,
        "800": null,
        "825": null,
        "850": null,
        "875": null,
        "900": null
      }
    },
    {
      "block": 16,
      "line_no": 25,
      "nominal_composition": null,
      "product_form": "Plate",
      "spec_no": "SA/EN 10028–4",
      "type_grade": "X7Ni9",
      "alloy_desig_uns_no": null,
      "class_condition_temper": "QT",
      "size_thickness_mm": "≤50",
      "p_no": "11A",
      "group_no": 1,
      "min_tensile_strength_mpa": 680,
      "min_yield_strength_mpa": 575,
      "i": "NP",
      "limits_iii": "NP",
      "viii_1": 121,
      "xii": 121,
      "external_pressure_chart_no": "CS–3 G20, W4",
      "notes": null,
      "values": {
        "40": 194,
        "65": 194,
        "100": 194,
        "125": 194,
        "150": null,
        "200": null,
        "250": null,
        "300": null,
        "325": null,
        "350": null,
        "375": null,
        "400": null,
        "425": null,
        "450": null,
        "475": null,
        "500": null,
        "525": null,
        "550": null,
        "575": null,
        "600": null,
        "625": null,
        "650": null,
        "675": null,
        "700": null,
        "725": null,
        "750": null,
        "775": null,
        "800": null,
        "825": null,
        "850": null,
        "875": null,
        "900": null
      }
    },
    {
      "block": 16,
      "line_no": 26,
      "nominal_composition": null,
      "product_form": "Plate",
      "spec_no": "SA/EN 10028–4",
      "type_grade": "X7Ni9",
      "alloy_desig_uns_no": null,
      "class_condition_temper": "QT",
      "size_thickness_mm": "≤50",
      "p_no": "11A",
      "group_no": 1,
      "min_tensile_strength_mpa": 680,
      "min_yield_strength_mpa": 575,
      "i": "NP",
      "limits_iii": "NP",
      "viii_1": 121,
      "xii": 121,
      "external_pressure_chart_no": "CS–3 G20, W5",
      "notes": null,
      "values": {
        "40": 187,
        "65": 187,
        "100": 187,
        "125": 187,
        "150": null,
        "200": null,
        "250": null,
        "300": null,
        "325": null,
        "350": null,
        "375": null,
        "400": null,
        "425": null,
        "450": null,
        "475": null,
        "500": null,
        "525": null,
        "550": null,
        "575": null,
        "600": null,
        "625": null,
        "650": null,
        "675": null,
        "700": null,
        "725": null,
        "750": null,
        "775": null,
        "800": null,
        "825": null,
        "850": null,
        "875": null,
        "900": null
      }
    },
    {
      "block": 16,
      "line_no": 27,
      "nominal_composition": null,
      "product_form": "Plate",
      "spec_no": "SA/EN 10028–4",
      "type_grade": "X8Ni9",
      "alloy_desig_uns_no": null,
      "class_condition_temper": "QT680",
      "size_thickness_mm": "≤50",
      "p_no": "11A",
      "group_no": 1,
      "min_tensile_strength_mpa": 680,
      "min_yield_strength_mpa": 575,
      "i": "NP",
      "limits_iii": "NP",
      "viii_1": 121,
      "xii": 121,
      "external_pressure_chart_no": "CS–3 G20, W4",
      "notes": null,
      "values": {
        "40": 194,
        "65": 194,
        "100": 194,
        "125": 194,
        "150": null,
        "200": null,
        "250": null,
        "300": null,
        "325": null,
        "350": null,
        "375": null,
        "400": null,
        "425": null,
        "450": null,
        "475": null,
        "500": null,
        "525": null,
        "550": null,
        "575": null,
        "600": null,
        "625": null,
        "650": null,
        "675": null,
        "700": null,
        "725": null,
        "750": null,
        "775": null,
        "800": null,
        "825": null,
        "850": null,
        "875": null,
        "900": null
      }
    },
    {
      "block": 16,
      "line_no": 28,
      "nominal_composition": null,
      "product_form": "Plate",
      "spec_no": "SA/EN 10028–4",
      "type_grade": "X8Ni9",
      "alloy_desig_uns_no": null,
      "class_condition_temper": "QT680",
      "size_thickness_mm": "≤50",
      "p_no": "11A",
      "group_no": 1,
      "min_tensile_strength_mpa": 680,
      "min_yield_strength_mpa": 575,
      "i": "NP",
      "limits_iii": "NP",
      "viii_1": 121,
      "xii": 121,
      "external_pressure_chart_no": "CS–3 G20, W5",
      "notes": null,
      "values": {
        "40": 187,
        "65": 187,
        "100": 187,
        "125": 187,
        "150": null,
        "200": null,
        "250": null,
        "300": null,
        "325": null,
        "350": null,
        "375": null,
        "400": null,
        "425": null,
        "450": null,
        "475": null,
        "500": null,
        "525": null,
        "550": null,
        "575": null,
        "600": null,
        "625": null,
        "650": null,
        "675": null,
        "700": null,
        "725": null,
        "750": null,
        "775": null,
        "800": null,
        "825": null,
        "850": null,
        "875": null,
        "900": null
      }
    },
    {
      "block": 16,
      "line_no": 29,
      "nominal_composition": null,
      "product_form": "Smls. & wld. pipe",
      "spec_no": "SA–333",
      "type_grade": 8,
      "alloy_desig_uns_no": "K81340",
      "class_condition_temper": null,
      "size_thickness_mm": null,
      "p_no": "11A",
      "group_no": 1,
      "min_tensile_strength_mpa": 690,
      "min_yield_strength_mpa": 515,
      "i": "NP",
      "limits_iii": "93 (Cl. 3 only)",
      "viii_1": "NP",
      "xii": "NP",
      "external_pressure_chart_no": "CS–3",
      "notes": "G20, W12",
      "values": {
        "40": 197,
        "65": 197,
        "100": 182,
        "125": null,
        "150": null,
        "200": null,
        "250": null,
        "300": null,
        "325": null,
        "350": null,
        "375": null,
        "400": null,
        "425": null,
        "450": null,
        "475": null,
        "500": null,
        "525": null,
        "550": null,
        "575": null,
        "600": null,
        "625": null,
        "650": null,
        "675": null,
        "700": null,
        "725": null,
        "750": null,
        "775": null,
        "800": null,
        "825": null,
        "850": null,
        "875": null,
        "900": null
      }
    },
    {
      "block": 16,
      "line_no": 30,
      "nominal_composition": null,
      "product_form": "Smls. & wld. pipe",
      "spec_no": "SA–333",
      "type_grade": 8,
      "alloy_desig_uns_no": "K81340",
