Repository: danivelas0/asme-pcc

File: resources/bpvc_ii_d_metric_2025/table_2a.json (part 22 of 24)
    "External Pressure Chart No.",
    "Notes"
  ],
  "columns_values": [
      "spec_no": "SA–312",
      "type_grade": "TPXM–11",
      "alloy_desig_uns_no": "S21904",
      "class_condition_temper": null,
      "size_thickness_mm": null,
      "p_no": 8,
      "group_no": 3,
      "min_tensile_strength_mpa": 620,
      "min_yield_strength_mpa": 345,
      "applicability_and_max_temperature_limits_np_not_permitted_spt_supports_only_iii": "NP",
      "viii_2": 316,
      "external_pressure_chart_no": "HA–6",
      "notes": "G7, G18",
      "values": {
        "40": 176,
        "65": 176,
        "100": 175,
        "125": 170,
        "150": 164,
        "200": 156,
        "250": 145,
        "300": 137,
        "325": 135,
        "350": null,
        "375": null,
        "400": null,
        "425": null,
        "450": null,
        "475": null,
        "500": null
      }
    },
    {
      "block": 20,
      "line_no": 38,
      "nominal_composition": "21Cr–6Ni–9Mn",
      "product_form": "Plate",
      "spec_no": "SA–666",
      "type_grade": "XM–11",
      "alloy_desig_uns_no": "S21904",
      "class_condition_temper": null,
      "size_thickness_mm": null,
      "p_no": 8,
      "group_no": 3,
      "min_tensile_strength_mpa": 620,
      "min_yield_strength_mpa": 345,
      "applicability_and_max_temperature_limits_np_not_permitted_spt_supports_only_iii": 316,
      "viii_2": 316,
      "external_pressure_chart_no": "HA–6",
      "notes": "G7",
      "values": {
        "40": 207,
        "65": 207,
        "100": 206,
        "125": 200,
        "150": 193,
        "200": 183,
        "250": 171,
        "300": 162,
        "325": 158,
        "350": null,
        "375": null,
        "400": null,
        "425": null,
        "450": null,
        "475": null,
        "500": null
      }
    },
    {
      "block": 20,
      "line_no": 39,
      "nominal_composition": "21Cr–6Ni–9Mn",
      "product_form": "Forgings",
      "spec_no": "SA–965",
      "type_grade": "FXM–11",
      "alloy_desig_uns_no": "S21904",
      "class_condition_temper": null,
      "size_thickness_mm": null,
      "p_no": 8,
      "group_no": 3,
      "min_tensile_strength_mpa": 620,
      "min_yield_strength_mpa": 345,
      "applicability_and_max_temperature_limits_np_not_permitted_spt_supports_only_iii": 316,
      "viii_2": 316,
      "external_pressure_chart_no": "HA–6",
      "notes": "G7",
      "values": {
        "40": 207,
        "65": 207,
        "100": 206,
        "125": 200,
        "150": 193,
        "200": 183,
        "250": 171,
        "300": 162,
        "325": 158,
        "350": null,
        "375": null,
        "400": null,
        "425": null,
        "450": null,
        "475": null,
        "500": null
      }
    },
    {
      "block": 20,
      "line_no": 40,
      "nominal_composition": "22Cr–5Ni–3Mo–N",
      "product_form": "Forgings",
      "spec_no": "SA–182",
      "type_grade": "F51",
      "alloy_desig_uns_no": "S31803",
      "class_condition_temper": null,
      "size_thickness_mm": null,
      "p_no": "10H",
      "group_no": 1,
      "min_tensile_strength_mpa": 620,
      "min_yield_strength_mpa": 450,
      "applicability_and_max_temperature_limits_np_not_permitted_spt_supports_only_iii": "NP",
      "viii_2": 316,
      "external_pressure_chart_no": "HA–5",
      "notes": "G13",
      "values": {
        "40": 207,
        "65": 207,
        "100": 207,
        "125": 204,
        "150": 199,
        "200": 193,
        "250": 188,
        "300": 186,
        "325": 185,
        "350": null,
        "375": null,
        "400": null,
        "425": null,
        "450": null,
        "475": null,
        "500": null
      }
    },
    {
      "block": 20,
      "line_no": 41,
      "nominal_composition": "22Cr–5Ni–3Mo–N",
      "product_form": "Plate",
      "spec_no": "SA–240",
      "type_grade": null,
      "alloy_desig_uns_no": "S31803",
      "class_condition_temper": null,
      "size_thickness_mm": null,
      "p_no": "10H",
      "group_no": 1,
      "min_tensile_strength_mpa": 620,
      "min_yield_strength_mpa": 450,
      "applicability_and_max_temperature_limits_np_not_permitted_spt_supports_only_iii": "NP",
      "viii_2": 316,
      "external_pressure_chart_no": "HA–5",
      "notes": "G13",
      "values": {
        "40": 207,
        "65": 207,
        "100": 207,
        "125": 204,
        "150": 199,
        "200": 193,
        "250": 188,
        "300": 186,
        "325": 185,
        "350": null,
        "375": null,
        "400": null,
        "425": null,
        "450": null,
        "475": null,
        "500": null
      }
    },
    {
      "block": 20,
      "line_no": 42,
      "nominal_composition": "22Cr–5Ni–3Mo–N",
      "product_form": "Smls. tube",
      "spec_no": "SA–789",
      "type_grade": null,
      "alloy_desig_uns_no": "S31803",
      "class_condition_temper": null,
      "size_thickness_mm": null,
      "p_no": "10H",
      "group_no": 1,
      "min_tensile_strength_mpa": 620,
      "min_yield_strength_mpa": 450,
      "applicability_and_max_temperature_limits_np_not_permitted_spt_supports_only_iii": "NP",
      "viii_2": 316,
      "external_pressure_chart_no": "HA–5",
      "notes": "G13",
      "values": {
        "40": 207,
        "65": 207,
        "100": 207,
        "125": 204,
        "150": 199,
        "200": 193,
        "250": 188,
        "300": 186,
        "325": 185,
        "350": null,
        "375": null,
        "400": null,
        "425": null,
        "450": null,
        "475": null,
        "500": null
      }
    },
    {
      "block": 20,
      "line_no": 43,
      "nominal_composition": "22Cr–5Ni–3Mo–N",
      "product_form": "Wld. tube",
      "spec_no": "SA–789",
      "type_grade": null,
      "alloy_desig_uns_no": "S31803",
      "class_condition_temper": null,
      "size_thickness_mm": null,
      "p_no": "10H",
      "group_no": 1,
      "min_tensile_strength_mpa": 620,
      "min_yield_strength_mpa": 450,
      "applicability_and_max_temperature_limits_np_not_permitted_spt_supports_only_iii": "NP",
      "viii_2": 316,
      "external_pressure_chart_no": "HA–5",
      "notes": "G13, G18",
      "values": {
        "40": 176,
        "65": 176,
        "100": 176,
        "125": 173,
        "150": 169,
        "200": 164,
        "250": 160,
        "300": 158,
        "325": 157,
        "350": null,
        "375": null,
        "400": null,
        "425": null,
        "450": null,
        "475": null,
        "500": null
      }
    },
    {
      "block": 20,
      "line_no": 44,
      "nominal_composition": "22Cr–5Ni–3Mo–N",
      "product_form": "Smls. pipe",
      "spec_no": "SA–790",
      "type_grade": null,
      "alloy_desig_uns_no": "S31803",
      "class_condition_temper": null,
      "size_thickness_mm": null,
      "p_no": "10H",
      "group_no": 1,
      "min_tensile_strength_mpa": 620,
      "min_yield_strength_mpa": 450,
      "applicability_and_max_temperature_limits_np_not_permitted_spt_supports_only_iii": "NP",
      "viii_2": 316,
      "external_pressure_chart_no": "HA–5",
      "notes": "G13",
      "values": {
        "40": 207,
        "65": 207,
        "100": 207,
        "125": 204,
        "150": 199,
        "200": 193,
        "250": 188,
        "300": 186,
        "325": 185,
        "350": null,
        "375": null,
        "400": null,
        "425": null,
        "450": null,
        "475": null,
        "500": null
      }
    },
    {
      "block": 20,
      "line_no": 45,
      "nominal_composition": "22Cr–5Ni–3Mo–N",
      "product_form": "Wld. pipe",
      "spec_no": "SA–790",
      "type_grade": null,
      "alloy_desig_uns_no": "S31803",
      "class_condition_temper": null,
      "size_thickness_mm": null,
      "p_no": "10H",
      "group_no": 1,
      "min_tensile_strength_mpa": 620,
      "min_yield_strength_mpa": 450,
      "applicability_and_max_temperature_limits_np_not_permitted_spt_supports_only_iii": "NP",
      "viii_2": 316,
      "external_pressure_chart_no": "HA–5",
      "notes": "G13, G18",
      "values": {
        "40": 176,
        "65": 176,
        "100": 176,
        "125": 173,
        "150": 169,
        "200": 164,
        "250": 160,
        "300": 158,
        "325": 157,
        "350": null,
        "375": null,
        "400": null,
        "425": null,
        "450": null,
        "475": null,
        "500": null
      }
    },
    {
      "block": 21,
      "line_no": 1,
      "nominal_composition": "22Cr–5Ni–3Mo–N",
      "product_form": "Plate",
      "spec_no": "SA–240",
      "type_grade": null,
      "alloy_desig_uns_no": "S32205",
      "class_condition_temper": null,
      "size_thickness_mm": null,
      "p_no": "10H",
      "group_no": 1,
      "min_tensile_strength_mpa": 655,
      "min_yield_strength_mpa": 450,
      "applicability_and_max_temperature_limits_np_not_permitted_spt_supports_only_iii": "NP",
      "viii_2": 316,
      "external_pressure_chart_no": "HA–5",
      "notes": "G7",
      "values": {
        "40": 218,
        "65": 218,
        "100": 218,
        "125": 214,
        "150": 210,
        "200": 203,
        "250": 199,
        "300": 196,
        "325": 196,
        "350": null,
        "375": null,
        "400": null,
        "425": null,
        "450": null,
        "475": null,
        "500": null
      }
    },
    {
      "block": 21,
      "line_no": 2,
      "nominal_composition": "22Cr–5Ni–3Mo–N",
      "product_form": "Smls. pipe",
      "spec_no": "SA–790",
      "type_grade": null,
      "alloy_desig_uns_no": "S32205",
      "class_condition_temper": null,
      "size_thickness_mm": null,
      "p_no": "10H",
      "group_no": 1,
      "min_tensile_strength_mpa": 655,
      "min_yield_strength_mpa": 450,
      "applicability_and_max_temperature_limits_np_not_permitted_spt_supports_only_iii": "NP",
      "viii_2": 316,
      "external_pressure_chart_no": "HA–5",
      "notes": "G7",
      "values": {
        "40": 218,
        "65": 218,
        "100": 218,
        "125": 214,
        "150": 210,
        "200": 203,
        "250": 199,
        "300": 196,
        "325": 196,
        "350": null,
        "375": null,
        "400": null,
        "425": null,
        "450": null,
        "475": null,
        "500": null
      }
    },
    {
      "block": 21,
      "line_no": 3,
      "nominal_composition": "22Cr–5Ni–3Mo–N",
      "product_form": "Wld. pipe",
      "spec_no": "SA–790",
      "type_grade": null,
      "alloy_desig_uns_no": "S32205",
      "class_condition_temper": null,
      "size_thickness_mm": null,
      "p_no": "10H",
      "group_no": 1,
      "min_tensile_strength_mpa": 655,
      "min_yield_strength_mpa": 450,
      "applicability_and_max_temperature_limits_np_not_permitted_spt_supports_only_iii": "NP",
      "viii_2": 316,
      "external_pressure_chart_no": "HA–5",
      "notes": "G7",
      "values": {
        "40": 186,
        "65": 186,
        "100": 186,
        "125": 182,
        "150": 179,
        "200": 173,
        "250": 169,
        "300": 167,
        "325": 166,
        "350": null,
        "375": null,
        "400": null,
        "425": null,
        "450": null,
        "475": null,
        "500": null
      }
    },
    {
      "block": 21,
      "line_no": 4,
      "nominal_composition": "22Cr–5Ni–3Mo–N",
      "product_form": "Forgings",
      "spec_no": "SA–182",
      "type_grade": "F60",
      "alloy_desig_uns_no": "S32205",
      "class_condition_temper": null,
      "size_thickness_mm": null,
      "p_no": "10H",
      "group_no": 1,
      "min_tensile_strength_mpa": 655,
      "min_yield_strength_mpa": 480,
      "applicability_and_max_temperature_limits_np_not_permitted_spt_supports_only_iii": "NP",
      "viii_2": 316,
      "external_pressure_chart_no": "HA–5",
      "notes": "G7",
      "values": {
        "40": 218,
        "65": 218,
        "100": 218,
        "125": 214,
        "150": 210,
        "200": 203,
        "250": 199,
        "300": 196,
        "325": 196,
        "350": null,
        "375": null,
        "400": null,
        "425": null,
        "450": null,
        "475": null,
        "500": null
      }
    },
    {
      "block": 21,
      "line_no": 5,
      "nominal_composition": "22Cr–5Ni–3Mo–N",
      "product_form": "Smls. tube",
      "spec_no": "SA–789",
      "type_grade": null,
      "alloy_desig_uns_no": "S32205",
      "class_condition_temper": null,
      "size_thickness_mm": "O.D. ≤200",
      "p_no": "10H",
      "group_no": 1,
      "min_tensile_strength_mpa": 655,
      "min_yield_strength_mpa": 480,
      "applicability_and_max_temperature_limits_np_not_permitted_spt_supports_only_iii": "NP",
      "viii_2": 316,
      "external_pressure_chart_no": "HA–5",
      "notes": "G7",
      "values": {
        "40": 218,
        "65": 218,
        "100": 218,
        "125": 214,
        "150": 210,
        "200": 203,
        "250": 199,
        "300": 196,
        "325": 196,
        "350": null,
        "375": null,
        "400": null,
        "425": null,
        "450": null,
        "475": null,
        "500": null
      }
    },
    {
      "block": 21,
      "line_no": 6,
      "nominal_composition": "22Cr–5Ni–3Mo–N",
      "product_form": "Wld. tube",
      "spec_no": "SA–789",
      "type_grade": null,
      "alloy_desig_uns_no": "S32205",
      "class_condition_temper": null,
      "size_thickness_mm": "O.D. ≤200",
      "p_no": "10H",
      "group_no": 1,
      "min_tensile_strength_mpa": 655,
      "min_yield_strength_mpa": 480,
      "applicability_and_max_temperature_limits_np_not_permitted_spt_supports_only_iii": "NP",
      "viii_2": 316,
      "external_pressure_chart_no": "HA–5",
      "notes": "G7",
      "values": {
        "40": 186,
        "65": 186,
        "100": 186,
        "125": 182,
        "150": 179,
        "200": 173,
        "250": 169,
        "300": 167,
        "325": 166,
        "350": null,
        "375": null,
        "400": null,
        "425": null,
        "450": null,
        "475": null,
        "500": null
      }
    },
    {
      "block": 21,
      "line_no": 7,
      "nominal_composition": "22Cr–13Ni–5Mn",
      "product_form": "Forgings",
      "spec_no": "SA–182",
      "type_grade": "FXM–19",
      "alloy_desig_uns_no": "S20910",
      "class_condition_temper": null,
      "size_thickness_mm": null,
      "p_no": 8,
      "group_no": 3,
      "min_tensile_strength_mpa": 690,
      "min_yield_strength_mpa": 380,
      "applicability_and_max_temperature_limits_np_not_permitted_spt_supports_only_iii": 427,
      "viii_2": 427,
      "external_pressure_chart_no": "HA–6",
      "notes": "G7",
      "values": {
        "40": 230,
        "65": 229,
        "100": 228,
        "125": 222,
        "150": 216,
        "200": 210,
        "250": 206,
        "300": 202,
        "325": 201,
        "350": 200,
        "375": 198,
        "400": 196,
        "425": 195,
        "450": 194,
        "475": null,
        "500": null
      }
    },
    {
      "block": 21,
      "line_no": 8,
      "nominal_composition": "22Cr–13Ni–5Mn",
      "product_form": "Plate",
      "spec_no": "SA–240",
      "type_grade": "XM–19",
      "alloy_desig_uns_no": "S20910",
      "class_condition_temper": null,
      "size_thickness_mm": null,
      "p_no": 8,
      "group_no": 3,
      "min_tensile_strength_mpa": 690,
      "min_yield_strength_mpa": 380,
      "applicability_and_max_temperature_limits_np_not_permitted_spt_supports_only_iii": 427,
      "viii_2": 427,
      "external_pressure_chart_no": "HA–6",
      "notes": "G7",
      "values": {
        "40": 230,
        "65": 229,
        "100": 228,
        "125": 222,
        "150": 216,
        "200": 210,
        "250": 206,
        "300": 202,
        "325": 201,
        "350": 200,
        "375": 198,
        "400": 196,
        "425": 195,
        "450": 194,
        "475": null,
        "500": null
      }
    },
    {
      "block": 21,
      "line_no": 9,
      "nominal_composition": "22Cr–13Ni–5Mn",
      "product_form": "Wld. tube",
      "spec_no": "SA–249",
      "type_grade": "TPXM–19",
      "alloy_desig_uns_no": "S20910",
      "class_condition_temper": null,
      "size_thickness_mm": null,
      "p_no": 8,
      "group_no": 3,
      "min_tensile_strength_mpa": 690,
      "min_yield_strength_mpa": 380,
      "applicability_and_max_temperature_limits_np_not_permitted_spt_supports_only_iii": 427,
      "viii_2": "NP",
      "external_pressure_chart_no": "HA–6",
      "notes": "G7",
      "values": {
        "40": 230,
        "65": 229,
        "100": 228,
        "125": 222,
        "150": 216,
        "200": 210,
        "250": 206,
        "300": 202,
        "325": 201,
        "350": 200,
        "375": 198,
        "400": 196,
        "425": 195,
        "450": 194,
        "475": null,
        "500": null
      }
    },
    {
      "block": 21,
      "line_no": 10,
      "nominal_composition": "22Cr–13Ni–5Mn",
      "product_form": "Wld. tube",
      "spec_no": "SA–249",
      "type_grade": "TPXM–19",
      "alloy_desig_uns_no": "S20910",
      "class_condition_temper": null,
      "size_thickness_mm": null,
      "p_no": 8,
      "group_no": 3,
      "min_tensile_strength_mpa": 690,
      "min_yield_strength_mpa": 380,
      "applicability_and_max_temperature_limits_np_not_permitted_spt_supports_only_iii": "NP",
      "viii_2": 427,
      "external_pressure_chart_no": "HA–6",
      "notes": "G7, G18",
      "values": {
        "40": 195,
        "65": 190,
        "100": 182,
        "125": 175,
        "150": 169,
        "200": 160,
        "250": 153,
        "300": 147,
        "325": 145,
        "350": 144,
        "375": 142,
        "400": 140,
        "425": 138,
        "450": 136,
        "475": null,
        "500": null
      }
    },
    {
      "block": 21,
      "line_no": 11,
      "nominal_composition": "22Cr–13Ni–5Mn",
      "product_form": "Wld. pipe",
      "spec_no": "SA–312",
      "type_grade": "TPXM–19",
      "alloy_desig_uns_no": "S20910",
      "class_condition_temper": null,
      "size_thickness_mm": null,
      "p_no": 8,
      "group_no": 3,
      "min_tensile_strength_mpa": 690,
      "min_yield_strength_mpa": 380,
      "applicability_and_max_temperature_limits_np_not_permitted_spt_supports_only_iii": 427,
      "viii_2": "NP",
      "external_pressure_chart_no": "HA–6",
      "notes": "G7",
      "values": {
        "40": 230,
        "65": 229,
        "100": 228,
        "125": 222,
        "150": 216,
        "200": 210,
        "250": 206,
        "300": 202,
        "325": 201,
        "350": 200,
        "375": 198,
        "400": 196,
        "425": 195,
        "450": 194,
        "475": null,
        "500": null
      }
    },
    {
      "block": 21,
      "line_no": 12,
      "nominal_composition": "22Cr–13Ni–5Mn",
      "product_form": "Smls. pipe",
      "spec_no": "SA–312",
      "type_grade": "TPXM–19",
      "alloy_desig_uns_no": "S20910",
      "class_condition_temper": null,
      "size_thickness_mm": null,
      "p_no": 8,
      "group_no": 3,
      "min_tensile_strength_mpa": 690,
      "min_yield_strength_mpa": 380,
      "applicability_and_max_temperature_limits_np_not_permitted_spt_supports_only_iii": 427,
      "viii_2": 427,
      "external_pressure_chart_no": "HA–6",
      "notes": "G7",
      "values": {
        "40": 230,
        "65": 229,
        "100": 228,
        "125": 222,
        "150": 216,
        "200": 210,
        "250": 206,
        "300": 202,
        "325": 201,
        "350": 200,
        "375": 198,
        "400": 196,
        "425": 195,
        "450": 194,
        "475": null,
        "500": null
      }
    },
    {
      "block": 21,
      "line_no": 13,
      "nominal_composition": "22Cr–13Ni–5Mn",
      "product_form": "Wld. pipe",
      "spec_no": "SA–312",
      "type_grade": "TPXM–19",
      "alloy_desig_uns_no": "S20910",
      "class_condition_temper": null,
      "size_thickness_mm": null,
      "p_no": 8,
      "group_no": 3,
      "min_tensile_strength_mpa": 690,
      "min_yield_strength_mpa": 380,
      "applicability_and_max_temperature_limits_np_not_permitted_spt_supports_only_iii": "NP",
      "viii_2": 427,
      "external_pressure_chart_no": "HA–6",
      "notes": "G7, G18",
      "values": {
        "40": 195,
        "65": 195,
        "100": 194,
        "125": 189,
        "150": 184,
        "200": 178,
        "250": 174,
        "300": 172,
        "325": 171,
        "350": 170,
        "375": 169,
        "400": 167,
        "425": 166,
        "450": 164,
        "475": null,
        "500": null
      }
    },
    {
      "block": 21,
      "line_no": 14,
      "nominal_composition": "22Cr–13Ni–5Mn",
      "product_form": "Wld. pipe",
      "spec_no": "SA–358",
      "type_grade": "XM–19",
      "alloy_desig_uns_no": "S20910",
      "class_condition_temper": 1,
      "size_thickness_mm": null,
      "p_no": 8,
      "group_no": 3,
      "min_tensile_strength_mpa": 690,
      "min_yield_strength_mpa": 380,
      "applicability_and_max_temperature_limits_np_not_permitted_spt_supports_only_iii": 427,
      "viii_2": "NP",
      "external_pressure_chart_no": "HA–6",
      "notes": "G7",
      "values": {
        "40": 230,
        "65": 229,
        "100": 228,
        "125": 222,
        "150": 216,
        "200": 210,
        "250": 206,
        "300": 202,
        "325": 201,
        "350": 200,
        "375": 198,
        "400": 196,
        "425": 195,
        "450": 194,
        "475": null,
        "500": null
      }
    },
    {
      "block": 21,
      "line_no": 15,
      "nominal_composition": "22Cr–13Ni–5Mn",
      "product_form": "Wld. pipe",
      "spec_no": "SA–358",
      "type_grade": "XM–19",
      "alloy_desig_uns_no": "S20910",
      "class_condition_temper": 3,
      "size_thickness_mm": null,
      "p_no": 8,
      "group_no": 3,
      "min_tensile_strength_mpa": 690,
      "min_yield_strength_mpa": 380,
      "applicability_and_max_temperature_limits_np_not_permitted_spt_supports_only_iii": 427,
      "viii_2": "NP",
      "external_pressure_chart_no": "HA–6",
      "notes": "G7",
      "values": {
        "40": 230,
        "65": 229,
        "100": 228,
        "125": 222,
        "150": 216,
        "200": 210,
        "250": 206,
        "300": 202,
        "325": 201,
        "350": 200,
        "375": 198,
        "400": 196,
        "425": 195,
        "450": 194,
        "475": null,
        "500": null
      }
    },
    {
      "block": 21,
      "line_no": 16,
      "nominal_composition": "22Cr–13Ni–5Mn",
      "product_form": "Wld. pipe",
      "spec_no": "SA–358",
      "type_grade": "XM–19",
      "alloy_desig_uns_no": "S20910",
      "class_condition_temper": 4,
      "size_thickness_mm": null,
      "p_no": 8,
      "group_no": 3,
      "min_tensile_strength_mpa": 690,
      "min_yield_strength_mpa": 380,
      "applicability_and_max_temperature_limits_np_not_permitted_spt_supports_only_iii": 427,
      "viii_2": "NP",
      "external_pressure_chart_no": "HA–6",
      "notes": "G7",
      "values": {
        "40": 230,
        "65": 229,
        "100": 228,
        "125": 222,
        "150": 216,
        "200": 210,
        "250": 206,
        "300": 202,
        "325": 201,
        "350": 200,
        "375": 198,
        "400": 196,
        "425": 195,
        "450": 194,
        "475": null,
        "500": null
      }
    },
    {
      "block": 21,
      "line_no": 17,
      "nominal_composition": "22Cr–13Ni–5Mn",
      "product_form": "Fittings",
      "spec_no": "SA–403",
      "type_grade": "XM–19",
      "alloy_desig_uns_no": "S20910",
      "class_condition_temper": null,
      "size_thickness_mm": null,
      "p_no": 8,
      "group_no": 3,
      "min_tensile_strength_mpa": 690,
      "min_yield_strength_mpa": 380,
      "applicability_and_max_temperature_limits_np_not_permitted_spt_supports_only_iii": 427,
      "viii_2": "NP",
      "external_pressure_chart_no": "HA–6",
      "notes": "G7",
      "values": {
        "40": 230,
        "65": 229,
        "100": 228,
        "125": 222,
        "150": 216,
        "200": 210,
        "250": 206,
        "300": 202,
        "325": 201,
        "350": 200,
        "375": 198,
        "400": 196,
        "425": 195,
        "450": 194,
        "475": null,
        "500": null
      }
    },
    {
      "block": 21,
      "line_no": 18,
      "nominal_composition": "22Cr–13Ni–5Mn",
      "product_form": "Fittings",
      "spec_no": "SA–403",
      "type_grade": "XM–19",
      "alloy_desig_uns_no": "S20910",
      "class_condition_temper": "CR",
      "size_thickness_mm": null,
      "p_no": 8,
      "group_no": 3,
      "min_tensile_strength_mpa": 690,
      "min_yield_strength_mpa": 380,
      "applicability_and_max_temperature_limits_np_not_permitted_spt_supports_only_iii": "NP",
      "viii_2": 427,
      "external_pressure_chart_no": "HA–6",
      "notes": "G7, G18",
      "values": {
        "40": 195,
        "65": 195,
        "100": 194,
        "125": 189,
        "150": 184,
        "200": 178,
        "250": 174,
        "300": 172,
        "325": 171,
        "350": 170,
        "375": 169,
        "400": 167,
        "425": 166,
        "450": 164,
        "475": null,
        "500": null
      }
    },
    {
      "block": 21,
      "line_no": 19,
      "nominal_composition": "22Cr–13Ni–5Mn",
      "product_form": "Wld. fittings",
      "spec_no": "SA–403",
      "type_grade": "XM–19",
      "alloy_desig_uns_no": "S20910",
      "class_condition_temper": "WP–W",
      "size_thickness_mm": null,
      "p_no": 8,
      "group_no": 3,
      "min_tensile_strength_mpa": 690,
      "min_yield_strength_mpa": 380,
      "applicability_and_max_temperature_limits_np_not_permitted_spt_supports_only_iii": 427,
      "viii_2": "NP",
      "external_pressure_chart_no": "HA–6",
      "notes": "G7",
      "values": {
        "40": 230,
        "65": 229,
        "100": 228,
        "125": 222,
        "150": 216,
        "200": 210,
        "250": 206,
        "300": 202,
        "325": 201,
        "350": 200,
        "375": 198,
        "400": 196,
        "425": 195,
        "450": 194,
        "475": null,
        "500": null
      }
    },
    {
      "block": 21,
      "line_no": 20,
      "nominal_composition": "22Cr–13Ni–5Mn",
      "product_form": "Wld. fittings",
      "spec_no": "SA–403",
      "type_grade": "XM–19",
      "alloy_desig_uns_no": "S20910",
      "class_condition_temper": "WP–W",
      "size_thickness_mm": null,
      "p_no": 8,
      "group_no": 3,
      "min_tensile_strength_mpa": 690,
      "min_yield_strength_mpa": 380,
      "applicability_and_max_temperature_limits_np_not_permitted_spt_supports_only_iii": "NP",
      "viii_2": 427,
      "external_pressure_chart_no": "HA–6",
      "notes": "G7, G18",
      "values": {
        "40": 195,
        "65": 195,
        "100": 194,
        "125": 189,
        "150": 184,
        "200": 178,
        "250": 174,
        "300": 172,
        "325": 171,
        "350": 170,
        "375": 169,
        "400": 167,
        "425": 166,
        "450": 164,
        "475": null,
        "500": null
      }
    },
    {
      "block": 21,
      "line_no": 21,
      "nominal_composition": "22Cr–13Ni–5Mn",
      "product_form": "Wld. fittings",
      "spec_no": "SA–403",
      "type_grade": "XM–19",
      "alloy_desig_uns_no": "S20910",
      "class_condition_temper": "WP–WX",
      "size_thickness_mm": null,
      "p_no": 8,
      "group_no": 3,
      "min_tensile_strength_mpa": 690,
      "min_yield_strength_mpa": 380,
      "applicability_and_max_temperature_limits_np_not_permitted_spt_supports_only_iii": "NP",
      "viii_2": 427,
      "external_pressure_chart_no": "HA–6",
      "notes": "G7, G18",
      "values": {
        "40": 195,
        "65": 195,
        "100": 194,
        "125": 189,
        "150": 184,
        "200": 178,
        "250": 174,
        "300": 172,
        "325": 171,
        "350": 170,
        "375": 169,
        "400": 167,
        "425": 166,
        "450": 164,
        "475": null,
        "500": null
      }
    },
    {
      "block": 21,
      "line_no": 22,
      "nominal_composition": "22Cr–13Ni–5Mn",
      "product_form": "Bar",
      "spec_no": "SA–479",
      "type_grade": "XM–19",
      "alloy_desig_uns_no": "S20910",
      "class_condition_temper": null,
      "size_thickness_mm": null,
      "p_no": 8,
      "group_no": 3,
      "min_tensile_strength_mpa": 690,
      "min_yield_strength_mpa": 380,
      "applicability_and_max_temperature_limits_np_not_permitted_spt_supports_only_iii": 427,
      "viii_2": 427,
      "external_pressure_chart_no": "HA–6",
      "notes": "G7",
      "values": {
        "40": 230,
        "65": 229,
        "100": 228,
        "125": 222,
        "150": 216,
        "200": 210,
        "250": 206,
        "300": 202,
        "325": 201,
        "350": 200,
        "375": 198,
        "400": 196,
        "425": 195,
        "450": 194,
        "475": null,
        "500": null
      }
    },
    {
      "block": 21,
      "line_no": 23,
      "nominal_composition": "22Cr–13Ni–5Mn",
      "product_form": "Wld. pipe",
      "spec_no": "SA–813",
      "type_grade": "TPXM–19",
      "alloy_desig_uns_no": "S20910",
      "class_condition_temper": null,
      "size_thickness_mm": null,
      "p_no": 8,
      "group_no": 3,
      "min_tensile_strength_mpa": 690,
      "min_yield_strength_mpa": 380,
      "applicability_and_max_temperature_limits_np_not_permitted_spt_supports_only_iii": 427,
      "viii_2": "NP",
      "external_pressure_chart_no": "HA–6",
      "notes": "G7",
      "values": {
        "40": 230,
        "65": 229,
        "100": 228,
        "125": 222,
        "150": 216,
        "200": 210,
        "250": 206,
        "300": 202,
        "325": 201,
        "350": 200,
        "375": 198,
        "400": 196,
        "425": 195,
        "450": 194,
        "475": null,
        "500": null
      }
    },
    {
      "block": 21,
      "line_no": 24,
      "nominal_composition": "22Cr–13Ni–5Mn",
      "product_form": "Wld. pipe",
      "spec_no": "SA–814",
      "type_grade": "TPXM–19",
      "alloy_desig_uns_no": "S20910",
      "class_condition_temper": null,
      "size_thickness_mm": null,
      "p_no": 8,
      "group_no": 3,
      "min_tensile_strength_mpa": 690,
      "min_yield_strength_mpa": 380,
      "applicability_and_max_temperature_limits_np_not_permitted_spt_supports_only_iii": 427,
      "viii_2": "NP",
      "external_pressure_chart_no": "HA–6",
      "notes": "G7",
      "values": {
        "40": 230,
        "65": 229,
        "100": 228,
        "125": 222,
        "150": 216,
        "200": 210,
        "250": 206,
        "300": 202,
        "325": 201,
        "350": 200,
        "375": 198,
        "400": 196,
        "425": 195,
        "450": 194,
        "475": null,
        "500": null
      }
    },
    {
      "block": 21,
      "line_no": 25,
      "nominal_composition": "22Cr–13Ni–5Mn",
      "product_form": "Forgings",
      "spec_no": "SA–965",
      "type_grade": "FXM–19",
      "alloy_desig_uns_no": "S20910",
      "class_condition_temper": null,
      "size_thickness_mm": null,
      "p_no": 8,
      "group_no": 3,
      "min_tensile_strength_mpa": 690,
      "min_yield_strength_mpa": 380,
      "applicability_and_max_temperature_limits_np_not_permitted_spt_supports_only_iii": 427,
      "viii_2": 427,
      "external_pressure_chart_no": "HA–6",
      "notes": "G7",
      "values": {
        "40": 230,
        "65": 229,
        "100": 228,
        "125": 222,
        "150": 216,
        "200": 210,
        "250": 206,
        "300": 202,
        "325": 201,
        "350": 200,
        "375": 198,
        "400": 196,
        "425": 195,
        "450": 194,
        "475": null,
        "500": null
      }
    },
    {
      "block": 21,
      "line_no": 26,
      "nominal_composition": "23Cr–4Ni–Mo–Cu",
      "product_form": "Plate",
      "spec_no": "SA–240",
      "type_grade": null,
      "alloy_desig_uns_no": "S32304",
      "class_condition_temper": null,
      "size_thickness_mm": null,
      "p_no": "10H",
      "group_no": 1,
      "min_tensile_strength_mpa": 600,
      "min_yield_strength_mpa": 400,
      "applicability_and_max_temperature_limits_np_not_permitted_spt_supports_only_iii": "NP",
      "viii_2": 316,
      "external_pressure_chart_no": "HA–6",
      "notes": "G7, G13",
      "values": {
        "40": 200,
        "65": 197,
        "100": 192,
        "125": 186,
        "150": 180,
        "200": 175,
        "250": 172,
        "300": 170,
        "325": 168,
        "350": null,
        "375": null,
        "400": null,
        "425": null,
        "450": null,
        "475": null,
        "500": null
      }
    },
    {
      "block": 21,
      "line_no": 27,
      "nominal_composition": "23Cr–12Ni",
      "product_form": "Fittings",
      "spec_no": "SA–403",
      "type_grade": 309,
      "alloy_desig_uns_no": "S30900",
      "class_condition_temper": null,
      "size_thickness_mm": null,
      "p_no": 8,
      "group_no": 2,
      "min_tensile_strength_mpa": 515,
      "min_yield_strength_mpa": 205,
      "applicability_and_max_temperature_limits_np_not_permitted_spt_supports_only_iii": 427,
      "viii_2": "NP",
      "external_pressure_chart_no": "HA–2",
      "notes": "G7",
      "values": {
        "40": 138,
        "65": 138,
        "100": 138,
        "125": 138,
        "150": 138,
        "200": 138,
        "250": 135,
        "300": 131,
        "325": 129,
        "350": 127,
        "375": 125,
        "400": 124,
        "425": 122,
        "450": 121,
        "475": null,
        "500": null
      }
    },
    {
      "block": 21,
      "line_no": 28,
      "nominal_composition": "23Cr–12Ni",
      "product_form": "Fittings",
      "spec_no": "SA–403",
      "type_grade": 309,
      "alloy_desig_uns_no": "S30900",
      "class_condition_temper": null,
      "size_thickness_mm": null,
      "p_no": 8,
      "group_no": 2,
      "min_tensile_strength_mpa": 515,
      "min_yield_strength_mpa": 205,
      "applicability_and_max_temperature_limits_np_not_permitted_spt_supports_only_iii": "NP",
      "viii_2": 427,
      "external_pressure_chart_no": "HA–2",
      "notes": "G7, G18",
      "values": {
        "40": 117,
        "65": 117,
        "100": 117,
        "125": 117,
        "150": 117,
        "200": 117,
        "250": 115,
        "300": 111,
        "325": 109,
        "350": 108,
        "375": 107,
        "400": 105,
        "425": 104,
        "450": 102,
        "475": null,
        "500": null
      }
    },
    {
      "block": 21,
      "line_no": 29,
      "nominal_composition": "23Cr–12Ni",
      "product_form": "Fittings",
      "spec_no": "SA–403",
      "type_grade": 309,
      "alloy_desig_uns_no": "S30900",
      "class_condition_temper": "WP–S",
      "size_thickness_mm": null,
      "p_no": 8,
      "group_no": 2,
      "min_tensile_strength_mpa": 515,
      "min_yield_strength_mpa": 205,
      "applicability_and_max_temperature_limits_np_not_permitted_spt_supports_only_iii": "NP",
      "viii_2": 427,
      "external_pressure_chart_no": "HA–2",
      "notes": "G7",
      "values": {
        "40": 138,
        "65": 138,
        "100": 138,
        "125": 138,
        "150": 138,
        "200": 138,
        "250": 135,
        "300": 131,
        "325": 129,
        "350": 127,
        "375": 125,
        "400": 124,
        "425": 122,
        "450": 121,
        "475": null,
        "500": null
      }
    },
    {
      "block": 21,
      "line_no": 30,
      "nominal_composition": "23Cr–12Ni",
      "product_form": "Wld. fittings",
      "spec_no": "SA–403",
      "type_grade": 309,
      "alloy_desig_uns_no": "S30900",
      "class_condition_temper": "WP–W",
      "size_thickness_mm": null,
      "p_no": 8,
      "group_no": 2,
      "min_tensile_strength_mpa": 515,
      "min_yield_strength_mpa": 205,
      "applicability_and_max_temperature_limits_np_not_permitted_spt_supports_only_iii": 427,
      "viii_2": "NP",
      "external_pressure_chart_no": "HA–2",
      "notes": "G7",
      "values": {
        "40": 138,
        "65": 138,
        "100": 138,
        "125": 138,
        "150": 138,
        "200": 138,
        "250": 135,
        "300": 131,
        "325": 129,
        "350": 127,
        "375": 125,
        "400": 124,
        "425": 122,
        "450": 121,
        "475": null,
        "500": null
      }
    },
    {
      "block": 21,
      "line_no": 31,
      "nominal_composition": "23Cr–12Ni",
      "product_form": "Wld. fittings",
      "spec_no": "SA–403",
      "type_grade": 309,
      "alloy_desig_uns_no": "S30900",
      "class_condition_temper": "WP–W",
      "size_thickness_mm": null,
      "p_no": 8,
      "group_no": 2,
      "min_tensile_strength_mpa": 515,
      "min_yield_strength_mpa": 205,
      "applicability_and_max_temperature_limits_np_not_permitted_spt_supports_only_iii": "NP",
      "viii_2": 427,
      "external_pressure_chart_no": "HA–2",
      "notes": "G7, G18",
      "values": {
        "40": 117,
        "65": 117,
        "100": 117,
        "125": 117,
        "150": 117,
        "200": 117,
        "250": 115,
        "300": 111,
        "325": 109,
        "350": 108,
        "375": 107,
        "400": 105,
        "425": 104,
        "450": 102,
        "475": null,
        "500": null
      }
    },
    {
      "block": 21,
      "line_no": 32,
      "nominal_composition": "23Cr–12Ni",
      "product_form": "Wld. fittings",
      "spec_no": "SA–403",
      "type_grade": 309,
      "alloy_desig_uns_no": "S30900",
      "class_condition_temper": "WP–WX",
      "size_thickness_mm": null,
      "p_no": 8,
      "group_no": 2,
      "min_tensile_strength_mpa": 515,
      "min_yield_strength_mpa": 205,
      "applicability_and_max_temperature_limits_np_not_permitted_spt_supports_only_iii": "NP",
      "viii_2": 427,
      "external_pressure_chart_no": "HA–2",
      "notes": "G7, G18",
      "values": {
        "40": 117,
        "65": 117,
        "100": 117,
        "125": 117,
        "150": 117,
        "200": 117,
        "250": 115,
        "300": 111,
        "325": 109,
        "350": 108,
        "375": 107,
        "400": 105,
        "425": 104,
        "450": 102,
        "475": null,
        "500": null
      }
    },
    {
      "block": 21,
      "line_no": 33,
      "nominal_composition": "23Cr–12Ni",
      "product_form": "Smls. tube",
      "spec_no": "SA–213",
      "type_grade": "TP309S",
      "alloy_desig_uns_no": "S30908",
      "class_condition_temper": null,
      "size_thickness_mm": null,
      "p_no": 8,
      "group_no": 2,
      "min_tensile_strength_mpa": 515,
      "min_yield_strength_mpa": 205,
      "applicability_and_max_temperature_limits_np_not_permitted_spt_supports_only_iii": "NP",
      "viii_2": 427,
      "external_pressure_chart_no": "HA–2",
      "notes": "G7, G9",
      "values": {
        "40": 138,
        "65": 138,
        "100": 138,
        "125": 138,
        "150": 138,
        "200": 138,
        "250": 135,
        "300": 131,
        "325": 129,
        "350": 127,
        "375": 125,
        "400": 124,
        "425": 122,
        "450": 121,
        "475": null,
        "500": null
      }
    },
    {
      "block": 21,
      "line_no": 34,
      "nominal_composition": "23Cr–12Ni",
      "product_form": "Plate",
      "spec_no": "SA–240",
      "type_grade": "309S",
      "alloy_desig_uns_no": "S30908",
      "class_condition_temper": null,
      "size_thickness_mm": null,
      "p_no": 8,
      "group_no": 2,
      "min_tensile_strength_mpa": 515,
      "min_yield_strength_mpa": 205,
      "applicability_and_max_temperature_limits_np_not_permitted_spt_supports_only_iii": "NP",
      "viii_2": 427,
