Repository: danivelas0/asme-pcc

File: resources/bpvc_ii_d_metric_2025/table_u.json (part 22 of 61)
    "Size/Thickness, mm",
    "Min. Tensile Strength, MPa"
  ],
  "columns_values": [
        "350": 515,
        "375": null,
        "400": null,
        "425": null,
        "450": null,
        "475": null,
        "500": null,
        "525": null,
        "550": null,
        "575": null,
        "600": null,
        "625": null,
        "650": null,
        "675": null,
        "700": null,
        "725": null,
        "750": null,
        "775": null,
        "800": null,
        "825": null,
        "850": null,
        "875": null,
        "900": null
      }
    },
    {
      "block": 20,
      "line_no": 11,
      "nominal_composition": "25Ni–47Fe–21Cr–5Mo",
      "product_form": "Wld. pipe",
      "spec_no": "SA–358",
      "type_grade": null,
      "alloy_desig_uns_no": "N08700",
      "class_condition_temper": null,
      "size_thickness_mm": null,
      "min_tensile_strength_mpa": 550,
      "values": {
        "40": 552,
        "100": 551,
        "150": 546,
        "200": 534,
        "250": 520,
        "300": 517,
        "325": 517,
        "350": 515,
        "375": null,
        "400": null,
        "425": null,
        "450": null,
        "475": null,
        "500": null,
        "525": null,
        "550": null,
        "575": null,
        "600": null,
        "625": null,
        "650": null,
        "675": null,
        "700": null,
        "725": null,
        "750": null,
        "775": null,
        "800": null,
        "825": null,
        "850": null,
        "875": null,
        "900": null
      }
    },
    {
      "block": 20,
      "line_no": 12,
      "nominal_composition": "25Ni–47Fe–21Cr–5Mo",
      "product_form": "Fittings",
      "spec_no": "SA–403",
      "type_grade": 700,
      "alloy_desig_uns_no": "N08700",
      "class_condition_temper": null,
      "size_thickness_mm": null,
      "min_tensile_strength_mpa": 550,
      "values": {
        "40": 552,
        "100": 551,
        "150": 546,
        "200": 534,
        "250": 520,
        "300": 517,
        "325": 517,
        "350": 515,
        "375": null,
        "400": null,
        "425": null,
        "450": null,
        "475": null,
        "500": null,
        "525": null,
        "550": null,
        "575": null,
        "600": null,
        "625": null,
        "650": null,
        "675": null,
        "700": null,
        "725": null,
        "750": null,
        "775": null,
        "800": null,
        "825": null,
        "850": null,
        "875": null,
        "900": null
      }
    },
    {
      "block": 20,
      "line_no": 13,
      "nominal_composition": "25Ni–47Fe–21Cr–5Mo",
      "product_form": "Bar",
      "spec_no": "SA–479",
      "type_grade": null,
      "alloy_desig_uns_no": "N08700",
      "class_condition_temper": null,
      "size_thickness_mm": null,
      "min_tensile_strength_mpa": 550,
      "values": {
        "40": 552,
        "100": 551,
        "150": 546,
        "200": 534,
        "250": 520,
        "300": 517,
        "325": 517,
        "350": 515,
        "375": null,
        "400": null,
        "425": null,
        "450": null,
        "475": null,
        "500": null,
        "525": null,
        "550": null,
        "575": null,
        "600": null,
        "625": null,
        "650": null,
        "675": null,
        "700": null,
        "725": null,
        "750": null,
        "775": null,
        "800": null,
        "825": null,
        "850": null,
        "875": null,
        "900": null
      }
    },
    {
      "block": 20,
      "line_no": 14,
      "nominal_composition": "25Ni–47Fe–21Cr–5Mo",
      "product_form": "Forgings",
      "spec_no": "SA–965",
      "type_grade": "F700",
      "alloy_desig_uns_no": "N08700",
      "class_condition_temper": null,
      "size_thickness_mm": null,
      "min_tensile_strength_mpa": 550,
      "values": {
        "40": 552,
        "100": 551,
        "150": 546,
        "200": 534,
        "250": 520,
        "300": 517,
        "325": 517,
        "350": 515,
        "375": null,
        "400": null,
        "425": null,
        "450": null,
        "475": null,
        "500": null,
        "525": null,
        "550": null,
        "575": null,
        "600": null,
        "625": null,
        "650": null,
        "675": null,
        "700": null,
        "725": null,
        "750": null,
        "775": null,
        "800": null,
        "825": null,
        "850": null,
        "875": null,
        "900": null
      }
    },
    {
      "block": 20,
      "line_no": 15,
      "nominal_composition": "27Ni–22Cr–7Mo–Mn–Cu–N",
      "product_form": "Forgings",
      "spec_no": "SA–182",
      "type_grade": null,
      "alloy_desig_uns_no": "S31277",
      "class_condition_temper": null,
      "size_thickness_mm": null,
      "min_tensile_strength_mpa": 772,
      "values": {
        "40": 772,
        "100": 707,
        "150": 673,
        "200": 644,
        "250": 626,
        "300": 609,
        "325": 601,
        "350": 593,
        "375": 586,
        "400": 581,
        "425": 576,
        "450": 575,
        "475": null,
        "500": null,
        "525": null,
        "550": null,
        "575": null,
        "600": null,
        "625": null,
        "650": null,
        "675": null,
        "700": null,
        "725": null,
        "750": null,
        "775": null,
        "800": null,
        "825": null,
        "850": null,
        "875": null,
        "900": null
      }
    },
    {
      "block": 20,
      "line_no": 16,
      "nominal_composition": "27Ni–22Cr–7Mo–Mn–Cu–N",
      "product_form": "Smls. tube",
      "spec_no": "SA–213",
      "type_grade": null,
      "alloy_desig_uns_no": "S31277",
      "class_condition_temper": null,
      "size_thickness_mm": null,
      "min_tensile_strength_mpa": 772,
      "values": {
        "40": 772,
        "100": 707,
        "150": 673,
        "200": 644,
        "250": 626,
        "300": 609,
        "325": 601,
        "350": 593,
        "375": 586,
        "400": 581,
        "425": 576,
        "450": 575,
        "475": null,
        "500": null,
        "525": null,
        "550": null,
        "575": null,
        "600": null,
        "625": null,
        "650": null,
        "675": null,
        "700": null,
        "725": null,
        "750": null,
        "775": null,
        "800": null,
        "825": null,
        "850": null,
        "875": null,
        "900": null
      }
    },
    {
      "block": 20,
      "line_no": 17,
      "nominal_composition": "27Ni–22Cr–7Mo–Mn–Cu–N",
      "product_form": "Plate",
      "spec_no": "SA–240",
      "type_grade": null,
      "alloy_desig_uns_no": "S31277",
      "class_condition_temper": null,
      "size_thickness_mm": null,
      "min_tensile_strength_mpa": 772,
      "values": {
        "40": 772,
        "100": 707,
        "150": 673,
        "200": 644,
        "250": 626,
        "300": 609,
        "325": 601,
        "350": 593,
        "375": 586,
        "400": 581,
        "425": 576,
        "450": 575,
        "475": null,
        "500": null,
        "525": null,
        "550": null,
        "575": null,
        "600": null,
        "625": null,
        "650": null,
        "675": null,
        "700": null,
        "725": null,
        "750": null,
        "775": null,
        "800": null,
        "825": null,
        "850": null,
        "875": null,
        "900": null
      }
    },
    {
      "block": 20,
      "line_no": 18,
      "nominal_composition": "27Ni–22Cr–7Mo–Mn–Cu–N",
      "product_form": "Wld. tube",
      "spec_no": "SA–249",
      "type_grade": null,
      "alloy_desig_uns_no": "S31277",
      "class_condition_temper": null,
      "size_thickness_mm": null,
      "min_tensile_strength_mpa": 772,
      "values": {
        "40": 772,
        "100": 707,
        "150": 673,
        "200": 644,
        "250": 626,
        "300": 609,
        "325": 601,
        "350": 593,
        "375": 586,
        "400": 581,
        "425": 576,
        "450": 575,
        "475": null,
        "500": null,
        "525": null,
        "550": null,
        "575": null,
        "600": null,
        "625": null,
        "650": null,
        "675": null,
        "700": null,
        "725": null,
        "750": null,
        "775": null,
        "800": null,
        "825": null,
        "850": null,
        "875": null,
        "900": null
      }
    },
    {
      "block": 20,
      "line_no": 19,
      "nominal_composition": "29Ni–20Cr–3Cu–2Mo",
      "product_form": "Castings",
      "spec_no": "SA–351",
      "type_grade": "CN7M",
      "alloy_desig_uns_no": "J95150",
      "class_condition_temper": null,
      "size_thickness_mm": null,
      "min_tensile_strength_mpa": 425,
      "values": {
        "40": 427,
        "100": 356,
        "150": 328,
        "200": 309,
        "250": 295,
        "300": 283,
        "325": 278,
        "350": 274,
        "375": 270,
        "400": null,
        "425": null,
        "450": null,
        "475": null,
        "500": null,
        "525": null,
        "550": null,
        "575": null,
        "600": null,
        "625": null,
        "650": null,
        "675": null,
        "700": null,
        "725": null,
        "750": null,
        "775": null,
        "800": null,
        "825": null,
        "850": null,
        "875": null,
        "900": null
      }
    },
    {
      "block": 20,
      "line_no": 20,
      "nominal_composition": "35Ni–35Fe–20Cr–Cb",
      "product_form": "Forgings",
      "spec_no": "SA–182",
      "type_grade": "F20",
      "alloy_desig_uns_no": "N08020",
      "class_condition_temper": null,
      "size_thickness_mm": null,
      "min_tensile_strength_mpa": 550,
      "values": {
        "40": 552,
        "100": 551,
        "150": 546,
        "200": 536,
        "250": 533,
        "300": 533,
        "325": 533,
        "350": 530,
        "375": 528,
        "400": 526,
        "425": 526,
        "450": 526,
        "475": null,
        "500": null,
        "525": null,
        "550": null,
        "575": null,
        "600": null,
        "625": null,
        "650": null,
        "675": null,
        "700": null,
        "725": null,
        "750": null,
        "775": null,
        "800": null,
        "825": null,
        "850": null,
        "875": null,
        "900": null
      }
    },
    {
      "block": 20,
      "line_no": 21,
      "nominal_composition": "35Ni–35Fe–20Cr–Cb",
      "product_form": "Forgings",
      "spec_no": "SA–965",
      "type_grade": "F20",
      "alloy_desig_uns_no": "N08020",
      "class_condition_temper": null,
      "size_thickness_mm": null,
      "min_tensile_strength_mpa": 550,
      "values": {
        "40": 552,
        "100": 551,
        "150": 546,
        "200": 536,
        "250": 533,
        "300": 533,
        "325": 533,
        "350": 530,
        "375": 528,
        "400": 526,
        "425": 526,
        "450": 526,
        "475": null,
        "500": null,
        "525": null,
        "550": null,
        "575": null,
        "600": null,
        "625": null,
        "650": null,
        "675": null,
        "700": null,
        "725": null,
        "750": null,
        "775": null,
        "800": null,
        "825": null,
        "850": null,
        "875": null,
        "900": null
      }
    },
    {
      "block": 20,
      "line_no": 22,
      "nominal_composition": "35Ni–35Fe–20Cr–Cb",
      "product_form": "Plate",
      "spec_no": "SA–240",
      "type_grade": null,
      "alloy_desig_uns_no": "N08020",
      "class_condition_temper": null,
      "size_thickness_mm": null,
      "min_tensile_strength_mpa": 550,
      "values": {
        "40": 552,
        "100": 551,
        "150": 546,
        "200": 536,
        "250": 533,
        "300": 533,
        "325": 533,
        "350": 530,
        "375": 528,
        "400": 526,
        "425": 526,
        "450": 526,
        "475": null,
        "500": null,
        "525": null,
        "550": null,
        "575": null,
        "600": null,
        "625": null,
        "650": null,
        "675": null,
        "700": null,
        "725": null,
        "750": null,
        "775": null,
        "800": null,
        "825": null,
        "850": null,
        "875": null,
        "900": null
      }
    },
    {
      "block": 20,
      "line_no": 23,
      "nominal_composition": "35Ni–35Fe–20Cr–Cb",
      "product_form": "Bar",
      "spec_no": "SA–276",
      "type_grade": "Alloy 20",
      "alloy_desig_uns_no": "N08020",
      "class_condition_temper": null,
      "size_thickness_mm": null,
      "min_tensile_strength_mpa": 550,
      "values": {
        "40": 552,
        "100": 551,
        "150": 546,
        "200": 536,
        "250": 533,
        "300": 533,
        "325": 533,
        "350": 530,
        "375": 528,
        "400": 526,
        "425": 526,
        "450": 526,
        "475": null,
        "500": null,
        "525": null,
        "550": null,
        "575": null,
        "600": null,
        "625": null,
        "650": null,
        "675": null,
        "700": null,
        "725": null,
        "750": null,
        "775": null,
        "800": null,
        "825": null,
        "850": null,
        "875": null,
        "900": null
      }
    },
    {
      "block": 20,
      "line_no": 24,
      "nominal_composition": "35Ni–35Fe–20Cr–Cb",
      "product_form": "Bar",
      "spec_no": "SA–479",
      "type_grade": "Alloy 20",
      "alloy_desig_uns_no": "N08020",
      "class_condition_temper": null,
      "size_thickness_mm": null,
      "min_tensile_strength_mpa": 550,
      "values": {
        "40": 552,
        "100": 551,
        "150": 546,
        "200": 536,
        "250": 533,
        "300": 533,
        "325": 533,
        "350": 530,
        "375": 528,
        "400": 526,
        "425": 526,
        "450": 526,
        "475": null,
        "500": null,
        "525": null,
        "550": null,
        "575": null,
        "600": null,
        "625": null,
        "650": null,
        "675": null,
        "700": null,
        "725": null,
        "750": null,
        "775": null,
        "800": null,
        "825": null,
        "850": null,
        "875": null,
        "900": null
      }
    },
    {
      "block": 20,
      "line_no": 25,
      "nominal_composition": "35Ni–35Fe–20Cr–Cb",
      "product_form": "Smls. pipe",
      "spec_no": "SA–312",
      "type_grade": "Alloy 20",
      "alloy_desig_uns_no": "N08020",
      "class_condition_temper": null,
      "size_thickness_mm": null,
      "min_tensile_strength_mpa": 550,
      "values": {
        "40": 552,
        "100": 551,
        "150": 546,
        "200": 536,
        "250": 533,
        "300": 533,
        "325": 533,
        "350": 530,
        "375": 528,
        "400": 526,
        "425": 526,
        "450": 526,
        "475": null,
        "500": null,
        "525": null,
        "550": null,
        "575": null,
        "600": null,
        "625": null,
        "650": null,
        "675": null,
        "700": null,
        "725": null,
        "750": null,
        "775": null,
        "800": null,
        "825": null,
        "850": null,
        "875": null,
        "900": null
      }
    },
    {
      "block": 20,
      "line_no": 26,
      "nominal_composition": "35Ni–35Fe–20Cr–Cb",
      "product_form": "Wld. pipe",
      "spec_no": "SA–312",
      "type_grade": "Alloy 20",
      "alloy_desig_uns_no": "N08020",
      "class_condition_temper": null,
      "size_thickness_mm": null,
      "min_tensile_strength_mpa": 550,
      "values": {
        "40": 552,
        "100": 551,
        "150": 546,
        "200": 536,
        "250": 533,
        "300": 533,
        "325": 533,
        "350": 530,
        "375": 528,
        "400": 526,
        "425": 526,
        "450": 526,
        "475": null,
        "500": null,
        "525": null,
        "550": null,
        "575": null,
        "600": null,
        "625": null,
        "650": null,
        "675": null,
        "700": null,
        "725": null,
        "750": null,
        "775": null,
        "800": null,
        "825": null,
        "850": null,
        "875": null,
        "900": null
      }
    },
    {
      "block": 20,
      "line_no": 27,
      "nominal_composition": "35Ni–35Fe–20Cr–Cb",
      "product_form": "Smls. tube",
      "spec_no": "SA–213",
      "type_grade": "Alloy 20",
      "alloy_desig_uns_no": "N08020",
      "class_condition_temper": null,
      "size_thickness_mm": null,
      "min_tensile_strength_mpa": 550,
      "values": {
        "40": 552,
        "100": 551,
        "150": 546,
        "200": 536,
        "250": 533,
        "300": 533,
        "325": 533,
        "350": 530,
        "375": 528,
        "400": 526,
        "425": 526,
        "450": 526,
        "475": null,
        "500": null,
        "525": null,
        "550": null,
        "575": null,
        "600": null,
        "625": null,
        "650": null,
        "675": null,
        "700": null,
        "725": null,
        "750": null,
        "775": null,
        "800": null,
        "825": null,
        "850": null,
        "875": null,
        "900": null
      }
    },
    {
      "block": 20,
      "line_no": 28,
      "nominal_composition": "35Ni–35Fe–20Cr–Cb",
      "product_form": "Wld. tube",
      "spec_no": "SA–249",
      "type_grade": "Alloy 20",
      "alloy_desig_uns_no": "N08020",
      "class_condition_temper": null,
      "size_thickness_mm": null,
      "min_tensile_strength_mpa": 550,
      "values": {
        "40": 552,
        "100": 551,
        "150": 546,
        "200": 536,
        "250": 533,
        "300": 533,
        "325": 533,
        "350": 530,
        "375": 528,
        "400": 526,
        "425": 526,
        "450": 526,
        "475": null,
        "500": null,
        "525": null,
        "550": null,
        "575": null,
        "600": null,
        "625": null,
        "650": null,
        "675": null,
        "700": null,
        "725": null,
        "750": null,
        "775": null,
        "800": null,
        "825": null,
        "850": null,
        "875": null,
        "900": null
      }
    },
    {
      "block": 20,
      "line_no": 29,
      "nominal_composition": "35Ni–35Fe–20Cr–Cb",
      "product_form": "Smls. & wld. ftgs.",
      "spec_no": "SA–403",
      "type_grade": null,
      "alloy_desig_uns_no": "N08020",
      "class_condition_temper": null,
      "size_thickness_mm": null,
      "min_tensile_strength_mpa": 585,
      "values": {
        "40": 586,
        "100": 586,
        "150": 580,
        "200": 569,
        "250": 567,
        "300": 566,
        "325": 566,
        "350": 564,
        "375": 561,
        "400": 559,
        "425": 559,
        "450": 559,
        "475": null,
        "500": null,
        "525": null,
        "550": null,
        "575": null,
        "600": null,
        "625": null,
        "650": null,
        "675": null,
        "700": null,
        "725": null,
        "750": null,
        "775": null,
        "800": null,
        "825": null,
        "850": null,
        "875": null,
        "900": null
      }
    },
    {
      "block": 20,
      "line_no": 30,
      "nominal_composition": "42Fe–33Ni–21Cr",
      "product_form": "Forgings",
      "spec_no": "SA–182",
      "type_grade": "FNIC11",
      "alloy_desig_uns_no": "N08811",
      "class_condition_temper": null,
      "size_thickness_mm": null,
      "min_tensile_strength_mpa": 450,
      "values": {
        "40": 448,
        "100": 448,
        "150": 448,
        "200": 446,
        "250": 442,
        "300": 440,
        "325": 440,
        "350": 440,
        "375": 440,
        "400": 440,
        "425": 440,
        "450": 440,
        "475": 439,
        "500": 437,
        "525": 432,
        "550": 423,
        "575": 410,
        "600": 395,
        "625": 379,
        "650": 360,
        "675": 340,
        "700": 319,
        "725": 296,
        "750": 273,
        "775": 249,
        "800": 224,
        "825": 200,
        "850": 176,
        "875": 153,
        "900": 131
      }
    },
    {
      "block": 20,
      "line_no": 31,
      "nominal_composition": "42Fe–33Ni–21Cr",
      "product_form": "Smls. tube",
      "spec_no": "SA–213",
      "type_grade": null,
      "alloy_desig_uns_no": "N08811",
      "class_condition_temper": null,
      "size_thickness_mm": null,
      "min_tensile_strength_mpa": 450,
      "values": {
        "40": 448,
        "100": 448,
        "150": 448,
        "200": 446,
        "250": 442,
        "300": 440,
        "325": 440,
        "350": 440,
        "375": 440,
        "400": 440,
        "425": 440,
        "450": 440,
        "475": 439,
        "500": 437,
        "525": 432,
        "550": 423,
        "575": 410,
        "600": 395,
        "625": 379,
        "650": 360,
        "675": 340,
        "700": 319,
        "725": 296,
        "750": 273,
        "775": 249,
        "800": 224,
        "825": 200,
        "850": 176,
        "875": 153,
        "900": 131
      }
    },
    {
      "block": 20,
      "line_no": 32,
      "nominal_composition": "42Fe–33Ni–21Cr",
      "product_form": "Plate",
      "spec_no": "SA–240",
      "type_grade": null,
      "alloy_desig_uns_no": "N08811",
      "class_condition_temper": null,
      "size_thickness_mm": null,
      "min_tensile_strength_mpa": 450,
      "values": {
        "40": 448,
        "100": 448,
        "150": 448,
        "200": 446,
        "250": 442,
        "300": 440,
        "325": 440,
        "350": 440,
        "375": 440,
        "400": 440,
        "425": 440,
        "450": 440,
        "475": 439,
        "500": 437,
        "525": 432,
        "550": 423,
        "575": 410,
        "600": 395,
        "625": 379,
        "650": 360,
        "675": 340,
        "700": 319,
        "725": 296,
        "750": 273,
        "775": 249,
        "800": 224,
        "825": 200,
        "850": 176,
        "875": 153,
        "900": 131
      }
    },
    {
      "block": 20,
      "line_no": 33,
      "nominal_composition": "42Fe–33Ni–21Cr",
      "product_form": "Wld. tube",
      "spec_no": "SA–249",
      "type_grade": null,
      "alloy_desig_uns_no": "N08811",
      "class_condition_temper": null,
      "size_thickness_mm": null,
      "min_tensile_strength_mpa": 450,
      "values": {
        "40": 448,
        "100": 448,
        "150": 448,
        "200": 446,
        "250": 442,
        "300": 440,
        "325": 440,
        "350": 440,
        "375": 440,
        "400": 440,
        "425": 440,
        "450": 440,
        "475": 439,
        "500": 437,
        "525": 432,
        "550": 423,
        "575": 410,
        "600": 395,
        "625": 379,
        "650": 360,
        "675": 340,
        "700": 319,
        "725": 296,
        "750": 273,
        "775": 249,
        "800": 224,
        "825": 200,
        "850": 176,
        "875": 153,
        "900": 131
      }
    },
    {
      "block": 20,
      "line_no": 34,
      "nominal_composition": "42Fe–33Ni–21Cr",
      "product_form": "Bar",
      "spec_no": "SA–276",
      "type_grade": null,
      "alloy_desig_uns_no": "N08811",
      "class_condition_temper": null,
      "size_thickness_mm": null,
      "min_tensile_strength_mpa": 450,
      "values": {
        "40": 448,
        "100": 448,
        "150": 448,
        "200": 446,
        "250": 442,
        "300": 440,
        "325": 440,
        "350": 440,
        "375": 440,
        "400": 440,
        "425": 440,
        "450": 440,
        "475": 439,
        "500": 437,
        "525": 432,
        "550": 423,
        "575": 410,
        "600": 395,
        "625": 379,
        "650": 360,
        "675": 340,
        "700": 319,
        "725": 296,
        "750": 273,
        "775": 249,
        "800": 224,
        "825": 200,
        "850": 176,
        "875": 153,
        "900": 131
      }
    },
    {
      "block": 20,
      "line_no": 35,
      "nominal_composition": "42Fe–33Ni–21Cr",
      "product_form": "Smls. pipe",
      "spec_no": "SA–312",
      "type_grade": null,
      "alloy_desig_uns_no": "N08811",
      "class_condition_temper": null,
      "size_thickness_mm": null,
      "min_tensile_strength_mpa": 450,
      "values": {
        "40": 448,
        "100": 448,
        "150": 448,
        "200": 446,
        "250": 442,
        "300": 440,
        "325": 440,
        "350": 440,
        "375": 440,
        "400": 440,
        "425": 440,
        "450": 440,
        "475": 439,
        "500": 437,
        "525": 432,
        "550": 423,
        "575": 410,
        "600": 395,
        "625": 379,
        "650": 360,
        "675": 340,
        "700": 319,
        "725": 296,
        "750": 273,
        "775": 249,
        "800": 224,
        "825": 200,
        "850": 176,
        "875": 153,
        "900": 131
      }
    },
    {
      "block": 20,
      "line_no": 36,
      "nominal_composition": "42Fe–33Ni–21Cr",
      "product_form": "Bar",
      "spec_no": "SA–479",
      "type_grade": null,
      "alloy_desig_uns_no": "N08811",
      "class_condition_temper": null,
      "size_thickness_mm": null,
      "min_tensile_strength_mpa": 450,
      "values": {
        "40": 448,
        "100": 448,
        "150": 448,
        "200": 446,
        "250": 442,
        "300": 440,
        "325": 440,
        "350": 440,
        "375": 440,
        "400": 440,
        "425": 440,
        "450": 440,
        "475": 439,
        "500": 437,
        "525": 432,
        "550": 423,
        "575": 410,
        "600": 395,
        "625": 379,
        "650": 360,
        "675": 340,
        "700": 319,
        "725": 296,
        "750": 273,
        "775": 249,
        "800": 224,
        "825": 200,
        "850": 176,
        "875": 153,
        "900": 131
      }
    },
    {
      "block": 20,
      "line_no": 37,
      "nominal_composition": "42Fe–33Ni–21Cr",
      "product_form": "Wld. tube",
      "spec_no": "SA–688",
      "type_grade": null,
      "alloy_desig_uns_no": "N08811",
      "class_condition_temper": null,
      "size_thickness_mm": null,
      "min_tensile_strength_mpa": 450,
      "values": {
        "40": 448,
        "100": 448,
        "150": 448,
        "200": 446,
        "250": 442,
        "300": 440,
        "325": 440,
        "350": 440,
        "375": 440,
        "400": 440,
        "425": 440,
        "450": 440,
        "475": 439,
        "500": 437,
        "525": 432,
        "550": 423,
        "575": 410,
        "600": 395,
        "625": 379,
        "650": 360,
        "675": 340,
        "700": 319,
        "725": 296,
        "750": 273,
        "775": 249,
        "800": 224,
        "825": 200,
        "850": 176,
        "875": 153,
        "900": 131
      }
    },
    {
      "block": 20,
      "line_no": 38,
      "nominal_composition": "42Fe–33Ni–21Cr",
      "product_form": "Forgings",
      "spec_no": "SA–965",
      "type_grade": "FNIC11",
      "alloy_desig_uns_no": "N08811",
      "class_condition_temper": null,
      "size_thickness_mm": null,
      "min_tensile_strength_mpa": 450,
      "values": {
        "40": 448,
        "100": 448,
        "150": 448,
        "200": 446,
        "250": 442,
        "300": 440,
        "325": 440,
        "350": 440,
        "375": 440,
        "400": 440,
        "425": 440,
        "450": 440,
        "475": 439,
        "500": 437,
        "525": 432,
        "550": 423,
        "575": 410,
        "600": 395,
        "625": 379,
        "650": 360,
        "675": 340,
        "700": 319,
        "725": 296,
        "750": 273,
        "775": 249,
        "800": 224,
        "825": 200,
        "850": 176,
        "875": 153,
        "900": 131
      }
    },
    {
      "block": 20,
      "line_no": 39,
      "nominal_composition": "14Cr–16Ni–6Si–Cu–Mo",
      "product_form": "Smls. tube",
      "spec_no": "SA–213",
      "type_grade": null,
      "alloy_desig_uns_no": "S38815",
      "class_condition_temper": null,
      "size_thickness_mm": null,
      "min_tensile_strength_mpa": 540,
      "values": {
        "40": 538,
        "100": 538,
        "150": 536,
        "200": 521,
        "250": 509,
        "300": 501,
        "325": 499,
        "350": 497,
        "375": 497,
        "400": 497,
        "425": 496,
        "450": 494,
        "475": null,
        "500": null,
        "525": null,
        "550": null,
        "575": null,
        "600": null,
        "625": null,
        "650": null,
        "675": null,
        "700": null,
        "725": null,
        "750": null,
        "775": null,
        "800": null,
        "825": null,
        "850": null,
        "875": null,
        "900": null
      }
    },
    {
      "block": 20,
      "line_no": 40,
      "nominal_composition": "14Cr–16Ni–6Si–Cu–Mo",
      "product_form": "Plate",
      "spec_no": "SA–240",
      "type_grade": null,
      "alloy_desig_uns_no": "S38815",
      "class_condition_temper": null,
      "size_thickness_mm": null,
      "min_tensile_strength_mpa": 540,
      "values": {
        "40": 538,
        "100": 538,
        "150": 536,
        "200": 521,
        "250": 509,
        "300": 501,
        "325": 499,
        "350": 497,
        "375": 497,
        "400": 497,
        "425": 496,
        "450": 494,
        "475": null,
        "500": null,
        "525": null,
        "550": null,
        "575": null,
        "600": null,
        "625": null,
        "650": null,
        "675": null,
        "700": null,
        "725": null,
        "750": null,
        "775": null,
        "800": null,
        "825": null,
        "850": null,
        "875": null,
        "900": null
      }
    },
    {
      "block": 20,
      "line_no": 41,
      "nominal_composition": "14Cr–16Ni–6Si–Cu–Mo",
      "product_form": "Wld. tube",
      "spec_no": "SA–249",
      "type_grade": null,
      "alloy_desig_uns_no": "S38815",
      "class_condition_temper": null,
      "size_thickness_mm": null,
      "min_tensile_strength_mpa": 540,
      "values": {
        "40": 538,
        "100": 538,
        "150": 536,
        "200": 521,
        "250": 509,
        "300": 501,
        "325": 499,
        "350": 497,
        "375": 497,
        "400": 497,
        "425": 496,
        "450": 494,
        "475": null,
        "500": null,
        "525": null,
        "550": null,
        "575": null,
        "600": null,
        "625": null,
        "650": null,
        "675": null,
        "700": null,
        "725": null,
        "750": null,
        "775": null,
        "800": null,
        "825": null,
        "850": null,
        "875": null,
        "900": null
      }
    },
    {
      "block": 20,
      "line_no": 42,
      "nominal_composition": "14Cr–16Ni–6Si–Cu–Mo",
      "product_form": "Wld. pipe",
      "spec_no": "SA–312",
      "type_grade": null,
      "alloy_desig_uns_no": "S38815",
      "class_condition_temper": null,
      "size_thickness_mm": null,
      "min_tensile_strength_mpa": 540,
      "values": {
        "40": 538,
        "100": 538,
        "150": 536,
        "200": 521,
        "250": 509,
        "300": 501,
        "325": 499,
        "350": 497,
        "375": 497,
        "400": 497,
        "425": 496,
        "450": 494,
        "475": null,
        "500": null,
        "525": null,
        "550": null,
        "575": null,
        "600": null,
        "625": null,
        "650": null,
        "675": null,
        "700": null,
        "725": null,
        "750": null,
        "775": null,
        "800": null,
        "825": null,
        "850": null,
        "875": null,
        "900": null
      }
    },
    {
      "block": 20,
      "line_no": 43,
      "nominal_composition": "14Cr–16Ni–6Si–Cu–Mo",
      "product_form": "Smls. & wld. fittings",
      "spec_no": "SA–403",
      "type_grade": null,
      "alloy_desig_uns_no": "S38815",
      "class_condition_temper": null,
      "size_thickness_mm": null,
      "min_tensile_strength_mpa": 540,
      "values": {
        "40": 538,
        "100": 538,
        "150": 536,
        "200": 521,
        "250": 509,
        "300": 501,
        "325": 499,
        "350": 497,
        "375": 497,
        "400": 497,
        "425": 496,
        "450": 494,
        "475": null,
        "500": null,
        "525": null,
        "550": null,
        "575": null,
        "600": null,
        "625": null,
        "650": null,
        "675": null,
        "700": null,
        "725": null,
        "750": null,
        "775": null,
        "800": null,
        "825": null,
        "850": null,
        "875": null,
        "900": null
      }
    },
    {
      "block": 20,
      "line_no": 44,
      "nominal_composition": "14Cr–16Ni–6Si–Cu–Mo",
      "product_form": "Bar",
      "spec_no": "SA–479",
      "type_grade": null,
      "alloy_desig_uns_no": "S38815",
      "class_condition_temper": null,
      "size_thickness_mm": null,
      "min_tensile_strength_mpa": 540,
      "values": {
        "40": 538,
        "100": 538,
        "150": 536,
        "200": 521,
        "250": 509,
        "300": 501,
        "325": 499,
        "350": 497,
        "375": 497,
        "400": 497,
        "425": 496,
        "450": 494,
        "475": null,
        "500": null,
        "525": null,
        "550": null,
        "575": null,
        "600": null,
        "625": null,
        "650": null,
        "675": null,
        "700": null,
        "725": null,
        "750": null,
        "775": null,
        "800": null,
        "825": null,
        "850": null,
        "875": null,
        "900": null
      }
    },
    {
      "block": 20,
      "line_no": 45,
      "nominal_composition": "16Cr–4Ni–6Mn",
      "product_form": "Plate",
      "spec_no": "SA–240",
      "type_grade": "201LN",
      "alloy_desig_uns_no": "S20153",
      "class_condition_temper": null,
      "size_thickness_mm": null,
      "min_tensile_strength_mpa": 655,
      "values": {
        "40": 655,
        "100": 562,
        "150": 511,
        "200": 486,
        "250": 477,
        "300": 475,
        "325": 473,
        "350": 471,
        "375": 467,
        "400": 462,
        "425": 455,
        "450": 446,
        "475": 437,
        "500": 429,
        "525": 422,
        "550": null,
        "575": null,
        "600": null,
        "625": null,
        "650": null,
        "675": null,
        "700": null,
        "725": null,
        "750": null,
        "775": null,
        "800": null,
        "825": null,
        "850": null,
        "875": null,
        "900": null
      }
    },
    {
      "block": 21,
      "line_no": 1,
      "nominal_composition": "16Cr–9Mn–2Ni–N",
      "product_form": "Plate",
      "spec_no": "SA–240",
      "type_grade": 204,
      "alloy_desig_uns_no": "S20400",
      "class_condition_temper": null,
      "size_thickness_mm": null,
      "min_tensile_strength_mpa": 655,
      "values": {
        "40": 655,
        "100": 560,
        "150": 497,
        "200": 459,
        "250": 440,
        "300": 433,
        "325": 432,
        "350": 432,
        "375": 431,
        "400": 429,
        "425": 426,
        "450": 421,
        "475": 411,
        "500": 398,
        "525": 379,
        "550": null,
        "575": null,
        "600": null,
        "625": null,
        "650": null,
        "675": null,
        "700": null,
        "725": null,
        "750": null,
        "775": null,
        "800": null,
        "825": null,
        "850": null,
        "875": null,
        "900": null
      }
    },
    {
      "block": 21,
      "line_no": 2,
      "nominal_composition": "16Cr–12Ni–2Mo",
      "product_form": "Forgings",
      "spec_no": "SA–182",
      "type_grade": "F316L",
      "alloy_desig_uns_no": "S31603",
      "class_condition_temper": null,
      "size_thickness_mm": ">130",
      "min_tensile_strength_mpa": 450,
      "values": {
        "40": 448,
        "100": 433,
        "150": 410,
        "200": 399,
        "250": 395,
        "300": 395,
        "325": 395,
        "350": 394,
        "375": 393,
        "400": 391,
        "425": 388,
        "450": 383,
        "475": 377,
        "500": 369,
        "525": 360,
        "550": 352,
        "575": 344,
        "600": 333,
        "625": 322,
        "650": 308,
        "675": null,
        "700": null,
        "725": null,
        "750": null,
        "775": null,
        "800": null,
        "825": null,
        "850": null,
        "875": null,
        "900": null
      }
    },
    {
      "block": 21,
      "line_no": 3,
      "nominal_composition": "16Cr–12Ni–2Mo",
      "product_form": "Forgings",
      "spec_no": "SA–965",
      "type_grade": "F316L",
      "alloy_desig_uns_no": "S31603",
      "class_condition_temper": null,
      "size_thickness_mm": null,
      "min_tensile_strength_mpa": 450,
      "values": {
        "40": 448,
        "100": 433,
        "150": 410,
        "200": 399,
        "250": 395,
        "300": 395,
        "325": 395,
        "350": 394,
        "375": 393,
        "400": 391,
        "425": 388,
        "450": 383,
        "475": 377,
        "500": 369,
        "525": 360,
        "550": 352,
        "575": 344,
        "600": 333,
        "625": 322,
        "650": 308,
        "675": null,
        "700": null,
        "725": null,
        "750": null,
        "775": null,
        "800": null,
        "825": null,
        "850": null,
        "875": null,
        "900": null
      }
    },
    {
      "block": 21,
      "line_no": 4,
      "nominal_composition": "16Cr–12Ni–2Mo",
      "product_form": "Bar",
      "spec_no": "SA/JIS G4303",
      "type_grade": "SUS316L",
      "alloy_desig_uns_no": null,
      "class_condition_temper": null,
      "size_thickness_mm": null,
      "min_tensile_strength_mpa": 480,
      "values": {
        "40": 483,
        "100": 467,
        "150": 441,
        "200": 429,
        "250": 426,
        "300": 426,
        "325": 425,
        "350": 425,
        "375": 424,
        "400": 421,
        "425": 417,
        "450": 413,
        "475": 406,
        "500": 398,
        "525": 387,
        "550": null,
        "575": null,
        "600": null,
        "625": null,
        "650": null,
        "675": null,
        "700": null,
        "725": null,
        "750": null,
        "775": null,
        "800": null,
        "825": null,
        "850": null,
        "875": null,
        "900": null
      }
    },
    {
      "block": 21,
      "line_no": 5,
      "nominal_composition": "16Cr–12Ni–2Mo",
      "product_form": "Forgings",
      "spec_no": "SA–182",
      "type_grade": "F316L",
      "alloy_desig_uns_no": "S31603",
      "class_condition_temper": null,
      "size_thickness_mm": "≤130",
      "min_tensile_strength_mpa": 485,
      "values": {
        "40": 483,
        "100": 467,
        "150": 441,
        "200": 429,
        "250": 426,
        "300": 426,
        "325": 425,
        "350": 425,
        "375": 424,
        "400": 421,
        "425": 417,
        "450": 413,
        "475": 406,
        "500": 398,
        "525": 387,
        "550": 379,
        "575": 370,
        "600": 359,
        "625": 347,
        "650": 332,
        "675": null,
        "700": null,
        "725": null,
        "750": null,
        "775": null,
        "800": null,
        "825": null,
        "850": null,
        "875": null,
        "900": null
      }
    },
    {
      "block": 21,
      "line_no": 6,
      "nominal_composition": "16Cr–12Ni–2Mo",
      "product_form": "Smls. tube",
      "spec_no": "SA–213",
      "type_grade": "TP316L",
      "alloy_desig_uns_no": "S31603",
      "class_condition_temper": null,
      "size_thickness_mm": null,
      "min_tensile_strength_mpa": 485,
      "values": {
        "40": 483,
        "100": 467,
        "150": 441,
        "200": 429,
