Repository: danivelas0/asme-pcc

File: resources/bpvc_ii_d_metric_2025/table_y_1.json (part 22 of 71)
    "Min. Yield Strength, MPa",
    "Notes"
  ],
  "columns_values": [
        "425": null,
        "450": null,
        "475": null,
        "500": null,
        "525": null,
        "550": null,
        "575": null,
        "600": null,
        "625": null,
        "650": null,
        "675": null,
        "700": null,
        "725": null,
        "750": null,
        "775": null,
        "800": null,
        "825": null,
        "850": null,
        "875": null,
        "900": null
      }
    },
    {
      "block": 17,
      "line_no": 24,
      "nominal_composition": null,
      "product_form": "Forgings",
      "spec_no": "SA–350",
      "type_grade": "LF9",
      "alloy_desig_uns_no": "K22036 …",
      "class_condition_temper": null,
      "size_thickness_mm": null,
      "min_tensile_strength_mpa": 435,
      "min_yield_strength_mpa": 315,
      "notes": null,
      "values": {
        "40": 317,
        "65": null,
        "100": null,
        "125": null,
        "150": null,
        "175": null,
        "200": null,
        "225": null,
        "250": null,
        "275": null,
        "300": null,
        "325": null,
        "350": null,
        "375": null,
        "400": null,
        "425": null,
        "450": null,
        "475": null,
        "500": null,
        "525": null,
        "550": null,
        "575": null,
        "600": null,
        "625": null,
        "650": null,
        "675": null,
        "700": null,
        "725": null,
        "750": null,
        "775": null,
        "800": null,
        "825": null,
        "850": null,
        "875": null,
        "900": null
      }
    },
    {
      "block": 17,
      "line_no": 25,
      "nominal_composition": null,
      "product_form": "Smls. & wld. fittings",
      "spec_no": "SA–420",
      "type_grade": "WPL9",
      "alloy_desig_uns_no": "K22035 …",
      "class_condition_temper": null,
      "size_thickness_mm": null,
      "min_tensile_strength_mpa": 435,
      "min_yield_strength_mpa": 315,
      "notes": null,
      "values": {
        "40": 317,
        "65": null,
        "100": null,
        "125": null,
        "150": null,
        "175": null,
        "200": null,
        "225": null,
        "250": null,
        "275": null,
        "300": null,
        "325": null,
        "350": null,
        "375": null,
        "400": null,
        "425": null,
        "450": null,
        "475": null,
        "500": null,
        "525": null,
        "550": null,
        "575": null,
        "600": null,
        "625": null,
        "650": null,
        "675": null,
        "700": null,
        "725": null,
        "750": null,
        "775": null,
        "800": null,
        "825": null,
        "850": null,
        "875": null,
        "900": null
      }
    },
    {
      "block": 17,
      "line_no": 26,
      "nominal_composition": "2Ni–11/2Cr–1/4Mo–V",
      "product_form": "Forgings",
      "spec_no": "SA–372",
      "type_grade": "N",
      "alloy_desig_uns_no": "K23550",
      "class_condition_temper": 100,
      "size_thickness_mm": null,
      "min_tensile_strength_mpa": 795,
      "min_yield_strength_mpa": 690,
      "notes": null,
      "values": {
        "40": 689,
        "65": 673,
        "100": 660,
        "125": 651,
        "150": 644,
        "175": 639,
        "200": 634,
        "225": 630,
        "250": 626,
        "275": 622,
        "300": 617,
        "325": 610,
        "350": 601,
        "375": 591,
        "400": 578,
        "425": 563,
        "450": 559,
        "475": 551,
        "500": 540,
        "525": 530,
        "550": null,
        "575": null,
        "600": null,
        "625": null,
        "650": null,
        "675": null,
        "700": null,
        "725": null,
        "750": null,
        "775": null,
        "800": null,
        "825": null,
        "850": null,
        "875": null,
        "900": null
      }
    },
    {
      "block": 17,
      "line_no": 27,
      "nominal_composition": "2Ni–11/2Cr–1/4Mo–V",
      "product_form": "Forgings",
      "spec_no": "SA–723",
      "type_grade": 1,
      "alloy_desig_uns_no": "K23550 1",
      "class_condition_temper": null,
      "size_thickness_mm": null,
      "min_tensile_strength_mpa": 795,
      "min_yield_strength_mpa": 690,
      "notes": null,
      "values": {
        "40": 689,
        "65": 673,
        "100": 660,
        "125": 651,
        "150": 644,
        "175": 639,
        "200": 634,
        "225": 630,
        "250": 626,
        "275": 622,
        "300": 617,
        "325": 610,
        "350": 601,
        "375": 591,
        "400": 578,
        "425": 563,
        "450": 559,
        "475": 551,
        "500": 540,
        "525": 530,
        "550": null,
        "575": null,
        "600": null,
        "625": null,
        "650": null,
        "675": null,
        "700": null,
        "725": null,
        "750": null,
        "775": null,
        "800": null,
        "825": null,
        "850": null,
        "875": null,
        "900": null
      }
    },
    {
      "block": 17,
      "line_no": 28,
      "nominal_composition": "2Ni–11/2Cr–1/4Mo–V",
      "product_form": "Forgings",
      "spec_no": "SA–372",
      "type_grade": "N",
      "alloy_desig_uns_no": "K23550",
      "class_condition_temper": 120,
      "size_thickness_mm": null,
      "min_tensile_strength_mpa": 930,
      "min_yield_strength_mpa": 825,
      "notes": null,
      "values": {
        "40": 827,
        "65": 807,
        "100": 792,
        "125": 782,
        "150": 773,
        "175": 767,
        "200": 761,
        "225": 757,
        "250": 752,
        "275": 747,
        "300": 740,
        "325": 733,
        "350": 722,
        "375": 709,
        "400": 694,
        "425": 676,
        "450": 670,
        "475": 660,
        "500": 648,
        "525": 637,
        "550": null,
        "575": null,
        "600": null,
        "625": null,
        "650": null,
        "675": null,
        "700": null,
        "725": null,
        "750": null,
        "775": null,
        "800": null,
        "825": null,
        "850": null,
        "875": null,
        "900": null
      }
    },
    {
      "block": 17,
      "line_no": 29,
      "nominal_composition": "2Ni–11/2Cr–1/4Mo–V",
      "product_form": "Forgings",
      "spec_no": "SA–723",
      "type_grade": 1,
      "alloy_desig_uns_no": "K23550 2",
      "class_condition_temper": null,
      "size_thickness_mm": null,
      "min_tensile_strength_mpa": 930,
      "min_yield_strength_mpa": 825,
      "notes": null,
      "values": {
        "40": 827,
        "65": 807,
        "100": 792,
        "125": 782,
        "150": 773,
        "175": 767,
        "200": 761,
        "225": 757,
        "250": 752,
        "275": 747,
        "300": 740,
        "325": 733,
        "350": 722,
        "375": 709,
        "400": 694,
        "425": 676,
        "450": 670,
        "475": 660,
        "500": 648,
        "525": 637,
        "550": null,
        "575": null,
        "600": null,
        "625": null,
        "650": null,
        "675": null,
        "700": null,
        "725": null,
        "750": null,
        "775": null,
        "800": null,
        "825": null,
        "850": null,
        "875": null,
        "900": null
      }
    },
    {
      "block": 17,
      "line_no": 30,
      "nominal_composition": "2Ni–11/2Cr–1/4Mo–V",
      "product_form": "Forgings",
      "spec_no": "SA–723",
      "type_grade": 1,
      "alloy_desig_uns_no": "K23550",
      "class_condition_temper": "2a",
      "size_thickness_mm": null,
      "min_tensile_strength_mpa": 1000,
      "min_yield_strength_mpa": 895,
      "notes": null,
      "values": {
        "40": 896,
        "65": 874,
        "100": 857,
        "125": 847,
        "150": 838,
        "175": 831,
        "200": 825,
        "225": 820,
        "250": 815,
        "275": 809,
        "300": 802,
        "325": 793,
        "350": 782,
        "375": 768,
        "400": 752,
        "425": 732,
        "450": null,
        "475": null,
        "500": null,
        "525": null,
        "550": null,
        "575": null,
        "600": null,
        "625": null,
        "650": null,
        "675": null,
        "700": null,
        "725": null,
        "750": null,
        "775": null,
        "800": null,
        "825": null,
        "850": null,
        "875": null,
        "900": null
      }
    },
    {
      "block": 17,
      "line_no": 31,
      "nominal_composition": "2Ni–11/2Cr–1/4Mo–V",
      "product_form": "Forgings",
      "spec_no": "SA–723",
      "type_grade": 1,
      "alloy_desig_uns_no": "K23550 3",
      "class_condition_temper": null,
      "size_thickness_mm": null,
      "min_tensile_strength_mpa": 1070,
      "min_yield_strength_mpa": 965,
      "notes": null,
      "values": {
        "40": 965,
        "65": 942,
        "100": 923,
        "125": 912,
        "150": 903,
        "175": 895,
        "200": 888,
        "225": 883,
        "250": 877,
        "275": 871,
        "300": 864,
        "325": 855,
        "350": 842,
        "375": 828,
        "400": 810,
        "425": 788,
        "450": 782,
        "475": 771,
        "500": 756,
        "525": 743,
        "550": null,
        "575": null,
        "600": null,
        "625": null,
        "650": null,
        "675": null,
        "700": null,
        "725": null,
        "750": null,
        "775": null,
        "800": null,
        "825": null,
        "850": null,
        "875": null,
        "900": null
      }
    },
    {
      "block": 17,
      "line_no": 32,
      "nominal_composition": "2Ni–11/2Cr–1/4Mo–V",
      "product_form": "Forgings",
      "spec_no": "SA–723",
      "type_grade": 1,
      "alloy_desig_uns_no": "K23550 4",
      "class_condition_temper": null,
      "size_thickness_mm": null,
      "min_tensile_strength_mpa": 1205,
      "min_yield_strength_mpa": 1105,
      "notes": null,
      "values": {
        "40": 1100,
        "65": 1080,
        "100": 1060,
        "125": 1040,
        "150": 1030,
        "175": 1020,
        "200": 1020,
        "225": 1010,
        "250": 1000,
        "275": 995,
        "300": 987,
        "325": 976,
        "350": 963,
        "375": 946,
        "400": 925,
        "425": 901,
        "450": 894,
        "475": 881,
        "500": 864,
        "525": 849,
        "550": null,
        "575": null,
        "600": null,
        "625": null,
        "650": null,
        "675": null,
        "700": null,
        "725": null,
        "750": null,
        "775": null,
        "800": null,
        "825": null,
        "850": null,
        "875": null,
        "900": null
      }
    },
    {
      "block": 17,
      "line_no": 33,
      "nominal_composition": "2Ni–11/2Cr–1/4Mo–V",
      "product_form": "Forgings",
      "spec_no": "SA–723",
      "type_grade": 1,
      "alloy_desig_uns_no": "K23550 5",
      "class_condition_temper": null,
      "size_thickness_mm": null,
      "min_tensile_strength_mpa": 1310,
      "min_yield_strength_mpa": 1240,
      "notes": null,
      "values": {
        "40": 1240,
        "65": 1210,
        "100": 1190,
        "125": 1170,
        "150": 1160,
        "175": 1150,
        "200": 1140,
        "225": 1140,
        "250": 1130,
        "275": 1120,
        "300": 1110,
        "325": 1100,
        "350": 1080,
        "375": 1060,
        "400": 1040,
        "425": 1010,
        "450": 1010,
        "475": 990,
        "500": 972,
        "525": 955,
        "550": null,
        "575": null,
        "600": null,
        "625": null,
        "650": null,
        "675": null,
        "700": null,
        "725": null,
        "750": null,
        "775": null,
        "800": null,
        "825": null,
        "850": null,
        "875": null,
        "900": null
      }
    },
    {
      "block": 17,
      "line_no": 34,
      "nominal_composition": null,
      "product_form": "Pipe",
      "spec_no": "SA–333",
      "type_grade": 7,
      "alloy_desig_uns_no": "K21903 …",
      "class_condition_temper": null,
      "size_thickness_mm": null,
      "min_tensile_strength_mpa": 450,
      "min_yield_strength_mpa": 240,
      "notes": null,
      "values": {
        "40": 241,
        "65": 227,
        "100": 220,
        "125": 216,
        "150": 213,
        "175": 210,
        "200": 207,
        "225": 203,
        "250": 198,
        "275": 192,
        "300": 186,
        "325": 178,
        "350": 170,
        "375": 161,
        "400": 152,
        "425": 142,
        "450": 133,
        "475": 123,
        "500": 114,
        "525": 105,
        "550": null,
        "575": null,
        "600": null,
        "625": null,
        "650": null,
        "675": null,
        "700": null,
        "725": null,
        "750": null,
        "775": null,
        "800": null,
        "825": null,
        "850": null,
        "875": null,
        "900": null
      }
    },
    {
      "block": 17,
      "line_no": 35,
      "nominal_composition": null,
      "product_form": "Tube",
      "spec_no": "SA–334",
      "type_grade": 7,
      "alloy_desig_uns_no": "K21903 …",
      "class_condition_temper": null,
      "size_thickness_mm": null,
      "min_tensile_strength_mpa": 450,
      "min_yield_strength_mpa": 240,
      "notes": null,
      "values": {
        "40": 241,
        "65": 227,
        "100": 220,
        "125": 216,
        "150": 213,
        "175": 210,
        "200": 207,
        "225": 203,
        "250": 198,
        "275": 192,
        "300": 186,
        "325": 178,
        "350": 170,
        "375": 161,
        "400": 152,
        "425": 142,
        "450": 133,
        "475": 123,
        "500": 114,
        "525": 105,
        "550": null,
        "575": null,
        "600": null,
        "625": null,
        "650": null,
        "675": null,
        "700": null,
        "725": null,
        "750": null,
        "775": null,
        "800": null,
        "825": null,
        "850": null,
        "875": null,
        "900": null
      }
    },
    {
      "block": 17,
      "line_no": 36,
      "nominal_composition": null,
      "product_form": "Plate",
      "spec_no": "SA–203",
      "type_grade": "A",
      "alloy_desig_uns_no": "K21703 …",
      "class_condition_temper": null,
      "size_thickness_mm": null,
      "min_tensile_strength_mpa": 450,
      "min_yield_strength_mpa": 255,
      "notes": null,
      "values": {
        "40": 255,
        "65": 240,
        "100": 233,
        "125": 228,
        "150": 225,
        "175": 222,
        "200": 219,
        "225": 214,
        "250": 209,
        "275": 203,
        "300": 196,
        "325": 189,
        "350": 180,
        "375": 170,
        "400": 161,
        "425": 150,
        "450": 140,
        "475": 130,
        "500": 120,
        "525": 111,
        "550": null,
        "575": null,
        "600": null,
        "625": null,
        "650": null,
        "675": null,
        "700": null,
        "725": null,
        "750": null,
        "775": null,
        "800": null,
        "825": null,
        "850": null,
        "875": null,
        "900": null
      }
    },
    {
      "block": 17,
      "line_no": 37,
      "nominal_composition": null,
      "product_form": "Plate",
      "spec_no": "SA–203",
      "type_grade": "B",
      "alloy_desig_uns_no": "K22103 …",
      "class_condition_temper": null,
      "size_thickness_mm": null,
      "min_tensile_strength_mpa": 485,
      "min_yield_strength_mpa": 275,
      "notes": null,
      "values": {
        "40": 276,
        "65": 259,
        "100": 251,
        "125": 247,
        "150": 244,
        "175": 241,
        "200": 237,
        "225": 232,
        "250": 227,
        "275": 220,
        "300": 212,
        "325": 204,
        "350": 195,
        "375": 185,
        "400": 174,
        "425": 163,
        "450": 152,
        "475": 140,
        "500": 130,
        "525": 120,
        "550": null,
        "575": null,
        "600": null,
        "625": null,
        "650": null,
        "675": null,
        "700": null,
        "725": null,
        "750": null,
        "775": null,
        "800": null,
        "825": null,
        "850": null,
        "875": null,
        "900": null
      }
    },
    {
      "block": 17,
      "line_no": 38,
      "nominal_composition": null,
      "product_form": "Castings",
      "spec_no": "SA–352",
      "type_grade": "LC2",
      "alloy_desig_uns_no": "J22500 …",
      "class_condition_temper": null,
      "size_thickness_mm": null,
      "min_tensile_strength_mpa": 485,
      "min_yield_strength_mpa": 275,
      "notes": null,
      "values": {
        "40": 276,
        "65": 259,
        "100": 251,
        "125": 247,
        "150": 244,
        "175": 241,
        "200": 237,
        "225": 232,
        "250": 227,
        "275": 220,
        "300": 212,
        "325": 204,
        "350": 195,
        "375": 185,
        "400": 174,
        "425": 163,
        "450": 152,
        "475": 140,
        "500": 130,
        "525": 120,
        "550": null,
        "575": null,
        "600": null,
        "625": null,
        "650": null,
        "675": null,
        "700": null,
        "725": null,
        "750": null,
        "775": null,
        "800": null,
        "825": null,
        "850": null,
        "875": null,
        "900": null
      }
    },
    {
      "block": 17,
      "line_no": 39,
      "nominal_composition": "23/4Ni–11/2Cr–1/2Mo",
      "product_form": "Plate",
      "spec_no": "SA–543",
      "type_grade": "C",
      "alloy_desig_uns_no": "… 3",
      "class_condition_temper": null,
      "size_thickness_mm": null,
      "min_tensile_strength_mpa": 620,
      "min_yield_strength_mpa": 485,
      "notes": null,
      "values": {
        "40": 483,
        "65": 464,
        "100": 453,
        "125": 446,
        "150": 440,
        "175": 436,
        "200": 432,
        "225": 428,
        "250": 425,
        "275": 421,
        "300": 418,
        "325": 413,
        "350": 409,
        "375": 404,
        "400": 397,
        "425": 388,
        "450": 378,
        "475": 366,
        "500": 352,
        "525": 336,
        "550": null,
        "575": null,
        "600": null,
        "625": null,
        "650": null,
        "675": null,
        "700": null,
        "725": null,
        "750": null,
        "775": null,
        "800": null,
        "825": null,
        "850": null,
        "875": null,
        "900": null
      }
    },
    {
      "block": 17,
      "line_no": 40,
      "nominal_composition": "23/4Ni–11/2Cr–1/2Mo",
      "product_form": "Plate",
      "spec_no": "SA–543",
      "type_grade": "C",
      "alloy_desig_uns_no": "… 1",
      "class_condition_temper": null,
      "size_thickness_mm": null,
      "min_tensile_strength_mpa": 725,
      "min_yield_strength_mpa": 585,
      "notes": null,
      "values": {
        "40": 586,
        "65": 564,
        "100": 550,
        "125": 541,
        "150": 534,
        "175": 528,
        "200": 523,
        "225": 519,
        "250": 515,
        "275": 511,
        "300": 507,
        "325": 502,
        "350": 497,
        "375": 490,
        "400": 482,
        "425": 472,
        "450": 459,
        "475": 445,
        "500": 428,
        "525": 407,
        "550": null,
        "575": null,
        "600": null,
        "625": null,
        "650": null,
        "675": null,
        "700": null,
        "725": null,
        "750": null,
        "775": null,
        "800": null,
        "825": null,
        "850": null,
        "875": null,
        "900": null
      }
    },
    {
      "block": 17,
      "line_no": 41,
      "nominal_composition": "23/4Ni–11/2Cr–1/2Mo",
      "product_form": "Plate",
      "spec_no": "SA–543",
      "type_grade": "C",
      "alloy_desig_uns_no": "… 2",
      "class_condition_temper": null,
      "size_thickness_mm": null,
      "min_tensile_strength_mpa": 795,
      "min_yield_strength_mpa": 690,
      "notes": null,
      "values": {
        "40": 689,
        "65": 664,
        "100": 647,
        "125": 636,
        "150": 628,
        "175": 622,
        "200": 616,
        "225": 611,
        "250": 607,
        "275": 602,
        "300": 596,
        "325": 591,
        "350": 584,
        "375": 576,
        "400": 566,
        "425": 554,
        "450": 541,
        "475": 523,
        "500": 503,
        "525": 479,
        "550": null,
        "575": null,
        "600": null,
        "625": null,
        "650": null,
        "675": null,
        "700": null,
        "725": null,
        "750": null,
        "775": null,
        "800": null,
        "825": null,
        "850": null,
        "875": null,
        "900": null
      }
    },
    {
      "block": 17,
      "line_no": 42,
      "nominal_composition": "23/4Ni–11/2Cr–1/2Mo–V",
      "product_form": "Forgings",
      "spec_no": "SA–372",
      "type_grade": "P",
      "alloy_desig_uns_no": "K34035",
      "class_condition_temper": 100,
      "size_thickness_mm": null,
      "min_tensile_strength_mpa": 795,
      "min_yield_strength_mpa": 690,
      "notes": null,
      "values": {
        "40": 689,
        "65": 673,
        "100": 660,
        "125": 651,
        "150": 644,
        "175": 639,
        "200": 634,
        "225": 630,
        "250": 626,
        "275": 622,
        "300": 617,
        "325": 610,
        "350": 601,
        "375": 591,
        "400": 578,
        "425": 563,
        "450": 559,
        "475": 551,
        "500": 540,
        "525": 530,
        "550": null,
        "575": null,
        "600": null,
        "625": null,
        "650": null,
        "675": null,
        "700": null,
        "725": null,
        "750": null,
        "775": null,
        "800": null,
        "825": null,
        "850": null,
        "875": null,
        "900": null
      }
    },
    {
      "block": 17,
      "line_no": 43,
      "nominal_composition": "23/4Ni–11/2Cr–1/2Mo–V",
      "product_form": "Forgings",
      "spec_no": "SA–723",
      "type_grade": 2,
      "alloy_desig_uns_no": "K34035 1",
      "class_condition_temper": null,
      "size_thickness_mm": null,
      "min_tensile_strength_mpa": 795,
      "min_yield_strength_mpa": 690,
      "notes": null,
      "values": {
        "40": 689,
        "65": 673,
        "100": 660,
        "125": 651,
        "150": 644,
        "175": 639,
        "200": 634,
        "225": 630,
        "250": 626,
        "275": 622,
        "300": 617,
        "325": 610,
        "350": 601,
        "375": 591,
        "400": 578,
        "425": 563,
        "450": 559,
        "475": 551,
        "500": 540,
        "525": 530,
        "550": null,
        "575": null,
        "600": null,
        "625": null,
        "650": null,
        "675": null,
        "700": null,
        "725": null,
        "750": null,
        "775": null,
        "800": null,
        "825": null,
        "850": null,
        "875": null,
        "900": null
      }
    },
    {
      "block": 17,
      "line_no": 44,
      "nominal_composition": "23/4Ni–11/2Cr–1/2Mo–V",
      "product_form": "Forgings",
      "spec_no": "SA–372",
      "type_grade": "P",
      "alloy_desig_uns_no": "K34035",
      "class_condition_temper": 120,
      "size_thickness_mm": null,
      "min_tensile_strength_mpa": 930,
      "min_yield_strength_mpa": 825,
      "notes": null,
      "values": {
        "40": 827,
        "65": 807,
        "100": 792,
        "125": 782,
        "150": 773,
        "175": 767,
        "200": 761,
        "225": 757,
        "250": 752,
        "275": 747,
        "300": 740,
        "325": 733,
        "350": 722,
        "375": 709,
        "400": 694,
        "425": 676,
        "450": 670,
        "475": 660,
        "500": 648,
        "525": 637,
        "550": null,
        "575": null,
        "600": null,
        "625": null,
        "650": null,
        "675": null,
        "700": null,
        "725": null,
        "750": null,
        "775": null,
        "800": null,
        "825": null,
        "850": null,
        "875": null,
        "900": null
      }
    },
    {
      "block": 17,
      "line_no": 45,
      "nominal_composition": "23/4Ni–11/2Cr–1/2Mo–V",
      "product_form": "Forgings",
      "spec_no": "SA–723",
      "type_grade": 2,
      "alloy_desig_uns_no": "K34035 2",
      "class_condition_temper": null,
      "size_thickness_mm": null,
      "min_tensile_strength_mpa": 930,
      "min_yield_strength_mpa": 825,
      "notes": null,
      "values": {
        "40": 827,
        "65": 807,
        "100": 792,
        "125": 782,
        "150": 773,
        "175": 767,
        "200": 761,
        "225": 757,
        "250": 752,
        "275": 747,
        "300": 740,
        "325": 733,
        "350": 722,
        "375": 709,
        "400": 694,
        "425": 676,
        "450": 670,
        "475": 660,
        "500": 648,
        "525": 637,
        "550": null,
        "575": null,
        "600": null,
        "625": null,
        "650": null,
        "675": null,
        "700": null,
        "725": null,
        "750": null,
        "775": null,
        "800": null,
        "825": null,
        "850": null,
        "875": null,
        "900": null
      }
    },
    {
      "block": 18,
      "line_no": 1,
      "nominal_composition": "23/4Ni–11/2Cr–1/2Mo–V",
      "product_form": "Forgings",
      "spec_no": "SA–723",
      "type_grade": 2,
      "alloy_desig_uns_no": "K34035",
      "class_condition_temper": "2a",
      "size_thickness_mm": null,
      "min_tensile_strength_mpa": 1000,
      "min_yield_strength_mpa": 895,
      "notes": null,
      "values": {
        "40": 896,
        "65": 874,
        "100": 857,
        "125": 847,
        "150": 838,
        "175": 831,
        "200": 825,
        "225": 820,
        "250": 815,
        "275": 809,
        "300": 802,
        "325": 793,
        "350": 782,
        "375": 768,
        "400": 752,
        "425": 732,
        "450": null,
        "475": null,
        "500": null,
        "525": null,
        "550": null,
        "575": null,
        "600": null,
        "625": null,
        "650": null,
        "675": null,
        "700": null,
        "725": null,
        "750": null,
        "775": null,
        "800": null,
        "825": null,
        "850": null,
        "875": null,
        "900": null
      }
    },
    {
      "block": 18,
      "line_no": 2,
      "nominal_composition": "23/4Ni–11/2Cr–1/2Mo–V",
      "product_form": "Forgings",
      "spec_no": "SA–723",
      "type_grade": 2,
      "alloy_desig_uns_no": "K34035 3",
      "class_condition_temper": null,
      "size_thickness_mm": null,
      "min_tensile_strength_mpa": 1070,
      "min_yield_strength_mpa": 965,
      "notes": null,
      "values": {
        "40": 965,
        "65": 942,
        "100": 923,
        "125": 912,
        "150": 903,
        "175": 895,
        "200": 888,
        "225": 883,
        "250": 877,
        "275": 871,
        "300": 864,
        "325": 855,
        "350": 842,
        "375": 828,
        "400": 810,
        "425": 788,
        "450": 782,
        "475": 771,
        "500": 756,
        "525": 743,
        "550": null,
        "575": null,
        "600": null,
        "625": null,
        "650": null,
        "675": null,
        "700": null,
        "725": null,
        "750": null,
        "775": null,
        "800": null,
        "825": null,
        "850": null,
        "875": null,
        "900": null
      }
    },
    {
      "block": 18,
      "line_no": 3,
      "nominal_composition": "23/4Ni–11/2Cr–1/2Mo–V",
      "product_form": "Forgings",
      "spec_no": "SA–723",
      "type_grade": 2,
      "alloy_desig_uns_no": "K34035 4",
      "class_condition_temper": null,
      "size_thickness_mm": null,
      "min_tensile_strength_mpa": 1205,
      "min_yield_strength_mpa": 1105,
      "notes": null,
      "values": {
        "40": 1100,
        "65": 1080,
        "100": 1060,
        "125": 1040,
        "150": 1030,
        "175": 1020,
        "200": 1020,
        "225": 1010,
        "250": 1000,
        "275": 995,
        "300": 987,
        "325": 976,
        "350": 963,
        "375": 946,
        "400": 925,
        "425": 901,
        "450": 894,
        "475": 881,
        "500": 864,
        "525": 849,
        "550": null,
        "575": null,
        "600": null,
        "625": null,
        "650": null,
        "675": null,
        "700": null,
        "725": null,
        "750": null,
        "775": null,
        "800": null,
        "825": null,
        "850": null,
        "875": null,
        "900": null
      }
    },
    {
      "block": 18,
      "line_no": 4,
      "nominal_composition": "23/4Ni–11/2Cr–1/2Mo–V",
      "product_form": "Forgings",
      "spec_no": "SA–723",
      "type_grade": 2,
      "alloy_desig_uns_no": "K34035 5",
      "class_condition_temper": null,
      "size_thickness_mm": null,
      "min_tensile_strength_mpa": 1310,
      "min_yield_strength_mpa": 1240,
      "notes": null,
      "values": {
        "40": 1240,
        "65": 1210,
        "100": 1190,
        "125": 1170,
        "150": 1160,
        "175": 1150,
        "200": 1140,
        "225": 1140,
        "250": 1130,
        "275": 1120,
        "300": 1110,
        "325": 1100,
        "350": 1080,
        "375": 1060,
        "400": 1040,
        "425": 1010,
        "450": 1010,
        "475": 990,
        "500": 972,
        "525": 955,
        "550": null,
        "575": null,
        "600": null,
        "625": null,
        "650": null,
        "675": null,
        "700": null,
        "725": null,
        "750": null,
        "775": null,
        "800": null,
        "825": null,
        "850": null,
        "875": null,
        "900": null
      }
    },
    {
      "block": 18,
      "line_no": 5,
      "nominal_composition": "3Ni–13/4Cr–1/2Mo",
      "product_form": "Plate",
      "spec_no": "SA–543",
      "type_grade": "B",
      "alloy_desig_uns_no": "K42339 3",
      "class_condition_temper": null,
      "size_thickness_mm": null,
      "min_tensile_strength_mpa": 620,
      "min_yield_strength_mpa": 485,
      "notes": null,
      "values": {
        "40": 483,
        "65": 464,
        "100": 453,
        "125": 446,
        "150": 440,
        "175": 436,
        "200": 432,
        "225": 428,
        "250": 425,
        "275": 421,
        "300": 418,
        "325": 413,
        "350": 409,
        "375": 404,
        "400": 397,
        "425": 388,
        "450": 378,
        "475": 366,
        "500": 352,
        "525": 336,
        "550": null,
        "575": null,
        "600": null,
        "625": null,
        "650": null,
        "675": null,
        "700": null,
        "725": null,
        "750": null,
        "775": null,
        "800": null,
        "825": null,
        "850": null,
        "875": null,
        "900": null
      }
    },
    {
      "block": 18,
      "line_no": 6,
      "nominal_composition": "3Ni–13/4Cr–1/2Mo",
      "product_form": "Forgings",
      "spec_no": "SA–372",
      "type_grade": "M",
      "alloy_desig_uns_no": "K42365",
      "class_condition_temper": 85,
      "size_thickness_mm": null,
      "min_tensile_strength_mpa": 725,
      "min_yield_strength_mpa": 585,
      "notes": null,
      "values": {
        "40": 586,
        "65": 564,
        "100": 549,
        "125": 541,
        "150": 534,
        "175": 529,
        "200": 524,
        "225": 519,
        "250": 515,
        "275": 511,
        "300": 507,
        "325": 502,
        "350": 497,
        "375": 490,
        "400": 482,
        "425": 472,
        "450": 460,
        "475": 445,
        "500": 428,
        "525": 408,
        "550": null,
        "575": null,
        "600": null,
        "625": null,
        "650": null,
        "675": null,
        "700": null,
        "725": null,
        "750": null,
        "775": null,
        "800": null,
        "825": null,
        "850": null,
        "875": null,
        "900": null
      }
    },
    {
      "block": 18,
      "line_no": 7,
      "nominal_composition": "3Ni–13/4Cr–1/2Mo",
      "product_form": "Plate",
      "spec_no": "SA–543",
      "type_grade": "B",
      "alloy_desig_uns_no": "K42339 1",
      "class_condition_temper": null,
      "size_thickness_mm": null,
      "min_tensile_strength_mpa": 725,
      "min_yield_strength_mpa": 585,
      "notes": null,
      "values": {
        "40": 586,
        "65": 564,
        "100": 550,
        "125": 541,
        "150": 534,
        "175": 528,
        "200": 523,
        "225": 519,
        "250": 515,
        "275": 511,
        "300": 507,
        "325": 502,
        "350": 497,
        "375": 490,
        "400": 482,
        "425": 472,
        "450": 459,
        "475": 445,
        "500": 428,
        "525": 407,
        "550": null,
        "575": null,
        "600": null,
        "625": null,
        "650": null,
        "675": null,
        "700": null,
        "725": null,
        "750": null,
        "775": null,
        "800": null,
        "825": null,
        "850": null,
        "875": null,
        "900": null
      }
    },
    {
      "block": 18,
      "line_no": 8,
      "nominal_composition": "3Ni–13/4Cr–1/2Mo",
      "product_form": "Forgings",
      "spec_no": "SA–508",
      "type_grade": 5,
      "alloy_desig_uns_no": "K42365 2",
      "class_condition_temper": null,
      "size_thickness_mm": null,
      "min_tensile_strength_mpa": 795,
      "min_yield_strength_mpa": 690,
      "notes": null,
      "values": {
        "40": 690,
        "65": 663,
        "100": 646,
        "125": 637,
        "150": 629,
        "175": 622,
        "200": 616,
        "225": 611,
        "250": 606,
        "275": 602,
        "300": 597,
        "325": 591,
        "350": 584,
        "375": 576,
        "400": 567,
        "425": 555,
        "450": 541,
        "475": 524,
        "500": 503,
        "525": 480,
        "550": null,
        "575": null,
        "600": null,
        "625": null,
        "650": null,
        "675": null,
        "700": null,
        "725": null,
        "750": null,
        "775": null,
        "800": null,
        "825": null,
        "850": null,
        "875": null,
        "900": null
      }
    },
    {
      "block": 18,
      "line_no": 9,
      "nominal_composition": "3Ni–13/4Cr–1/2Mo",
      "product_form": "Plate",
      "spec_no": "SA–543",
      "type_grade": "B",
      "alloy_desig_uns_no": "K42339 2",
      "class_condition_temper": null,
      "size_thickness_mm": null,
      "min_tensile_strength_mpa": 795,
      "min_yield_strength_mpa": 690,
      "notes": null,
      "values": {
        "40": 689,
        "65": 664,
        "100": 647,
        "125": 636,
        "150": 628,
        "175": 622,
        "200": 616,
        "225": 611,
        "250": 607,
        "275": 602,
        "300": 596,
        "325": 591,
        "350": 584,
        "375": 576,
        "400": 566,
        "425": 554,
        "450": 541,
        "475": 523,
        "500": 503,
        "525": 479,
        "550": null,
        "575": null,
        "600": null,
        "625": null,
        "650": null,
        "675": null,
        "700": null,
        "725": null,
        "750": null,
        "775": null,
        "800": null,
        "825": null,
        "850": null,
        "875": null,
        "900": null
      }
    },
    {
      "block": 18,
      "line_no": 10,
      "nominal_composition": "3Ni–13/4Cr–1/2Mo",
      "product_form": "Forgings",
      "spec_no": "SA–372",
      "type_grade": "M",
      "alloy_desig_uns_no": "K42365",
      "class_condition_temper": 100,
      "size_thickness_mm": null,
      "min_tensile_strength_mpa": 825,
      "min_yield_strength_mpa": 690,
      "notes": null,
      "values": {
        "40": 690,
        "65": 663,
        "100": 646,
        "125": 637,
        "150": 629,
        "175": 622,
        "200": 616,
        "225": 611,
        "250": 606,
        "275": 602,
        "300": 597,
        "325": 591,
        "350": 584,
        "375": 576,
        "400": 567,
        "425": 555,
        "450": 541,
        "475": 524,
        "500": 503,
        "525": 480,
        "550": null,
        "575": null,
        "600": null,
        "625": null,
        "650": null,
        "675": null,
        "700": null,
        "725": null,
        "750": null,
        "775": null,
        "800": null,
        "825": null,
        "850": null,
        "875": null,
        "900": null
      }
    },
    {
      "block": 18,
      "line_no": 11,
      "nominal_composition": null,
      "product_form": "Pipe",
      "spec_no": "SA–333",
      "type_grade": 3,
      "alloy_desig_uns_no": "K31918 …",
      "class_condition_temper": null,
      "size_thickness_mm": null,
      "min_tensile_strength_mpa": 450,
      "min_yield_strength_mpa": 240,
      "notes": null,
      "values": {
        "40": 241,
        "65": 227,
        "100": 220,
        "125": 216,
        "150": 213,
        "175": 210,
        "200": 207,
        "225": 203,
        "250": 198,
        "275": 192,
        "300": 186,
        "325": 178,
        "350": 170,
        "375": 161,
        "400": 152,
        "425": 142,
        "450": 133,
        "475": 123,
        "500": 114,
        "525": 105,
        "550": null,
        "575": null,
        "600": null,
        "625": null,
        "650": null,
        "675": null,
        "700": null,
        "725": null,
        "750": null,
        "775": null,
        "800": null,
        "825": null,
        "850": null,
        "875": null,
        "900": null
      }
    },
    {
      "block": 18,
      "line_no": 12,
      "nominal_composition": null,
      "product_form": "Tube",
      "spec_no": "SA–334",
      "type_grade": 3,
      "alloy_desig_uns_no": "K31918 …",
      "class_condition_temper": null,
      "size_thickness_mm": null,
      "min_tensile_strength_mpa": 450,
      "min_yield_strength_mpa": 240,
      "notes": null,
      "values": {
        "40": 241,
        "65": 227,
        "100": 220,
        "125": 216,
        "150": 213,
        "175": 210,
        "200": 207,
        "225": 203,
        "250": 198,
        "275": 192,
        "300": 186,
        "325": 178,
        "350": 170,
        "375": 161,
        "400": 152,
        "425": 142,
        "450": 133,
        "475": 123,
        "500": 114,
        "525": 105,
        "550": null,
        "575": null,
        "600": null,
        "625": null,
        "650": null,
        "675": null,
        "700": null,
        "725": null,
        "750": null,
        "775": null,
        "800": null,
        "825": null,
        "850": null,
        "875": null,
        "900": null
      }
    },
    {
      "block": 18,
      "line_no": 13,
      "nominal_composition": null,
      "product_form": "Fittings",
      "spec_no": "SA–420",
      "type_grade": "WPL3",
      "alloy_desig_uns_no": null,
      "class_condition_temper": null,
      "size_thickness_mm": null,
      "min_tensile_strength_mpa": 450,
      "min_yield_strength_mpa": 240,
      "notes": null,
      "values": {
        "40": 241,
        "65": 227,
        "100": 220,
        "125": 216,
        "150": 213,
        "175": 210,
        "200": 207,
        "225": 203,
        "250": 198,
        "275": 192,
        "300": 186,
        "325": 178,
        "350": 170,
        "375": 161,
        "400": 152,
        "425": 142,
        "450": 133,
        "475": 123,
        "500": 114,
        "525": 105,
        "550": null,
        "575": null,
        "600": null,
        "625": null,
        "650": null,
        "675": null,
        "700": null,
        "725": null,
        "750": null,
        "775": null,
        "800": null,
        "825": null,
        "850": null,
