Repository: danivelas0/asme-pcc

File: resources/bpvc_ii_d_metric_2025/table_1a.json (part 23 of 57)
    "External Pressure Chart No.",
    "Notes"
  ],
  "columns_values": [
      "class_condition_temper": null,
      "size_thickness_mm": null,
      "p_no": "11A",
      "group_no": 1,
      "min_tensile_strength_mpa": 690,
      "min_yield_strength_mpa": 515,
      "i": "NP",
      "limits_iii": "93 (Cl. 3 only)",
      "viii_1": "NP",
      "xii": "NP",
      "external_pressure_chart_no": "CS–3",
      "notes": "G20, W5, W12",
      "values": {
        "40": 187,
        "65": 187,
        "100": 173,
        "125": null,
        "150": null,
        "200": null,
        "250": null,
        "300": null,
        "325": null,
        "350": null,
        "375": null,
        "400": null,
        "425": null,
        "450": null,
        "475": null,
        "500": null,
        "525": null,
        "550": null,
        "575": null,
        "600": null,
        "625": null,
        "650": null,
        "675": null,
        "700": null,
        "725": null,
        "750": null,
        "775": null,
        "800": null,
        "825": null,
        "850": null,
        "875": null,
        "900": null
      }
    },
    {
      "block": 16,
      "line_no": 31,
      "nominal_composition": null,
      "product_form": "Smls. pipe",
      "spec_no": "SA–333",
      "type_grade": 8,
      "alloy_desig_uns_no": "K81340",
      "class_condition_temper": null,
      "size_thickness_mm": null,
      "p_no": "11A",
      "group_no": 1,
      "min_tensile_strength_mpa": 690,
      "min_yield_strength_mpa": 515,
      "i": "NP",
      "limits_iii": "NP",
      "viii_1": 121,
      "xii": 121,
      "external_pressure_chart_no": "CS–3 G20, W4",
      "notes": null,
      "values": {
        "40": 197,
        "65": 197,
        "100": 182,
        "125": 178,
        "150": null,
        "200": null,
        "250": null,
        "300": null,
        "325": null,
        "350": null,
        "375": null,
        "400": null,
        "425": null,
        "450": null,
        "475": null,
        "500": null,
        "525": null,
        "550": null,
        "575": null,
        "600": null,
        "625": null,
        "650": null,
        "675": null,
        "700": null,
        "725": null,
        "750": null,
        "775": null,
        "800": null,
        "825": null,
        "850": null,
        "875": null,
        "900": null
      }
    },
    {
      "block": 16,
      "line_no": 32,
      "nominal_composition": null,
      "product_form": "Smls. pipe",
      "spec_no": "SA–333",
      "type_grade": 8,
      "alloy_desig_uns_no": "K81340",
      "class_condition_temper": null,
      "size_thickness_mm": null,
      "p_no": "11A",
      "group_no": 1,
      "min_tensile_strength_mpa": 690,
      "min_yield_strength_mpa": 515,
      "i": "NP",
      "limits_iii": "NP",
      "viii_1": 121,
      "xii": 121,
      "external_pressure_chart_no": "CS–3 G20, W5",
      "notes": null,
      "values": {
        "40": 187,
        "65": 187,
        "100": 173,
        "125": 169,
        "150": null,
        "200": null,
        "250": null,
        "300": null,
        "325": null,
        "350": null,
        "375": null,
        "400": null,
        "425": null,
        "450": null,
        "475": null,
        "500": null,
        "525": null,
        "550": null,
        "575": null,
        "600": null,
        "625": null,
        "650": null,
        "675": null,
        "700": null,
        "725": null,
        "750": null,
        "775": null,
        "800": null,
        "825": null,
        "850": null,
        "875": null,
        "900": null
      }
    },
    {
      "block": 16,
      "line_no": 33,
      "nominal_composition": null,
      "product_form": "Wld. pipe",
      "spec_no": "SA–333",
      "type_grade": 8,
      "alloy_desig_uns_no": "K81340",
      "class_condition_temper": null,
      "size_thickness_mm": null,
      "p_no": "11A",
      "group_no": 1,
      "min_tensile_strength_mpa": 690,
      "min_yield_strength_mpa": 515,
      "i": "NP",
      "limits_iii": "NP",
      "viii_1": 121,
      "xii": 121,
      "external_pressure_chart_no": "CS–3",
      "notes": "G20, G24, W3",
      "values": {
        "40": 168,
        "65": 168,
        "100": 155,
        "125": 152,
        "150": null,
        "200": null,
        "250": null,
        "300": null,
        "325": null,
        "350": null,
        "375": null,
        "400": null,
        "425": null,
        "450": null,
        "475": null,
        "500": null,
        "525": null,
        "550": null,
        "575": null,
        "600": null,
        "625": null,
        "650": null,
        "675": null,
        "700": null,
        "725": null,
        "750": null,
        "775": null,
        "800": null,
        "825": null,
        "850": null,
        "875": null,
        "900": null
      }
    },
    {
      "block": 16,
      "line_no": 34,
      "nominal_composition": null,
      "product_form": "Wld. tube",
      "spec_no": "SA–334",
      "type_grade": 8,
      "alloy_desig_uns_no": "K81340",
      "class_condition_temper": null,
      "size_thickness_mm": null,
      "p_no": "11A",
      "group_no": 1,
      "min_tensile_strength_mpa": 690,
      "min_yield_strength_mpa": 515,
      "i": "NP",
      "limits_iii": "93 (Cl. 3 only)",
      "viii_1": "NP",
      "xii": "NP",
      "external_pressure_chart_no": "CS–3",
      "notes": "G20, W12",
      "values": {
        "40": 197,
        "65": 197,
        "100": 182,
        "125": null,
        "150": null,
        "200": null,
        "250": null,
        "300": null,
        "325": null,
        "350": null,
        "375": null,
        "400": null,
        "425": null,
        "450": null,
        "475": null,
        "500": null,
        "525": null,
        "550": null,
        "575": null,
        "600": null,
        "625": null,
        "650": null,
        "675": null,
        "700": null,
        "725": null,
        "750": null,
        "775": null,
        "800": null,
        "825": null,
        "850": null,
        "875": null,
        "900": null
      }
    },
    {
      "block": 16,
      "line_no": 35,
      "nominal_composition": null,
      "product_form": "Smls. & wld. tube",
      "spec_no": "SA–334",
      "type_grade": 8,
      "alloy_desig_uns_no": "K81340",
      "class_condition_temper": null,
      "size_thickness_mm": null,
      "p_no": "11A",
      "group_no": 1,
      "min_tensile_strength_mpa": 690,
      "min_yield_strength_mpa": 515,
      "i": "NP",
      "limits_iii": "93 (Cl. 3 only)",
      "viii_1": "NP",
      "xii": "NP",
      "external_pressure_chart_no": "CS–3",
      "notes": "G20, W5, W12",
      "values": {
        "40": 187,
        "65": 187,
        "100": 173,
        "125": null,
        "150": null,
        "200": null,
        "250": null,
        "300": null,
        "325": null,
        "350": null,
        "375": null,
        "400": null,
        "425": null,
        "450": null,
        "475": null,
        "500": null,
        "525": null,
        "550": null,
        "575": null,
        "600": null,
        "625": null,
        "650": null,
        "675": null,
        "700": null,
        "725": null,
        "750": null,
        "775": null,
        "800": null,
        "825": null,
        "850": null,
        "875": null,
        "900": null
      }
    },
    {
      "block": 16,
      "line_no": 36,
      "nominal_composition": null,
      "product_form": "Smls. tube",
      "spec_no": "SA–334",
      "type_grade": 8,
      "alloy_desig_uns_no": "K81340",
      "class_condition_temper": null,
      "size_thickness_mm": null,
      "p_no": "11A",
      "group_no": 1,
      "min_tensile_strength_mpa": 690,
      "min_yield_strength_mpa": 515,
      "i": "NP",
      "limits_iii": "NP",
      "viii_1": 121,
      "xii": 121,
      "external_pressure_chart_no": "CS–3 G20, W4",
      "notes": null,
      "values": {
        "40": 197,
        "65": 197,
        "100": 182,
        "125": 178,
        "150": null,
        "200": null,
        "250": null,
        "300": null,
        "325": null,
        "350": null,
        "375": null,
        "400": null,
        "425": null,
        "450": null,
        "475": null,
        "500": null,
        "525": null,
        "550": null,
        "575": null,
        "600": null,
        "625": null,
        "650": null,
        "675": null,
        "700": null,
        "725": null,
        "750": null,
        "775": null,
        "800": null,
        "825": null,
        "850": null,
        "875": null,
        "900": null
      }
    },
    {
      "block": 16,
      "line_no": 37,
      "nominal_composition": null,
      "product_form": "Smls. tube",
      "spec_no": "SA–334",
      "type_grade": 8,
      "alloy_desig_uns_no": "K81340",
      "class_condition_temper": null,
      "size_thickness_mm": null,
      "p_no": "11A",
      "group_no": 1,
      "min_tensile_strength_mpa": 690,
      "min_yield_strength_mpa": 515,
      "i": "NP",
      "limits_iii": "NP",
      "viii_1": 121,
      "xii": 121,
      "external_pressure_chart_no": "CS–3 G20, W5",
      "notes": null,
      "values": {
        "40": 187,
        "65": 187,
        "100": 173,
        "125": 169,
        "150": null,
        "200": null,
        "250": null,
        "300": null,
        "325": null,
        "350": null,
        "375": null,
        "400": null,
        "425": null,
        "450": null,
        "475": null,
        "500": null,
        "525": null,
        "550": null,
        "575": null,
        "600": null,
        "625": null,
        "650": null,
        "675": null,
        "700": null,
        "725": null,
        "750": null,
        "775": null,
        "800": null,
        "825": null,
        "850": null,
        "875": null,
        "900": null
      }
    },
    {
      "block": 16,
      "line_no": 38,
      "nominal_composition": null,
      "product_form": "Wld. tube",
      "spec_no": "SA–334",
      "type_grade": 8,
      "alloy_desig_uns_no": "K81340",
      "class_condition_temper": null,
      "size_thickness_mm": null,
      "p_no": "11A",
      "group_no": 1,
      "min_tensile_strength_mpa": 690,
      "min_yield_strength_mpa": 515,
      "i": "NP",
      "limits_iii": "NP",
      "viii_1": 121,
      "xii": 121,
      "external_pressure_chart_no": "CS–3",
      "notes": "G20, G24, W3",
      "values": {
        "40": 168,
        "65": 168,
        "100": 155,
        "125": 152,
        "150": null,
        "200": null,
        "250": null,
        "300": null,
        "325": null,
        "350": null,
        "375": null,
        "400": null,
        "425": null,
        "450": null,
        "475": null,
        "500": null,
        "525": null,
        "550": null,
        "575": null,
        "600": null,
        "625": null,
        "650": null,
        "675": null,
        "700": null,
        "725": null,
        "750": null,
        "775": null,
        "800": null,
        "825": null,
        "850": null,
        "875": null,
        "900": null
      }
    },
    {
      "block": 16,
      "line_no": 39,
      "nominal_composition": null,
      "product_form": "Plate",
      "spec_no": "SA–353",
      "type_grade": null,
      "alloy_desig_uns_no": "K81340",
      "class_condition_temper": null,
      "size_thickness_mm": null,
      "p_no": "11A",
      "group_no": 1,
      "min_tensile_strength_mpa": 690,
      "min_yield_strength_mpa": 515,
      "i": "NP",
      "limits_iii": "93 (Cl. 3 only)",
      "viii_1": 121,
      "xii": 121,
      "external_pressure_chart_no": "CS–3 G20, W4",
      "notes": null,
      "values": {
        "40": 197,
        "65": 197,
        "100": 182,
        "125": 178,
        "150": null,
        "200": null,
        "250": null,
        "300": null,
        "325": null,
        "350": null,
        "375": null,
        "400": null,
        "425": null,
        "450": null,
        "475": null,
        "500": null,
        "525": null,
        "550": null,
        "575": null,
        "600": null,
        "625": null,
        "650": null,
        "675": null,
        "700": null,
        "725": null,
        "750": null,
        "775": null,
        "800": null,
        "825": null,
        "850": null,
        "875": null,
        "900": null
      }
    },
    {
      "block": 16,
      "line_no": 40,
      "nominal_composition": null,
      "product_form": "Plate",
      "spec_no": "SA–353",
      "type_grade": null,
      "alloy_desig_uns_no": "K81340",
      "class_condition_temper": null,
      "size_thickness_mm": null,
      "p_no": "11A",
      "group_no": 1,
      "min_tensile_strength_mpa": 690,
      "min_yield_strength_mpa": 515,
      "i": "NP",
      "limits_iii": "NP",
      "viii_1": 121,
      "xii": 121,
      "external_pressure_chart_no": "CS–3 G20, W5",
      "notes": null,
      "values": {
        "40": 187,
        "65": 187,
        "100": 173,
        "125": 169,
        "150": null,
        "200": null,
        "250": null,
        "300": null,
        "325": null,
        "350": null,
        "375": null,
        "400": null,
        "425": null,
        "450": null,
        "475": null,
        "500": null,
        "525": null,
        "550": null,
        "575": null,
        "600": null,
        "625": null,
        "650": null,
        "675": null,
        "700": null,
        "725": null,
        "750": null,
        "775": null,
        "800": null,
        "825": null,
        "850": null,
        "875": null,
        "900": null
      }
    },
    {
      "block": 16,
      "line_no": 41,
      "nominal_composition": null,
      "product_form": "Plate",
      "spec_no": "SA–353",
      "type_grade": null,
      "alloy_desig_uns_no": "K81340",
      "class_condition_temper": null,
      "size_thickness_mm": null,
      "p_no": "11A",
      "group_no": 1,
      "min_tensile_strength_mpa": 690,
      "min_yield_strength_mpa": 515,
      "i": "NP",
      "limits_iii": "93 (Cl. 3 only)",
      "viii_1": "NP",
      "xii": "NP",
      "external_pressure_chart_no": "CS–3 G20, W5",
      "notes": null,
      "values": {
        "40": 187,
        "65": 187,
        "100": 173,
        "125": null,
        "150": null,
        "200": null,
        "250": null,
        "300": null,
        "325": null,
        "350": null,
        "375": null,
        "400": null,
        "425": null,
        "450": null,
        "475": null,
        "500": null,
        "525": null,
        "550": null,
        "575": null,
        "600": null,
        "625": null,
        "650": null,
        "675": null,
        "700": null,
        "725": null,
        "750": null,
        "775": null,
        "800": null,
        "825": null,
        "850": null,
        "875": null,
        "900": null
      }
    },
    {
      "block": 16,
      "line_no": 42,
      "nominal_composition": null,
      "product_form": "Smls. & wld. fittings",
      "spec_no": "SA–420",
      "type_grade": "WPL8",
      "alloy_desig_uns_no": "K81340",
      "class_condition_temper": null,
      "size_thickness_mm": null,
      "p_no": "11A",
      "group_no": 1,
      "min_tensile_strength_mpa": 690,
      "min_yield_strength_mpa": 515,
      "i": "NP",
      "limits_iii": "NP",
      "viii_1": 121,
      "xii": 121,
      "external_pressure_chart_no": "CS–3 G20, W4",
      "notes": null,
      "values": {
        "40": 197,
        "65": 197,
        "100": 182,
        "125": 178,
        "150": null,
        "200": null,
        "250": null,
        "300": null,
        "325": null,
        "350": null,
        "375": null,
        "400": null,
        "425": null,
        "450": null,
        "475": null,
        "500": null,
        "525": null,
        "550": null,
        "575": null,
        "600": null,
        "625": null,
        "650": null,
        "675": null,
        "700": null,
        "725": null,
        "750": null,
        "775": null,
        "800": null,
        "825": null,
        "850": null,
        "875": null,
        "900": null
      }
    },
    {
      "block": 16,
      "line_no": 43,
      "nominal_composition": null,
      "product_form": "Smls. & wld. fittings",
      "spec_no": "SA–420",
      "type_grade": "WPL8",
      "alloy_desig_uns_no": "K81340",
      "class_condition_temper": null,
      "size_thickness_mm": null,
      "p_no": "11A",
      "group_no": 1,
      "min_tensile_strength_mpa": 690,
      "min_yield_strength_mpa": 515,
      "i": "NP",
      "limits_iii": "NP",
      "viii_1": 121,
      "xii": 121,
      "external_pressure_chart_no": "CS–3 G20, W3",
      "notes": null,
      "values": {
        "40": 187,
        "65": 187,
        "100": 173,
        "125": 169,
        "150": null,
        "200": null,
        "250": null,
        "300": null,
        "325": null,
        "350": null,
        "375": null,
        "400": null,
        "425": null,
        "450": null,
        "475": null,
        "500": null,
        "525": null,
        "550": null,
        "575": null,
        "600": null,
        "625": null,
        "650": null,
        "675": null,
        "700": null,
        "725": null,
        "750": null,
        "775": null,
        "800": null,
        "825": null,
        "850": null,
        "875": null,
        "900": null
      }
    },
    {
      "block": 16,
      "line_no": 44,
      "nominal_composition": null,
      "product_form": "Forgings",
      "spec_no": "SA–522",
      "type_grade": "I",
      "alloy_desig_uns_no": "K81340",
      "class_condition_temper": null,
      "size_thickness_mm": null,
      "p_no": "11A",
      "group_no": 1,
      "min_tensile_strength_mpa": 690,
      "min_yield_strength_mpa": 515,
      "i": "NP",
      "limits_iii": "93 (Cl. 3 only)",
      "viii_1": 121,
      "xii": 121,
      "external_pressure_chart_no": "CS–3",
      "notes": "G20, S8, W4",
      "values": {
        "40": 197,
        "65": 197,
        "100": 182,
        "125": 178,
        "150": null,
        "200": null,
        "250": null,
        "300": null,
        "325": null,
        "350": null,
        "375": null,
        "400": null,
        "425": null,
        "450": null,
        "475": null,
        "500": null,
        "525": null,
        "550": null,
        "575": null,
        "600": null,
        "625": null,
        "650": null,
        "675": null,
        "700": null,
        "725": null,
        "750": null,
        "775": null,
        "800": null,
        "825": null,
        "850": null,
        "875": null,
        "900": null
      }
    },
    {
      "block": 16,
      "line_no": 45,
      "nominal_composition": null,
      "product_form": "Forgings",
      "spec_no": "SA–522",
      "type_grade": "I",
      "alloy_desig_uns_no": "K81340",
      "class_condition_temper": null,
      "size_thickness_mm": null,
      "p_no": "11A",
      "group_no": 1,
      "min_tensile_strength_mpa": 690,
      "min_yield_strength_mpa": 515,
      "i": "NP",
      "limits_iii": "NP",
      "viii_1": 121,
      "xii": 121,
      "external_pressure_chart_no": "CS–3",
      "notes": "G20, S8, W5",
      "values": {
        "40": 187,
        "65": 187,
        "100": 173,
        "125": 169,
        "150": null,
        "200": null,
        "250": null,
        "300": null,
        "325": null,
        "350": null,
        "375": null,
        "400": null,
        "425": null,
        "450": null,
        "475": null,
        "500": null,
        "525": null,
        "550": null,
        "575": null,
        "600": null,
        "625": null,
        "650": null,
        "675": null,
        "700": null,
        "725": null,
        "750": null,
        "775": null,
        "800": null,
        "825": null,
        "850": null,
        "875": null,
        "900": null
      }
    },
    {
      "block": 17,
      "line_no": 1,
      "nominal_composition": null,
      "product_form": "Plate",
      "spec_no": "SA–553",
      "type_grade": "I",
      "alloy_desig_uns_no": "K81340",
      "class_condition_temper": null,
      "size_thickness_mm": null,
      "p_no": "11A",
      "group_no": 1,
      "min_tensile_strength_mpa": 690,
      "min_yield_strength_mpa": 585,
      "i": "NP",
      "limits_iii": "93 (Cl. 3 only)",
      "viii_1": 121,
      "xii": 121,
      "external_pressure_chart_no": "CS–3 G20, W4",
      "notes": null,
      "values": {
        "40": 197,
        "65": 197,
        "100": 182,
        "125": 178,
        "150": null,
        "200": null,
        "250": null,
        "300": null,
        "325": null,
        "350": null,
        "375": null,
        "400": null,
        "425": null,
        "450": null,
        "475": null,
        "500": null,
        "525": null,
        "550": null,
        "575": null,
        "600": null,
        "625": null,
        "650": null,
        "675": null,
        "700": null,
        "725": null,
        "750": null,
        "775": null,
        "800": null,
        "825": null,
        "850": null,
        "875": null,
        "900": null
      }
    },
    {
      "block": 17,
      "line_no": 2,
      "nominal_composition": null,
      "product_form": "Plate",
      "spec_no": "SA–553",
      "type_grade": "I",
      "alloy_desig_uns_no": "K81340",
      "class_condition_temper": null,
      "size_thickness_mm": null,
      "p_no": "11A",
      "group_no": 1,
      "min_tensile_strength_mpa": 690,
      "min_yield_strength_mpa": 585,
      "i": "NP",
      "limits_iii": "93 (Cl. 3 only)",
      "viii_1": 121,
      "xii": 121,
      "external_pressure_chart_no": "CS–3 G20, W5",
      "notes": null,
      "values": {
        "40": 187,
        "65": 187,
        "100": 173,
        "125": 169,
        "150": null,
        "200": null,
        "250": null,
        "300": null,
        "325": null,
        "350": null,
        "375": null,
        "400": null,
        "425": null,
        "450": null,
        "475": null,
        "500": null,
        "525": null,
        "550": null,
        "575": null,
        "600": null,
        "625": null,
        "650": null,
        "675": null,
        "700": null,
        "725": null,
        "750": null,
        "775": null,
        "800": null,
        "825": null,
        "850": null,
        "875": null,
        "900": null
      }
    },
    {
      "block": 17,
      "line_no": 3,
      "nominal_composition": "46Fe–24Ni–21Cr–6Mo–N",
      "product_form": "Smls. & wld. fittings",
      "spec_no": "SA–403",
      "type_grade": null,
      "alloy_desig_uns_no": "N08367",
      "class_condition_temper": null,
      "size_thickness_mm": null,
      "p_no": 45,
      "group_no": null,
      "min_tensile_strength_mpa": 655,
      "min_yield_strength_mpa": 310,
      "i": "NP",
      "limits_iii": 427,
      "viii_1": 427,
      "xii": "NP",
      "external_pressure_chart_no": "NFN–12",
      "notes": "G5, W12, W14",
      "values": {
        "40": 187,
        "65": 185,
        "100": 179,
        "125": 172,
        "150": 164,
        "200": 152,
        "250": 143,
        "300": 136,
        "325": 133,
        "350": 130,
        "375": 128,
        "400": 126,
        "425": 124,
        "450": 122,
        "475": null,
        "500": null,
        "525": null,
        "550": null,
        "575": null,
        "600": null,
        "625": null,
        "650": null,
        "675": null,
        "700": null,
        "725": null,
        "750": null,
        "775": null,
        "800": null,
        "825": null,
        "850": null,
        "875": null,
        "900": null
      }
    },
    {
      "block": 17,
      "line_no": 4,
      "nominal_composition": "46Fe–24Ni–21Cr–6Mo–N",
      "product_form": "Forgings",
      "spec_no": "SA–182",
      "type_grade": "F62",
      "alloy_desig_uns_no": "N08367",
      "class_condition_temper": null,
      "size_thickness_mm": null,
      "p_no": 45,
      "group_no": null,
      "min_tensile_strength_mpa": 655,
      "min_yield_strength_mpa": 310,
      "i": "NP",
      "limits_iii": 427,
      "viii_1": 427,
      "xii": 343,
      "external_pressure_chart_no": "NFN–12 …",
      "notes": null,
      "values": {
        "40": 187,
        "65": 185,
        "100": 179,
        "125": 172,
        "150": 164,
        "200": 152,
        "250": 143,
        "300": 136,
        "325": 133,
        "350": 130,
        "375": 128,
        "400": 126,
        "425": 124,
        "450": 122,
        "475": null,
        "500": null,
        "525": null,
        "550": null,
        "575": null,
        "600": null,
        "625": null,
        "650": null,
        "675": null,
        "700": null,
        "725": null,
        "750": null,
        "775": null,
        "800": null,
        "825": null,
        "850": null,
        "875": null,
        "900": null
      }
    },
    {
      "block": 17,
      "line_no": 5,
      "nominal_composition": "46Fe–24Ni–21Cr–6Mo–N",
      "product_form": "Forgings",
      "spec_no": "SA–182",
      "type_grade": "F62",
      "alloy_desig_uns_no": "N08367",
      "class_condition_temper": null,
      "size_thickness_mm": null,
      "p_no": 45,
      "group_no": null,
      "min_tensile_strength_mpa": 655,
      "min_yield_strength_mpa": 310,
      "i": "NP",
      "limits_iii": 427,
      "viii_1": 427,
      "xii": 343,
      "external_pressure_chart_no": "NFN–12 G5",
      "notes": null,
      "values": {
        "40": 187,
        "65": 187,
        "100": 186,
        "125": 182,
        "150": 177,
        "200": 170,
        "250": 165,
        "300": 161,
        "325": 160,
        "350": 159,
        "375": 158,
        "400": 157,
        "425": 156,
        "450": 155,
        "475": null,
        "500": null,
        "525": null,
        "550": null,
        "575": null,
        "600": null,
        "625": null,
        "650": null,
        "675": null,
        "700": null,
        "725": null,
        "750": null,
        "775": null,
        "800": null,
        "825": null,
        "850": null,
        "875": null,
        "900": null
      }
    },
    {
      "block": 17,
      "line_no": 6,
      "nominal_composition": "46Fe–24Ni–21Cr–6Mo–N",
      "product_form": "Forgings",
      "spec_no": "SA–965",
      "type_grade": "F62",
      "alloy_desig_uns_no": "N08367",
      "class_condition_temper": null,
      "size_thickness_mm": null,
      "p_no": 45,
      "group_no": null,
      "min_tensile_strength_mpa": 655,
      "min_yield_strength_mpa": 310,
      "i": "NP",
      "limits_iii": 427,
      "viii_1": 427,
      "xii": 343,
      "external_pressure_chart_no": "NFN–12 …",
      "notes": null,
      "values": {
        "40": 187,
        "65": 185,
        "100": 179,
        "125": 172,
        "150": 164,
        "200": 152,
        "250": 143,
        "300": 136,
        "325": 133,
        "350": 130,
        "375": 128,
        "400": 126,
        "425": 124,
        "450": 122,
        "475": null,
        "500": null,
        "525": null,
        "550": null,
        "575": null,
        "600": null,
        "625": null,
        "650": null,
        "675": null,
        "700": null,
        "725": null,
        "750": null,
        "775": null,
        "800": null,
        "825": null,
        "850": null,
        "875": null,
        "900": null
      }
    },
    {
      "block": 17,
      "line_no": 7,
      "nominal_composition": "46Fe–24Ni–21Cr–6Mo–N",
      "product_form": "Forgings",
      "spec_no": "SA–965",
      "type_grade": "F62",
      "alloy_desig_uns_no": "N08367",
      "class_condition_temper": null,
      "size_thickness_mm": null,
      "p_no": 45,
      "group_no": null,
      "min_tensile_strength_mpa": 655,
      "min_yield_strength_mpa": 310,
      "i": "NP",
      "limits_iii": 427,
      "viii_1": 427,
      "xii": 343,
      "external_pressure_chart_no": "NFN–12 G5",
      "notes": null,
      "values": {
        "40": 187,
        "65": 187,
        "100": 186,
        "125": 182,
        "150": 177,
        "200": 170,
        "250": 165,
        "300": 161,
        "325": 160,
        "350": 159,
        "375": 158,
        "400": 157,
        "425": 156,
        "450": 155,
        "475": null,
        "500": null,
        "525": null,
        "550": null,
        "575": null,
        "600": null,
        "625": null,
        "650": null,
        "675": null,
        "700": null,
        "725": null,
        "750": null,
        "775": null,
        "800": null,
        "825": null,
        "850": null,
        "875": null,
        "900": null
      }
    },
    {
      "block": 17,
      "line_no": 8,
      "nominal_composition": "46Fe–24Ni–21Cr–6Mo–N",
      "product_form": "Wld. pipe",
      "spec_no": "SA–312",
      "type_grade": null,
      "alloy_desig_uns_no": "N08367",
      "class_condition_temper": null,
      "size_thickness_mm": ">5",
      "p_no": 45,
      "group_no": null,
      "min_tensile_strength_mpa": 655,
      "min_yield_strength_mpa": 310,
      "i": "NP",
      "limits_iii": 427,
      "viii_1": 427,
      "xii": 343,
      "external_pressure_chart_no": "NFN–12 G24",
      "notes": null,
      "values": {
        "40": 159,
        "65": 157,
        "100": 152,
        "125": 145,
        "150": 139,
        "200": 130,
        "250": 121,
        "300": 115,
        "325": 113,
        "350": 110,
        "375": 109,
        "400": 107,
        "425": 106,
        "450": 104,
        "475": null,
        "500": null,
        "525": null,
        "550": null,
        "575": null,
        "600": null,
        "625": null,
        "650": null,
        "675": null,
        "700": null,
        "725": null,
        "750": null,
        "775": null,
        "800": null,
        "825": null,
        "850": null,
        "875": null,
        "900": null
      }
    },
    {
      "block": 17,
      "line_no": 9,
      "nominal_composition": "46Fe–24Ni–21Cr–6Mo–N",
      "product_form": "Wld. pipe",
      "spec_no": "SA–312",
      "type_grade": null,
      "alloy_desig_uns_no": "N08367",
      "class_condition_temper": null,
      "size_thickness_mm": ">5",
      "p_no": 45,
      "group_no": null,
      "min_tensile_strength_mpa": 655,
      "min_yield_strength_mpa": 310,
      "i": "NP",
      "limits_iii": 427,
      "viii_1": 427,
      "xii": 343,
      "external_pressure_chart_no": "NFN–12 G5, G24",
      "notes": null,
      "values": {
        "40": 159,
        "65": 159,
        "100": 159,
        "125": 155,
        "150": 150,
        "200": 144,
        "250": 140,
        "300": 137,
        "325": 136,
        "350": 135,
        "375": 134,
        "400": 134,
        "425": 132,
        "450": 131,
        "475": null,
        "500": null,
        "525": null,
        "550": null,
        "575": null,
        "600": null,
        "625": null,
        "650": null,
        "675": null,
        "700": null,
        "725": null,
        "750": null,
        "775": null,
        "800": null,
        "825": null,
        "850": null,
        "875": null,
        "900": null
      }
    },
    {
      "block": 17,
      "line_no": 10,
      "nominal_composition": "46Fe–24Ni–21Cr–6Mo–N",
      "product_form": "Smls. pipe",
      "spec_no": "SA–312",
      "type_grade": null,
      "alloy_desig_uns_no": "N08367",
      "class_condition_temper": null,
      "size_thickness_mm": ">5",
      "p_no": 45,
      "group_no": null,
      "min_tensile_strength_mpa": 655,
      "min_yield_strength_mpa": 310,
      "i": "NP",
      "limits_iii": 427,
      "viii_1": 427,
      "xii": 343,
      "external_pressure_chart_no": "NFN–12 …",
      "notes": null,
      "values": {
        "40": 187,
        "65": 185,
        "100": 179,
        "125": 172,
        "150": 164,
        "200": 152,
        "250": 143,
        "300": 136,
        "325": 133,
        "350": 130,
        "375": 128,
        "400": 126,
        "425": 124,
        "450": 122,
        "475": null,
        "500": null,
        "525": null,
        "550": null,
        "575": null,
        "600": null,
        "625": null,
        "650": null,
        "675": null,
        "700": null,
        "725": null,
        "750": null,
        "775": null,
        "800": null,
        "825": null,
        "850": null,
        "875": null,
        "900": null
      }
    },
    {
      "block": 17,
      "line_no": 11,
      "nominal_composition": "46Fe–24Ni–21Cr–6Mo–N",
      "product_form": "Smls. pipe",
      "spec_no": "SA–312",
      "type_grade": null,
      "alloy_desig_uns_no": "N08367",
      "class_condition_temper": null,
      "size_thickness_mm": ">5",
      "p_no": 45,
      "group_no": null,
      "min_tensile_strength_mpa": 655,
      "min_yield_strength_mpa": 310,
      "i": "NP",
      "limits_iii": 427,
      "viii_1": 427,
      "xii": 343,
      "external_pressure_chart_no": "NFN–12 G5",
      "notes": null,
      "values": {
        "40": 187,
        "65": 187,
        "100": 186,
        "125": 182,
        "150": 177,
        "200": 170,
        "250": 165,
        "300": 161,
        "325": 160,
        "350": 159,
        "375": 158,
        "400": 157,
        "425": 156,
        "450": 155,
        "475": null,
        "500": null,
        "525": null,
        "550": null,
        "575": null,
        "600": null,
        "625": null,
        "650": null,
        "675": null,
        "700": null,
        "725": null,
        "750": null,
        "775": null,
        "800": null,
        "825": null,
        "850": null,
        "875": null,
        "900": null
      }
    },
    {
      "block": 17,
      "line_no": 12,
      "nominal_composition": "46Fe–24Ni–21Cr–6Mo–N",
      "product_form": "Wld. tube",
      "spec_no": "SA–688",
      "type_grade": null,
      "alloy_desig_uns_no": "N08367",
      "class_condition_temper": null,
      "size_thickness_mm": ">5",
      "p_no": 45,
      "group_no": null,
      "min_tensile_strength_mpa": 655,
      "min_yield_strength_mpa": 310,
      "i": "NP",
      "limits_iii": 427,
      "viii_1": 427,
      "xii": 343,
      "external_pressure_chart_no": "NFN–12 G24",
      "notes": null,
      "values": {
        "40": 159,
        "65": 157,
        "100": 152,
        "125": 145,
        "150": 139,
        "200": 130,
        "250": 121,
        "300": 115,
        "325": 113,
        "350": 110,
        "375": 109,
        "400": 107,
        "425": 106,
        "450": 104,
        "475": null,
        "500": null,
        "525": null,
        "550": null,
        "575": null,
        "600": null,
        "625": null,
        "650": null,
        "675": null,
        "700": null,
        "725": null,
        "750": null,
        "775": null,
        "800": null,
        "825": null,
        "850": null,
        "875": null,
        "900": null
      }
    },
    {
      "block": 17,
      "line_no": 13,
      "nominal_composition": "46Fe–24Ni–21Cr–6Mo–N",
      "product_form": "Wld. tube",
      "spec_no": "SA–688",
      "type_grade": null,
      "alloy_desig_uns_no": "N08367",
      "class_condition_temper": null,
      "size_thickness_mm": ">5",
      "p_no": 45,
      "group_no": null,
      "min_tensile_strength_mpa": 655,
      "min_yield_strength_mpa": 310,
      "i": "NP",
      "limits_iii": 427,
      "viii_1": 427,
      "xii": 343,
      "external_pressure_chart_no": "NFN–12 G5, G24",
      "notes": null,
      "values": {
        "40": 159,
        "65": 159,
        "100": 159,
        "125": 155,
        "150": 150,
        "200": 144,
        "250": 140,
        "300": 137,
        "325": 136,
        "350": 135,
        "375": 134,
        "400": 134,
        "425": 132,
        "450": 131,
        "475": null,
        "500": null,
        "525": null,
        "550": null,
        "575": null,
        "600": null,
        "625": null,
        "650": null,
        "675": null,
        "700": null,
        "725": null,
        "750": null,
        "775": null,
        "800": null,
        "825": null,
        "850": null,
        "875": null,
        "900": null
      }
    },
    {
      "block": 17,
      "line_no": 14,
      "nominal_composition": "46Fe–24Ni–21Cr–6Mo–N",
      "product_form": "Wld. tube",
      "spec_no": "SA–249",
      "type_grade": null,
      "alloy_desig_uns_no": "N08367",
      "class_condition_temper": null,
      "size_thickness_mm": ">5",
      "p_no": 45,
      "group_no": null,
      "min_tensile_strength_mpa": 655,
      "min_yield_strength_mpa": 310,
      "i": "NP",
      "limits_iii": 427,
      "viii_1": 427,
      "xii": 343,
      "external_pressure_chart_no": "NFN–12 G24",
      "notes": null,
      "values": {
        "40": 159,
        "65": 157,
        "100": 152,
        "125": 145,
        "150": 139,
        "200": 130,
        "250": 121,
        "300": 115,
        "325": 113,
        "350": 110,
        "375": 109,
        "400": 107,
        "425": 106,
        "450": 104,
        "475": null,
        "500": null,
        "525": null,
        "550": null,
        "575": null,
        "600": null,
        "625": null,
        "650": null,
        "675": null,
        "700": null,
        "725": null,
        "750": null,
        "775": null,
        "800": null,
        "825": null,
        "850": null,
        "875": null,
        "900": null
      }
    },
    {
      "block": 17,
      "line_no": 15,
      "nominal_composition": "46Fe–24Ni–21Cr–6Mo–N",
      "product_form": "Wld. tube",
      "spec_no": "SA–249",
      "type_grade": null,
      "alloy_desig_uns_no": "N08367",
      "class_condition_temper": null,
      "size_thickness_mm": ">5",
      "p_no": 45,
      "group_no": null,
      "min_tensile_strength_mpa": 655,
      "min_yield_strength_mpa": 310,
      "i": "NP",
      "limits_iii": 427,
      "viii_1": 427,
      "xii": 343,
      "external_pressure_chart_no": "NFN–12 G5, G24",
      "notes": null,
      "values": {
        "40": 159,
        "65": 159,
        "100": 159,
        "125": 155,
        "150": 150,
        "200": 144,
        "250": 140,
        "300": 137,
        "325": 136,
        "350": 135,
        "375": 134,
        "400": 134,
        "425": 132,
        "450": 131,
        "475": null,
        "500": null,
        "525": null,
        "550": null,
        "575": null,
        "600": null,
        "625": null,
        "650": null,
        "675": null,
        "700": null,
        "725": null,
        "750": null,
        "775": null,
        "800": null,
        "825": null,
        "850": null,
        "875": null,
        "900": null
      }
    },
    {
      "block": 17,
      "line_no": 16,
      "nominal_composition": "46Fe–24Ni–21Cr–6Mo–N",
      "product_form": "Smls. tube",
      "spec_no": "SA–688",
      "type_grade": null,
      "alloy_desig_uns_no": "N08367",
      "class_condition_temper": null,
      "size_thickness_mm": ">5",
      "p_no": 45,
      "group_no": null,
      "min_tensile_strength_mpa": 655,
      "min_yield_strength_mpa": 310,
      "i": "NP",
      "limits_iii": 427,
      "viii_1": 427,
      "xii": 343,
      "external_pressure_chart_no": "NFN–12 …",
      "notes": null,
      "values": {
        "40": 187,
        "65": 185,
        "100": 179,
        "125": 172,
        "150": 164,
        "200": 152,
        "250": 143,
        "300": 136,
        "325": 133,
        "350": 130,
        "375": 128,
        "400": 126,
        "425": 124,
        "450": 122,
        "475": null,
        "500": null,
        "525": null,
        "550": null,
        "575": null,
        "600": null,
        "625": null,
        "650": null,
        "675": null,
        "700": null,
        "725": null,
        "750": null,
        "775": null,
        "800": null,
        "825": null,
        "850": null,
        "875": null,
        "900": null
      }
    },
    {
      "block": 17,
