Repository: danivelas0/asme-pcc

File: resources/bpvc_ii_d_metric_2025/table_2a.json (part 23 of 24)
    "External Pressure Chart No.",
    "Notes"
  ],
  "columns_values": [
      "external_pressure_chart_no": "HA–2",
      "notes": "G7, G9",
      "values": {
        "40": 138,
        "65": 138,
        "100": 138,
        "125": 138,
        "150": 138,
        "200": 138,
        "250": 135,
        "300": 131,
        "325": 129,
        "350": 127,
        "375": 125,
        "400": 124,
        "425": 122,
        "450": 121,
        "475": null,
        "500": null
      }
    },
    {
      "block": 21,
      "line_no": 35,
      "nominal_composition": "23Cr–12Ni",
      "product_form": "Wld. tube",
      "spec_no": "SA–249",
      "type_grade": "TP309S",
      "alloy_desig_uns_no": "S30908",
      "class_condition_temper": null,
      "size_thickness_mm": null,
      "p_no": 8,
      "group_no": 2,
      "min_tensile_strength_mpa": 515,
      "min_yield_strength_mpa": 205,
      "applicability_and_max_temperature_limits_np_not_permitted_spt_supports_only_iii": "NP",
      "viii_2": 427,
      "external_pressure_chart_no": "HA–2",
      "notes": "G7, G18",
      "values": {
        "40": 117,
        "65": 117,
        "100": 117,
        "125": 117,
        "150": 117,
        "200": 117,
        "250": 115,
        "300": 111,
        "325": 109,
        "350": 108,
        "375": 107,
        "400": 105,
        "425": 104,
        "450": 102,
        "475": null,
        "500": null
      }
    },
    {
      "block": 21,
      "line_no": 36,
      "nominal_composition": "23Cr–12Ni",
      "product_form": "Smls. pipe",
      "spec_no": "SA–312",
      "type_grade": "TP309S",
      "alloy_desig_uns_no": "S30908",
      "class_condition_temper": null,
      "size_thickness_mm": null,
      "p_no": 8,
      "group_no": 2,
      "min_tensile_strength_mpa": 515,
      "min_yield_strength_mpa": 205,
      "applicability_and_max_temperature_limits_np_not_permitted_spt_supports_only_iii": "NP",
      "viii_2": 427,
      "external_pressure_chart_no": "HA–2",
      "notes": "G7, G9",
      "values": {
        "40": 138,
        "65": 138,
        "100": 138,
        "125": 138,
        "150": 138,
        "200": 138,
        "250": 135,
        "300": 131,
        "325": 129,
        "350": 127,
        "375": 125,
        "400": 124,
        "425": 122,
        "450": 121,
        "475": null,
        "500": null
      }
    },
    {
      "block": 21,
      "line_no": 37,
      "nominal_composition": "23Cr–12Ni",
      "product_form": "Wld. pipe",
      "spec_no": "SA–312",
      "type_grade": "TP309S",
      "alloy_desig_uns_no": "S30908",
      "class_condition_temper": null,
      "size_thickness_mm": null,
      "p_no": 8,
      "group_no": 2,
      "min_tensile_strength_mpa": 515,
      "min_yield_strength_mpa": 205,
      "applicability_and_max_temperature_limits_np_not_permitted_spt_supports_only_iii": "NP",
      "viii_2": 427,
      "external_pressure_chart_no": "HA–2",
      "notes": "G7, G9, G18",
      "values": {
        "40": 117,
        "65": 117,
        "100": 117,
        "125": 117,
        "150": 117,
        "200": 117,
        "250": 115,
        "300": 111,
        "325": 109,
        "350": 108,
        "375": 107,
        "400": 105,
        "425": 104,
        "450": 102,
        "475": null,
        "500": null
      }
    },
    {
      "block": 21,
      "line_no": 38,
      "nominal_composition": "23Cr–12Ni",
      "product_form": "Wld. pipe",
      "spec_no": "SA–358",
      "type_grade": "309S",
      "alloy_desig_uns_no": "S30908",
      "class_condition_temper": 1,
      "size_thickness_mm": null,
      "p_no": 8,
      "group_no": 2,
      "min_tensile_strength_mpa": 515,
      "min_yield_strength_mpa": 205,
      "applicability_and_max_temperature_limits_np_not_permitted_spt_supports_only_iii": 427,
      "viii_2": "NP",
      "external_pressure_chart_no": "HA–2",
      "notes": "G7",
      "values": {
        "40": 138,
        "65": 138,
        "100": 138,
        "125": 138,
        "150": 138,
        "200": 138,
        "250": 135,
        "300": 131,
        "325": 129,
        "350": 127,
        "375": 125,
        "400": 124,
        "425": 122,
        "450": 121,
        "475": null,
        "500": null
      }
    },
    {
      "block": 21,
      "line_no": 39,
      "nominal_composition": "23Cr–12Ni",
      "product_form": "Wld. pipe",
      "spec_no": "SA–358",
      "type_grade": "309S",
      "alloy_desig_uns_no": "S30908",
      "class_condition_temper": 3,
      "size_thickness_mm": null,
      "p_no": 8,
      "group_no": 2,
      "min_tensile_strength_mpa": 515,
      "min_yield_strength_mpa": 205,
      "applicability_and_max_temperature_limits_np_not_permitted_spt_supports_only_iii": 427,
      "viii_2": "NP",
      "external_pressure_chart_no": "HA–2",
      "notes": "G7",
      "values": {
        "40": 138,
        "65": 138,
        "100": 138,
        "125": 138,
        "150": 138,
        "200": 138,
        "250": 135,
        "300": 131,
        "325": 129,
        "350": 127,
        "375": 125,
        "400": 124,
        "425": 122,
        "450": 121,
        "475": null,
        "500": null
      }
    },
    {
      "block": 21,
      "line_no": 40,
      "nominal_composition": "23Cr–12Ni",
      "product_form": "Wld. pipe",
      "spec_no": "SA–358",
      "type_grade": "309S",
      "alloy_desig_uns_no": "S30908",
      "class_condition_temper": 4,
      "size_thickness_mm": null,
      "p_no": 8,
      "group_no": 2,
      "min_tensile_strength_mpa": 515,
      "min_yield_strength_mpa": 205,
      "applicability_and_max_temperature_limits_np_not_permitted_spt_supports_only_iii": 427,
      "viii_2": "NP",
      "external_pressure_chart_no": "HA–2",
      "notes": "G7",
      "values": {
        "40": 138,
        "65": 138,
        "100": 138,
        "125": 138,
        "150": 138,
        "200": 138,
        "250": 135,
        "300": 131,
        "325": 129,
        "350": 127,
        "375": 125,
        "400": 124,
        "425": 122,
        "450": 121,
        "475": null,
        "500": null
      }
    },
    {
      "block": 21,
      "line_no": 41,
      "nominal_composition": "23Cr–12Ni",
      "product_form": "Bar",
      "spec_no": "SA–479",
      "type_grade": "309S",
      "alloy_desig_uns_no": "S30908",
      "class_condition_temper": null,
      "size_thickness_mm": null,
      "p_no": 8,
      "group_no": 2,
      "min_tensile_strength_mpa": 515,
      "min_yield_strength_mpa": 205,
      "applicability_and_max_temperature_limits_np_not_permitted_spt_supports_only_iii": 427,
      "viii_2": "NP",
      "external_pressure_chart_no": "HA–2",
      "notes": "G7",
      "values": {
        "40": 138,
        "65": 138,
        "100": 138,
        "125": 138,
        "150": 138,
        "200": 138,
        "250": 135,
        "300": 131,
        "325": 129,
        "350": 127,
        "375": 125,
        "400": 124,
        "425": 122,
        "450": 121,
        "475": null,
        "500": null
      }
    },
    {
      "block": 21,
      "line_no": 42,
      "nominal_composition": "23Cr–12Ni",
      "product_form": "Wld. pipe",
      "spec_no": "SA–813",
      "type_grade": "TP309S",
      "alloy_desig_uns_no": "S30908",
      "class_condition_temper": null,
      "size_thickness_mm": null,
      "p_no": 8,
      "group_no": 2,
      "min_tensile_strength_mpa": 515,
      "min_yield_strength_mpa": 205,
      "applicability_and_max_temperature_limits_np_not_permitted_spt_supports_only_iii": "NP",
      "viii_2": 427,
      "external_pressure_chart_no": "HA–2",
      "notes": "G7, G9, G18",
      "values": {
        "40": 117,
        "65": 117,
        "100": 117,
        "125": 117,
        "150": 117,
        "200": 117,
        "250": 115,
        "300": 111,
        "325": 109,
        "350": 108,
        "375": 107,
        "400": 105,
        "425": 104,
        "450": 102,
        "475": null,
        "500": null
      }
    },
    {
      "block": 21,
      "line_no": 43,
      "nominal_composition": "23Cr–12Ni",
      "product_form": "Wld. pipe",
      "spec_no": "SA–814",
      "type_grade": "TP309S",
      "alloy_desig_uns_no": "S30908",
      "class_condition_temper": null,
      "size_thickness_mm": null,
      "p_no": 8,
      "group_no": 2,
      "min_tensile_strength_mpa": 515,
      "min_yield_strength_mpa": 205,
      "applicability_and_max_temperature_limits_np_not_permitted_spt_supports_only_iii": "NP",
      "viii_2": 427,
      "external_pressure_chart_no": "HA–2",
      "notes": "G7, G9, G18",
      "values": {
        "40": 117,
        "65": 117,
        "100": 117,
        "125": 117,
        "150": 117,
        "200": 117,
        "250": 115,
        "300": 111,
        "325": 109,
        "350": 108,
        "375": 107,
        "400": 105,
        "425": 104,
        "450": 102,
        "475": null,
        "500": null
      }
    },
    {
      "block": 21,
      "line_no": 44,
      "nominal_composition": "23Cr–12Ni",
      "product_form": "Smls. tube",
      "spec_no": "SA–213",
      "type_grade": "TP309H",
      "alloy_desig_uns_no": "S30909",
      "class_condition_temper": null,
      "size_thickness_mm": null,
      "p_no": 8,
      "group_no": 2,
      "min_tensile_strength_mpa": 515,
      "min_yield_strength_mpa": 205,
      "applicability_and_max_temperature_limits_np_not_permitted_spt_supports_only_iii": "NP",
      "viii_2": 427,
      "external_pressure_chart_no": "HA–2",
      "notes": "G7",
      "values": {
        "40": 138,
        "65": 138,
        "100": 138,
        "125": 138,
        "150": 138,
        "200": 138,
        "250": 135,
        "300": 131,
        "325": 129,
        "350": 127,
        "375": 125,
        "400": 124,
        "425": 122,
        "450": 121,
        "475": null,
        "500": null
      }
    },
    {
      "block": 21,
      "line_no": 45,
      "nominal_composition": "23Cr–12Ni",
      "product_form": "Plate",
      "spec_no": "SA–240",
      "type_grade": "309H",
      "alloy_desig_uns_no": "S30909",
      "class_condition_temper": null,
      "size_thickness_mm": null,
      "p_no": 8,
      "group_no": 2,
      "min_tensile_strength_mpa": 515,
      "min_yield_strength_mpa": 205,
      "applicability_and_max_temperature_limits_np_not_permitted_spt_supports_only_iii": "NP",
      "viii_2": 427,
      "external_pressure_chart_no": "HA–2",
      "notes": "G7",
      "values": {
        "40": 138,
        "65": 138,
        "100": 138,
        "125": 138,
        "150": 138,
        "200": 138,
        "250": 135,
        "300": 131,
        "325": 129,
        "350": 127,
        "375": 125,
        "400": 124,
        "425": 122,
        "450": 121,
        "475": null,
        "500": null
      }
    },
    {
      "block": 22,
      "line_no": 1,
      "nominal_composition": "23Cr–12Ni",
      "product_form": "Wld. tube",
      "spec_no": "SA–249",
      "type_grade": "TP309H",
      "alloy_desig_uns_no": "S30909",
      "class_condition_temper": null,
      "size_thickness_mm": null,
      "p_no": 8,
      "group_no": 2,
      "min_tensile_strength_mpa": 515,
      "min_yield_strength_mpa": 205,
      "applicability_and_max_temperature_limits_np_not_permitted_spt_supports_only_iii": "NP",
      "viii_2": 427,
      "external_pressure_chart_no": "HA–2",
      "notes": "G7, G18",
      "values": {
        "40": 117,
        "65": 117,
        "100": 117,
        "125": 117,
        "150": 117,
        "200": 117,
        "250": 115,
        "300": 111,
        "325": 109,
        "350": 108,
        "375": 107,
        "400": 105,
        "425": 104,
        "450": 102,
        "475": null,
        "500": null
      }
    },
    {
      "block": 22,
      "line_no": 2,
      "nominal_composition": "23Cr–12Ni",
      "product_form": "Smls. pipe",
      "spec_no": "SA–312",
      "type_grade": "TP309H",
      "alloy_desig_uns_no": "S30909",
      "class_condition_temper": null,
      "size_thickness_mm": null,
      "p_no": 8,
      "group_no": 2,
      "min_tensile_strength_mpa": 515,
      "min_yield_strength_mpa": 205,
      "applicability_and_max_temperature_limits_np_not_permitted_spt_supports_only_iii": "NP",
      "viii_2": 427,
      "external_pressure_chart_no": "HA–2",
      "notes": "G7",
      "values": {
        "40": 138,
        "65": 138,
        "100": 138,
        "125": 138,
        "150": 138,
        "200": 138,
        "250": 135,
        "300": 131,
        "325": 129,
        "350": 127,
        "375": 125,
        "400": 124,
        "425": 122,
        "450": 121,
        "475": null,
        "500": null
      }
    },
    {
      "block": 22,
      "line_no": 3,
      "nominal_composition": "23Cr–12Ni",
      "product_form": "Wld. pipe",
      "spec_no": "SA–312",
      "type_grade": "TP309H",
      "alloy_desig_uns_no": "S30909",
      "class_condition_temper": null,
      "size_thickness_mm": null,
      "p_no": 8,
      "group_no": 2,
      "min_tensile_strength_mpa": 515,
      "min_yield_strength_mpa": 205,
      "applicability_and_max_temperature_limits_np_not_permitted_spt_supports_only_iii": "NP",
      "viii_2": 427,
      "external_pressure_chart_no": "HA–2",
      "notes": "G7, G18",
      "values": {
        "40": 117,
        "65": 117,
        "100": 117,
        "125": 117,
        "150": 117,
        "200": 117,
        "250": 115,
        "300": 111,
        "325": 109,
        "350": 108,
        "375": 107,
        "400": 105,
        "425": 104,
        "450": 102,
        "475": null,
        "500": null
      }
    },
    {
      "block": 22,
      "line_no": 4,
      "nominal_composition": "23Cr–12Ni",
      "product_form": "Bar",
      "spec_no": "SA–479",
      "type_grade": "309H",
      "alloy_desig_uns_no": "S30909",
      "class_condition_temper": null,
      "size_thickness_mm": null,
      "p_no": 8,
      "group_no": 2,
      "min_tensile_strength_mpa": 515,
      "min_yield_strength_mpa": 205,
      "applicability_and_max_temperature_limits_np_not_permitted_spt_supports_only_iii": "NP",
      "viii_2": 427,
      "external_pressure_chart_no": "HA–2",
      "notes": "G7",
      "values": {
        "40": 138,
        "65": 138,
        "100": 138,
        "125": 138,
        "150": 138,
        "200": 138,
        "250": 135,
        "300": 131,
        "325": 129,
        "350": 127,
        "375": 125,
        "400": 124,
        "425": 122,
        "450": 121,
        "475": null,
        "500": null
      }
    },
    {
      "block": 22,
      "line_no": 5,
      "nominal_composition": "23Cr–12Ni",
      "product_form": "Bar",
      "spec_no": "SA/JIS G4303",
      "type_grade": "SUS309S",
      "alloy_desig_uns_no": null,
      "class_condition_temper": null,
      "size_thickness_mm": null,
      "p_no": 8,
      "group_no": 2,
      "min_tensile_strength_mpa": 520,
      "min_yield_strength_mpa": 205,
      "applicability_and_max_temperature_limits_np_not_permitted_spt_supports_only_iii": 427,
      "viii_2": "NP",
      "external_pressure_chart_no": "HA–2",
      "notes": "G7",
      "values": {
        "40": 138,
        "65": 138,
        "100": 138,
        "125": 138,
        "150": 138,
        "200": 138,
        "250": 135,
        "300": 131,
        "325": 129,
        "350": 127,
        "375": 125,
        "400": 124,
        "425": 122,
        "450": 121,
        "475": null,
        "500": null
      }
    },
    {
      "block": 22,
      "line_no": 6,
      "nominal_composition": "23Cr–12Ni–Cb",
      "product_form": "Smls. tube",
      "spec_no": "SA–213",
      "type_grade": "TP309Cb",
      "alloy_desig_uns_no": "S30940",
      "class_condition_temper": null,
      "size_thickness_mm": null,
      "p_no": 8,
      "group_no": 2,
      "min_tensile_strength_mpa": 515,
      "min_yield_strength_mpa": 205,
      "applicability_and_max_temperature_limits_np_not_permitted_spt_supports_only_iii": "NP",
      "viii_2": 427,
      "external_pressure_chart_no": "HA–2",
      "notes": "G7, G9",
      "values": {
        "40": 138,
        "65": 138,
        "100": 138,
        "125": 138,
        "150": 138,
        "200": 138,
        "250": 135,
        "300": 131,
        "325": 129,
        "350": 127,
        "375": 125,
        "400": 124,
        "425": 122,
        "450": 121,
        "475": null,
        "500": null
      }
    },
    {
      "block": 22,
      "line_no": 7,
      "nominal_composition": "23Cr–12Ni–Cb",
      "product_form": "Plate",
      "spec_no": "SA–240",
      "type_grade": "309Cb",
      "alloy_desig_uns_no": "S30940",
      "class_condition_temper": null,
      "size_thickness_mm": null,
      "p_no": 8,
      "group_no": 2,
      "min_tensile_strength_mpa": 515,
      "min_yield_strength_mpa": 205,
      "applicability_and_max_temperature_limits_np_not_permitted_spt_supports_only_iii": "NP",
      "viii_2": 427,
      "external_pressure_chart_no": "HA–2",
      "notes": "G7, G9",
      "values": {
        "40": 138,
        "65": 138,
        "100": 138,
        "125": 138,
        "150": 138,
        "200": 138,
        "250": 135,
        "300": 131,
        "325": 129,
        "350": 127,
        "375": 125,
        "400": 124,
        "425": 122,
        "450": 121,
        "475": null,
        "500": null
      }
    },
    {
      "block": 22,
      "line_no": 8,
      "nominal_composition": "23Cr–12Ni–Cb",
      "product_form": "Wld. tube",
      "spec_no": "SA–249",
      "type_grade": "TP309Cb",
      "alloy_desig_uns_no": "S30940",
      "class_condition_temper": null,
      "size_thickness_mm": null,
      "p_no": 8,
      "group_no": 2,
      "min_tensile_strength_mpa": 515,
      "min_yield_strength_mpa": 205,
      "applicability_and_max_temperature_limits_np_not_permitted_spt_supports_only_iii": "NP",
      "viii_2": 427,
      "external_pressure_chart_no": "HA–2",
      "notes": "G7, G9, G18",
      "values": {
        "40": 117,
        "65": 117,
        "100": 117,
        "125": 117,
        "150": 117,
        "200": 117,
        "250": 115,
        "300": 111,
        "325": 109,
        "350": 108,
        "375": 107,
        "400": 105,
        "425": 104,
        "450": 102,
        "475": null,
        "500": null
      }
    },
    {
      "block": 22,
      "line_no": 9,
      "nominal_composition": "23Cr–12Ni–Cb",
      "product_form": "Smls. pipe",
      "spec_no": "SA–312",
      "type_grade": "TP309Cb",
      "alloy_desig_uns_no": "S30940",
      "class_condition_temper": null,
      "size_thickness_mm": null,
      "p_no": 8,
      "group_no": 2,
      "min_tensile_strength_mpa": 515,
      "min_yield_strength_mpa": 205,
      "applicability_and_max_temperature_limits_np_not_permitted_spt_supports_only_iii": "NP",
      "viii_2": 427,
      "external_pressure_chart_no": "HA–2",
      "notes": "G7, G9",
      "values": {
        "40": 138,
        "65": 138,
        "100": 138,
        "125": 138,
        "150": 138,
        "200": 138,
        "250": 135,
        "300": 131,
        "325": 129,
        "350": 127,
        "375": 125,
        "400": 124,
        "425": 122,
        "450": 121,
        "475": null,
        "500": null
      }
    },
    {
      "block": 22,
      "line_no": 10,
      "nominal_composition": "23Cr–12Ni–Cb",
      "product_form": "Wld. pipe",
      "spec_no": "SA–312",
      "type_grade": "TP309Cb",
      "alloy_desig_uns_no": "S30940",
      "class_condition_temper": null,
      "size_thickness_mm": null,
      "p_no": 8,
      "group_no": 2,
      "min_tensile_strength_mpa": 515,
      "min_yield_strength_mpa": 205,
      "applicability_and_max_temperature_limits_np_not_permitted_spt_supports_only_iii": "NP",
      "viii_2": 427,
      "external_pressure_chart_no": "HA–2",
      "notes": "G7, G9, G18",
      "values": {
        "40": 117,
        "65": 117,
        "100": 117,
        "125": 117,
        "150": 117,
        "200": 117,
        "250": 115,
        "300": 111,
        "325": 109,
        "350": 108,
        "375": 107,
        "400": 105,
        "425": 104,
        "450": 102,
        "475": null,
        "500": null
      }
    },
    {
      "block": 22,
      "line_no": 11,
      "nominal_composition": "23Cr–12Ni–Cb",
      "product_form": "Wld. pipe",
      "spec_no": "SA–813",
      "type_grade": "TP309Cb",
      "alloy_desig_uns_no": "S30940",
      "class_condition_temper": null,
      "size_thickness_mm": null,
      "p_no": 8,
      "group_no": 2,
      "min_tensile_strength_mpa": 515,
      "min_yield_strength_mpa": 205,
      "applicability_and_max_temperature_limits_np_not_permitted_spt_supports_only_iii": "NP",
      "viii_2": 427,
      "external_pressure_chart_no": "HA–2",
      "notes": "G7, G9, G18",
      "values": {
        "40": 117,
        "65": 117,
        "100": 117,
        "125": 117,
        "150": 117,
        "200": 117,
        "250": 115,
        "300": 111,
        "325": 109,
        "350": 108,
        "375": 107,
        "400": 105,
        "425": 104,
        "450": 102,
        "475": null,
        "500": null
      }
    },
    {
      "block": 22,
      "line_no": 12,
      "nominal_composition": "23Cr–12Ni–Cb",
      "product_form": "Wld. pipe",
      "spec_no": "SA–814",
      "type_grade": "TP309Cb",
      "alloy_desig_uns_no": "S30940",
      "class_condition_temper": null,
      "size_thickness_mm": null,
      "p_no": 8,
      "group_no": 2,
      "min_tensile_strength_mpa": 515,
      "min_yield_strength_mpa": 205,
      "applicability_and_max_temperature_limits_np_not_permitted_spt_supports_only_iii": "NP",
      "viii_2": 427,
      "external_pressure_chart_no": "HA–2",
      "notes": "G7, G9, G18",
      "values": {
        "40": 117,
        "65": 117,
        "100": 117,
        "125": 117,
        "150": 117,
        "200": 117,
        "250": 115,
        "300": 111,
        "325": 109,
        "350": 108,
        "375": 107,
        "400": 105,
        "425": 104,
        "450": 102,
        "475": null,
        "500": null
      }
    },
    {
      "block": 22,
      "line_no": 13,
      "nominal_composition": "24Cr–22Ni–6Mo–2W–Cu–N Forgings",
      "product_form": null,
      "spec_no": "SA–182",
      "type_grade": "F58",
      "alloy_desig_uns_no": "S31266",
      "class_condition_temper": null,
      "size_thickness_mm": null,
      "p_no": 45,
      "group_no": null,
      "min_tensile_strength_mpa": 750,
      "min_yield_strength_mpa": 420,
      "applicability_and_max_temperature_limits_np_not_permitted_spt_supports_only_iii": "NP",
      "viii_2": 427,
      "external_pressure_chart_no": "HA–10",
      "notes": "G7",
      "values": {
        "40": 250,
        "65": 248,
        "100": 245,
        "125": 239,
        "150": 232,
        "200": 223,
        "250": 217,
        "300": 213,
        "325": 211,
        "350": 209,
        "375": 208,
        "400": 206,
        "425": 205,
        "450": 202,
        "475": null,
        "500": null
      }
    },
    {
      "block": 22,
      "line_no": 14,
      "nominal_composition": "24Cr–22Ni–6Mo–2W–Cu–N Forgings",
      "product_form": null,
      "spec_no": "SA–240",
      "type_grade": null,
      "alloy_desig_uns_no": "S31266",
      "class_condition_temper": null,
      "size_thickness_mm": null,
      "p_no": 45,
      "group_no": null,
      "min_tensile_strength_mpa": 750,
      "min_yield_strength_mpa": 420,
      "applicability_and_max_temperature_limits_np_not_permitted_spt_supports_only_iii": "NP",
      "viii_2": 427,
      "external_pressure_chart_no": "HA–10",
      "notes": "G7",
      "values": {
        "40": 250,
        "65": 248,
        "100": 245,
        "125": 239,
        "150": 232,
        "200": 223,
        "250": 217,
        "300": 213,
        "325": 211,
        "350": 209,
        "375": 208,
        "400": 206,
        "425": 205,
        "450": 202,
        "475": null,
        "500": null
      }
    },
    {
      "block": 22,
      "line_no": 15,
      "nominal_composition": "24Cr–22Ni–6Mo–2W–Cu–N Wld. pipe",
      "product_form": null,
      "spec_no": "SA–358",
      "type_grade": null,
      "alloy_desig_uns_no": "S31266",
      "class_condition_temper": null,
      "size_thickness_mm": null,
      "p_no": 45,
      "group_no": null,
      "min_tensile_strength_mpa": 750,
      "min_yield_strength_mpa": 420,
      "applicability_and_max_temperature_limits_np_not_permitted_spt_supports_only_iii": "NP",
      "viii_2": 427,
      "external_pressure_chart_no": "HA–10",
      "notes": "G7",
      "values": {
        "40": 213,
        "65": 211,
        "100": 209,
        "125": 203,
        "150": 197,
        "200": 190,
        "250": 184,
        "300": 181,
        "325": 179,
        "350": 178,
        "375": 177,
        "400": 175,
        "425": 174,
        "450": 172,
        "475": null,
        "500": null
      }
    },
    {
      "block": 22,
      "line_no": 16,
      "nominal_composition": "25Cr–5Ni–3Mo–2Cu",
      "product_form": "Plate",
      "spec_no": "SA–240",
      "type_grade": 255,
      "alloy_desig_uns_no": "S32550",
      "class_condition_temper": null,
      "size_thickness_mm": null,
      "p_no": "10H",
      "group_no": 1,
      "min_tensile_strength_mpa": 760,
      "min_yield_strength_mpa": 550,
      "applicability_and_max_temperature_limits_np_not_permitted_spt_supports_only_iii": "NP",
      "viii_2": 260,
      "external_pressure_chart_no": "HA–5",
      "notes": "G7",
      "values": {
        "40": 253,
        "65": 252,
        "100": 251,
        "125": 244,
        "150": 237,
        "200": 230,
        "250": 227,
        "300": 226,
        "325": null,
        "350": null,
        "375": null,
        "400": null,
        "425": null,
        "450": null,
        "475": null,
        "500": null
      }
    },
    {
      "block": 22,
      "line_no": 17,
      "nominal_composition": "25Cr–6Ni–Mo–N",
      "product_form": "Plate",
      "spec_no": "SA–240",
      "type_grade": null,
      "alloy_desig_uns_no": "S31200",
      "class_condition_temper": null,
      "size_thickness_mm": null,
      "p_no": "10H",
      "group_no": 1,
      "min_tensile_strength_mpa": 690,
      "min_yield_strength_mpa": 450,
      "applicability_and_max_temperature_limits_np_not_permitted_spt_supports_only_iii": "NP",
      "viii_2": 316,
      "external_pressure_chart_no": "HA–5",
      "notes": "G7, G13",
      "values": {
        "40": 230,
        "65": 230,
        "100": 229,
        "125": 224,
        "150": 218,
        "200": 212,
        "250": 210,
        "300": 210,
        "325": 210,
        "350": null,
        "375": null,
        "400": null,
        "425": null,
        "450": null,
        "475": null,
        "500": null
      }
    },
    {
      "block": 22,
      "line_no": 18,
      "nominal_composition": "25Cr–12Ni",
      "product_form": "Castings",
      "spec_no": "SA–351",
      "type_grade": "CH8",
      "alloy_desig_uns_no": "J93400",
      "class_condition_temper": null,
      "size_thickness_mm": null,
      "p_no": 8,
      "group_no": 2,
      "min_tensile_strength_mpa": 450,
      "min_yield_strength_mpa": 195,
      "applicability_and_max_temperature_limits_np_not_permitted_spt_supports_only_iii": 427,
      "viii_2": 427,
      "external_pressure_chart_no": "HA–3",
      "notes": "G7, G9, G10, G13",
      "values": {
        "40": 129,
        "65": 129,
        "100": 129,
        "125": 128,
        "150": 127,
        "200": 124,
        "250": 122,
        "300": 119,
        "325": 117,
        "350": 114,
        "375": 112,
        "400": 110,
        "425": 106,
        "450": 103,
        "475": null,
        "500": null
      }
    },
    {
      "block": 22,
      "line_no": 19,
      "nominal_composition": "25Cr–12Ni",
      "product_form": "Cast pipe",
      "spec_no": "SA–451",
      "type_grade": "CPH8",
      "alloy_desig_uns_no": "J93400",
      "class_condition_temper": null,
      "size_thickness_mm": null,
      "p_no": 8,
      "group_no": 2,
      "min_tensile_strength_mpa": 450,
      "min_yield_strength_mpa": 195,
      "applicability_and_max_temperature_limits_np_not_permitted_spt_supports_only_iii": 427,
      "viii_2": "NP",
      "external_pressure_chart_no": "HA–3",
      "notes": "G7, G13",
      "values": {
        "40": 129,
        "65": 129,
        "100": 129,
        "125": 128,
        "150": 127,
        "200": 124,
        "250": 122,
        "300": 119,
        "325": 117,
        "350": 114,
        "375": 112,
        "400": 110,
        "425": 106,
        "450": 103,
        "475": null,
        "500": null
      }
    },
    {
      "block": 22,
      "line_no": 20,
      "nominal_composition": "25Cr–12Ni",
      "product_form": "Castings",
      "spec_no": "SA–351",
      "type_grade": "CH20",
      "alloy_desig_uns_no": "J93402",
      "class_condition_temper": null,
      "size_thickness_mm": null,
      "p_no": 8,
      "group_no": 2,
      "min_tensile_strength_mpa": 485,
      "min_yield_strength_mpa": 205,
      "applicability_and_max_temperature_limits_np_not_permitted_spt_supports_only_iii": 427,
      "viii_2": 427,
      "external_pressure_chart_no": "HA–2",
      "notes": "G7",
      "values": {
        "40": 138,
        "65": 138,
        "100": 138,
        "125": 138,
        "150": 137,
        "200": 134,
        "250": 131,
        "300": 128,
        "325": 125,
        "350": 123,
        "375": 120,
        "400": 117,
        "425": 114,
        "450": 111,
        "475": null,
        "500": null
      }
    },
    {
      "block": 22,
      "line_no": 21,
      "nominal_composition": "25Cr–12Ni",
      "product_form": "Cast pipe",
      "spec_no": "SA–451",
      "type_grade": "CPH20",
      "alloy_desig_uns_no": "J93402",
      "class_condition_temper": null,
      "size_thickness_mm": null,
      "p_no": 8,
      "group_no": 2,
      "min_tensile_strength_mpa": 485,
      "min_yield_strength_mpa": 205,
      "applicability_and_max_temperature_limits_np_not_permitted_spt_supports_only_iii": 427,
      "viii_2": "NP",
      "external_pressure_chart_no": "HA–2",
      "notes": "G7",
      "values": {
        "40": 138,
        "65": 138,
        "100": 138,
        "125": 138,
        "150": 137,
        "200": 134,
        "250": 131,
        "300": 128,
        "325": 125,
        "350": 123,
        "375": 120,
        "400": 117,
        "425": 114,
        "450": 111,
        "475": null,
        "500": null
      }
    },
    {
      "block": 22,
      "line_no": 22,
      "nominal_composition": "25Cr–20Ni",
      "product_form": "Castings",
      "spec_no": "SA–351",
      "type_grade": "CK20",
      "alloy_desig_uns_no": "J94202",
      "class_condition_temper": null,
      "size_thickness_mm": null,
      "p_no": 8,
      "group_no": 2,
      "min_tensile_strength_mpa": 450,
      "min_yield_strength_mpa": 195,
      "applicability_and_max_temperature_limits_np_not_permitted_spt_supports_only_iii": 427,
      "viii_2": 427,
      "external_pressure_chart_no": "HA–3",
      "notes": "G7",
      "values": {
        "40": 129,
        "65": 129,
        "100": 129,
        "125": 128,
        "150": 127,
        "200": 124,
        "250": 122,
        "300": 119,
        "325": 117,
        "350": 114,
        "375": 112,
        "400": 110,
        "425": 106,
        "450": 103,
        "475": null,
        "500": null
      }
    },
    {
      "block": 22,
      "line_no": 23,
      "nominal_composition": "25Cr–20Ni",
      "product_form": "Cast pipe",
      "spec_no": "SA–451",
      "type_grade": "CPK20",
      "alloy_desig_uns_no": "J94202",
      "class_condition_temper": null,
      "size_thickness_mm": null,
      "p_no": 8,
      "group_no": 2,
      "min_tensile_strength_mpa": 450,
      "min_yield_strength_mpa": 195,
      "applicability_and_max_temperature_limits_np_not_permitted_spt_supports_only_iii": 427,
      "viii_2": "NP",
      "external_pressure_chart_no": "HA–3",
      "notes": "G7",
      "values": {
        "40": 129,
        "65": 129,
        "100": 129,
        "125": 128,
        "150": 127,
        "200": 124,
        "250": 122,
        "300": 119,
        "325": 117,
        "350": 114,
        "375": 112,
        "400": 110,
        "425": 106,
        "450": 103,
        "475": null,
        "500": null
      }
    },
    {
      "block": 22,
      "line_no": 24,
      "nominal_composition": "25Cr–20Ni",
      "product_form": "Forgings",
      "spec_no": "SA–182",
      "type_grade": "F310",
      "alloy_desig_uns_no": "S31000",
      "class_condition_temper": null,
      "size_thickness_mm": "≤130",
      "p_no": 8,
      "group_no": 2,
      "min_tensile_strength_mpa": 515,
      "min_yield_strength_mpa": 205,
      "applicability_and_max_temperature_limits_np_not_permitted_spt_supports_only_iii": "NP",
      "viii_2": 427,
      "external_pressure_chart_no": "HA–2",
      "notes": "G7, G9, G11, G12",
      "values": {
        "40": 138,
        "65": 138,
        "100": 138,
        "125": 138,
        "150": 138,
        "200": 138,
        "250": 134,
        "300": 129,
        "325": 127,
        "350": 125,
        "375": 123,
        "400": 122,
        "425": 120,
        "450": 118,
        "475": null,
        "500": null
      }
    },
    {
      "block": 22,
      "line_no": 25,
      "nominal_composition": "25Cr–20Ni",
      "product_form": "Forgings",
      "spec_no": "SA–965",
      "type_grade": "F310",
      "alloy_desig_uns_no": "S31000",
      "class_condition_temper": null,
      "size_thickness_mm": null,
      "p_no": 8,
      "group_no": 2,
      "min_tensile_strength_mpa": 515,
      "min_yield_strength_mpa": 205,
      "applicability_and_max_temperature_limits_np_not_permitted_spt_supports_only_iii": 427,
      "viii_2": 427,
      "external_pressure_chart_no": "HA–2",
      "notes": "G7, G9, G11, G12",
      "values": {
        "40": 138,
        "65": 138,
        "100": 138,
        "125": 138,
        "150": 138,
        "200": 138,
        "250": 134,
        "300": 129,
        "325": 127,
        "350": 125,
        "375": 123,
        "400": 122,
        "425": 120,
        "450": 118,
        "475": null,
        "500": null
      }
    },
    {
      "block": 22,
      "line_no": 26,
      "nominal_composition": "25Cr–20Ni",
      "product_form": "Smls. tube",
      "spec_no": "SA–213",
      "type_grade": "TP310S",
      "alloy_desig_uns_no": "S31008",
      "class_condition_temper": null,
      "size_thickness_mm": null,
      "p_no": 8,
      "group_no": 2,
      "min_tensile_strength_mpa": 515,
      "min_yield_strength_mpa": 205,
      "applicability_and_max_temperature_limits_np_not_permitted_spt_supports_only_iii": "NP",
      "viii_2": 427,
      "external_pressure_chart_no": "HA–2",
      "notes": "G7, G9, G11, G12",
      "values": {
        "40": 138,
        "65": 138,
        "100": 138,
        "125": 138,
        "150": 138,
        "200": 138,
        "250": 134,
        "300": 129,
        "325": 127,
        "350": 125,
        "375": 123,
        "400": 122,
        "425": 120,
        "450": 118,
        "475": null,
        "500": null
      }
    },
    {
      "block": 22,
      "line_no": 27,
      "nominal_composition": "25Cr–20Ni",
      "product_form": "Plate",
      "spec_no": "SA–240",
      "type_grade": "310S",
      "alloy_desig_uns_no": "S31008",
      "class_condition_temper": null,
      "size_thickness_mm": null,
      "p_no": 8,
      "group_no": 2,
      "min_tensile_strength_mpa": 515,
      "min_yield_strength_mpa": 205,
      "applicability_and_max_temperature_limits_np_not_permitted_spt_supports_only_iii": "NP",
      "viii_2": 427,
      "external_pressure_chart_no": "HA–2",
      "notes": "G7, G9, G11, G12",
      "values": {
        "40": 138,
        "65": 138,
        "100": 138,
        "125": 138,
        "150": 138,
        "200": 138,
        "250": 134,
        "300": 129,
        "325": 127,
        "350": 125,
        "375": 123,
        "400": 122,
        "425": 120,
        "450": 118,
        "475": null,
        "500": null
      }
    },
    {
      "block": 22,
      "line_no": 28,
      "nominal_composition": "25Cr–20Ni",
      "product_form": "Wld. tube",
      "spec_no": "SA–249",
      "type_grade": "TP310S",
      "alloy_desig_uns_no": "S31008",
      "class_condition_temper": null,
      "size_thickness_mm": null,
      "p_no": 8,
      "group_no": 2,
      "min_tensile_strength_mpa": 515,
      "min_yield_strength_mpa": 205,
      "applicability_and_max_temperature_limits_np_not_permitted_spt_supports_only_iii": "NP",
      "viii_2": 427,
      "external_pressure_chart_no": "HA–2",
      "notes": "G7, G9, G11, G12, G18",
      "values": {
        "40": 117,
        "65": 117,
        "100": 117,
        "125": 117,
        "150": 117,
        "200": 117,
        "250": 114,
        "300": 109,
        "325": 108,
        "350": 106,
        "375": 105,
        "400": 103,
        "425": 102,
        "450": 101,
        "475": null,
        "500": null
      }
    },
    {
      "block": 22,
      "line_no": 29,
      "nominal_composition": "25Cr–20Ni",
      "product_form": "Smls. pipe",
      "spec_no": "SA–312",
      "type_grade": "TP310S",
      "alloy_desig_uns_no": "S31008",
      "class_condition_temper": null,
      "size_thickness_mm": null,
      "p_no": 8,
      "group_no": 2,
      "min_tensile_strength_mpa": 515,
      "min_yield_strength_mpa": 205,
      "applicability_and_max_temperature_limits_np_not_permitted_spt_supports_only_iii": "NP",
      "viii_2": 427,
      "external_pressure_chart_no": "HA–2",
      "notes": "G7, G9, G11, G12",
      "values": {
        "40": 138,
        "65": 138,
        "100": 138,
        "125": 138,
        "150": 138,
        "200": 138,
        "250": 134,
        "300": 129,
        "325": 127,
        "350": 125,
        "375": 123,
        "400": 122,
        "425": 120,
        "450": 118,
        "475": null,
        "500": null
      }
    },
    {
      "block": 22,
      "line_no": 30,
      "nominal_composition": "25Cr–20Ni",
      "product_form": "Wld. pipe",
      "spec_no": "SA–312",
      "type_grade": "TP310S",
      "alloy_desig_uns_no": "S31008",
      "class_condition_temper": null,
      "size_thickness_mm": null,
      "p_no": 8,
      "group_no": 2,
      "min_tensile_strength_mpa": 515,
      "min_yield_strength_mpa": 205,
      "applicability_and_max_temperature_limits_np_not_permitted_spt_supports_only_iii": "NP",
      "viii_2": 427,
      "external_pressure_chart_no": "HA–2",
      "notes": "G7, G9, G11, G12, G18",
      "values": {
        "40": 117,
        "65": 117,
        "100": 117,
        "125": 117,
        "150": 117,
        "200": 117,
        "250": 114,
        "300": 109,
        "325": 108,
        "350": 106,
        "375": 105,
        "400": 103,
        "425": 102,
        "450": 101,
        "475": null,
        "500": null
      }
    },
    {
      "block": 22,
      "line_no": 31,
      "nominal_composition": "25Cr–20Ni",
      "product_form": "Wld. pipe",
      "spec_no": "SA–358",
      "type_grade": "310S",
      "alloy_desig_uns_no": "S31008",
      "class_condition_temper": 1,
      "size_thickness_mm": null,
      "p_no": 8,
      "group_no": 2,
      "min_tensile_strength_mpa": 515,
      "min_yield_strength_mpa": 205,
      "applicability_and_max_temperature_limits_np_not_permitted_spt_supports_only_iii": 427,
      "viii_2": "NP",
      "external_pressure_chart_no": "HA–2",
      "notes": "G7",
      "values": {
        "40": 138,
        "65": 138,
        "100": 138,
        "125": 138,
        "150": 138,
        "200": 138,
        "250": 134,
        "300": 129,
        "325": 127,
        "350": 125,
        "375": 123,
        "400": 122,
        "425": 120,
        "450": 118,
        "475": null,
        "500": null
      }
    },
    {
      "block": 22,
