Repository: danivelas0/asme-pcc

File: resources/bpvc_ii_d_metric_2025/table_u.json (part 23 of 61)
    "Size/Thickness, mm",
    "Min. Tensile Strength, MPa"
  ],
  "columns_values": [
        "250": 426,
        "300": 426,
        "325": 425,
        "350": 425,
        "375": 424,
        "400": 421,
        "425": 417,
        "450": 413,
        "475": 406,
        "500": 398,
        "525": 387,
        "550": 379,
        "575": 370,
        "600": 359,
        "625": 347,
        "650": 332,
        "675": null,
        "700": null,
        "725": null,
        "750": null,
        "775": null,
        "800": null,
        "825": null,
        "850": null,
        "875": null,
        "900": null
      }
    },
    {
      "block": 21,
      "line_no": 7,
      "nominal_composition": "16Cr–12Ni–2Mo",
      "product_form": "Plate",
      "spec_no": "SA–240",
      "type_grade": "316L",
      "alloy_desig_uns_no": "S31603",
      "class_condition_temper": null,
      "size_thickness_mm": null,
      "min_tensile_strength_mpa": 485,
      "values": {
        "40": 483,
        "100": 467,
        "150": 441,
        "200": 429,
        "250": 426,
        "300": 426,
        "325": 425,
        "350": 425,
        "375": 424,
        "400": 421,
        "425": 417,
        "450": 413,
        "475": 406,
        "500": 398,
        "525": 387,
        "550": 379,
        "575": 370,
        "600": 359,
        "625": 347,
        "650": 332,
        "675": null,
        "700": null,
        "725": null,
        "750": null,
        "775": null,
        "800": null,
        "825": null,
        "850": null,
        "875": null,
        "900": null
      }
    },
    {
      "block": 21,
      "line_no": 8,
      "nominal_composition": "16Cr–12Ni–2Mo",
      "product_form": "Wld. tube",
      "spec_no": "SA–249",
      "type_grade": "TP316L",
      "alloy_desig_uns_no": "S31603",
      "class_condition_temper": null,
      "size_thickness_mm": null,
      "min_tensile_strength_mpa": 485,
      "values": {
        "40": 483,
        "100": 467,
        "150": 441,
        "200": 429,
        "250": 426,
        "300": 426,
        "325": 425,
        "350": 425,
        "375": 424,
        "400": 421,
        "425": 417,
        "450": 413,
        "475": 406,
        "500": 398,
        "525": 387,
        "550": 379,
        "575": 370,
        "600": 359,
        "625": 347,
        "650": 332,
        "675": null,
        "700": null,
        "725": null,
        "750": null,
        "775": null,
        "800": null,
        "825": null,
        "850": null,
        "875": null,
        "900": null
      }
    },
    {
      "block": 21,
      "line_no": 9,
      "nominal_composition": "16Cr–12Ni–2Mo",
      "product_form": "Smls. & wld. pipe",
      "spec_no": "SA–312",
      "type_grade": "TP316L",
      "alloy_desig_uns_no": "S31603",
      "class_condition_temper": null,
      "size_thickness_mm": null,
      "min_tensile_strength_mpa": 485,
      "values": {
        "40": 483,
        "100": 467,
        "150": 441,
        "200": 429,
        "250": 426,
        "300": 426,
        "325": 425,
        "350": 425,
        "375": 424,
        "400": 421,
        "425": 417,
        "450": 413,
        "475": 406,
        "500": 398,
        "525": 387,
        "550": 379,
        "575": 370,
        "600": 359,
        "625": 347,
        "650": 332,
        "675": null,
        "700": null,
        "725": null,
        "750": null,
        "775": null,
        "800": null,
        "825": null,
        "850": null,
        "875": null,
        "900": null
      }
    },
    {
      "block": 21,
      "line_no": 10,
      "nominal_composition": "16Cr–12Ni–2Mo",
      "product_form": "Wld. pipe",
      "spec_no": "SA–358",
      "type_grade": "316L",
      "alloy_desig_uns_no": "S31603",
      "class_condition_temper": 1,
      "size_thickness_mm": null,
      "min_tensile_strength_mpa": 485,
      "values": {
        "40": 483,
        "100": 467,
        "150": 441,
        "200": 429,
        "250": 426,
        "300": 426,
        "325": 425,
        "350": 425,
        "375": 424,
        "400": 421,
        "425": 417,
        "450": 413,
        "475": 406,
        "500": 398,
        "525": 387,
        "550": 379,
        "575": 370,
        "600": 359,
        "625": 347,
        "650": 332,
        "675": null,
        "700": null,
        "725": null,
        "750": null,
        "775": null,
        "800": null,
        "825": null,
        "850": null,
        "875": null,
        "900": null
      }
    },
    {
      "block": 21,
      "line_no": 11,
      "nominal_composition": "16Cr–12Ni–2Mo",
      "product_form": "Wld. pipe",
      "spec_no": "SA–358",
      "type_grade": "316L",
      "alloy_desig_uns_no": "S31603",
      "class_condition_temper": 3,
      "size_thickness_mm": null,
      "min_tensile_strength_mpa": 485,
      "values": {
        "40": 483,
        "100": 467,
        "150": 441,
        "200": 429,
        "250": 426,
        "300": 426,
        "325": 425,
        "350": 425,
        "375": 424,
        "400": 421,
        "425": 417,
        "450": 413,
        "475": 406,
        "500": 398,
        "525": 387,
        "550": 379,
        "575": 370,
        "600": 359,
        "625": 347,
        "650": 332,
        "675": null,
        "700": null,
        "725": null,
        "750": null,
        "775": null,
        "800": null,
        "825": null,
        "850": null,
        "875": null,
        "900": null
      }
    },
    {
      "block": 21,
      "line_no": 12,
      "nominal_composition": "16Cr–12Ni–2Mo",
      "product_form": "Wld. pipe",
      "spec_no": "SA–358",
      "type_grade": "316L",
      "alloy_desig_uns_no": "S31603",
      "class_condition_temper": 4,
      "size_thickness_mm": null,
      "min_tensile_strength_mpa": 485,
      "values": {
        "40": 483,
        "100": 467,
        "150": 441,
        "200": 429,
        "250": 426,
        "300": 426,
        "325": 425,
        "350": 425,
        "375": 424,
        "400": 421,
        "425": 417,
        "450": 413,
        "475": 406,
        "500": 398,
        "525": 387,
        "550": 379,
        "575": 370,
        "600": 359,
        "625": 347,
        "650": 332,
        "675": null,
        "700": null,
        "725": null,
        "750": null,
        "775": null,
        "800": null,
        "825": null,
        "850": null,
        "875": null,
        "900": null
      }
    },
    {
      "block": 21,
      "line_no": 13,
      "nominal_composition": "16Cr–12Ni–2Mo",
      "product_form": "Smls. & wld. ftgs.",
      "spec_no": "SA–403",
      "type_grade": "316L",
      "alloy_desig_uns_no": "S31603",
      "class_condition_temper": null,
      "size_thickness_mm": null,
      "min_tensile_strength_mpa": 485,
      "values": {
        "40": 483,
        "100": 467,
        "150": 441,
        "200": 429,
        "250": 426,
        "300": 426,
        "325": 425,
        "350": 425,
        "375": 424,
        "400": 421,
        "425": 417,
        "450": 413,
        "475": 406,
        "500": 398,
        "525": 387,
        "550": 379,
        "575": 370,
        "600": 359,
        "625": 347,
        "650": 332,
        "675": null,
        "700": null,
        "725": null,
        "750": null,
        "775": null,
        "800": null,
        "825": null,
        "850": null,
        "875": null,
        "900": null
      }
    },
    {
      "block": 21,
      "line_no": 14,
      "nominal_composition": "16Cr–12Ni–2Mo",
      "product_form": "Wld. pipe",
      "spec_no": "SA–409",
      "type_grade": "TP316L",
      "alloy_desig_uns_no": "S31603",
      "class_condition_temper": null,
      "size_thickness_mm": null,
      "min_tensile_strength_mpa": 485,
      "values": {
        "40": 483,
        "100": 467,
        "150": 441,
        "200": 429,
        "250": 426,
        "300": 426,
        "325": 425,
        "350": 425,
        "375": 424,
        "400": 421,
        "425": 417,
        "450": 413,
        "475": 406,
        "500": 398,
        "525": 387,
        "550": 379,
        "575": 370,
        "600": 359,
        "625": 347,
        "650": 332,
        "675": null,
        "700": null,
        "725": null,
        "750": null,
        "775": null,
        "800": null,
        "825": null,
        "850": null,
        "875": null,
        "900": null
      }
    },
    {
      "block": 21,
      "line_no": 15,
      "nominal_composition": "16Cr–12Ni–2Mo",
      "product_form": "Bar",
      "spec_no": "SA–479",
      "type_grade": "316L",
      "alloy_desig_uns_no": "S31603",
      "class_condition_temper": "Annealed",
      "size_thickness_mm": null,
      "min_tensile_strength_mpa": 485,
      "values": {
        "40": 483,
        "100": 467,
        "150": 441,
        "200": 429,
        "250": 426,
        "300": 426,
        "325": 425,
        "350": 425,
        "375": 424,
        "400": 421,
        "425": 417,
        "450": 413,
        "475": 406,
        "500": 398,
        "525": 387,
        "550": 379,
        "575": 370,
        "600": 359,
        "625": 347,
        "650": 332,
        "675": null,
        "700": null,
        "725": null,
        "750": null,
        "775": null,
        "800": null,
        "825": null,
        "850": null,
        "875": null,
        "900": null
      }
    },
    {
      "block": 21,
      "line_no": 16,
      "nominal_composition": "16Cr–12Ni–2Mo",
      "product_form": "Wld. tube",
      "spec_no": "SA–688",
      "type_grade": "TP316L",
      "alloy_desig_uns_no": "S31603",
      "class_condition_temper": null,
      "size_thickness_mm": null,
      "min_tensile_strength_mpa": 485,
      "values": {
        "40": 483,
        "100": 467,
        "150": 441,
        "200": 429,
        "250": 426,
        "300": 426,
        "325": 425,
        "350": 425,
        "375": 424,
        "400": 421,
        "425": 417,
        "450": 413,
        "475": 406,
        "500": 398,
        "525": 387,
        "550": 379,
        "575": 370,
        "600": 359,
        "625": 347,
        "650": 332,
        "675": null,
        "700": null,
        "725": null,
        "750": null,
        "775": null,
        "800": null,
        "825": null,
        "850": null,
        "875": null,
        "900": null
      }
    },
    {
      "block": 21,
      "line_no": 17,
      "nominal_composition": "16Cr–12Ni–2Mo",
      "product_form": "Wld. pipe",
      "spec_no": "SA–813",
      "type_grade": "TP316L",
      "alloy_desig_uns_no": "S31603",
      "class_condition_temper": null,
      "size_thickness_mm": null,
      "min_tensile_strength_mpa": 485,
      "values": {
        "40": 483,
        "100": 467,
        "150": 441,
        "200": 429,
        "250": 426,
        "300": 426,
        "325": 425,
        "350": 425,
        "375": 424,
        "400": 421,
        "425": 417,
        "450": 413,
        "475": 406,
        "500": 398,
        "525": 387,
        "550": 379,
        "575": 370,
        "600": 359,
        "625": 347,
        "650": 332,
        "675": null,
        "700": null,
        "725": null,
        "750": null,
        "775": null,
        "800": null,
        "825": null,
        "850": null,
        "875": null,
        "900": null
      }
    },
    {
      "block": 21,
      "line_no": 18,
      "nominal_composition": "16Cr–12Ni–2Mo",
      "product_form": "Wld. pipe",
      "spec_no": "SA–814",
      "type_grade": "TP316L",
      "alloy_desig_uns_no": "S31603",
      "class_condition_temper": null,
      "size_thickness_mm": null,
      "min_tensile_strength_mpa": 485,
      "values": {
        "40": 483,
        "100": 467,
        "150": 441,
        "200": 429,
        "250": 426,
        "300": 426,
        "325": 425,
        "350": 425,
        "375": 424,
        "400": 421,
        "425": 417,
        "450": 413,
        "475": 406,
        "500": 398,
        "525": 387,
        "550": 379,
        "575": 370,
        "600": 359,
        "625": 347,
        "650": 332,
        "675": null,
        "700": null,
        "725": null,
        "750": null,
        "775": null,
        "800": null,
        "825": null,
        "850": null,
        "875": null,
        "900": null
      }
    },
    {
      "block": 21,
      "line_no": 19,
      "nominal_composition": "16Cr–12Ni–2Mo",
      "product_form": "Forgings",
      "spec_no": "SA–182",
      "type_grade": "F316",
      "alloy_desig_uns_no": "S31600",
      "class_condition_temper": null,
      "size_thickness_mm": ">130",
      "min_tensile_strength_mpa": 485,
      "values": {
        "40": 483,
        "100": 482,
        "150": 469,
        "200": 463,
        "250": 462,
        "300": 462,
        "325": 462,
        "350": 462,
        "375": 462,
        "400": 460,
        "425": 456,
        "450": 450,
        "475": 442,
        "500": 433,
        "525": 421,
        "550": 406,
        "575": 380,
        "600": 355,
        "625": 331,
        "650": 307,
        "675": 285,
        "700": 263,
        "725": 242,
        "750": 222,
        "775": 202,
        "800": 184,
        "825": 166,
        "850": null,
        "875": null,
        "900": null
      }
    },
    {
      "block": 21,
      "line_no": 20,
      "nominal_composition": "16Cr–12Ni–2Mo",
      "product_form": "Forgings",
      "spec_no": "SA–965",
      "type_grade": "F316",
      "alloy_desig_uns_no": "S31600",
      "class_condition_temper": null,
      "size_thickness_mm": null,
      "min_tensile_strength_mpa": 485,
      "values": {
        "40": 483,
        "100": 482,
        "150": 469,
        "200": 463,
        "250": 462,
        "300": 462,
        "325": 462,
        "350": 462,
        "375": 462,
        "400": 460,
        "425": 456,
        "450": 450,
        "475": 442,
        "500": 433,
        "525": 421,
        "550": 406,
        "575": 380,
        "600": 355,
        "625": 331,
        "650": 307,
        "675": 285,
        "700": 263,
        "725": 242,
        "750": 222,
        "775": 202,
        "800": 184,
        "825": 166,
        "850": null,
        "875": null,
        "900": null
      }
    },
    {
      "block": 21,
      "line_no": 21,
      "nominal_composition": "16Cr–12Ni–2Mo",
      "product_form": "Forgings",
      "spec_no": "SA–182",
      "type_grade": "F316H",
      "alloy_desig_uns_no": "S31609",
      "class_condition_temper": null,
      "size_thickness_mm": ">130",
      "min_tensile_strength_mpa": 485,
      "values": {
        "40": 483,
        "100": 482,
        "150": 469,
        "200": 463,
        "250": 462,
        "300": 462,
        "325": 462,
        "350": 462,
        "375": 462,
        "400": 460,
        "425": 456,
        "450": 450,
        "475": 442,
        "500": 433,
        "525": 421,
        "550": null,
        "575": null,
        "600": null,
        "625": null,
        "650": null,
        "675": null,
        "700": null,
        "725": null,
        "750": null,
        "775": null,
        "800": null,
        "825": null,
        "850": null,
        "875": null,
        "900": null
      }
    },
    {
      "block": 21,
      "line_no": 22,
      "nominal_composition": "16Cr–12Ni–2Mo",
      "product_form": "Forgings",
      "spec_no": "SA–965",
      "type_grade": "F316H",
      "alloy_desig_uns_no": "S31609",
      "class_condition_temper": null,
      "size_thickness_mm": null,
      "min_tensile_strength_mpa": 485,
      "values": {
        "40": 483,
        "100": 482,
        "150": 469,
        "200": 463,
        "250": 462,
        "300": 462,
        "325": 462,
        "350": 462,
        "375": 462,
        "400": 460,
        "425": 456,
        "450": 450,
        "475": 442,
        "500": 433,
        "525": 421,
        "550": null,
        "575": null,
        "600": null,
        "625": null,
        "650": null,
        "675": null,
        "700": null,
        "725": null,
        "750": null,
        "775": null,
        "800": null,
        "825": null,
        "850": null,
        "875": null,
        "900": null
      }
    },
    {
      "block": 21,
      "line_no": 23,
      "nominal_composition": "16Cr–12Ni–2Mo",
      "product_form": "Forgings",
      "spec_no": "SA–182",
      "type_grade": "F316",
      "alloy_desig_uns_no": "S31600",
      "class_condition_temper": null,
      "size_thickness_mm": "≤130",
      "min_tensile_strength_mpa": 515,
      "values": {
        "40": 517,
        "100": 516,
        "150": 502,
        "200": 496,
        "250": 495,
        "300": 495,
        "325": 495,
        "350": 495,
        "375": 495,
        "400": 493,
        "425": 489,
        "450": 482,
        "475": 474,
        "500": 463,
        "525": 450,
        "550": 431,
        "575": 404,
        "600": 377,
        "625": 351,
        "650": 326,
        "675": 302,
        "700": 279,
        "725": 257,
        "750": 235,
        "775": 215,
        "800": 195,
        "825": 176,
        "850": null,
        "875": null,
        "900": null
      }
    },
    {
      "block": 21,
      "line_no": 24,
      "nominal_composition": "16Cr–12Ni–2Mo",
      "product_form": "Bolting",
      "spec_no": "SA–193",
      "type_grade": "B8M",
      "alloy_desig_uns_no": "S31600",
      "class_condition_temper": 1,
      "size_thickness_mm": null,
      "min_tensile_strength_mpa": 515,
      "values": {
        "40": 517,
        "100": 516,
        "150": 502,
        "200": 496,
        "250": 495,
        "300": 495,
        "325": 495,
        "350": 495,
        "375": 495,
        "400": 493,
        "425": 489,
        "450": 482,
        "475": 474,
        "500": 463,
        "525": 450,
        "550": 431,
        "575": 404,
        "600": 377,
        "625": 351,
        "650": 326,
        "675": 302,
        "700": 279,
        "725": 257,
        "750": 235,
        "775": 215,
        "800": 195,
        "825": 176,
        "850": null,
        "875": null,
        "900": null
      }
    },
    {
      "block": 21,
      "line_no": 25,
      "nominal_composition": "16Cr–12Ni–2Mo",
      "product_form": "Bolting",
      "spec_no": "SA–193",
      "type_grade": "B8MA",
      "alloy_desig_uns_no": "S31600",
      "class_condition_temper": "1A",
      "size_thickness_mm": null,
      "min_tensile_strength_mpa": 515,
      "values": {
        "40": 517,
        "100": 516,
        "150": 502,
        "200": 496,
        "250": 495,
        "300": 495,
        "325": 495,
        "350": 495,
        "375": 495,
        "400": 493,
        "425": 489,
        "450": 482,
        "475": 474,
        "500": 463,
        "525": 450,
        "550": 431,
        "575": 404,
        "600": 377,
        "625": 351,
        "650": 326,
        "675": 302,
        "700": 279,
        "725": 257,
        "750": 235,
        "775": 215,
        "800": 195,
        "825": 176,
        "850": null,
        "875": null,
        "900": null
      }
    },
    {
      "block": 21,
      "line_no": 26,
      "nominal_composition": "16Cr–12Ni–2Mo",
      "product_form": "Smls. tube",
      "spec_no": "SA–213",
      "type_grade": "TP316",
      "alloy_desig_uns_no": "S31600",
      "class_condition_temper": null,
      "size_thickness_mm": null,
      "min_tensile_strength_mpa": 515,
      "values": {
        "40": 517,
        "100": 516,
        "150": 502,
        "200": 496,
        "250": 495,
        "300": 495,
        "325": 495,
        "350": 495,
        "375": 495,
        "400": 493,
        "425": 489,
        "450": 482,
        "475": 474,
        "500": 463,
        "525": 450,
        "550": 431,
        "575": 404,
        "600": 377,
        "625": 351,
        "650": 326,
        "675": 302,
        "700": 279,
        "725": 257,
        "750": 235,
        "775": 215,
        "800": 195,
        "825": 176,
        "850": null,
        "875": null,
        "900": null
      }
    },
    {
      "block": 21,
      "line_no": 27,
      "nominal_composition": "16Cr–12Ni–2Mo",
      "product_form": "Plate",
      "spec_no": "SA–240",
      "type_grade": 316,
      "alloy_desig_uns_no": "S31600",
      "class_condition_temper": null,
      "size_thickness_mm": null,
      "min_tensile_strength_mpa": 515,
      "values": {
        "40": 517,
        "100": 516,
        "150": 502,
        "200": 496,
        "250": 495,
        "300": 495,
        "325": 495,
        "350": 495,
        "375": 495,
        "400": 493,
        "425": 489,
        "450": 482,
        "475": 474,
        "500": 463,
        "525": 450,
        "550": 431,
        "575": 404,
        "600": 377,
        "625": 351,
        "650": 326,
        "675": 302,
        "700": 279,
        "725": 257,
        "750": 235,
        "775": 215,
        "800": 195,
        "825": 176,
        "850": null,
        "875": null,
        "900": null
      }
    },
    {
      "block": 21,
      "line_no": 28,
      "nominal_composition": "16Cr–12Ni–2Mo",
      "product_form": "Wld. tube",
      "spec_no": "SA–249",
      "type_grade": "TP316",
      "alloy_desig_uns_no": "S31600",
      "class_condition_temper": null,
      "size_thickness_mm": null,
      "min_tensile_strength_mpa": 515,
      "values": {
        "40": 517,
        "100": 516,
        "150": 502,
        "200": 496,
        "250": 495,
        "300": 495,
        "325": 495,
        "350": 495,
        "375": 495,
        "400": 493,
        "425": 489,
        "450": 482,
        "475": 474,
        "500": 463,
        "525": 450,
        "550": 431,
        "575": 404,
        "600": 377,
        "625": 351,
        "650": 326,
        "675": 302,
        "700": 279,
        "725": 257,
        "750": 235,
        "775": 215,
        "800": 195,
        "825": 176,
        "850": null,
        "875": null,
        "900": null
      }
    },
    {
      "block": 21,
      "line_no": 29,
      "nominal_composition": "16Cr–12Ni–2Mo",
      "product_form": "Smls. & wld. pipe",
      "spec_no": "SA–312",
      "type_grade": "TP316",
      "alloy_desig_uns_no": "S31600",
      "class_condition_temper": null,
      "size_thickness_mm": null,
      "min_tensile_strength_mpa": 515,
      "values": {
        "40": 517,
        "100": 516,
        "150": 502,
        "200": 496,
        "250": 495,
        "300": 495,
        "325": 495,
        "350": 495,
        "375": 495,
        "400": 493,
        "425": 489,
        "450": 482,
        "475": 474,
        "500": 463,
        "525": 450,
        "550": 431,
        "575": 404,
        "600": 377,
        "625": 351,
        "650": 326,
        "675": 302,
        "700": 279,
        "725": 257,
        "750": 235,
        "775": 215,
        "800": 195,
        "825": 176,
        "850": null,
        "875": null,
        "900": null
      }
    },
    {
      "block": 21,
      "line_no": 30,
      "nominal_composition": "16Cr–12Ni–2Mo",
      "product_form": "Bolting",
      "spec_no": "SA–320",
      "type_grade": "B8M",
      "alloy_desig_uns_no": "S31600",
      "class_condition_temper": 1,
      "size_thickness_mm": null,
      "min_tensile_strength_mpa": 515,
      "values": {
        "40": 517,
        "100": 516,
        "150": 502,
        "200": 496,
        "250": 495,
        "300": 495,
        "325": 495,
        "350": 495,
        "375": 495,
        "400": 493,
        "425": 489,
        "450": 482,
        "475": 474,
        "500": 463,
        "525": 450,
        "550": 431,
        "575": 404,
        "600": 377,
        "625": 351,
        "650": 326,
        "675": 302,
        "700": 279,
        "725": 257,
        "750": 235,
        "775": 215,
        "800": 195,
        "825": 176,
        "850": null,
        "875": null,
        "900": null
      }
    },
    {
      "block": 21,
      "line_no": 31,
      "nominal_composition": "16Cr–12Ni–2Mo",
      "product_form": "Bolting",
      "spec_no": "SA–320",
      "type_grade": "B8MA",
      "alloy_desig_uns_no": "S31600",
      "class_condition_temper": "1A",
      "size_thickness_mm": null,
      "min_tensile_strength_mpa": 515,
      "values": {
        "40": 517,
        "100": 516,
        "150": 502,
        "200": 496,
        "250": 495,
        "300": 495,
        "325": 495,
        "350": 495,
        "375": 495,
        "400": 493,
        "425": 489,
        "450": 482,
        "475": 474,
        "500": 463,
        "525": 450,
        "550": 431,
        "575": 404,
        "600": 377,
        "625": 351,
        "650": 326,
        "675": 302,
        "700": 279,
        "725": 257,
        "750": 235,
        "775": 215,
        "800": 195,
        "825": 176,
        "850": null,
        "875": null,
        "900": null
      }
    },
    {
      "block": 21,
      "line_no": 32,
      "nominal_composition": "16Cr–12Ni–2Mo",
      "product_form": "Wld. pipe",
      "spec_no": "SA–358",
      "type_grade": 316,
      "alloy_desig_uns_no": "S31600",
      "class_condition_temper": 1,
      "size_thickness_mm": null,
      "min_tensile_strength_mpa": 515,
      "values": {
        "40": 517,
        "100": 516,
        "150": 502,
        "200": 496,
        "250": 495,
        "300": 495,
        "325": 495,
        "350": 495,
        "375": 495,
        "400": 493,
        "425": 489,
        "450": 482,
        "475": 474,
        "500": 463,
        "525": 450,
        "550": 431,
        "575": 404,
        "600": 377,
        "625": 351,
        "650": 326,
        "675": 302,
        "700": 279,
        "725": 257,
        "750": 235,
        "775": 215,
        "800": 195,
        "825": 176,
        "850": null,
        "875": null,
        "900": null
      }
    },
    {
      "block": 21,
      "line_no": 33,
      "nominal_composition": "16Cr–12Ni–2Mo",
      "product_form": "Wld. pipe",
      "spec_no": "SA–358",
      "type_grade": 316,
      "alloy_desig_uns_no": "S31600",
      "class_condition_temper": 3,
      "size_thickness_mm": null,
      "min_tensile_strength_mpa": 515,
      "values": {
        "40": 517,
        "100": 516,
        "150": 502,
        "200": 496,
        "250": 495,
        "300": 495,
        "325": 495,
        "350": 495,
        "375": 495,
        "400": 493,
        "425": 489,
        "450": 482,
        "475": 474,
        "500": 463,
        "525": 450,
        "550": 431,
        "575": 404,
        "600": 377,
        "625": 351,
        "650": 326,
        "675": 302,
        "700": 279,
        "725": 257,
        "750": 235,
        "775": 215,
        "800": 195,
        "825": 176,
        "850": null,
        "875": null,
        "900": null
      }
    },
    {
      "block": 21,
      "line_no": 34,
      "nominal_composition": "16Cr–12Ni–2Mo",
      "product_form": "Wld. pipe",
      "spec_no": "SA–358",
      "type_grade": 316,
      "alloy_desig_uns_no": "S31600",
      "class_condition_temper": 4,
      "size_thickness_mm": null,
      "min_tensile_strength_mpa": 515,
      "values": {
        "40": 517,
        "100": 516,
        "150": 502,
        "200": 496,
        "250": 495,
        "300": 495,
        "325": 495,
        "350": 495,
        "375": 495,
        "400": 493,
        "425": 489,
        "450": 482,
        "475": 474,
        "500": 463,
        "525": 450,
        "550": 431,
        "575": 404,
        "600": 377,
        "625": 351,
        "650": 326,
        "675": 302,
        "700": 279,
        "725": 257,
        "750": 235,
        "775": 215,
        "800": 195,
        "825": 176,
        "850": null,
        "875": null,
        "900": null
      }
    },
    {
      "block": 21,
      "line_no": 35,
      "nominal_composition": "16Cr–12Ni–2Mo",
      "product_form": "Smls. pipe",
      "spec_no": "SA–376",
      "type_grade": "TP316",
      "alloy_desig_uns_no": "S31600",
      "class_condition_temper": null,
      "size_thickness_mm": null,
      "min_tensile_strength_mpa": 515,
      "values": {
        "40": 517,
        "100": 516,
        "150": 502,
        "200": 496,
        "250": 495,
        "300": 495,
        "325": 495,
        "350": 495,
        "375": 495,
        "400": 493,
        "425": 489,
        "450": 482,
        "475": 474,
        "500": 463,
        "525": 450,
        "550": 431,
        "575": 404,
        "600": 377,
        "625": 351,
        "650": 326,
        "675": 302,
        "700": 279,
        "725": 257,
        "750": 235,
        "775": 215,
        "800": 195,
        "825": 176,
        "850": null,
        "875": null,
        "900": null
      }
    },
    {
      "block": 21,
      "line_no": 36,
      "nominal_composition": "16Cr–12Ni–2Mo",
      "product_form": "Smls. & wld. ftgs.",
      "spec_no": "SA–403",
      "type_grade": 316,
      "alloy_desig_uns_no": "S31600",
      "class_condition_temper": null,
      "size_thickness_mm": null,
      "min_tensile_strength_mpa": 515,
      "values": {
        "40": 517,
        "100": 516,
        "150": 502,
        "200": 496,
        "250": 495,
        "300": 495,
        "325": 495,
        "350": 495,
        "375": 495,
        "400": 493,
        "425": 489,
        "450": 482,
        "475": 474,
        "500": 463,
        "525": 450,
        "550": 431,
        "575": 404,
        "600": 377,
        "625": 351,
        "650": 326,
        "675": 302,
        "700": 279,
        "725": 257,
        "750": 235,
        "775": 215,
        "800": 195,
        "825": 176,
        "850": null,
        "875": null,
        "900": null
      }
    },
    {
      "block": 21,
      "line_no": 37,
      "nominal_composition": "16Cr–12Ni–2Mo",
      "product_form": "Wld. pipe",
      "spec_no": "SA–409",
      "type_grade": "TP316",
      "alloy_desig_uns_no": "S31600",
      "class_condition_temper": null,
      "size_thickness_mm": null,
      "min_tensile_strength_mpa": 515,
      "values": {
        "40": 517,
        "100": 516,
        "150": 502,
        "200": 496,
        "250": 495,
        "300": 495,
        "325": 495,
        "350": 495,
        "375": 495,
        "400": 493,
        "425": 489,
        "450": 482,
        "475": 474,
        "500": 463,
        "525": 450,
        "550": 431,
        "575": 404,
        "600": 377,
        "625": 351,
        "650": 326,
        "675": 302,
        "700": 279,
        "725": 257,
        "750": 235,
        "775": 215,
        "800": 195,
        "825": 176,
        "850": null,
        "875": null,
        "900": null
      }
    },
    {
      "block": 21,
      "line_no": 38,
      "nominal_composition": "16Cr–12Ni–2Mo",
      "product_form": "Bar",
      "spec_no": "SA–479",
      "type_grade": 316,
      "alloy_desig_uns_no": "S31600",
      "class_condition_temper": "Annealed",
      "size_thickness_mm": null,
      "min_tensile_strength_mpa": 515,
      "values": {
        "40": 517,
        "100": 516,
        "150": 502,
        "200": 496,
        "250": 495,
        "300": 495,
        "325": 495,
        "350": 495,
        "375": 495,
        "400": 493,
        "425": 489,
        "450": 482,
        "475": 474,
        "500": 463,
        "525": 450,
        "550": 431,
        "575": 404,
        "600": 377,
        "625": 351,
        "650": 326,
        "675": 302,
        "700": 279,
        "725": 257,
        "750": 235,
        "775": 215,
        "800": 195,
        "825": 176,
        "850": null,
        "875": null,
        "900": null
      }
    },
    {
      "block": 21,
      "line_no": 39,
      "nominal_composition": "16Cr–12Ni–2Mo",
      "product_form": "Wld. tube",
      "spec_no": "SA–688",
      "type_grade": "TP316",
      "alloy_desig_uns_no": "S31600",
      "class_condition_temper": null,
      "size_thickness_mm": null,
      "min_tensile_strength_mpa": 515,
      "values": {
        "40": 517,
        "100": 516,
        "150": 502,
        "200": 496,
        "250": 495,
        "300": 495,
        "325": 495,
        "350": 495,
        "375": 495,
        "400": 493,
        "425": 489,
        "450": 482,
        "475": 474,
        "500": 463,
        "525": 450,
        "550": 431,
        "575": 404,
        "600": 377,
        "625": 351,
        "650": 326,
        "675": 302,
        "700": 279,
        "725": 257,
        "750": 235,
        "775": 215,
        "800": 195,
        "825": 176,
        "850": null,
        "875": null,
        "900": null
      }
    },
    {
      "block": 21,
      "line_no": 40,
      "nominal_composition": "16Cr–12Ni–2Mo",
      "product_form": "Wld. pipe",
      "spec_no": "SA–813",
      "type_grade": "TP316",
      "alloy_desig_uns_no": "S31600",
      "class_condition_temper": null,
      "size_thickness_mm": null,
      "min_tensile_strength_mpa": 515,
      "values": {
        "40": 517,
        "100": 516,
        "150": 502,
        "200": 496,
        "250": 495,
        "300": 495,
        "325": 495,
        "350": 495,
        "375": 495,
        "400": 493,
        "425": 489,
        "450": 482,
        "475": 474,
        "500": 463,
        "525": 450,
        "550": 431,
        "575": 404,
        "600": 377,
        "625": 351,
        "650": 326,
        "675": 302,
        "700": 279,
        "725": 257,
        "750": 235,
        "775": 215,
        "800": 195,
        "825": 176,
        "850": null,
        "875": null,
        "900": null
      }
    },
    {
      "block": 21,
      "line_no": 41,
      "nominal_composition": "16Cr–12Ni–2Mo",
      "product_form": "Wld. pipe",
      "spec_no": "SA–814",
      "type_grade": "TP316",
      "alloy_desig_uns_no": "S31600",
      "class_condition_temper": null,
      "size_thickness_mm": null,
      "min_tensile_strength_mpa": 515,
      "values": {
        "40": 517,
        "100": 516,
        "150": 502,
        "200": 496,
        "250": 495,
        "300": 495,
        "325": 495,
        "350": 495,
        "375": 495,
        "400": 493,
        "425": 489,
        "450": 482,
        "475": 474,
        "500": 463,
        "525": 450,
        "550": 431,
        "575": 404,
        "600": 377,
        "625": 351,
        "650": 326,
        "675": 302,
        "700": 279,
        "725": 257,
        "750": 235,
        "775": 215,
        "800": 195,
        "825": 176,
        "850": null,
        "875": null,
        "900": null
      }
    },
    {
      "block": 21,
      "line_no": 42,
      "nominal_composition": "16Cr–12Ni–2Mo",
      "product_form": "Bar",
      "spec_no": "SA/JIS G4303",
      "type_grade": "SUS316",
      "alloy_desig_uns_no": null,
      "class_condition_temper": null,
      "size_thickness_mm": null,
      "min_tensile_strength_mpa": 520,
      "values": {
        "40": 517,
        "100": 516,
        "150": 502,
        "200": 496,
        "250": 495,
        "300": 495,
        "325": 495,
        "350": 495,
        "375": 495,
        "400": 493,
        "425": 489,
        "450": 482,
        "475": 474,
        "500": 463,
        "525": 450,
        "550": null,
        "575": null,
        "600": null,
        "625": null,
        "650": null,
        "675": null,
        "700": null,
        "725": null,
        "750": null,
        "775": null,
        "800": null,
        "825": null,
        "850": null,
        "875": null,
        "900": null
      }
    },
    {
      "block": 21,
      "line_no": 43,
      "nominal_composition": "16Cr–12Ni–2Mo",
      "product_form": "Plate",
      "spec_no": "SA/EN 10028–7",
      "type_grade": "X2CrNiMo17–12–2",
      "alloy_desig_uns_no": null,
      "class_condition_temper": null,
      "size_thickness_mm": "≤75",
      "min_tensile_strength_mpa": 520,
      "values": {
        "40": 520,
        "100": 500,
        "150": 479,
        "200": 464,
        "250": 457,
        "300": 457,
        "325": 457,
        "350": 457,
        "375": 457,
        "400": 455,
        "425": 451,
        "450": 445,
        "475": 437,
        "500": 427,
        "525": 417,
        "550": null,
        "575": null,
        "600": null,
        "625": null,
        "650": null,
        "675": null,
        "700": null,
        "725": null,
        "750": null,
        "775": null,
        "800": null,
        "825": null,
        "850": null,
        "875": null,
        "900": null
      }
    },
    {
      "block": 21,
      "line_no": 44,
      "nominal_composition": "16Cr–12Ni–2Mo",
      "product_form": "Plate",
      "spec_no": "SA/EN 10028–7",
      "type_grade": "X5CrNiMo17–12–2",
      "alloy_desig_uns_no": null,
      "class_condition_temper": null,
      "size_thickness_mm": "≤75",
      "min_tensile_strength_mpa": 520,
      "values": {
        "40": 520,
        "100": 517,
        "150": 507,
        "200": 499,
        "250": 497,
        "300": 497,
        "325": 497,
        "350": 497,
        "375": 497,
        "400": 495,
        "425": 491,
        "450": 485,
        "475": 476,
        "500": 466,
        "525": 453,
        "550": null,
        "575": null,
        "600": null,
        "625": null,
        "650": null,
        "675": null,
        "700": null,
        "725": null,
        "750": null,
        "775": null,
        "800": null,
        "825": null,
        "850": null,
        "875": null,
        "900": null
      }
    },
    {
      "block": 21,
      "line_no": 45,
      "nominal_composition": "16Cr–12Ni–2Mo",
      "product_form": "Forgings",
      "spec_no": "SA–182",
      "type_grade": "F316H",
      "alloy_desig_uns_no": "S31609",
      "class_condition_temper": null,
      "size_thickness_mm": "≤130",
      "min_tensile_strength_mpa": 515,
      "values": {
        "40": 517,
        "100": 516,
        "150": 502,
        "200": 496,
        "250": 495,
        "300": 495,
        "325": 495,
        "350": 495,
        "375": 495,
        "400": 493,
        "425": 489,
        "450": 482,
        "475": 474,
        "500": 463,
        "525": 450,
        "550": null,
        "575": null,
        "600": null,
        "625": null,
        "650": null,
        "675": null,
        "700": null,
        "725": null,
        "750": null,
        "775": null,
        "800": null,
        "825": null,
        "850": null,
        "875": null,
        "900": null
      }
    },
    {
      "block": 22,
      "line_no": 1,
      "nominal_composition": "16Cr–12Ni–2Mo",
      "product_form": "Smls. tube",
      "spec_no": "SA–213",
      "type_grade": "TP316H",
      "alloy_desig_uns_no": "S31609",
      "class_condition_temper": null,
      "size_thickness_mm": null,
      "min_tensile_strength_mpa": 515,
      "values": {
        "40": 517,
        "100": 516,
        "150": 502,
        "200": 496,
        "250": 495,
        "300": 495,
        "325": 495,
        "350": 495,
        "375": 495,
        "400": 493,
        "425": 489,
        "450": 482,
        "475": 474,
        "500": 463,
        "525": 450,
        "550": null,
        "575": null,
        "600": null,
        "625": null,
        "650": null,
        "675": null,
        "700": null,
        "725": null,
        "750": null,
        "775": null,
        "800": null,
        "825": null,
        "850": null,
        "875": null,
        "900": null
      }
    },
    {
      "block": 22,
      "line_no": 2,
      "nominal_composition": "16Cr–12Ni–2Mo",
      "product_form": "Plate",
      "spec_no": "SA–240",
      "type_grade": "316H",
      "alloy_desig_uns_no": "S31609",
      "class_condition_temper": null,
      "size_thickness_mm": null,
      "min_tensile_strength_mpa": 515,
      "values": {
        "40": 517,
        "100": 516,
        "150": 502,
        "200": 496,
        "250": 495,
        "300": 495,
        "325": 495,
        "350": 495,
        "375": 495,
        "400": 493,
        "425": 489,
        "450": 482,
        "475": 474,
        "500": 463,
        "525": 450,
        "550": null,
        "575": null,
        "600": null,
