Repository: danivelas0/asme-pcc

File: resources/bpvc_ii_d_metric_2025/table_y_1.json (part 23 of 71)
    "Min. Yield Strength, MPa",
    "Notes"
  ],
  "columns_values": [
        "875": null,
        "900": null
      }
    },
    {
      "block": 18,
      "line_no": 14,
      "nominal_composition": null,
      "product_form": "Plate",
      "spec_no": "SA–203",
      "type_grade": "D",
      "alloy_desig_uns_no": "K31718 …",
      "class_condition_temper": null,
      "size_thickness_mm": null,
      "min_tensile_strength_mpa": 450,
      "min_yield_strength_mpa": 255,
      "notes": null,
      "values": {
        "40": 255,
        "65": 240,
        "100": 233,
        "125": 228,
        "150": 225,
        "175": 222,
        "200": 219,
        "225": 214,
        "250": 209,
        "275": 203,
        "300": 196,
        "325": 189,
        "350": 180,
        "375": 170,
        "400": 161,
        "425": 150,
        "450": 140,
        "475": 130,
        "500": 120,
        "525": 111,
        "550": null,
        "575": null,
        "600": null,
        "625": null,
        "650": null,
        "675": null,
        "700": null,
        "725": null,
        "750": null,
        "775": null,
        "800": null,
        "825": null,
        "850": null,
        "875": null,
        "900": null
      }
    },
    {
      "block": 18,
      "line_no": 15,
      "nominal_composition": null,
      "product_form": "Forgings",
      "spec_no": "SA–350",
      "type_grade": "LF3",
      "alloy_desig_uns_no": "K32025 …",
      "class_condition_temper": null,
      "size_thickness_mm": null,
      "min_tensile_strength_mpa": 485,
      "min_yield_strength_mpa": 260,
      "notes": null,
      "values": {
        "40": 259,
        "65": 244,
        "100": 235,
        "125": 232,
        "150": 229,
        "175": 225,
        "200": 221,
        "225": 217,
        "250": 212,
        "275": 206,
        "300": 199,
        "325": 191,
        "350": 182,
        "375": 173,
        "400": 163,
        "425": 152,
        "450": 142,
        "475": 132,
        "500": 122,
        "525": 112,
        "550": null,
        "575": null,
        "600": null,
        "625": null,
        "650": null,
        "675": null,
        "700": null,
        "725": null,
        "750": null,
        "775": null,
        "800": null,
        "825": null,
        "850": null,
        "875": null,
        "900": null
      }
    },
    {
      "block": 18,
      "line_no": 16,
      "nominal_composition": null,
      "product_form": "Forgings",
      "spec_no": "SA–765",
      "type_grade": "III",
      "alloy_desig_uns_no": "K32026 …",
      "class_condition_temper": null,
      "size_thickness_mm": null,
      "min_tensile_strength_mpa": 485,
      "min_yield_strength_mpa": 260,
      "notes": null,
      "values": {
        "40": 259,
        "65": 244,
        "100": 235,
        "125": 232,
        "150": 229,
        "175": 225,
        "200": 221,
        "225": 217,
        "250": 212,
        "275": 206,
        "300": 199,
        "325": 191,
        "350": 182,
        "375": 173,
        "400": 163,
        "425": 152,
        "450": 142,
        "475": 132,
        "500": 122,
        "525": 112,
        "550": null,
        "575": null,
        "600": null,
        "625": null,
        "650": null,
        "675": null,
        "700": null,
        "725": null,
        "750": null,
        "775": null,
        "800": null,
        "825": null,
        "850": null,
        "875": null,
        "900": null
      }
    },
    {
      "block": 18,
      "line_no": 17,
      "nominal_composition": null,
      "product_form": "Plate",
      "spec_no": "SA–203",
      "type_grade": "E",
      "alloy_desig_uns_no": "K32018 …",
      "class_condition_temper": null,
      "size_thickness_mm": null,
      "min_tensile_strength_mpa": 485,
      "min_yield_strength_mpa": 275,
      "notes": null,
      "values": {
        "40": 276,
        "65": 259,
        "100": 251,
        "125": 247,
        "150": 244,
        "175": 241,
        "200": 237,
        "225": 232,
        "250": 227,
        "275": 220,
        "300": 212,
        "325": 204,
        "350": 195,
        "375": 185,
        "400": 174,
        "425": 163,
        "450": 152,
        "475": 140,
        "500": 130,
        "525": 120,
        "550": null,
        "575": null,
        "600": null,
        "625": null,
        "650": null,
        "675": null,
        "700": null,
        "725": null,
        "750": null,
        "775": null,
        "800": null,
        "825": null,
        "850": null,
        "875": null,
        "900": null
      }
    },
    {
      "block": 18,
      "line_no": 18,
      "nominal_composition": null,
      "product_form": "Castings",
      "spec_no": "SA–352",
      "type_grade": "LC3",
      "alloy_desig_uns_no": "J31550 …",
      "class_condition_temper": null,
      "size_thickness_mm": null,
      "min_tensile_strength_mpa": 485,
      "min_yield_strength_mpa": 275,
      "notes": null,
      "values": {
        "40": 276,
        "65": 259,
        "100": 251,
        "125": 247,
        "150": 244,
        "175": 241,
        "200": 237,
        "225": 232,
        "250": 227,
        "275": 220,
        "300": 212,
        "325": 204,
        "350": 195,
        "375": 185,
        "400": 174,
        "425": 163,
        "450": 152,
        "475": 140,
        "500": 130,
        "525": 120,
        "550": null,
        "575": null,
        "600": null,
        "625": null,
        "650": null,
        "675": null,
        "700": null,
        "725": null,
        "750": null,
        "775": null,
        "800": null,
        "825": null,
        "850": null,
        "875": null,
        "900": null
      }
    },
    {
      "block": 18,
      "line_no": 19,
      "nominal_composition": null,
      "product_form": "Plate",
      "spec_no": "SA–203",
      "type_grade": "F",
      "alloy_desig_uns_no": null,
      "class_condition_temper": null,
      "size_thickness_mm": null,
      "min_tensile_strength_mpa": 515,
      "min_yield_strength_mpa": 345,
      "notes": null,
      "values": {
        "40": 345,
        "65": 324,
        "100": 314,
        "125": 309,
        "150": 305,
        "175": 300,
        "200": 295,
        "225": 290,
        "250": 283,
        "275": 275,
        "300": 265,
        "325": 254,
        "350": 243,
        "375": 230,
        "400": 217,
        "425": 204,
        "450": 189,
        "475": 176,
        "500": 162,
        "525": 150,
        "550": null,
        "575": null,
        "600": null,
        "625": null,
        "650": null,
        "675": null,
        "700": null,
        "725": null,
        "750": null,
        "775": null,
        "800": null,
        "825": null,
        "850": null,
        "875": null,
        "900": null
      }
    },
    {
      "block": 18,
      "line_no": 20,
      "nominal_composition": null,
      "product_form": "Plate",
      "spec_no": "SA–203",
      "type_grade": "F",
      "alloy_desig_uns_no": null,
      "class_condition_temper": null,
      "size_thickness_mm": null,
      "min_tensile_strength_mpa": 550,
      "min_yield_strength_mpa": 380,
      "notes": null,
      "values": {
        "40": 379,
        "65": 357,
        "100": 346,
        "125": 340,
        "150": 335,
        "175": 330,
        "200": 325,
        "225": 319,
        "250": 311,
        "275": 302,
        "300": 292,
        "325": 280,
        "350": 267,
        "375": 254,
        "400": 239,
        "425": 224,
        "450": 208,
        "475": 193,
        "500": 179,
        "525": 165,
        "550": null,
        "575": null,
        "600": null,
        "625": null,
        "650": null,
        "675": null,
        "700": null,
        "725": null,
        "750": null,
        "775": null,
        "800": null,
        "825": null,
        "850": null,
        "875": null,
        "900": null
      }
    },
    {
      "block": 18,
      "line_no": 21,
      "nominal_composition": "31/2Ni–11/2Cr–1/2Mo–1/2Mn",
      "product_form": "Castings",
      "spec_no": "SA–487",
      "type_grade": 17,
      "alloy_desig_uns_no": "… A",
      "class_condition_temper": null,
      "size_thickness_mm": "300 < t ≤360",
      "min_tensile_strength_mpa": 705,
      "min_yield_strength_mpa": 605,
      "notes": null,
      "values": {
        "40": 607,
        "65": null,
        "100": null,
        "125": null,
        "150": null,
        "175": null,
        "200": null,
        "225": null,
        "250": null,
        "275": null,
        "300": null,
        "325": null,
        "350": null,
        "375": null,
        "400": null,
        "425": null,
        "450": null,
        "475": null,
        "500": null,
        "525": null,
        "550": null,
        "575": null,
        "600": null,
        "625": null,
        "650": null,
        "675": null,
        "700": null,
        "725": null,
        "750": null,
        "775": null,
        "800": null,
        "825": null,
        "850": null,
        "875": null,
        "900": null
      }
    },
    {
      "block": 18,
      "line_no": 22,
      "nominal_composition": "31/2Ni–11/2Cr–1/2Mo–1/2Mn",
      "product_form": "Castings",
      "spec_no": "SA–487",
      "type_grade": 17,
      "alloy_desig_uns_no": "… A",
      "class_condition_temper": null,
      "size_thickness_mm": "200 < t ≤300",
      "min_tensile_strength_mpa": 730,
      "min_yield_strength_mpa": 625,
      "notes": null,
      "values": {
        "40": 627,
        "65": null,
        "100": null,
        "125": null,
        "150": null,
        "175": null,
        "200": null,
        "225": null,
        "250": null,
        "275": null,
        "300": null,
        "325": null,
        "350": null,
        "375": null,
        "400": null,
        "425": null,
        "450": null,
        "475": null,
        "500": null,
        "525": null,
        "550": null,
        "575": null,
        "600": null,
        "625": null,
        "650": null,
        "675": null,
        "700": null,
        "725": null,
        "750": null,
        "775": null,
        "800": null,
        "825": null,
        "850": null,
        "875": null,
        "900": null
      }
    },
    {
      "block": 18,
      "line_no": 23,
      "nominal_composition": "31/2Ni–11/2Cr–1/2Mo–1/2Mn",
      "product_form": "Castings",
      "spec_no": "SA–487",
      "type_grade": 17,
      "alloy_desig_uns_no": "… A",
      "class_condition_temper": null,
      "size_thickness_mm": "150 < t ≤200",
      "min_tensile_strength_mpa": 760,
      "min_yield_strength_mpa": 650,
      "notes": null,
      "values": {
        "40": 648,
        "65": null,
        "100": null,
        "125": null,
        "150": null,
        "175": null,
        "200": null,
        "225": null,
        "250": null,
        "275": null,
        "300": null,
        "325": null,
        "350": null,
        "375": null,
        "400": null,
        "425": null,
        "450": null,
        "475": null,
        "500": null,
        "525": null,
        "550": null,
        "575": null,
        "600": null,
        "625": null,
        "650": null,
        "675": null,
        "700": null,
        "725": null,
        "750": null,
        "775": null,
        "800": null,
        "825": null,
        "850": null,
        "875": null,
        "900": null
      }
    },
    {
      "block": 18,
      "line_no": 24,
      "nominal_composition": "31/2Ni–11/2Cr–1/2Mo–1/2Mn",
      "product_form": "Castings",
      "spec_no": "SA–487",
      "type_grade": 17,
      "alloy_desig_uns_no": "… A",
      "class_condition_temper": null,
      "size_thickness_mm": "≤150",
      "min_tensile_strength_mpa": 780,
      "min_yield_strength_mpa": 670,
      "notes": null,
      "values": {
        "40": 669,
        "65": null,
        "100": null,
        "125": null,
        "150": null,
        "175": null,
        "200": null,
        "225": null,
        "250": null,
        "275": null,
        "300": null,
        "325": null,
        "350": null,
        "375": null,
        "400": null,
        "425": null,
        "450": null,
        "475": null,
        "500": null,
        "525": null,
        "550": null,
        "575": null,
        "600": null,
        "625": null,
        "650": null,
        "675": null,
        "700": null,
        "725": null,
        "750": null,
        "775": null,
        "800": null,
        "825": null,
        "850": null,
        "875": null,
        "900": null
      }
    },
    {
      "block": 18,
      "line_no": 25,
      "nominal_composition": "31/2Ni–13/4Cr–1/2Mo–V",
      "product_form": "Forgings",
      "spec_no": "SA–508",
      "type_grade": "4N",
      "alloy_desig_uns_no": "K22375 3",
      "class_condition_temper": null,
      "size_thickness_mm": null,
      "min_tensile_strength_mpa": 620,
      "min_yield_strength_mpa": 485,
      "notes": null,
      "values": {
        "40": 483,
        "65": 464,
        "100": 453,
        "125": 446,
        "150": 440,
        "175": 436,
        "200": 432,
        "225": 428,
        "250": 425,
        "275": 421,
        "300": 418,
        "325": 413,
        "350": 409,
        "375": 404,
        "400": 397,
        "425": 388,
        "450": 378,
        "475": 366,
        "500": 352,
        "525": 336,
        "550": null,
        "575": null,
        "600": null,
        "625": null,
        "650": null,
        "675": null,
        "700": null,
        "725": null,
        "750": null,
        "775": null,
        "800": null,
        "825": null,
        "850": null,
        "875": null,
        "900": null
      }
    },
    {
      "block": 18,
      "line_no": 26,
      "nominal_composition": "31/2Ni–13/4Cr–1/2Mo–V",
      "product_form": "Forgings",
      "spec_no": "SA–541",
      "type_grade": "4N",
      "alloy_desig_uns_no": "K42343 3",
      "class_condition_temper": null,
      "size_thickness_mm": null,
      "min_tensile_strength_mpa": 620,
      "min_yield_strength_mpa": 485,
      "notes": null,
      "values": {
        "40": 483,
        "65": 464,
        "100": 453,
        "125": 446,
        "150": 440,
        "175": 436,
        "200": 432,
        "225": 428,
        "250": 425,
        "275": 421,
        "300": 418,
        "325": 413,
        "350": 409,
        "375": 404,
        "400": null,
        "425": null,
        "450": null,
        "475": null,
        "500": null,
        "525": null,
        "550": null,
        "575": null,
        "600": null,
        "625": null,
        "650": null,
        "675": null,
        "700": null,
        "725": null,
        "750": null,
        "775": null,
        "800": null,
        "825": null,
        "850": null,
        "875": null,
        "900": null
      }
    },
    {
      "block": 18,
      "line_no": 27,
      "nominal_composition": "31/2Ni–13/4Cr–1/2Mo–V",
      "product_form": "Forgings",
      "spec_no": "SA–508",
      "type_grade": "4N",
      "alloy_desig_uns_no": "K22375 1",
      "class_condition_temper": null,
      "size_thickness_mm": null,
      "min_tensile_strength_mpa": 725,
      "min_yield_strength_mpa": 585,
      "notes": null,
      "values": {
        "40": 586,
        "65": 564,
        "100": 550,
        "125": 541,
        "150": 534,
        "175": 528,
        "200": 523,
        "225": 519,
        "250": 515,
        "275": 511,
        "300": 507,
        "325": 502,
        "350": 497,
        "375": 490,
        "400": 482,
        "425": 472,
        "450": 459,
        "475": 445,
        "500": 428,
        "525": 407,
        "550": null,
        "575": null,
        "600": null,
        "625": null,
        "650": null,
        "675": null,
        "700": null,
        "725": null,
        "750": null,
        "775": null,
        "800": null,
        "825": null,
        "850": null,
        "875": null,
        "900": null
      }
    },
    {
      "block": 18,
      "line_no": 28,
      "nominal_composition": "31/2Ni–13/4Cr–1/2Mo–V",
      "product_form": "Forgings",
      "spec_no": "SA–541",
      "type_grade": 5,
      "alloy_desig_uns_no": "K42348 1",
      "class_condition_temper": null,
      "size_thickness_mm": null,
      "min_tensile_strength_mpa": 725,
      "min_yield_strength_mpa": 585,
      "notes": null,
      "values": {
        "40": 586,
        "65": 564,
        "100": 550,
        "125": 541,
        "150": 534,
        "175": 528,
        "200": 523,
        "225": 519,
        "250": 515,
        "275": 511,
        "300": 507,
        "325": 502,
        "350": 497,
        "375": 490,
        "400": null,
        "425": null,
        "450": null,
        "475": null,
        "500": null,
        "525": null,
        "550": null,
        "575": null,
        "600": null,
        "625": null,
        "650": null,
        "675": null,
        "700": null,
        "725": null,
        "750": null,
        "775": null,
        "800": null,
        "825": null,
        "850": null,
        "875": null,
        "900": null
      }
    },
    {
      "block": 18,
      "line_no": 29,
      "nominal_composition": "31/2Ni–13/4Cr–1/2Mo–V",
      "product_form": "Forgings",
      "spec_no": "SA–508",
      "type_grade": "4N",
      "alloy_desig_uns_no": "K22375 2",
      "class_condition_temper": null,
      "size_thickness_mm": null,
      "min_tensile_strength_mpa": 795,
      "min_yield_strength_mpa": 690,
      "notes": null,
      "values": {
        "40": 689,
        "65": 664,
        "100": 647,
        "125": 636,
        "150": 628,
        "175": 622,
        "200": 616,
        "225": 611,
        "250": 607,
        "275": 602,
        "300": 596,
        "325": 591,
        "350": 584,
        "375": 576,
        "400": 566,
        "425": 554,
        "450": 541,
        "475": 523,
        "500": 503,
        "525": 479,
        "550": null,
        "575": null,
        "600": null,
        "625": null,
        "650": null,
        "675": null,
        "700": null,
        "725": null,
        "750": null,
        "775": null,
        "800": null,
        "825": null,
        "850": null,
        "875": null,
        "900": null
      }
    },
    {
      "block": 18,
      "line_no": 30,
      "nominal_composition": "31/2Ni–13/4Cr–1/2Mo–V",
      "product_form": "Forgings",
      "spec_no": "SA–541",
      "type_grade": "4N",
      "alloy_desig_uns_no": "K42343 2",
      "class_condition_temper": null,
      "size_thickness_mm": null,
      "min_tensile_strength_mpa": 795,
      "min_yield_strength_mpa": 690,
      "notes": null,
      "values": {
        "40": 689,
        "65": 664,
        "100": 647,
        "125": 636,
        "150": 628,
        "175": 622,
        "200": 616,
        "225": 611,
        "250": 607,
        "275": 602,
        "300": 596,
        "325": 591,
        "350": 584,
        "375": 576,
        "400": null,
        "425": null,
        "450": null,
        "475": null,
        "500": null,
        "525": null,
        "550": null,
        "575": null,
        "600": null,
        "625": null,
        "650": null,
        "675": null,
        "700": null,
        "725": null,
        "750": null,
        "775": null,
        "800": null,
        "825": null,
        "850": null,
        "875": null,
        "900": null
      }
    },
    {
      "block": 18,
      "line_no": 31,
      "nominal_composition": "31/2Ni–13/4Cr–1/2Mo–V",
      "product_form": "Forgings",
      "spec_no": "SA–541",
      "type_grade": 5,
      "alloy_desig_uns_no": "K42348 2",
      "class_condition_temper": null,
      "size_thickness_mm": null,
      "min_tensile_strength_mpa": 795,
      "min_yield_strength_mpa": 690,
      "notes": null,
      "values": {
        "40": 689,
        "65": 664,
        "100": 647,
        "125": 636,
        "150": 628,
        "175": 622,
        "200": 616,
        "225": 611,
        "250": 607,
        "275": 602,
        "300": 596,
        "325": 591,
        "350": 584,
        "375": 576,
        "400": null,
        "425": null,
        "450": null,
        "475": null,
        "500": null,
        "525": null,
        "550": null,
        "575": null,
        "600": null,
        "625": null,
        "650": null,
        "675": null,
        "700": null,
        "725": null,
        "750": null,
        "775": null,
        "800": null,
        "825": null,
        "850": null,
        "875": null,
        "900": null
      }
    },
    {
      "block": 18,
      "line_no": 32,
      "nominal_composition": "4Ni–11/2Cr–1/2Mo–V",
      "product_form": "Forgings",
      "spec_no": "SA–723",
      "type_grade": 3,
      "alloy_desig_uns_no": "K44045 1",
      "class_condition_temper": null,
      "size_thickness_mm": null,
      "min_tensile_strength_mpa": 795,
      "min_yield_strength_mpa": 690,
      "notes": null,
      "values": {
        "40": 689,
        "65": 673,
        "100": 660,
        "125": 651,
        "150": 644,
        "175": 639,
        "200": 634,
        "225": 630,
        "250": 626,
        "275": 622,
        "300": 617,
        "325": 610,
        "350": 601,
        "375": 591,
        "400": 578,
        "425": 563,
        "450": 559,
        "475": 551,
        "500": 540,
        "525": 530,
        "550": null,
        "575": null,
        "600": null,
        "625": null,
        "650": null,
        "675": null,
        "700": null,
        "725": null,
        "750": null,
        "775": null,
        "800": null,
        "825": null,
        "850": null,
        "875": null,
        "900": null
      }
    },
    {
      "block": 18,
      "line_no": 33,
      "nominal_composition": "4Ni–11/2Cr–1/2Mo–V",
      "product_form": "Forgings",
      "spec_no": "SA–723",
      "type_grade": 3,
      "alloy_desig_uns_no": "K44045 2",
      "class_condition_temper": null,
      "size_thickness_mm": null,
      "min_tensile_strength_mpa": 930,
      "min_yield_strength_mpa": 825,
      "notes": null,
      "values": {
        "40": 827,
        "65": 807,
        "100": 792,
        "125": 782,
        "150": 773,
        "175": 767,
        "200": 761,
        "225": 757,
        "250": 752,
        "275": 747,
        "300": 740,
        "325": 733,
        "350": 722,
        "375": 709,
        "400": 694,
        "425": 676,
        "450": 670,
        "475": 660,
        "500": 648,
        "525": 637,
        "550": null,
        "575": null,
        "600": null,
        "625": null,
        "650": null,
        "675": null,
        "700": null,
        "725": null,
        "750": null,
        "775": null,
        "800": null,
        "825": null,
        "850": null,
        "875": null,
        "900": null
      }
    },
    {
      "block": 18,
      "line_no": 34,
      "nominal_composition": "4Ni–11/2Cr–1/2Mo–V",
      "product_form": "Forgings",
      "spec_no": "SA–723",
      "type_grade": 3,
      "alloy_desig_uns_no": "K44045",
      "class_condition_temper": "2a",
      "size_thickness_mm": null,
      "min_tensile_strength_mpa": 1000,
      "min_yield_strength_mpa": 895,
      "notes": null,
      "values": {
        "40": 896,
        "65": 874,
        "100": 857,
        "125": 847,
        "150": 838,
        "175": 831,
        "200": 825,
        "225": 820,
        "250": 815,
        "275": 809,
        "300": 802,
        "325": 793,
        "350": 782,
        "375": 768,
        "400": 752,
        "425": 732,
        "450": null,
        "475": null,
        "500": null,
        "525": null,
        "550": null,
        "575": null,
        "600": null,
        "625": null,
        "650": null,
        "675": null,
        "700": null,
        "725": null,
        "750": null,
        "775": null,
        "800": null,
        "825": null,
        "850": null,
        "875": null,
        "900": null
      }
    },
    {
      "block": 18,
      "line_no": 35,
      "nominal_composition": "4Ni–11/2Cr–1/2Mo–V",
      "product_form": "Forgings",
      "spec_no": "SA–723",
      "type_grade": 3,
      "alloy_desig_uns_no": "K44045 3",
      "class_condition_temper": null,
      "size_thickness_mm": null,
      "min_tensile_strength_mpa": 1070,
      "min_yield_strength_mpa": 965,
      "notes": null,
      "values": {
        "40": 965,
        "65": 942,
        "100": 923,
        "125": 912,
        "150": 903,
        "175": 895,
        "200": 888,
        "225": 883,
        "250": 877,
        "275": 871,
        "300": 864,
        "325": 855,
        "350": 842,
        "375": 828,
        "400": 810,
        "425": 788,
        "450": 782,
        "475": 771,
        "500": 756,
        "525": 743,
        "550": null,
        "575": null,
        "600": null,
        "625": null,
        "650": null,
        "675": null,
        "700": null,
        "725": null,
        "750": null,
        "775": null,
        "800": null,
        "825": null,
        "850": null,
        "875": null,
        "900": null
      }
    },
    {
      "block": 18,
      "line_no": 36,
      "nominal_composition": "4Ni–11/2Cr–1/2Mo–V",
      "product_form": "Forgings",
      "spec_no": "SA–723",
      "type_grade": 3,
      "alloy_desig_uns_no": "K44045 4",
      "class_condition_temper": null,
      "size_thickness_mm": null,
      "min_tensile_strength_mpa": 1205,
      "min_yield_strength_mpa": 1105,
      "notes": null,
      "values": {
        "40": 1100,
        "65": 1080,
        "100": 1060,
        "125": 1040,
        "150": 1030,
        "175": 1020,
        "200": 1020,
        "225": 1010,
        "250": 1000,
        "275": 995,
        "300": 987,
        "325": 976,
        "350": 963,
        "375": 946,
        "400": 925,
        "425": 901,
        "450": 894,
        "475": 881,
        "500": 864,
        "525": 849,
        "550": null,
        "575": null,
        "600": null,
        "625": null,
        "650": null,
        "675": null,
        "700": null,
        "725": null,
        "750": null,
        "775": null,
        "800": null,
        "825": null,
        "850": null,
        "875": null,
        "900": null
      }
    },
    {
      "block": 18,
      "line_no": 37,
      "nominal_composition": "4Ni–11/2Cr–1/2Mo–V",
      "product_form": "Forgings",
      "spec_no": "SA–723",
      "type_grade": 3,
      "alloy_desig_uns_no": "K44045 5",
      "class_condition_temper": null,
      "size_thickness_mm": null,
      "min_tensile_strength_mpa": 1310,
      "min_yield_strength_mpa": 1240,
      "notes": null,
      "values": {
        "40": 1240,
        "65": 1210,
        "100": 1190,
        "125": 1170,
        "150": 1160,
        "175": 1150,
        "200": 1140,
        "225": 1140,
        "250": 1130,
        "275": 1120,
        "300": 1110,
        "325": 1100,
        "350": 1080,
        "375": 1060,
        "400": 1040,
        "425": 1010,
        "450": 1010,
        "475": 990,
        "500": 972,
        "525": 955,
        "550": null,
        "575": null,
        "600": null,
        "625": null,
        "650": null,
        "675": null,
        "700": null,
        "725": null,
        "750": null,
        "775": null,
        "800": null,
        "825": null,
        "850": null,
        "875": null,
        "900": null
      }
    },
    {
      "block": 18,
      "line_no": 38,
      "nominal_composition": null,
      "product_form": "Plate",
      "spec_no": "SA–645",
      "type_grade": "A",
      "alloy_desig_uns_no": "K41583 …",
      "class_condition_temper": null,
      "size_thickness_mm": null,
      "min_tensile_strength_mpa": 655,
      "min_yield_strength_mpa": 450,
      "notes": null,
      "values": {
        "40": 448,
        "65": null,
        "100": null,
        "125": null,
        "150": null,
        "175": null,
        "200": null,
        "225": null,
        "250": null,
        "275": null,
        "300": null,
        "325": null,
        "350": null,
        "375": null,
        "400": null,
        "425": null,
        "450": null,
        "475": null,
        "500": null,
        "525": null,
        "550": null,
        "575": null,
        "600": null,
        "625": null,
        "650": null,
        "675": null,
        "700": null,
        "725": null,
        "750": null,
        "775": null,
        "800": null,
        "825": null,
        "850": null,
        "875": null,
        "900": null
      }
    },
    {
      "block": 18,
      "line_no": 39,
      "nominal_composition": null,
      "product_form": "Plate",
      "spec_no": "SA–553",
      "type_grade": "III",
      "alloy_desig_uns_no": "K61365 …",
      "class_condition_temper": null,
      "size_thickness_mm": null,
      "min_tensile_strength_mpa": 690,
      "min_yield_strength_mpa": 585,
      "notes": null,
      "values": {
        "40": 586,
        "65": 559,
        "100": null,
        "125": null,
        "150": null,
        "175": null,
        "200": null,
        "225": null,
        "250": null,
        "275": null,
        "300": null,
        "325": null,
        "350": null,
        "375": null,
        "400": null,
        "425": null,
        "450": null,
        "475": null,
        "500": null,
        "525": null,
        "550": null,
        "575": null,
        "600": null,
        "625": null,
        "650": null,
        "675": null,
        "700": null,
        "725": null,
        "750": null,
        "775": null,
        "800": null,
        "825": null,
        "850": null,
        "875": null,
        "900": null
      }
    },
    {
      "block": 18,
      "line_no": 40,
      "nominal_composition": null,
      "product_form": "Forgings",
      "spec_no": "SA–522",
      "type_grade": "II",
      "alloy_desig_uns_no": "K71340 …",
      "class_condition_temper": null,
      "size_thickness_mm": null,
      "min_tensile_strength_mpa": 690,
      "min_yield_strength_mpa": 515,
      "notes": null,
      "values": {
        "40": 517,
        "65": 502,
        "100": 495,
        "125": 483,
        "150": 461,
        "175": null,
        "200": null,
        "225": null,
        "250": null,
        "275": null,
        "300": null,
        "325": null,
        "350": null,
        "375": null,
        "400": null,
        "425": null,
        "450": null,
        "475": null,
        "500": null,
        "525": null,
        "550": null,
        "575": null,
        "600": null,
        "625": null,
        "650": null,
        "675": null,
        "700": null,
        "725": null,
        "750": null,
        "775": null,
        "800": null,
        "825": null,
        "850": null,
        "875": null,
        "900": null
      }
    },
    {
      "block": 18,
      "line_no": 41,
      "nominal_composition": null,
      "product_form": "Plate",
      "spec_no": "SA–553",
      "type_grade": "II",
      "alloy_desig_uns_no": "K71340 …",
      "class_condition_temper": null,
      "size_thickness_mm": null,
      "min_tensile_strength_mpa": 690,
      "min_yield_strength_mpa": 585,
      "notes": null,
      "values": {
        "40": 586,
        "65": 569,
        "100": 561,
        "125": 548,
        "150": 522,
        "175": null,
        "200": null,
        "225": null,
        "250": null,
        "275": null,
        "300": null,
        "325": null,
        "350": null,
        "375": null,
        "400": null,
        "425": null,
        "450": null,
        "475": null,
        "500": null,
        "525": null,
        "550": null,
        "575": null,
        "600": null,
        "625": null,
        "650": null,
        "675": null,
        "700": null,
        "725": null,
        "750": null,
        "775": null,
        "800": null,
        "825": null,
        "850": null,
        "875": null,
        "900": null
      }
    },
    {
      "block": 18,
      "line_no": 42,
      "nominal_composition": null,
      "product_form": "Plate",
      "spec_no": "SA/EN 10028–4",
      "type_grade": "X8Ni9",
      "alloy_desig_uns_no": null,
      "class_condition_temper": "NNT640",
      "size_thickness_mm": null,
      "min_tensile_strength_mpa": 640,
      "min_yield_strength_mpa": 480,
      "notes": null,
      "values": {
        "40": 480,
        "65": 466,
        "100": 459,
        "125": 449,
        "150": 427,
        "175": null,
        "200": null,
        "225": null,
        "250": null,
        "275": null,
        "300": null,
        "325": null,
        "350": null,
        "375": null,
        "400": null,
        "425": null,
        "450": null,
        "475": null,
        "500": null,
        "525": null,
        "550": null,
        "575": null,
        "600": null,
        "625": null,
        "650": null,
        "675": null,
        "700": null,
        "725": null,
        "750": null,
        "775": null,
        "800": null,
        "825": null,
        "850": null,
        "875": null,
        "900": null
      }
    },
    {
      "block": 18,
      "line_no": 43,
      "nominal_composition": null,
      "product_form": "Plate",
      "spec_no": "SA/EN 10028–4",
      "type_grade": "X8Ni9",
      "alloy_desig_uns_no": null,
      "class_condition_temper": "QT640",
      "size_thickness_mm": null,
      "min_tensile_strength_mpa": 640,
      "min_yield_strength_mpa": 480,
      "notes": null,
      "values": {
        "40": 480,
        "65": 466,
        "100": 459,
        "125": 449,
        "150": 427,
        "175": null,
        "200": null,
        "225": null,
        "250": null,
        "275": null,
        "300": null,
        "325": null,
        "350": null,
        "375": null,
        "400": null,
        "425": null,
        "450": null,
        "475": null,
        "500": null,
        "525": null,
        "550": null,
        "575": null,
        "600": null,
        "625": null,
        "650": null,
        "675": null,
        "700": null,
        "725": null,
        "750": null,
        "775": null,
        "800": null,
        "825": null,
        "850": null,
        "875": null,
        "900": null
      }
    },
    {
      "block": 18,
      "line_no": 44,
      "nominal_composition": null,
      "product_form": "Plate",
      "spec_no": "SA/EN 10028–4",
      "type_grade": "X7Ni9",
      "alloy_desig_uns_no": null,
      "class_condition_temper": "QT",
      "size_thickness_mm": null,
      "min_tensile_strength_mpa": 680,
      "min_yield_strength_mpa": 575,
      "notes": null,
      "values": {
        "40": 575,
        "65": 558,
        "100": 550,
        "125": 538,
        "150": 512,
        "175": null,
        "200": null,
        "225": null,
        "250": null,
        "275": null,
        "300": null,
        "325": null,
        "350": null,
        "375": null,
        "400": null,
        "425": null,
        "450": null,
        "475": null,
        "500": null,
        "525": null,
        "550": null,
        "575": null,
        "600": null,
        "625": null,
        "650": null,
        "675": null,
        "700": null,
        "725": null,
        "750": null,
        "775": null,
        "800": null,
        "825": null,
        "850": null,
        "875": null,
        "900": null
      }
    },
    {
      "block": 18,
      "line_no": 45,
      "nominal_composition": null,
      "product_form": "Plate",
      "spec_no": "SA/EN 10028–4",
      "type_grade": "X8Ni9",
      "alloy_desig_uns_no": null,
      "class_condition_temper": "QT680",
      "size_thickness_mm": null,
      "min_tensile_strength_mpa": 680,
      "min_yield_strength_mpa": 575,
      "notes": null,
      "values": {
        "40": 575,
        "65": 558,
        "100": 550,
        "125": 538,
        "150": 512,
        "175": null,
        "200": null,
        "225": null,
        "250": null,
        "275": null,
        "300": null,
        "325": null,
        "350": null,
        "375": null,
        "400": null,
        "425": null,
        "450": null,
        "475": null,
        "500": null,
        "525": null,
        "550": null,
        "575": null,
        "600": null,
        "625": null,
        "650": null,
        "675": null,
        "700": null,
        "725": null,
        "750": null,
        "775": null,
        "800": null,
        "825": null,
        "850": null,
        "875": null,
        "900": null
      }
    },
    {
      "block": 19,
      "line_no": 1,
      "nominal_composition": null,
      "product_form": "Smls. & wld. pipe",
      "spec_no": "SA–333",
      "type_grade": 8,
      "alloy_desig_uns_no": "K81340 …",
      "class_condition_temper": null,
      "size_thickness_mm": null,
      "min_tensile_strength_mpa": 690,
      "min_yield_strength_mpa": 515,
      "notes": null,
      "values": {
        "40": 517,
        "65": 502,
        "100": 495,
        "125": 483,
        "150": 461,
        "175": null,
        "200": null,
        "225": null,
        "250": null,
        "275": null,
        "300": null,
        "325": null,
        "350": null,
        "375": null,
        "400": null,
        "425": null,
        "450": null,
        "475": null,
        "500": null,
        "525": null,
        "550": null,
        "575": null,
        "600": null,
        "625": null,
        "650": null,
        "675": null,
        "700": null,
        "725": null,
        "750": null,
        "775": null,
        "800": null,
        "825": null,
        "850": null,
        "875": null,
        "900": null
      }
    },
    {
      "block": 19,
      "line_no": 2,
      "nominal_composition": null,
      "product_form": "Smls. & wld. tube",
      "spec_no": "SA–334",
      "type_grade": 8,
      "alloy_desig_uns_no": "K81340 …",
      "class_condition_temper": null,
      "size_thickness_mm": null,
      "min_tensile_strength_mpa": 690,
      "min_yield_strength_mpa": 515,
      "notes": null,
      "values": {
        "40": 517,
        "65": 502,
        "100": 495,
        "125": 483,
        "150": 461,
        "175": null,
        "200": null,
        "225": null,
        "250": null,
        "275": null,
        "300": null,
        "325": null,
        "350": null,
        "375": null,
        "400": null,
        "425": null,
        "450": null,
        "475": null,
        "500": null,
        "525": null,
        "550": null,
        "575": null,
        "600": null,
        "625": null,
        "650": null,
        "675": null,
        "700": null,
        "725": null,
        "750": null,
        "775": null,
        "800": null,
        "825": null,
        "850": null,
        "875": null,
        "900": null
      }
    },
    {
      "block": 19,
      "line_no": 3,
      "nominal_composition": null,
      "product_form": "Plate",
      "spec_no": "SA–353",
      "type_grade": null,
      "alloy_desig_uns_no": "K81340 …",
      "class_condition_temper": null,
      "size_thickness_mm": null,
      "min_tensile_strength_mpa": 690,
      "min_yield_strength_mpa": 515,
      "notes": null,
      "values": {
        "40": 517,
        "65": 502,
        "100": 495,
        "125": 483,
        "150": 461,
        "175": null,
        "200": null,
        "225": null,
        "250": null,
        "275": null,
        "300": null,
        "325": null,
        "350": null,
        "375": null,
        "400": null,
        "425": null,
        "450": null,
        "475": null,
        "500": null,
        "525": null,
        "550": null,
        "575": null,
        "600": null,
        "625": null,
        "650": null,
        "675": null,
        "700": null,
        "725": null,
        "750": null,
        "775": null,
        "800": null,
        "825": null,
        "850": null,
        "875": null,
        "900": null
      }
    },
    {
      "block": 19,
      "line_no": 4,
      "nominal_composition": null,
