Repository: danivelas0/asme-pcc

File: resources/bpvc_ii_d_metric_2025/table_1a.json (part 24 of 57)
    "External Pressure Chart No.",
    "Notes"
  ],
  "columns_values": [
      "line_no": 17,
      "nominal_composition": "46Fe–24Ni–21Cr–6Mo–N",
      "product_form": "Smls. tube",
      "spec_no": "SA–688",
      "type_grade": null,
      "alloy_desig_uns_no": "N08367",
      "class_condition_temper": null,
      "size_thickness_mm": ">5",
      "p_no": 45,
      "group_no": null,
      "min_tensile_strength_mpa": 655,
      "min_yield_strength_mpa": 310,
      "i": "NP",
      "limits_iii": 427,
      "viii_1": 427,
      "xii": 343,
      "external_pressure_chart_no": "NFN–12 G5",
      "notes": null,
      "values": {
        "40": 187,
        "65": 187,
        "100": 186,
        "125": 182,
        "150": 177,
        "200": 170,
        "250": 165,
        "300": 161,
        "325": 160,
        "350": 159,
        "375": 158,
        "400": 157,
        "425": 156,
        "450": 155,
        "475": null,
        "500": null,
        "525": null,
        "550": null,
        "575": null,
        "600": null,
        "625": null,
        "650": null,
        "675": null,
        "700": null,
        "725": null,
        "750": null,
        "775": null,
        "800": null,
        "825": null,
        "850": null,
        "875": null,
        "900": null
      }
    },
    {
      "block": 17,
      "line_no": 18,
      "nominal_composition": "46Fe–24Ni–21Cr–6Mo–N",
      "product_form": "Plate",
      "spec_no": "SA–240",
      "type_grade": null,
      "alloy_desig_uns_no": "N08367",
      "class_condition_temper": null,
      "size_thickness_mm": "≥5",
      "p_no": 45,
      "group_no": null,
      "min_tensile_strength_mpa": 655,
      "min_yield_strength_mpa": 310,
      "i": "NP",
      "limits_iii": 427,
      "viii_1": 427,
      "xii": 343,
      "external_pressure_chart_no": "NFN–12 …",
      "notes": null,
      "values": {
        "40": 187,
        "65": 185,
        "100": 179,
        "125": 172,
        "150": 164,
        "200": 152,
        "250": 143,
        "300": 136,
        "325": 133,
        "350": 130,
        "375": 128,
        "400": 126,
        "425": 124,
        "450": 122,
        "475": null,
        "500": null,
        "525": null,
        "550": null,
        "575": null,
        "600": null,
        "625": null,
        "650": null,
        "675": null,
        "700": null,
        "725": null,
        "750": null,
        "775": null,
        "800": null,
        "825": null,
        "850": null,
        "875": null,
        "900": null
      }
    },
    {
      "block": 17,
      "line_no": 19,
      "nominal_composition": "46Fe–24Ni–21Cr–6Mo–N",
      "product_form": "Plate",
      "spec_no": "SA–240",
      "type_grade": null,
      "alloy_desig_uns_no": "N08367",
      "class_condition_temper": null,
      "size_thickness_mm": "≥5",
      "p_no": 45,
      "group_no": null,
      "min_tensile_strength_mpa": 655,
      "min_yield_strength_mpa": 310,
      "i": "NP",
      "limits_iii": 427,
      "viii_1": 427,
      "xii": 343,
      "external_pressure_chart_no": "NFN–12 G5",
      "notes": null,
      "values": {
        "40": 187,
        "65": 187,
        "100": 186,
        "125": 182,
        "150": 177,
        "200": 170,
        "250": 165,
        "300": 161,
        "325": 160,
        "350": 159,
        "375": 158,
        "400": 157,
        "425": 156,
        "450": 155,
        "475": null,
        "500": null,
        "525": null,
        "550": null,
        "575": null,
        "600": null,
        "625": null,
        "650": null,
        "675": null,
        "700": null,
        "725": null,
        "750": null,
        "775": null,
        "800": null,
        "825": null,
        "850": null,
        "875": null,
        "900": null
      }
    },
    {
      "block": 17,
      "line_no": 20,
      "nominal_composition": "46Fe–24Ni–21Cr–6Mo–N",
      "product_form": "Smls. tube",
      "spec_no": "SA–213",
      "type_grade": null,
      "alloy_desig_uns_no": "N08367",
      "class_condition_temper": null,
      "size_thickness_mm": ">5",
      "p_no": 45,
      "group_no": null,
      "min_tensile_strength_mpa": 655,
      "min_yield_strength_mpa": 310,
      "i": "NP",
      "limits_iii": 427,
      "viii_1": 427,
      "xii": 343,
      "external_pressure_chart_no": "NFN–12 …",
      "notes": null,
      "values": {
        "40": 187,
        "65": 185,
        "100": 179,
        "125": 172,
        "150": 164,
        "200": 152,
        "250": 143,
        "300": 136,
        "325": 133,
        "350": 130,
        "375": 128,
        "400": 126,
        "425": 124,
        "450": 122,
        "475": null,
        "500": null,
        "525": null,
        "550": null,
        "575": null,
        "600": null,
        "625": null,
        "650": null,
        "675": null,
        "700": null,
        "725": null,
        "750": null,
        "775": null,
        "800": null,
        "825": null,
        "850": null,
        "875": null,
        "900": null
      }
    },
    {
      "block": 17,
      "line_no": 21,
      "nominal_composition": "46Fe–24Ni–21Cr–6Mo–N",
      "product_form": "Smls. tube",
      "spec_no": "SA–213",
      "type_grade": null,
      "alloy_desig_uns_no": "N08367",
      "class_condition_temper": null,
      "size_thickness_mm": ">5",
      "p_no": 45,
      "group_no": null,
      "min_tensile_strength_mpa": 655,
      "min_yield_strength_mpa": 310,
      "i": "NP",
      "limits_iii": 427,
      "viii_1": 427,
      "xii": 343,
      "external_pressure_chart_no": "NFN–12 G5",
      "notes": null,
      "values": {
        "40": 187,
        "65": 187,
        "100": 186,
        "125": 182,
        "150": 177,
        "200": 170,
        "250": 165,
        "300": 161,
        "325": 160,
        "350": 159,
        "375": 158,
        "400": 157,
        "425": 156,
        "450": 155,
        "475": null,
        "500": null,
        "525": null,
        "550": null,
        "575": null,
        "600": null,
        "625": null,
        "650": null,
        "675": null,
        "700": null,
        "725": null,
        "750": null,
        "775": null,
        "800": null,
        "825": null,
        "850": null,
        "875": null,
        "900": null
      }
    },
    {
      "block": 17,
      "line_no": 22,
      "nominal_composition": "46Fe–24Ni–21Cr–6Mo–N",
      "product_form": "Bar",
      "spec_no": "SA–276",
      "type_grade": null,
      "alloy_desig_uns_no": "N08367",
      "class_condition_temper": null,
      "size_thickness_mm": null,
      "p_no": 45,
      "group_no": null,
      "min_tensile_strength_mpa": 655,
      "min_yield_strength_mpa": 310,
      "i": "NP",
      "limits_iii": 427,
      "viii_1": 427,
      "xii": 343,
      "external_pressure_chart_no": "NFN–12 …",
      "notes": null,
      "values": {
        "40": 187,
        "65": 185,
        "100": 179,
        "125": 172,
        "150": 164,
        "200": 152,
        "250": 143,
        "300": 136,
        "325": 133,
        "350": 130,
        "375": 128,
        "400": 126,
        "425": 124,
        "450": 122,
        "475": null,
        "500": null,
        "525": null,
        "550": null,
        "575": null,
        "600": null,
        "625": null,
        "650": null,
        "675": null,
        "700": null,
        "725": null,
        "750": null,
        "775": null,
        "800": null,
        "825": null,
        "850": null,
        "875": null,
        "900": null
      }
    },
    {
      "block": 17,
      "line_no": 23,
      "nominal_composition": "46Fe–24Ni–21Cr–6Mo–N",
      "product_form": "Bar",
      "spec_no": "SA–276",
      "type_grade": null,
      "alloy_desig_uns_no": "N08367",
      "class_condition_temper": null,
      "size_thickness_mm": null,
      "p_no": 45,
      "group_no": null,
      "min_tensile_strength_mpa": 655,
      "min_yield_strength_mpa": 310,
      "i": "NP",
      "limits_iii": 427,
      "viii_1": 427,
      "xii": 343,
      "external_pressure_chart_no": "NFN–12 G5",
      "notes": null,
      "values": {
        "40": 187,
        "65": 187,
        "100": 186,
        "125": 182,
        "150": 177,
        "200": 170,
        "250": 165,
        "300": 161,
        "325": 160,
        "350": 159,
        "375": 158,
        "400": 157,
        "425": 156,
        "450": 155,
        "475": null,
        "500": null,
        "525": null,
        "550": null,
        "575": null,
        "600": null,
        "625": null,
        "650": null,
        "675": null,
        "700": null,
        "725": null,
        "750": null,
        "775": null,
        "800": null,
        "825": null,
        "850": null,
        "875": null,
        "900": null
      }
    },
    {
      "block": 17,
      "line_no": 24,
      "nominal_composition": "46Fe–24Ni–21Cr–6Mo–N",
      "product_form": "Bar",
      "spec_no": "SA–479",
      "type_grade": null,
      "alloy_desig_uns_no": "N08367",
      "class_condition_temper": null,
      "size_thickness_mm": null,
      "p_no": 45,
      "group_no": null,
      "min_tensile_strength_mpa": 655,
      "min_yield_strength_mpa": 310,
      "i": "NP",
      "limits_iii": 427,
      "viii_1": 427,
      "xii": 343,
      "external_pressure_chart_no": "NFN–12 …",
      "notes": null,
      "values": {
        "40": 187,
        "65": 185,
        "100": 179,
        "125": 172,
        "150": 164,
        "200": 152,
        "250": 143,
        "300": 136,
        "325": 133,
        "350": 130,
        "375": 128,
        "400": 126,
        "425": 124,
        "450": 122,
        "475": null,
        "500": null,
        "525": null,
        "550": null,
        "575": null,
        "600": null,
        "625": null,
        "650": null,
        "675": null,
        "700": null,
        "725": null,
        "750": null,
        "775": null,
        "800": null,
        "825": null,
        "850": null,
        "875": null,
        "900": null
      }
    },
    {
      "block": 17,
      "line_no": 25,
      "nominal_composition": "46Fe–24Ni–21Cr–6Mo–N",
      "product_form": "Bar",
      "spec_no": "SA–479",
      "type_grade": null,
      "alloy_desig_uns_no": "N08367",
      "class_condition_temper": null,
      "size_thickness_mm": null,
      "p_no": 45,
      "group_no": null,
      "min_tensile_strength_mpa": 655,
      "min_yield_strength_mpa": 310,
      "i": "NP",
      "limits_iii": 427,
      "viii_1": 427,
      "xii": 343,
      "external_pressure_chart_no": "NFN–12 G5",
      "notes": null,
      "values": {
        "40": 187,
        "65": 187,
        "100": 186,
        "125": 182,
        "150": 177,
        "200": 170,
        "250": 165,
        "300": 161,
        "325": 160,
        "350": 159,
        "375": 158,
        "400": 157,
        "425": 156,
        "450": 155,
        "475": null,
        "500": null,
        "525": null,
        "550": null,
        "575": null,
        "600": null,
        "625": null,
        "650": null,
        "675": null,
        "700": null,
        "725": null,
        "750": null,
        "775": null,
        "800": null,
        "825": null,
        "850": null,
        "875": null,
        "900": null
      }
    },
    {
      "block": 17,
      "line_no": 26,
      "nominal_composition": "46Fe–24Ni–21Cr–6Mo–N",
      "product_form": "Wld. pipe",
      "spec_no": "SA–312",
      "type_grade": null,
      "alloy_desig_uns_no": "N08367",
      "class_condition_temper": null,
      "size_thickness_mm": "≤5",
      "p_no": 45,
      "group_no": null,
      "min_tensile_strength_mpa": 690,
      "min_yield_strength_mpa": 310,
      "i": "NP",
      "limits_iii": 427,
      "viii_1": 427,
      "xii": 343,
      "external_pressure_chart_no": "NFN–12 G24",
      "notes": null,
      "values": {
        "40": 168,
        "65": 160,
        "100": 151,
        "125": 145,
        "150": 139,
        "200": 130,
        "250": 121,
        "300": 115,
        "325": 113,
        "350": 110,
        "375": 109,
        "400": 107,
        "425": 106,
        "450": 104,
        "475": null,
        "500": null,
        "525": null,
        "550": null,
        "575": null,
        "600": null,
        "625": null,
        "650": null,
        "675": null,
        "700": null,
        "725": null,
        "750": null,
        "775": null,
        "800": null,
        "825": null,
        "850": null,
        "875": null,
        "900": null
      }
    },
    {
      "block": 17,
      "line_no": 27,
      "nominal_composition": "46Fe–24Ni–21Cr–6Mo–N",
      "product_form": "Wld. pipe",
      "spec_no": "SA–312",
      "type_grade": null,
      "alloy_desig_uns_no": "N08367",
      "class_condition_temper": null,
      "size_thickness_mm": "≤5",
      "p_no": 45,
      "group_no": null,
      "min_tensile_strength_mpa": 690,
      "min_yield_strength_mpa": 310,
      "i": "NP",
      "limits_iii": 427,
      "viii_1": 427,
      "xii": 343,
      "external_pressure_chart_no": "NFN–12 G5, G24",
      "notes": null,
      "values": {
        "40": 168,
        "65": 168,
        "100": 167,
        "125": 163,
        "150": 158,
        "200": 152,
        "250": 148,
        "300": 144,
        "325": 143,
        "350": 142,
        "375": 141,
        "400": 141,
        "425": 139,
        "450": 138,
        "475": null,
        "500": null,
        "525": null,
        "550": null,
        "575": null,
        "600": null,
        "625": null,
        "650": null,
        "675": null,
        "700": null,
        "725": null,
        "750": null,
        "775": null,
        "800": null,
        "825": null,
        "850": null,
        "875": null,
        "900": null
      }
    },
    {
      "block": 17,
      "line_no": 28,
      "nominal_composition": "46Fe–24Ni–21Cr–6Mo–N",
      "product_form": "Smls. pipe",
      "spec_no": "SA–312",
      "type_grade": null,
      "alloy_desig_uns_no": "N08367",
      "class_condition_temper": null,
      "size_thickness_mm": "≤5",
      "p_no": 45,
      "group_no": null,
      "min_tensile_strength_mpa": 690,
      "min_yield_strength_mpa": 310,
      "i": "NP",
      "limits_iii": 427,
      "viii_1": 427,
      "xii": 343,
      "external_pressure_chart_no": "NFN–12 …",
      "notes": null,
      "values": {
        "40": 197,
        "65": 189,
        "100": 179,
        "125": 171,
        "150": 164,
        "200": 152,
        "250": 143,
        "300": 136,
        "325": 133,
        "350": 130,
        "375": 128,
        "400": 126,
        "425": 124,
        "450": 122,
        "475": null,
        "500": null,
        "525": null,
        "550": null,
        "575": null,
        "600": null,
        "625": null,
        "650": null,
        "675": null,
        "700": null,
        "725": null,
        "750": null,
        "775": null,
        "800": null,
        "825": null,
        "850": null,
        "875": null,
        "900": null
      }
    },
    {
      "block": 17,
      "line_no": 29,
      "nominal_composition": "46Fe–24Ni–21Cr–6Mo–N",
      "product_form": "Smls. pipe",
      "spec_no": "SA–312",
      "type_grade": null,
      "alloy_desig_uns_no": "N08367",
      "class_condition_temper": null,
      "size_thickness_mm": "≤5",
      "p_no": 45,
      "group_no": null,
      "min_tensile_strength_mpa": 690,
      "min_yield_strength_mpa": 310,
      "i": "NP",
      "limits_iii": 427,
      "viii_1": 427,
      "xii": 343,
      "external_pressure_chart_no": "NFN–12 G5",
      "notes": null,
      "values": {
        "40": 197,
        "65": 197,
        "100": 197,
        "125": 192,
        "150": 186,
        "200": 178,
        "250": 173,
        "300": 170,
        "325": 168,
        "350": 167,
        "375": 166,
        "400": 165,
        "425": 164,
        "450": 163,
        "475": null,
        "500": null,
        "525": null,
        "550": null,
        "575": null,
        "600": null,
        "625": null,
        "650": null,
        "675": null,
        "700": null,
        "725": null,
        "750": null,
        "775": null,
        "800": null,
        "825": null,
        "850": null,
        "875": null,
        "900": null
      }
    },
    {
      "block": 17,
      "line_no": 30,
      "nominal_composition": "46Fe–24Ni–21Cr–6Mo–N",
      "product_form": "Wld. tube",
      "spec_no": "SA–688",
      "type_grade": null,
      "alloy_desig_uns_no": "N08367",
      "class_condition_temper": null,
      "size_thickness_mm": "≤5",
      "p_no": 45,
      "group_no": null,
      "min_tensile_strength_mpa": 690,
      "min_yield_strength_mpa": 310,
      "i": "NP",
      "limits_iii": 427,
      "viii_1": 427,
      "xii": 343,
      "external_pressure_chart_no": "NFN–12 G24",
      "notes": null,
      "values": {
        "40": 168,
        "65": 160,
        "100": 151,
        "125": 145,
        "150": 139,
        "200": 130,
        "250": 121,
        "300": 115,
        "325": 113,
        "350": 110,
        "375": 109,
        "400": 107,
        "425": 106,
        "450": 104,
        "475": null,
        "500": null,
        "525": null,
        "550": null,
        "575": null,
        "600": null,
        "625": null,
        "650": null,
        "675": null,
        "700": null,
        "725": null,
        "750": null,
        "775": null,
        "800": null,
        "825": null,
        "850": null,
        "875": null,
        "900": null
      }
    },
    {
      "block": 17,
      "line_no": 31,
      "nominal_composition": "46Fe–24Ni–21Cr–6Mo–N",
      "product_form": "Wld. tube",
      "spec_no": "SA–688",
      "type_grade": null,
      "alloy_desig_uns_no": "N08367",
      "class_condition_temper": null,
      "size_thickness_mm": "≤5",
      "p_no": 45,
      "group_no": null,
      "min_tensile_strength_mpa": 690,
      "min_yield_strength_mpa": 310,
      "i": "NP",
      "limits_iii": 427,
      "viii_1": 427,
      "xii": 343,
      "external_pressure_chart_no": "NFN–12 G5, G24",
      "notes": null,
      "values": {
        "40": 168,
        "65": 168,
        "100": 167,
        "125": 163,
        "150": 158,
        "200": 152,
        "250": 148,
        "300": 144,
        "325": 143,
        "350": 142,
        "375": 141,
        "400": 141,
        "425": 139,
        "450": 138,
        "475": null,
        "500": null,
        "525": null,
        "550": null,
        "575": null,
        "600": null,
        "625": null,
        "650": null,
        "675": null,
        "700": null,
        "725": null,
        "750": null,
        "775": null,
        "800": null,
        "825": null,
        "850": null,
        "875": null,
        "900": null
      }
    },
    {
      "block": 17,
      "line_no": 32,
      "nominal_composition": "46Fe–24Ni–21Cr–6Mo–N",
      "product_form": "Wld. tube",
      "spec_no": "SA–249",
      "type_grade": null,
      "alloy_desig_uns_no": "N08367",
      "class_condition_temper": null,
      "size_thickness_mm": "≤5",
      "p_no": 45,
      "group_no": null,
      "min_tensile_strength_mpa": 690,
      "min_yield_strength_mpa": 310,
      "i": "NP",
      "limits_iii": 427,
      "viii_1": 427,
      "xii": 343,
      "external_pressure_chart_no": "NFN–12 G24",
      "notes": null,
      "values": {
        "40": 168,
        "65": 160,
        "100": 151,
        "125": 145,
        "150": 139,
        "200": 130,
        "250": 121,
        "300": 115,
        "325": 113,
        "350": 110,
        "375": 109,
        "400": 107,
        "425": 106,
        "450": 104,
        "475": null,
        "500": null,
        "525": null,
        "550": null,
        "575": null,
        "600": null,
        "625": null,
        "650": null,
        "675": null,
        "700": null,
        "725": null,
        "750": null,
        "775": null,
        "800": null,
        "825": null,
        "850": null,
        "875": null,
        "900": null
      }
    },
    {
      "block": 17,
      "line_no": 33,
      "nominal_composition": "46Fe–24Ni–21Cr–6Mo–N",
      "product_form": "Wld. tube",
      "spec_no": "SA–249",
      "type_grade": null,
      "alloy_desig_uns_no": "N08367",
      "class_condition_temper": null,
      "size_thickness_mm": "≤5",
      "p_no": 45,
      "group_no": null,
      "min_tensile_strength_mpa": 690,
      "min_yield_strength_mpa": 310,
      "i": "NP",
      "limits_iii": 427,
      "viii_1": 427,
      "xii": 343,
      "external_pressure_chart_no": "NFN–12 G5, G24",
      "notes": null,
      "values": {
        "40": 168,
        "65": 168,
        "100": 167,
        "125": 163,
        "150": 158,
        "200": 152,
        "250": 148,
        "300": 144,
        "325": 143,
        "350": 142,
        "375": 141,
        "400": 141,
        "425": 139,
        "450": 138,
        "475": null,
        "500": null,
        "525": null,
        "550": null,
        "575": null,
        "600": null,
        "625": null,
        "650": null,
        "675": null,
        "700": null,
        "725": null,
        "750": null,
        "775": null,
        "800": null,
        "825": null,
        "850": null,
        "875": null,
        "900": null
      }
    },
    {
      "block": 17,
      "line_no": 34,
      "nominal_composition": "46Fe–24Ni–21Cr–6Mo–N",
      "product_form": "Smls. tube",
      "spec_no": "SA–688",
      "type_grade": null,
      "alloy_desig_uns_no": "N08367",
      "class_condition_temper": null,
      "size_thickness_mm": "≤5",
      "p_no": 45,
      "group_no": null,
      "min_tensile_strength_mpa": 690,
      "min_yield_strength_mpa": 310,
      "i": "NP",
      "limits_iii": 427,
      "viii_1": 427,
      "xii": 343,
      "external_pressure_chart_no": "NFN–12 …",
      "notes": null,
      "values": {
        "40": 197,
        "65": 189,
        "100": 179,
        "125": 171,
        "150": 164,
        "200": 152,
        "250": 143,
        "300": 136,
        "325": 133,
        "350": 130,
        "375": 128,
        "400": 126,
        "425": 124,
        "450": 122,
        "475": null,
        "500": null,
        "525": null,
        "550": null,
        "575": null,
        "600": null,
        "625": null,
        "650": null,
        "675": null,
        "700": null,
        "725": null,
        "750": null,
        "775": null,
        "800": null,
        "825": null,
        "850": null,
        "875": null,
        "900": null
      }
    },
    {
      "block": 17,
      "line_no": 35,
      "nominal_composition": "46Fe–24Ni–21Cr–6Mo–N",
      "product_form": "Smls. tube",
      "spec_no": "SA–688",
      "type_grade": null,
      "alloy_desig_uns_no": "N08367",
      "class_condition_temper": null,
      "size_thickness_mm": "≤5",
      "p_no": 45,
      "group_no": null,
      "min_tensile_strength_mpa": 690,
      "min_yield_strength_mpa": 310,
      "i": "NP",
      "limits_iii": 427,
      "viii_1": 427,
      "xii": 343,
      "external_pressure_chart_no": "NFN–12 G5",
      "notes": null,
      "values": {
        "40": 197,
        "65": 197,
        "100": 197,
        "125": 192,
        "150": 186,
        "200": 178,
        "250": 173,
        "300": 170,
        "325": 168,
        "350": 167,
        "375": 166,
        "400": 165,
        "425": 164,
        "450": 163,
        "475": null,
        "500": null,
        "525": null,
        "550": null,
        "575": null,
        "600": null,
        "625": null,
        "650": null,
        "675": null,
        "700": null,
        "725": null,
        "750": null,
        "775": null,
        "800": null,
        "825": null,
        "850": null,
        "875": null,
        "900": null
      }
    },
    {
      "block": 17,
      "line_no": 36,
      "nominal_composition": "46Fe–24Ni–21Cr–6Mo–N",
      "product_form": "Sheet, strip",
      "spec_no": "SA–240",
      "type_grade": null,
      "alloy_desig_uns_no": "N08367",
      "class_condition_temper": null,
      "size_thickness_mm": "<5",
      "p_no": 45,
      "group_no": null,
      "min_tensile_strength_mpa": 690,
      "min_yield_strength_mpa": 310,
      "i": "NP",
      "limits_iii": 427,
      "viii_1": 427,
      "xii": 343,
      "external_pressure_chart_no": "NFN–12 …",
      "notes": null,
      "values": {
        "40": 197,
        "65": 189,
        "100": 179,
        "125": 171,
        "150": 164,
        "200": 152,
        "250": 143,
        "300": 136,
        "325": 133,
        "350": 130,
        "375": 128,
        "400": 126,
        "425": 124,
        "450": 122,
        "475": null,
        "500": null,
        "525": null,
        "550": null,
        "575": null,
        "600": null,
        "625": null,
        "650": null,
        "675": null,
        "700": null,
        "725": null,
        "750": null,
        "775": null,
        "800": null,
        "825": null,
        "850": null,
        "875": null,
        "900": null
      }
    },
    {
      "block": 17,
      "line_no": 37,
      "nominal_composition": "46Fe–24Ni–21Cr–6Mo–N",
      "product_form": "Sheet, strip",
      "spec_no": "SA–240",
      "type_grade": null,
      "alloy_desig_uns_no": "N08367",
      "class_condition_temper": null,
      "size_thickness_mm": "<5",
      "p_no": 45,
      "group_no": null,
      "min_tensile_strength_mpa": 690,
      "min_yield_strength_mpa": 310,
      "i": "NP",
      "limits_iii": 427,
      "viii_1": 427,
      "xii": 343,
      "external_pressure_chart_no": "NFN–12 G5",
      "notes": null,
      "values": {
        "40": 197,
        "65": 197,
        "100": 197,
        "125": 192,
        "150": 186,
        "200": 178,
        "250": 173,
        "300": 170,
        "325": 168,
        "350": 167,
        "375": 166,
        "400": 165,
        "425": 164,
        "450": 163,
        "475": null,
        "500": null,
        "525": null,
        "550": null,
        "575": null,
        "600": null,
        "625": null,
        "650": null,
        "675": null,
        "700": null,
        "725": null,
        "750": null,
        "775": null,
        "800": null,
        "825": null,
        "850": null,
        "875": null,
        "900": null
      }
    },
    {
      "block": 17,
      "line_no": 38,
      "nominal_composition": "46Fe–24Ni–21Cr–6Mo–N",
      "product_form": "Smls. tube",
      "spec_no": "SA–213",
      "type_grade": null,
      "alloy_desig_uns_no": "N08367",
      "class_condition_temper": null,
      "size_thickness_mm": "≤5",
      "p_no": 45,
      "group_no": null,
      "min_tensile_strength_mpa": 690,
      "min_yield_strength_mpa": 310,
      "i": "NP",
      "limits_iii": 427,
      "viii_1": 427,
      "xii": 343,
      "external_pressure_chart_no": "NFN–12 …",
      "notes": null,
      "values": {
        "40": 197,
        "65": 189,
        "100": 179,
        "125": 171,
        "150": 164,
        "200": 152,
        "250": 143,
        "300": 136,
        "325": 133,
        "350": 130,
        "375": 128,
        "400": 126,
        "425": 124,
        "450": 122,
        "475": null,
        "500": null,
        "525": null,
        "550": null,
        "575": null,
        "600": null,
        "625": null,
        "650": null,
        "675": null,
        "700": null,
        "725": null,
        "750": null,
        "775": null,
        "800": null,
        "825": null,
        "850": null,
        "875": null,
        "900": null
      }
    },
    {
      "block": 17,
      "line_no": 39,
      "nominal_composition": "46Fe–24Ni–21Cr–6Mo–N",
      "product_form": "Smls. tube",
      "spec_no": "SA–213",
      "type_grade": null,
      "alloy_desig_uns_no": "N08367",
      "class_condition_temper": null,
      "size_thickness_mm": "≤5",
      "p_no": 45,
      "group_no": null,
      "min_tensile_strength_mpa": 690,
      "min_yield_strength_mpa": 310,
      "i": "NP",
      "limits_iii": 427,
      "viii_1": 427,
      "xii": 343,
      "external_pressure_chart_no": "NFN–12 G5",
      "notes": null,
      "values": {
        "40": 197,
        "65": 197,
        "100": 197,
        "125": 192,
        "150": 186,
        "200": 178,
        "250": 173,
        "300": 170,
        "325": 168,
        "350": 167,
        "375": 166,
        "400": 165,
        "425": 164,
        "450": 163,
        "475": null,
        "500": null,
        "525": null,
        "550": null,
        "575": null,
        "600": null,
        "625": null,
        "650": null,
        "675": null,
        "700": null,
        "725": null,
        "750": null,
        "775": null,
        "800": null,
        "825": null,
        "850": null,
        "875": null,
        "900": null
      }
    },
    {
      "block": 17,
      "line_no": 40,
      "nominal_composition": "25Ni–47Fe–21Cr–5Mo",
      "product_form": "Forgings",
      "spec_no": "SA–182",
      "type_grade": "F700",
      "alloy_desig_uns_no": "N08700",
      "class_condition_temper": null,
      "size_thickness_mm": null,
      "p_no": 45,
      "group_no": null,
      "min_tensile_strength_mpa": 550,
      "min_yield_strength_mpa": 240,
      "i": "NP",
      "limits_iii": "NP",
      "viii_1": 343,
      "xii": 343,
      "external_pressure_chart_no": "NFN–8 …",
      "notes": null,
      "values": {
        "40": 158,
        "65": 152,
        "100": 143,
        "125": 137,
        "150": 131,
        "200": 123,
        "250": 118,
        "300": 116,
        "325": 112,
        "350": 108,
        "375": null,
        "400": null,
        "425": null,
        "450": null,
        "475": null,
        "500": null,
        "525": null,
        "550": null,
        "575": null,
        "600": null,
        "625": null,
        "650": null,
        "675": null,
        "700": null,
        "725": null,
        "750": null,
        "775": null,
        "800": null,
        "825": null,
        "850": null,
        "875": null,
        "900": null
      }
    },
    {
      "block": 17,
      "line_no": 41,
      "nominal_composition": "25Ni–47Fe–21Cr–5Mo",
      "product_form": "Plate, sheet, strip",
      "spec_no": "SA–240",
      "type_grade": null,
      "alloy_desig_uns_no": "N08700",
      "class_condition_temper": null,
      "size_thickness_mm": null,
      "p_no": 45,
      "group_no": null,
      "min_tensile_strength_mpa": 550,
      "min_yield_strength_mpa": 240,
      "i": "NP",
      "limits_iii": "NP",
      "viii_1": 343,
      "xii": 343,
      "external_pressure_chart_no": "NFN–8 …",
      "notes": null,
      "values": {
        "40": 158,
        "65": 152,
        "100": 143,
        "125": 137,
        "150": 131,
        "200": 123,
        "250": 118,
        "300": 116,
        "325": 112,
        "350": 108,
        "375": null,
        "400": null,
        "425": null,
        "450": null,
        "475": null,
        "500": null,
        "525": null,
        "550": null,
        "575": null,
        "600": null,
        "625": null,
        "650": null,
        "675": null,
        "700": null,
        "725": null,
        "750": null,
        "775": null,
        "800": null,
        "825": null,
        "850": null,
        "875": null,
        "900": null
      }
    },
    {
      "block": 17,
      "line_no": 42,
      "nominal_composition": "25Ni–47Fe–21Cr–5Mo",
      "product_form": "Bar",
      "spec_no": "SA–276",
      "type_grade": null,
      "alloy_desig_uns_no": "N08700",
      "class_condition_temper": null,
      "size_thickness_mm": null,
      "p_no": 45,
      "group_no": null,
      "min_tensile_strength_mpa": 550,
      "min_yield_strength_mpa": 240,
      "i": "NP",
      "limits_iii": "NP",
      "viii_1": 343,
      "xii": 343,
      "external_pressure_chart_no": "NFN–8 …",
      "notes": null,
      "values": {
        "40": 158,
        "65": 152,
        "100": 143,
        "125": 137,
        "150": 131,
        "200": 123,
        "250": 118,
        "300": 116,
        "325": 112,
        "350": 108,
        "375": null,
        "400": null,
        "425": null,
        "450": null,
        "475": null,
        "500": null,
        "525": null,
        "550": null,
        "575": null,
        "600": null,
        "625": null,
        "650": null,
        "675": null,
        "700": null,
        "725": null,
        "750": null,
        "775": null,
        "800": null,
        "825": null,
        "850": null,
        "875": null,
        "900": null
      }
    },
    {
      "block": 17,
      "line_no": 43,
      "nominal_composition": "25Ni–47Fe–21Cr–5Mo",
      "product_form": "Wld. pipe",
      "spec_no": "SA–358",
      "type_grade": null,
      "alloy_desig_uns_no": "N08700",
      "class_condition_temper": null,
      "size_thickness_mm": null,
      "p_no": 45,
      "group_no": null,
      "min_tensile_strength_mpa": 550,
      "min_yield_strength_mpa": 240,
      "i": "NP",
      "limits_iii": "NP",
      "viii_1": 343,
      "xii": 343,
      "external_pressure_chart_no": "NFN–8 W14",
      "notes": null,
      "values": {
        "40": 158,
        "65": 152,
        "100": 143,
        "125": 137,
        "150": 131,
        "200": 123,
        "250": 118,
        "300": 116,
        "325": 112,
        "350": 108,
        "375": null,
        "400": null,
        "425": null,
        "450": null,
        "475": null,
        "500": null,
        "525": null,
        "550": null,
        "575": null,
        "600": null,
        "625": null,
        "650": null,
        "675": null,
        "700": null,
        "725": null,
        "750": null,
        "775": null,
        "800": null,
        "825": null,
        "850": null,
        "875": null,
        "900": null
      }
    },
    {
      "block": 17,
      "line_no": 44,
      "nominal_composition": "25Ni–47Fe–21Cr–5Mo",
      "product_form": "Fittings",
      "spec_no": "SA–403",
      "type_grade": 700,
      "alloy_desig_uns_no": "N08700",
      "class_condition_temper": null,
      "size_thickness_mm": null,
      "p_no": 45,
      "group_no": null,
      "min_tensile_strength_mpa": 550,
      "min_yield_strength_mpa": 240,
      "i": "NP",
      "limits_iii": "NP",
      "viii_1": 343,
      "xii": 343,
      "external_pressure_chart_no": "NFN–8 W14",
      "notes": null,
      "values": {
        "40": 158,
        "65": 152,
        "100": 143,
        "125": 137,
        "150": 131,
        "200": 123,
        "250": 118,
        "300": 116,
        "325": 112,
        "350": 108,
        "375": null,
        "400": null,
        "425": null,
        "450": null,
        "475": null,
        "500": null,
        "525": null,
        "550": null,
        "575": null,
        "600": null,
        "625": null,
        "650": null,
        "675": null,
        "700": null,
        "725": null,
        "750": null,
        "775": null,
        "800": null,
        "825": null,
        "850": null,
        "875": null,
        "900": null
      }
    },
    {
      "block": 17,
      "line_no": 45,
      "nominal_composition": "25Ni–47Fe–21Cr–5Mo",
      "product_form": "Bar",
      "spec_no": "SA–479",
      "type_grade": null,
      "alloy_desig_uns_no": "N08700",
      "class_condition_temper": null,
      "size_thickness_mm": null,
      "p_no": 45,
      "group_no": null,
      "min_tensile_strength_mpa": 550,
      "min_yield_strength_mpa": 240,
      "i": "NP",
      "limits_iii": "NP",
      "viii_1": 343,
      "xii": 343,
      "external_pressure_chart_no": "NFN–8 …",
      "notes": null,
      "values": {
        "40": 158,
        "65": 152,
        "100": 143,
        "125": 137,
        "150": 131,
        "200": 123,
        "250": 118,
        "300": 116,
        "325": 112,
        "350": 108,
        "375": null,
        "400": null,
        "425": null,
        "450": null,
        "475": null,
        "500": null,
        "525": null,
        "550": null,
        "575": null,
        "600": null,
        "625": null,
        "650": null,
        "675": null,
        "700": null,
        "725": null,
        "750": null,
        "775": null,
        "800": null,
        "825": null,
        "850": null,
        "875": null,
        "900": null
      }
    },
    {
      "block": 18,
      "line_no": 1,
      "nominal_composition": "25Ni–47Fe–21Cr–5Mo",
      "product_form": "Forgings",
      "spec_no": "SA–965",
      "type_grade": "F700",
      "alloy_desig_uns_no": "N08700",
      "class_condition_temper": null,
      "size_thickness_mm": null,
      "p_no": 45,
      "group_no": null,
      "min_tensile_strength_mpa": 550,
      "min_yield_strength_mpa": 240,
      "i": "NP",
      "limits_iii": "NP",
      "viii_1": 343,
      "xii": 343,
      "external_pressure_chart_no": "NFN–8 …",
      "notes": null,
      "values": {
        "40": 158,
        "65": 152,
        "100": 143,
        "125": 137,
        "150": 131,
        "200": 123,
        "250": 118,
        "300": 116,
        "325": 112,
        "350": 108,
        "375": null,
        "400": null,
        "425": null,
        "450": null,
        "475": null,
        "500": null,
        "525": null,
        "550": null,
        "575": null,
        "600": null,
        "625": null,
        "650": null,
        "675": null,
        "700": null,
        "725": null,
        "750": null,
        "775": null,
        "800": null,
        "825": null,
        "850": null,
        "875": null,
        "900": null
      }
    },
    {
      "block": 18,
      "line_no": 2,
      "nominal_composition": "25Ni–15Cr–2Ti",
      "product_form": "Forgings, bar",
      "spec_no": "SA–638",
      "type_grade": 660,
      "alloy_desig_uns_no": "S66286",
      "class_condition_temper": null,
      "size_thickness_mm": null,
      "p_no": null,
      "group_no": null,
      "min_tensile_strength_mpa": 895,
      "min_yield_strength_mpa": 585,
      "i": "NP",
      "limits_iii": 371,
      "viii_1": 371,
      "xii": "NP",
      "external_pressure_chart_no": "HA–5 W1",
      "notes": null,
      "values": {
        "40": 256,
        "65": 256,
        "100": 256,
        "125": 256,
        "150": 256,
        "200": 256,
        "250": 253,
        "300": 248,
        "325": 246,
        "350": 243,
        "375": 241,
        "400": null,
        "425": null,
        "450": null,
        "475": null,
        "500": null,
        "525": null,
        "550": null,
        "575": null,
        "600": null,
        "625": null,
        "650": null,
        "675": null,
        "700": null,
        "725": null,
        "750": null,
        "775": null,
        "800": null,
        "825": null,
        "850": null,
        "875": null,
        "900": null
      }
    },
    {
      "block": 18,
      "line_no": 3,
      "nominal_composition": "25Ni–20Cr–6Mo–Cu–N",
      "product_form": "Plate, sheet, strip",
      "spec_no": "SA–240",
      "type_grade": null,
      "alloy_desig_uns_no": "N08925",
      "class_condition_temper": null,
      "size_thickness_mm": null,
      "p_no": 45,
      "group_no": null,
      "min_tensile_strength_mpa": 600,
      "min_yield_strength_mpa": 295,
      "i": "NP",
      "limits_iii": "NP",
      "viii_1": 427,
      "xii": 343,
      "external_pressure_chart_no": "NFN–12 …",
      "notes": null,
      "values": {
        "40": 172,
        "65": 166,
        "100": 158,
        "125": 152,
        "150": 147,
        "200": 137,
        "250": 128,
        "300": 121,
        "325": 118,
        "350": 117,
        "375": 117,
        "400": 117,
        "425": 117,
        "450": 117,
        "475": null,
        "500": null,
        "525": null,
        "550": null,
        "575": null,
        "600": null,
        "625": null,
        "650": null,
        "675": null,
        "700": null,
        "725": null,
        "750": null,
        "775": null,
        "800": null,
