Repository: danivelas0/asme-pcc

File: resources/bpvc_ii_d_metric_2025/table_2a.json (part 24 of 24)
    "External Pressure Chart No.",
    "Notes"
  ],
  "columns_values": [
      "line_no": 32,
      "nominal_composition": "25Cr–20Ni",
      "product_form": "Wld. pipe",
      "spec_no": "SA–358",
      "type_grade": "310S",
      "alloy_desig_uns_no": "S31008",
      "class_condition_temper": 3,
      "size_thickness_mm": null,
      "p_no": 8,
      "group_no": 2,
      "min_tensile_strength_mpa": 515,
      "min_yield_strength_mpa": 205,
      "applicability_and_max_temperature_limits_np_not_permitted_spt_supports_only_iii": 427,
      "viii_2": "NP",
      "external_pressure_chart_no": "HA–2",
      "notes": "G7",
      "values": {
        "40": 138,
        "65": 138,
        "100": 138,
        "125": 138,
        "150": 138,
        "200": 138,
        "250": 134,
        "300": 129,
        "325": 127,
        "350": 125,
        "375": 123,
        "400": 122,
        "425": 120,
        "450": 118,
        "475": null,
        "500": null
      }
    },
    {
      "block": 22,
      "line_no": 33,
      "nominal_composition": "25Cr–20Ni",
      "product_form": "Wld. pipe",
      "spec_no": "SA–358",
      "type_grade": "310S",
      "alloy_desig_uns_no": "S31008",
      "class_condition_temper": 4,
      "size_thickness_mm": null,
      "p_no": 8,
      "group_no": 2,
      "min_tensile_strength_mpa": 515,
      "min_yield_strength_mpa": 205,
      "applicability_and_max_temperature_limits_np_not_permitted_spt_supports_only_iii": 427,
      "viii_2": "NP",
      "external_pressure_chart_no": "HA–2",
      "notes": "G7",
      "values": {
        "40": 138,
        "65": 138,
        "100": 138,
        "125": 138,
        "150": 138,
        "200": 138,
        "250": 134,
        "300": 129,
        "325": 127,
        "350": 125,
        "375": 123,
        "400": 122,
        "425": 120,
        "450": 118,
        "475": null,
        "500": null
      }
    },
    {
      "block": 22,
      "line_no": 34,
      "nominal_composition": "25Cr–20Ni",
      "product_form": "Fittings",
      "spec_no": "SA–403",
      "type_grade": "310S",
      "alloy_desig_uns_no": "S31008",
      "class_condition_temper": null,
      "size_thickness_mm": null,
      "p_no": 8,
      "group_no": 2,
      "min_tensile_strength_mpa": 515,
      "min_yield_strength_mpa": 205,
      "applicability_and_max_temperature_limits_np_not_permitted_spt_supports_only_iii": 427,
      "viii_2": "NP",
      "external_pressure_chart_no": "HA–2",
      "notes": "G7",
      "values": {
        "40": 138,
        "65": 138,
        "100": 138,
        "125": 138,
        "150": 138,
        "200": 138,
        "250": 134,
        "300": 129,
        "325": 127,
        "350": 125,
        "375": 123,
        "400": 122,
        "425": 120,
        "450": 118,
        "475": null,
        "500": null
      }
    },
    {
      "block": 22,
      "line_no": 35,
      "nominal_composition": "25Cr–20Ni",
      "product_form": "Fittings",
      "spec_no": "SA–403",
      "type_grade": "310S",
      "alloy_desig_uns_no": "S31008",
      "class_condition_temper": "CR",
      "size_thickness_mm": null,
      "p_no": 8,
      "group_no": 2,
      "min_tensile_strength_mpa": 515,
      "min_yield_strength_mpa": 205,
      "applicability_and_max_temperature_limits_np_not_permitted_spt_supports_only_iii": "NP",
      "viii_2": 427,
      "external_pressure_chart_no": "HA–2",
      "notes": "G7, G18",
      "values": {
        "40": 117,
        "65": 117,
        "100": 117,
        "125": 117,
        "150": 117,
        "200": 117,
        "250": 114,
        "300": 109,
        "325": 108,
        "350": 106,
        "375": 105,
        "400": 103,
        "425": 102,
        "450": 101,
        "475": null,
        "500": null
      }
    },
    {
      "block": 22,
      "line_no": 36,
      "nominal_composition": "25Cr–20Ni",
      "product_form": "Fittings",
      "spec_no": "SA–403",
      "type_grade": "310S",
      "alloy_desig_uns_no": "S31008",
      "class_condition_temper": "WP–S",
      "size_thickness_mm": null,
      "p_no": 8,
      "group_no": 2,
      "min_tensile_strength_mpa": 515,
      "min_yield_strength_mpa": 205,
      "applicability_and_max_temperature_limits_np_not_permitted_spt_supports_only_iii": "NP",
      "viii_2": 427,
      "external_pressure_chart_no": "HA–2",
      "notes": "G7",
      "values": {
        "40": 138,
        "65": 138,
        "100": 138,
        "125": 138,
        "150": 138,
        "200": 138,
        "250": 134,
        "300": 129,
        "325": 127,
        "350": 125,
        "375": 123,
        "400": 122,
        "425": 120,
        "450": 118,
        "475": null,
        "500": null
      }
    },
    {
      "block": 22,
      "line_no": 37,
      "nominal_composition": "25Cr–20Ni",
      "product_form": "Wld. fittings",
      "spec_no": "SA–403",
      "type_grade": "310S",
      "alloy_desig_uns_no": "S31008",
      "class_condition_temper": "WP–W",
      "size_thickness_mm": null,
      "p_no": 8,
      "group_no": 2,
      "min_tensile_strength_mpa": 515,
      "min_yield_strength_mpa": 205,
      "applicability_and_max_temperature_limits_np_not_permitted_spt_supports_only_iii": 427,
      "viii_2": "NP",
      "external_pressure_chart_no": "HA–2",
      "notes": "G7",
      "values": {
        "40": 138,
        "65": 138,
        "100": 138,
        "125": 138,
        "150": 138,
        "200": 138,
        "250": 134,
        "300": 129,
        "325": 127,
        "350": 125,
        "375": 123,
        "400": 122,
        "425": 120,
        "450": 118,
        "475": null,
        "500": null
      }
    },
    {
      "block": 22,
      "line_no": 38,
      "nominal_composition": "25Cr–20Ni",
      "product_form": "Wld. fittings",
      "spec_no": "SA–403",
      "type_grade": "310S",
      "alloy_desig_uns_no": "S31008",
      "class_condition_temper": "WP–W",
      "size_thickness_mm": null,
      "p_no": 8,
      "group_no": 2,
      "min_tensile_strength_mpa": 515,
      "min_yield_strength_mpa": 205,
      "applicability_and_max_temperature_limits_np_not_permitted_spt_supports_only_iii": "NP",
      "viii_2": 427,
      "external_pressure_chart_no": "HA–2",
      "notes": "G7, G18",
      "values": {
        "40": 117,
        "65": 117,
        "100": 117,
        "125": 117,
        "150": 117,
        "200": 117,
        "250": 114,
        "300": 109,
        "325": 108,
        "350": 106,
        "375": 105,
        "400": 103,
        "425": 102,
        "450": 101,
        "475": null,
        "500": null
      }
    },
    {
      "block": 22,
      "line_no": 39,
      "nominal_composition": "25Cr–20Ni",
      "product_form": "Wld. fittings",
      "spec_no": "SA–403",
      "type_grade": "310S",
      "alloy_desig_uns_no": "S31008",
      "class_condition_temper": "WP–WX",
      "size_thickness_mm": null,
      "p_no": 8,
      "group_no": 2,
      "min_tensile_strength_mpa": 515,
      "min_yield_strength_mpa": 205,
      "applicability_and_max_temperature_limits_np_not_permitted_spt_supports_only_iii": "NP",
      "viii_2": 427,
      "external_pressure_chart_no": "HA–2",
      "notes": "G7, G18",
      "values": {
        "40": 117,
        "65": 117,
        "100": 117,
        "125": 117,
        "150": 117,
        "200": 117,
        "250": 114,
        "300": 109,
        "325": 108,
        "350": 106,
        "375": 105,
        "400": 103,
        "425": 102,
        "450": 101,
        "475": null,
        "500": null
      }
    },
    {
      "block": 22,
      "line_no": 40,
      "nominal_composition": "25Cr–20Ni",
      "product_form": "Wld. pipe",
      "spec_no": "SA–813",
      "type_grade": "TP310S",
      "alloy_desig_uns_no": "S31008",
      "class_condition_temper": null,
      "size_thickness_mm": null,
      "p_no": 8,
      "group_no": 2,
      "min_tensile_strength_mpa": 515,
      "min_yield_strength_mpa": 205,
      "applicability_and_max_temperature_limits_np_not_permitted_spt_supports_only_iii": "NP",
      "viii_2": 427,
      "external_pressure_chart_no": "HA–2",
      "notes": "G7, G9, G11, G12, G18",
      "values": {
        "40": 117,
        "65": 117,
        "100": 117,
        "125": 117,
        "150": 117,
        "200": 117,
        "250": 114,
        "300": 109,
        "325": 108,
        "350": 106,
        "375": 105,
        "400": 103,
        "425": 102,
        "450": 101,
        "475": null,
        "500": null
      }
    },
    {
      "block": 22,
      "line_no": 41,
      "nominal_composition": "25Cr–20Ni",
      "product_form": "Wld. pipe",
      "spec_no": "SA–814",
      "type_grade": "TP310S",
      "alloy_desig_uns_no": "S31008",
      "class_condition_temper": null,
      "size_thickness_mm": null,
      "p_no": 8,
      "group_no": 2,
      "min_tensile_strength_mpa": 515,
      "min_yield_strength_mpa": 205,
      "applicability_and_max_temperature_limits_np_not_permitted_spt_supports_only_iii": "NP",
      "viii_2": 427,
      "external_pressure_chart_no": "HA–2",
      "notes": "G7, G9, G11, G12, G18",
      "values": {
        "40": 117,
        "65": 117,
        "100": 117,
        "125": 117,
        "150": 117,
        "200": 117,
        "250": 114,
        "300": 109,
        "325": 108,
        "350": 106,
        "375": 105,
        "400": 103,
        "425": 102,
        "450": 101,
        "475": null,
        "500": null
      }
    },
    {
      "block": 22,
      "line_no": 42,
      "nominal_composition": "25Cr–20Ni",
      "product_form": "Smls. tube",
      "spec_no": "SA–213",
      "type_grade": "TP310H",
      "alloy_desig_uns_no": "S31009",
      "class_condition_temper": null,
      "size_thickness_mm": null,
      "p_no": 8,
      "group_no": 2,
      "min_tensile_strength_mpa": 515,
      "min_yield_strength_mpa": 205,
      "applicability_and_max_temperature_limits_np_not_permitted_spt_supports_only_iii": "NP",
      "viii_2": 427,
      "external_pressure_chart_no": "HA–2",
      "notes": "G7",
      "values": {
        "40": 138,
        "65": 138,
        "100": 138,
        "125": 138,
        "150": 138,
        "200": 138,
        "250": 134,
        "300": 129,
        "325": 127,
        "350": 125,
        "375": 123,
        "400": 122,
        "425": 120,
        "450": 118,
        "475": null,
        "500": null
      }
    },
    {
      "block": 22,
      "line_no": 43,
      "nominal_composition": "25Cr–20Ni",
      "product_form": "Plate",
      "spec_no": "SA–240",
      "type_grade": "310H",
      "alloy_desig_uns_no": "S31009",
      "class_condition_temper": null,
      "size_thickness_mm": null,
      "p_no": 8,
      "group_no": 2,
      "min_tensile_strength_mpa": 515,
      "min_yield_strength_mpa": 205,
      "applicability_and_max_temperature_limits_np_not_permitted_spt_supports_only_iii": "NP",
      "viii_2": 427,
      "external_pressure_chart_no": "HA–2",
      "notes": "G7",
      "values": {
        "40": 138,
        "65": 138,
        "100": 138,
        "125": 138,
        "150": 138,
        "200": 138,
        "250": 134,
        "300": 129,
        "325": 127,
        "350": 125,
        "375": 123,
        "400": 122,
        "425": 120,
        "450": 118,
        "475": null,
        "500": null
      }
    },
    {
      "block": 22,
      "line_no": 44,
      "nominal_composition": "25Cr–20Ni",
      "product_form": "Wld. tube",
      "spec_no": "SA–249",
      "type_grade": "TP310H",
      "alloy_desig_uns_no": "S31009",
      "class_condition_temper": null,
      "size_thickness_mm": null,
      "p_no": 8,
      "group_no": 2,
      "min_tensile_strength_mpa": 515,
      "min_yield_strength_mpa": 205,
      "applicability_and_max_temperature_limits_np_not_permitted_spt_supports_only_iii": "NP",
      "viii_2": 427,
      "external_pressure_chart_no": "HA–2",
      "notes": "G7, G18",
      "values": {
        "40": 117,
        "65": 117,
        "100": 117,
        "125": 117,
        "150": 117,
        "200": 117,
        "250": 114,
        "300": 109,
        "325": 108,
        "350": 106,
        "375": 105,
        "400": 103,
        "425": 102,
        "450": 101,
        "475": null,
        "500": null
      }
    },
    {
      "block": 22,
      "line_no": 45,
      "nominal_composition": "25Cr–20Ni",
      "product_form": "Smls. pipe",
      "spec_no": "SA–312",
      "type_grade": "TP310H",
      "alloy_desig_uns_no": "S31009",
      "class_condition_temper": null,
      "size_thickness_mm": null,
      "p_no": 8,
      "group_no": 2,
      "min_tensile_strength_mpa": 515,
      "min_yield_strength_mpa": 205,
      "applicability_and_max_temperature_limits_np_not_permitted_spt_supports_only_iii": "NP",
      "viii_2": 427,
      "external_pressure_chart_no": "HA–2",
      "notes": "G7",
      "values": {
        "40": 138,
        "65": 138,
        "100": 138,
        "125": 138,
        "150": 138,
        "200": 138,
        "250": 134,
        "300": 129,
        "325": 127,
        "350": 125,
        "375": 123,
        "400": 122,
        "425": 120,
        "450": 118,
        "475": null,
        "500": null
      }
    },
    {
      "block": 23,
      "line_no": 1,
      "nominal_composition": "25Cr–20Ni",
      "product_form": "Wld. pipe",
      "spec_no": "SA–312",
      "type_grade": "TP310H",
      "alloy_desig_uns_no": "S31009",
      "class_condition_temper": null,
      "size_thickness_mm": null,
      "p_no": 8,
      "group_no": 2,
      "min_tensile_strength_mpa": 515,
      "min_yield_strength_mpa": 205,
      "applicability_and_max_temperature_limits_np_not_permitted_spt_supports_only_iii": "NP",
      "viii_2": 427,
      "external_pressure_chart_no": "HA–2",
      "notes": "G7, G18",
      "values": {
        "40": 117,
        "65": 117,
        "100": 117,
        "125": 117,
        "150": 117,
        "200": 117,
        "250": 114,
        "300": 109,
        "325": 108,
        "350": 106,
        "375": 105,
        "400": 103,
        "425": 102,
        "450": 101,
        "475": null,
        "500": null
      }
    },
    {
      "block": 23,
      "line_no": 2,
      "nominal_composition": "25Cr–20Ni–Cb",
      "product_form": "Wld. tube",
      "spec_no": "SA–249",
      "type_grade": "TP310Cb",
      "alloy_desig_uns_no": "S31040",
      "class_condition_temper": null,
      "size_thickness_mm": null,
      "p_no": 8,
      "group_no": 2,
      "min_tensile_strength_mpa": 515,
      "min_yield_strength_mpa": 205,
      "applicability_and_max_temperature_limits_np_not_permitted_spt_supports_only_iii": "NP",
      "viii_2": 427,
      "external_pressure_chart_no": "HA–2",
      "notes": "G7, G9, G11, G12, G18",
      "values": {
        "40": 117,
        "65": 117,
        "100": 117,
        "125": 117,
        "150": 117,
        "200": 117,
        "250": 114,
        "300": 109,
        "325": 108,
        "350": 106,
        "375": 105,
        "400": 103,
        "425": 102,
        "450": 101,
        "475": null,
        "500": null
      }
    },
    {
      "block": 23,
      "line_no": 3,
      "nominal_composition": "25Cr–20Ni–Cb",
      "product_form": "Wld. pipe",
      "spec_no": "SA–312",
      "type_grade": "TP310Cb",
      "alloy_desig_uns_no": "S31040",
      "class_condition_temper": null,
      "size_thickness_mm": null,
      "p_no": 8,
      "group_no": 2,
      "min_tensile_strength_mpa": 515,
      "min_yield_strength_mpa": 205,
      "applicability_and_max_temperature_limits_np_not_permitted_spt_supports_only_iii": "NP",
      "viii_2": 427,
      "external_pressure_chart_no": "HA–2",
      "notes": "G7, G9, G11, G12, G18",
      "values": {
        "40": 117,
        "65": 117,
        "100": 117,
        "125": 117,
        "150": 117,
        "200": 117,
        "250": 114,
        "300": 109,
        "325": 108,
        "350": 106,
        "375": 105,
        "400": 103,
        "425": 102,
        "450": 101,
        "475": null,
        "500": null
      }
    },
    {
      "block": 23,
      "line_no": 4,
      "nominal_composition": "25Cr–20Ni–Cb",
      "product_form": "Wld. pipe",
      "spec_no": "SA–813",
      "type_grade": "TP310Cb",
      "alloy_desig_uns_no": "S31040",
      "class_condition_temper": null,
      "size_thickness_mm": null,
      "p_no": 8,
      "group_no": 2,
      "min_tensile_strength_mpa": 515,
      "min_yield_strength_mpa": 205,
      "applicability_and_max_temperature_limits_np_not_permitted_spt_supports_only_iii": "NP",
      "viii_2": 427,
      "external_pressure_chart_no": "HA–2",
      "notes": "G7, G9, G11, G12, G18",
      "values": {
        "40": 117,
        "65": 117,
        "100": 117,
        "125": 117,
        "150": 117,
        "200": 117,
        "250": 114,
        "300": 109,
        "325": 108,
        "350": 106,
        "375": 105,
        "400": 103,
        "425": 102,
        "450": 101,
        "475": null,
        "500": null
      }
    },
    {
      "block": 23,
      "line_no": 5,
      "nominal_composition": "25Cr–20Ni–Cb",
      "product_form": "Wld. pipe",
      "spec_no": "SA–814",
      "type_grade": "TP310Cb",
      "alloy_desig_uns_no": "S31040",
      "class_condition_temper": null,
      "size_thickness_mm": null,
      "p_no": 8,
      "group_no": 2,
      "min_tensile_strength_mpa": 515,
      "min_yield_strength_mpa": 205,
      "applicability_and_max_temperature_limits_np_not_permitted_spt_supports_only_iii": "NP",
      "viii_2": 427,
      "external_pressure_chart_no": "HA–2",
      "notes": "G7, G9, G11, G12, G18",
      "values": {
        "40": 117,
        "65": 117,
        "100": 117,
        "125": 117,
        "150": 117,
        "200": 117,
        "250": 114,
        "300": 109,
        "325": 108,
        "350": 106,
        "375": 105,
        "400": 103,
        "425": 102,
        "450": 101,
        "475": null,
        "500": null
      }
    },
    {
      "block": 23,
      "line_no": 6,
      "nominal_composition": "25Cr–22Ni–2Mo–N",
      "product_form": "Forgings",
      "spec_no": "SA–182",
      "type_grade": "F310MoLn",
      "alloy_desig_uns_no": "S31050",
      "class_condition_temper": null,
      "size_thickness_mm": null,
      "p_no": 8,
      "group_no": 2,
      "min_tensile_strength_mpa": 540,
      "min_yield_strength_mpa": 255,
      "applicability_and_max_temperature_limits_np_not_permitted_spt_supports_only_iii": "NP",
      "viii_2": 427,
      "external_pressure_chart_no": "HA–2",
      "notes": "G7",
      "values": {
        "40": 170,
        "65": 170,
        "100": 170,
        "125": 170,
        "150": 167,
        "200": 162,
        "250": 157,
        "300": 150,
        "325": 147,
        "350": 144,
        "375": 140,
        "400": 137,
        "425": 134,
        "450": 131,
        "475": null,
        "500": null
      }
    },
    {
      "block": 23,
      "line_no": 7,
      "nominal_composition": "25Cr–22Ni–2Mo–N",
      "product_form": "Smls. tube",
      "spec_no": "SA–213",
      "type_grade": "TP310MoLN",
      "alloy_desig_uns_no": "S31050",
      "class_condition_temper": null,
      "size_thickness_mm": "6 < t ≤32",
      "p_no": 8,
      "group_no": 2,
      "min_tensile_strength_mpa": 540,
      "min_yield_strength_mpa": 255,
      "applicability_and_max_temperature_limits_np_not_permitted_spt_supports_only_iii": "NP",
      "viii_2": 427,
      "external_pressure_chart_no": "HA–2",
      "notes": null,
      "values": {
        "40": 170,
        "65": 170,
        "100": 170,
        "125": 169,
        "150": 167,
        "200": 162,
        "250": 158,
        "300": 151,
        "325": 147,
        "350": 144,
        "375": 140,
        "400": 137,
        "425": 134,
        "450": 131,
        "475": null,
        "500": null
      }
    },
    {
      "block": 23,
      "line_no": 8,
      "nominal_composition": "25Cr–22Ni–2Mo–N",
      "product_form": "Wld. tube",
      "spec_no": "SA–249",
      "type_grade": "TP310MoLN",
      "alloy_desig_uns_no": "S31050",
      "class_condition_temper": null,
      "size_thickness_mm": "6 < t ≤32",
      "p_no": 8,
      "group_no": 2,
      "min_tensile_strength_mpa": 540,
      "min_yield_strength_mpa": 255,
      "applicability_and_max_temperature_limits_np_not_permitted_spt_supports_only_iii": "NP",
      "viii_2": 427,
      "external_pressure_chart_no": "HA–2",
      "notes": "G18",
      "values": {
        "40": 145,
        "65": 145,
        "100": 145,
        "125": 144,
        "150": 143,
        "200": 138,
        "250": 134,
        "300": 128,
        "325": 125,
        "350": 122,
        "375": 120,
        "400": 116,
        "425": 114,
        "450": 111,
        "475": null,
        "500": null
      }
    },
    {
      "block": 23,
      "line_no": 9,
      "nominal_composition": "25Cr–22Ni–2Mo–N",
      "product_form": "Wld. pipe",
      "spec_no": "SA–312",
      "type_grade": "TP310MoLN",
      "alloy_desig_uns_no": "S31050",
      "class_condition_temper": null,
      "size_thickness_mm": "6 < t ≤32",
      "p_no": 8,
      "group_no": 2,
      "min_tensile_strength_mpa": 540,
      "min_yield_strength_mpa": 255,
      "applicability_and_max_temperature_limits_np_not_permitted_spt_supports_only_iii": "NP",
      "viii_2": 427,
      "external_pressure_chart_no": "HA–2",
      "notes": "G18",
      "values": {
        "40": 145,
        "65": 145,
        "100": 145,
        "125": 144,
        "150": 143,
        "200": 138,
        "250": 134,
        "300": 128,
        "325": 125,
        "350": 122,
        "375": 120,
        "400": 116,
        "425": 114,
        "450": 111,
        "475": null,
        "500": null
      }
    },
    {
      "block": 23,
      "line_no": 10,
      "nominal_composition": "25Cr–22Ni–2Mo–N",
      "product_form": "Plate",
      "spec_no": "SA–240",
      "type_grade": "310MoLN",
      "alloy_desig_uns_no": "S31050",
      "class_condition_temper": null,
      "size_thickness_mm": null,
      "p_no": 8,
      "group_no": 2,
      "min_tensile_strength_mpa": 550,
      "min_yield_strength_mpa": 240,
      "applicability_and_max_temperature_limits_np_not_permitted_spt_supports_only_iii": "NP",
      "viii_2": 316,
      "external_pressure_chart_no": "HA–2",
      "notes": null,
      "values": {
        "40": 161,
        "65": 161,
        "100": 161,
        "125": 161,
        "150": 161,
        "200": 157,
        "250": 149,
        "300": 142,
        "325": 139,
        "350": null,
        "375": null,
        "400": null,
        "425": null,
        "450": null,
        "475": null,
        "500": null
      }
    },
    {
      "block": 23,
      "line_no": 11,
      "nominal_composition": "25Cr–22Ni–2Mo–N",
      "product_form": "Smls. tube",
      "spec_no": "SA–213",
      "type_grade": "TP310MoLN",
      "alloy_desig_uns_no": "S31050",
      "class_condition_temper": null,
      "size_thickness_mm": "≤6",
      "p_no": 8,
      "group_no": 2,
      "min_tensile_strength_mpa": 580,
      "min_yield_strength_mpa": 270,
      "applicability_and_max_temperature_limits_np_not_permitted_spt_supports_only_iii": "NP",
      "viii_2": 427,
      "external_pressure_chart_no": "HA–2",
      "notes": null,
      "values": {
        "40": 179,
        "65": 179,
        "100": 179,
        "125": 179,
        "150": 179,
        "200": 174,
        "250": 166,
        "300": 159,
        "325": 155,
        "350": 151,
        "375": 148,
        "400": 145,
        "425": 142,
        "450": 138,
        "475": null,
        "500": null
      }
    },
    {
      "block": 23,
      "line_no": 12,
      "nominal_composition": "25Cr–22Ni–2Mo–N",
      "product_form": "Wld. tube",
      "spec_no": "SA–249",
      "type_grade": "TP310MoLN",
      "alloy_desig_uns_no": "S31050",
      "class_condition_temper": null,
      "size_thickness_mm": "≤6",
      "p_no": 8,
      "group_no": 2,
      "min_tensile_strength_mpa": 580,
      "min_yield_strength_mpa": 270,
      "applicability_and_max_temperature_limits_np_not_permitted_spt_supports_only_iii": "NP",
      "viii_2": 427,
      "external_pressure_chart_no": "HA–2",
      "notes": "G18",
      "values": {
        "40": 152,
        "65": 152,
        "100": 152,
        "125": 152,
        "150": 152,
        "200": 148,
        "250": 141,
        "300": 135,
        "325": 132,
        "350": 129,
        "375": 126,
        "400": 123,
        "425": 120,
        "450": 118,
        "475": null,
        "500": null
      }
    },
    {
      "block": 23,
      "line_no": 13,
      "nominal_composition": "25Cr–22Ni–2Mo–N",
      "product_form": "Wld. pipe",
      "spec_no": "SA–312",
      "type_grade": "TP310MoLN",
      "alloy_desig_uns_no": "S31050",
      "class_condition_temper": null,
      "size_thickness_mm": "≤6",
      "p_no": 8,
      "group_no": 2,
      "min_tensile_strength_mpa": 580,
      "min_yield_strength_mpa": 270,
      "applicability_and_max_temperature_limits_np_not_permitted_spt_supports_only_iii": "NP",
      "viii_2": 427,
      "external_pressure_chart_no": "HA–2",
      "notes": "G18",
      "values": {
        "40": 152,
        "65": 152,
        "100": 152,
        "125": 152,
        "150": 152,
        "200": 148,
        "250": 141,
        "300": 135,
        "325": 132,
        "350": 129,
        "375": 126,
        "400": 123,
        "425": 120,
        "450": 118,
        "475": null,
        "500": null
      }
    },
    {
      "block": 23,
      "line_no": 14,
      "nominal_composition": "29Cr–6.5Ni–2Mo–N",
      "product_form": "Plate, sheet, strip SA–240",
      "spec_no": null,
      "type_grade": null,
      "alloy_desig_uns_no": "S32906",
      "class_condition_temper": null,
      "size_thickness_mm": "t ≥10",
      "p_no": "10H",
      "group_no": 1,
      "min_tensile_strength_mpa": 750,
      "min_yield_strength_mpa": 550,
      "applicability_and_max_temperature_limits_np_not_permitted_spt_supports_only_iii": "NP",
      "viii_2": 316,
      "external_pressure_chart_no": "HA–5",
      "notes": "G8",
      "values": {
        "40": 250,
        "65": 250,
        "100": 249,
        "125": 243,
        "150": 238,
        "200": 231,
        "250": 228,
        "300": 228,
        "325": 228,
        "350": null,
        "375": null,
        "400": null,
        "425": null,
        "450": null,
        "475": null,
        "500": null
      }
    },
    {
      "block": 23,
      "line_no": 15,
      "nominal_composition": "29Cr–6.5Ni–2Mo–N",
      "product_form": "Bar",
      "spec_no": "SA–479",
      "type_grade": null,
      "alloy_desig_uns_no": "S32906",
      "class_condition_temper": null,
      "size_thickness_mm": null,
      "p_no": "10H",
      "group_no": 1,
      "min_tensile_strength_mpa": 750,
      "min_yield_strength_mpa": 550,
      "applicability_and_max_temperature_limits_np_not_permitted_spt_supports_only_iii": "NP",
      "viii_2": 316,
      "external_pressure_chart_no": "HA–5",
      "notes": "G8",
      "values": {
        "40": 250,
        "65": 250,
        "100": 249,
        "125": 243,
        "150": 238,
        "200": 231,
        "250": 228,
        "300": 228,
        "325": 228,
        "350": null,
        "375": null,
        "400": null,
        "425": null,
        "450": null,
        "475": null,
        "500": null
      }
    },
    {
      "block": 23,
      "line_no": 16,
      "nominal_composition": "29Cr–6.5Ni–2Mo–N",
      "product_form": "Smls. tube",
      "spec_no": "SA–789",
      "type_grade": null,
      "alloy_desig_uns_no": "S32906",
      "class_condition_temper": null,
      "size_thickness_mm": "t ≥10",
      "p_no": "10H",
      "group_no": 1,
      "min_tensile_strength_mpa": 750,
      "min_yield_strength_mpa": 550,
      "applicability_and_max_temperature_limits_np_not_permitted_spt_supports_only_iii": "NP",
      "viii_2": 316,
      "external_pressure_chart_no": "HA–5",
      "notes": "G8",
      "values": {
        "40": 250,
        "65": 250,
        "100": 249,
        "125": 243,
        "150": 238,
        "200": 231,
        "250": 228,
        "300": 228,
        "325": 228,
        "350": null,
        "375": null,
        "400": null,
        "425": null,
        "450": null,
        "475": null,
        "500": null
      }
    },
    {
      "block": 23,
      "line_no": 17,
      "nominal_composition": "29Cr–6.5Ni–2Mo–N",
      "product_form": "Smls. pipe",
      "spec_no": "SA–790",
      "type_grade": null,
      "alloy_desig_uns_no": "S32906",
      "class_condition_temper": null,
      "size_thickness_mm": "t ≥10",
      "p_no": "10H",
      "group_no": 1,
      "min_tensile_strength_mpa": 750,
      "min_yield_strength_mpa": 550,
      "applicability_and_max_temperature_limits_np_not_permitted_spt_supports_only_iii": "NP",
      "viii_2": 316,
      "external_pressure_chart_no": "HA–5",
      "notes": "G8",
      "values": {
        "40": 250,
        "65": 250,
        "100": 249,
        "125": 243,
        "150": 238,
        "200": 231,
        "250": 228,
        "300": 228,
        "325": 228,
        "350": null,
        "375": null,
        "400": null,
        "425": null,
        "450": null,
        "475": null,
        "500": null
      }
    },
    {
      "block": 23,
      "line_no": 18,
      "nominal_composition": "29Cr–6.5Ni–2Mo–N",
      "product_form": "Plate, sheet, strip SA–240",
      "spec_no": null,
      "type_grade": null,
      "alloy_desig_uns_no": "S32906",
      "class_condition_temper": null,
      "size_thickness_mm": "t < 10",
      "p_no": "10H",
      "group_no": 1,
      "min_tensile_strength_mpa": 800,
      "min_yield_strength_mpa": 650,
      "applicability_and_max_temperature_limits_np_not_permitted_spt_supports_only_iii": "NP",
      "viii_2": 316,
      "external_pressure_chart_no": "HA–5",
      "notes": "G8",
      "values": {
        "40": 267,
        "65": 266,
        "100": 265,
        "125": 259,
        "150": 253,
        "200": 246,
        "250": 243,
        "300": 242,
        "325": 242,
        "350": null,
        "375": null,
        "400": null,
        "425": null,
        "450": null,
        "475": null,
        "500": null
      }
    },
    {
      "block": 23,
      "line_no": 19,
      "nominal_composition": "29Cr–6.5Ni–2Mo–N",
      "product_form": "Smls. tube",
      "spec_no": "SA–789",
      "type_grade": null,
      "alloy_desig_uns_no": "S32906",
      "class_condition_temper": null,
      "size_thickness_mm": "t < 10",
      "p_no": "10H",
      "group_no": 1,
      "min_tensile_strength_mpa": 800,
      "min_yield_strength_mpa": 650,
      "applicability_and_max_temperature_limits_np_not_permitted_spt_supports_only_iii": "NP",
      "viii_2": 316,
      "external_pressure_chart_no": "HA–5",
      "notes": "G8",
      "values": {
        "40": 267,
        "65": 266,
        "100": 265,
        "125": 259,
        "150": 253,
        "200": 246,
        "250": 243,
        "300": 242,
        "325": 242,
        "350": null,
        "375": null,
        "400": null,
        "425": null,
        "450": null,
        "475": null,
        "500": null
      }
    },
    {
      "block": 23,
      "line_no": 20,
      "nominal_composition": "29Cr–6.5Ni–2Mo–N",
      "product_form": "Smls. pipe",
      "spec_no": "SA–790",
      "type_grade": null,
      "alloy_desig_uns_no": "S32906",
      "class_condition_temper": null,
      "size_thickness_mm": "t < 10",
      "p_no": "10H",
      "group_no": 1,
      "min_tensile_strength_mpa": 800,
      "min_yield_strength_mpa": 650,
      "applicability_and_max_temperature_limits_np_not_permitted_spt_supports_only_iii": "NP",
      "viii_2": 316,
      "external_pressure_chart_no": "HA–5",
      "notes": "G8",
      "values": {
        "40": 267,
        "65": 266,
        "100": 265,
        "125": 259,
        "150": 253,
        "200": 246,
        "250": 243,
        "300": 242,
        "325": 242,
        "350": null,
        "375": null,
        "400": null,
        "425": null,
        "450": null,
        "475": null,
        "500": null
      }
    }
  ],
  "subpart": "Subpart 1 - Stress Tables"
}
