Repository: danivelas0/asme-pcc

File: resources/bpvc_ii_d_metric_2025/table_u.json (part 24 of 61)
    "Size/Thickness, mm",
    "Min. Tensile Strength, MPa"
  ],
  "columns_values": [
        "625": null,
        "650": null,
        "675": null,
        "700": null,
        "725": null,
        "750": null,
        "775": null,
        "800": null,
        "825": null,
        "850": null,
        "875": null,
        "900": null
      }
    },
    {
      "block": 22,
      "line_no": 3,
      "nominal_composition": "16Cr–12Ni–2Mo",
      "product_form": "Wld. tube",
      "spec_no": "SA–249",
      "type_grade": "TP316H",
      "alloy_desig_uns_no": "S31609",
      "class_condition_temper": null,
      "size_thickness_mm": null,
      "min_tensile_strength_mpa": 515,
      "values": {
        "40": 517,
        "100": 516,
        "150": 502,
        "200": 496,
        "250": 495,
        "300": 495,
        "325": 495,
        "350": 495,
        "375": 495,
        "400": 493,
        "425": 489,
        "450": 482,
        "475": 474,
        "500": 463,
        "525": 450,
        "550": null,
        "575": null,
        "600": null,
        "625": null,
        "650": null,
        "675": null,
        "700": null,
        "725": null,
        "750": null,
        "775": null,
        "800": null,
        "825": null,
        "850": null,
        "875": null,
        "900": null
      }
    },
    {
      "block": 22,
      "line_no": 4,
      "nominal_composition": "16Cr–12Ni–2Mo",
      "product_form": "Smls. & wld. pipe",
      "spec_no": "SA–312",
      "type_grade": "TP316H",
      "alloy_desig_uns_no": "S31609",
      "class_condition_temper": null,
      "size_thickness_mm": null,
      "min_tensile_strength_mpa": 515,
      "values": {
        "40": 517,
        "100": 516,
        "150": 502,
        "200": 496,
        "250": 495,
        "300": 495,
        "325": 495,
        "350": 495,
        "375": 495,
        "400": 493,
        "425": 489,
        "450": 482,
        "475": 474,
        "500": 463,
        "525": 450,
        "550": null,
        "575": null,
        "600": null,
        "625": null,
        "650": null,
        "675": null,
        "700": null,
        "725": null,
        "750": null,
        "775": null,
        "800": null,
        "825": null,
        "850": null,
        "875": null,
        "900": null
      }
    },
    {
      "block": 22,
      "line_no": 5,
      "nominal_composition": "16Cr–12Ni–2Mo",
      "product_form": "Wld. pipe",
      "spec_no": "SA–358",
      "type_grade": "316H",
      "alloy_desig_uns_no": "S31609",
      "class_condition_temper": 1,
      "size_thickness_mm": null,
      "min_tensile_strength_mpa": 515,
      "values": {
        "40": 517,
        "100": 516,
        "150": 502,
        "200": 496,
        "250": 495,
        "300": 495,
        "325": 495,
        "350": 495,
        "375": 495,
        "400": 493,
        "425": 489,
        "450": 482,
        "475": 474,
        "500": 463,
        "525": 450,
        "550": null,
        "575": null,
        "600": null,
        "625": null,
        "650": null,
        "675": null,
        "700": null,
        "725": null,
        "750": null,
        "775": null,
        "800": null,
        "825": null,
        "850": null,
        "875": null,
        "900": null
      }
    },
    {
      "block": 22,
      "line_no": 6,
      "nominal_composition": "16Cr–12Ni–2Mo",
      "product_form": "Wld. pipe",
      "spec_no": "SA–358",
      "type_grade": "316H",
      "alloy_desig_uns_no": "S31609",
      "class_condition_temper": 3,
      "size_thickness_mm": null,
      "min_tensile_strength_mpa": 515,
      "values": {
        "40": 517,
        "100": 516,
        "150": 502,
        "200": 496,
        "250": 495,
        "300": 495,
        "325": 495,
        "350": 495,
        "375": 495,
        "400": 493,
        "425": 489,
        "450": 482,
        "475": 474,
        "500": 463,
        "525": 450,
        "550": null,
        "575": null,
        "600": null,
        "625": null,
        "650": null,
        "675": null,
        "700": null,
        "725": null,
        "750": null,
        "775": null,
        "800": null,
        "825": null,
        "850": null,
        "875": null,
        "900": null
      }
    },
    {
      "block": 22,
      "line_no": 7,
      "nominal_composition": "16Cr–12Ni–2Mo",
      "product_form": "Wld. pipe",
      "spec_no": "SA–358",
      "type_grade": "316H",
      "alloy_desig_uns_no": "S31609",
      "class_condition_temper": 4,
      "size_thickness_mm": null,
      "min_tensile_strength_mpa": 515,
      "values": {
        "40": 517,
        "100": 516,
        "150": 502,
        "200": 496,
        "250": 495,
        "300": 495,
        "325": 495,
        "350": 495,
        "375": 495,
        "400": 493,
        "425": 489,
        "450": 482,
        "475": 474,
        "500": 463,
        "525": 450,
        "550": null,
        "575": null,
        "600": null,
        "625": null,
        "650": null,
        "675": null,
        "700": null,
        "725": null,
        "750": null,
        "775": null,
        "800": null,
        "825": null,
        "850": null,
        "875": null,
        "900": null
      }
    },
    {
      "block": 22,
      "line_no": 8,
      "nominal_composition": "16Cr–12Ni–2Mo",
      "product_form": "Smls. pipe",
      "spec_no": "SA–376",
      "type_grade": "TP316H",
      "alloy_desig_uns_no": "S31609",
      "class_condition_temper": null,
      "size_thickness_mm": null,
      "min_tensile_strength_mpa": 515,
      "values": {
        "40": 517,
        "100": 516,
        "150": 502,
        "200": 496,
        "250": 495,
        "300": 495,
        "325": 495,
        "350": 495,
        "375": 495,
        "400": 493,
        "425": 489,
        "450": 482,
        "475": 474,
        "500": 463,
        "525": 450,
        "550": null,
        "575": null,
        "600": null,
        "625": null,
        "650": null,
        "675": null,
        "700": null,
        "725": null,
        "750": null,
        "775": null,
        "800": null,
        "825": null,
        "850": null,
        "875": null,
        "900": null
      }
    },
    {
      "block": 22,
      "line_no": 9,
      "nominal_composition": "16Cr–12Ni–2Mo",
      "product_form": "Smls. & wld. ftgs.",
      "spec_no": "SA–403",
      "type_grade": "316H",
      "alloy_desig_uns_no": "S31609",
      "class_condition_temper": null,
      "size_thickness_mm": null,
      "min_tensile_strength_mpa": 515,
      "values": {
        "40": 517,
        "100": 516,
        "150": 502,
        "200": 496,
        "250": 495,
        "300": 495,
        "325": 495,
        "350": 495,
        "375": 495,
        "400": 493,
        "425": 489,
        "450": 482,
        "475": 474,
        "500": 463,
        "525": 450,
        "550": null,
        "575": null,
        "600": null,
        "625": null,
        "650": null,
        "675": null,
        "700": null,
        "725": null,
        "750": null,
        "775": null,
        "800": null,
        "825": null,
        "850": null,
        "875": null,
        "900": null
      }
    },
    {
      "block": 22,
      "line_no": 10,
      "nominal_composition": "16Cr–12Ni–2Mo",
      "product_form": "Bar",
      "spec_no": "SA–479",
      "type_grade": "316H",
      "alloy_desig_uns_no": "S31609",
      "class_condition_temper": null,
      "size_thickness_mm": null,
      "min_tensile_strength_mpa": 515,
      "values": {
        "40": 517,
        "100": 516,
        "150": 502,
        "200": 496,
        "250": 495,
        "300": 495,
        "325": 495,
        "350": 495,
        "375": 495,
        "400": 493,
        "425": 489,
        "450": 482,
        "475": 474,
        "500": 463,
        "525": 450,
        "550": null,
        "575": null,
        "600": null,
        "625": null,
        "650": null,
        "675": null,
        "700": null,
        "725": null,
        "750": null,
        "775": null,
        "800": null,
        "825": null,
        "850": null,
        "875": null,
        "900": null
      }
    },
    {
      "block": 22,
      "line_no": 11,
      "nominal_composition": "16Cr–12Ni–2Mo",
      "product_form": "Wld. pipe",
      "spec_no": "SA–813",
      "type_grade": "TP316H",
      "alloy_desig_uns_no": "S31609",
      "class_condition_temper": null,
      "size_thickness_mm": null,
      "min_tensile_strength_mpa": 515,
      "values": {
        "40": 517,
        "100": 516,
        "150": 502,
        "200": 496,
        "250": 495,
        "300": 495,
        "325": 495,
        "350": 495,
        "375": 495,
        "400": 493,
        "425": 489,
        "450": 482,
        "475": 474,
        "500": 463,
        "525": 450,
        "550": null,
        "575": null,
        "600": null,
        "625": null,
        "650": null,
        "675": null,
        "700": null,
        "725": null,
        "750": null,
        "775": null,
        "800": null,
        "825": null,
        "850": null,
        "875": null,
        "900": null
      }
    },
    {
      "block": 22,
      "line_no": 12,
      "nominal_composition": "16Cr–12Ni–2Mo",
      "product_form": "Wld. pipe",
      "spec_no": "SA–814",
      "type_grade": "TP316H",
      "alloy_desig_uns_no": "S31609",
      "class_condition_temper": null,
      "size_thickness_mm": null,
      "min_tensile_strength_mpa": 515,
      "values": {
        "40": 517,
        "100": 516,
        "150": 502,
        "200": 496,
        "250": 495,
        "300": 495,
        "325": 495,
        "350": 495,
        "375": 495,
        "400": 493,
        "425": 489,
        "450": 482,
        "475": 474,
        "500": 463,
        "525": 450,
        "550": null,
        "575": null,
        "600": null,
        "625": null,
        "650": null,
        "675": null,
        "700": null,
        "725": null,
        "750": null,
        "775": null,
        "800": null,
        "825": null,
        "850": null,
        "875": null,
        "900": null
      }
    },
    {
      "block": 22,
      "line_no": 13,
      "nominal_composition": "16Cr–12Ni–2Mo",
      "product_form": "Bar",
      "spec_no": "SA–276",
      "type_grade": 316,
      "alloy_desig_uns_no": "S31600",
      "class_condition_temper": "S",
      "size_thickness_mm": "64 < t ≤75",
      "min_tensile_strength_mpa": 550,
      "values": {
        "40": 552,
        "100": 551,
        "150": 536,
        "200": 530,
        "250": 529,
        "300": 529,
        "325": 529,
        "350": null,
        "375": null,
        "400": null,
        "425": null,
        "450": null,
        "475": null,
        "500": null,
        "525": null,
        "550": null,
        "575": null,
        "600": null,
        "625": null,
        "650": null,
        "675": null,
        "700": null,
        "725": null,
        "750": null,
        "775": null,
        "800": null,
        "825": null,
        "850": null,
        "875": null,
        "900": null
      }
    },
    {
      "block": 22,
      "line_no": 14,
      "nominal_composition": "16Cr–12Ni–2Mo",
      "product_form": "Bolting",
      "spec_no": "SA–193",
      "type_grade": "B8M2",
      "alloy_desig_uns_no": "S31600",
      "class_condition_temper": "2B",
      "size_thickness_mm": "64 < t ≤72",
      "min_tensile_strength_mpa": 550,
      "values": {
        "40": 552,
        "100": 551,
        "150": 532,
        "200": 513,
        "250": 513,
        "300": 513,
        "325": 513,
        "350": 513,
        "375": 513,
        "400": 509,
        "425": 507,
        "450": 500,
        "475": 489,
        "500": 477,
        "525": 467,
        "550": null,
        "575": null,
        "600": null,
        "625": null,
        "650": null,
        "675": null,
        "700": null,
        "725": null,
        "750": null,
        "775": null,
        "800": null,
        "825": null,
        "850": null,
        "875": null,
        "900": null
      }
    },
    {
      "block": 22,
      "line_no": 15,
      "nominal_composition": "16Cr–12Ni–2Mo",
      "product_form": "Bolting",
      "spec_no": "SA–193",
      "type_grade": "B8M",
      "alloy_desig_uns_no": "S31600",
      "class_condition_temper": 2,
      "size_thickness_mm": "32 < t ≤36",
      "min_tensile_strength_mpa": 620,
      "values": {
        "40": 621,
        "100": 619,
        "150": 598,
        "200": 577,
        "250": 577,
        "300": 577,
        "325": 577,
        "350": 577,
        "375": 577,
        "400": 574,
        "425": 571,
        "450": 562,
        "475": 550,
        "500": 537,
        "525": 525,
        "550": null,
        "575": null,
        "600": null,
        "625": null,
        "650": null,
        "675": null,
        "700": null,
        "725": null,
        "750": null,
        "775": null,
        "800": null,
        "825": null,
        "850": null,
        "875": null,
        "900": null
      }
    },
    {
      "block": 22,
      "line_no": 16,
      "nominal_composition": "16Cr–12Ni–2Mo",
      "product_form": "Bolting",
      "spec_no": "SA–320",
      "type_grade": "B8M",
      "alloy_desig_uns_no": "S31600",
      "class_condition_temper": 2,
      "size_thickness_mm": "32 < t ≤40",
      "min_tensile_strength_mpa": 620,
      "values": {
        "40": 621,
        "100": 619,
        "150": 598,
        "200": 577,
        "250": 577,
        "300": 577,
        "325": 577,
        "350": 577,
        "375": 577,
        "400": 574,
        "425": 571,
        "450": 562,
        "475": 550,
        "500": 537,
        "525": 525,
        "550": null,
        "575": null,
        "600": null,
        "625": null,
        "650": null,
        "675": null,
        "700": null,
        "725": null,
        "750": null,
        "775": null,
        "800": null,
        "825": null,
        "850": null,
        "875": null,
        "900": null
      }
    },
    {
      "block": 22,
      "line_no": 17,
      "nominal_composition": "16Cr–12Ni–2Mo",
      "product_form": "Bolting",
      "spec_no": "SA–193",
      "type_grade": "B8M2",
      "alloy_desig_uns_no": "S31600",
      "class_condition_temper": "2B",
      "size_thickness_mm": "48 < t ≤64",
      "min_tensile_strength_mpa": 620,
      "values": {
        "40": 621,
        "100": 619,
        "150": 598,
        "200": 577,
        "250": 577,
        "300": 577,
        "325": 577,
        "350": 577,
        "375": 577,
        "400": 574,
        "425": 571,
        "450": 562,
        "475": 550,
        "500": 537,
        "525": 525,
        "550": null,
        "575": null,
        "600": null,
        "625": null,
        "650": null,
        "675": null,
        "700": null,
        "725": null,
        "750": null,
        "775": null,
        "800": null,
        "825": null,
        "850": null,
        "875": null,
        "900": null
      }
    },
    {
      "block": 22,
      "line_no": 18,
      "nominal_composition": "16Cr–12Ni–2Mo",
      "product_form": "Bar",
      "spec_no": "SA–276",
      "type_grade": 316,
      "alloy_desig_uns_no": "S31600",
      "class_condition_temper": "S",
      "size_thickness_mm": "50 < t ≤64",
      "min_tensile_strength_mpa": 620,
      "values": {
        "40": 622,
        "100": 621,
        "150": 604,
        "200": 597,
        "250": 596,
        "300": 596,
        "325": 596,
        "350": null,
        "375": null,
        "400": null,
        "425": null,
        "450": null,
        "475": null,
        "500": null,
        "525": null,
        "550": null,
        "575": null,
        "600": null,
        "625": null,
        "650": null,
        "675": null,
        "700": null,
        "725": null,
        "750": null,
        "775": null,
        "800": null,
        "825": null,
        "850": null,
        "875": null,
        "900": null
      }
    },
    {
      "block": 22,
      "line_no": 19,
      "nominal_composition": "16Cr–12Ni–2Mo",
      "product_form": "Bar",
      "spec_no": "SA–276",
      "type_grade": 316,
      "alloy_desig_uns_no": "S31600",
      "class_condition_temper": "B",
      "size_thickness_mm": "38 < t ≤44",
      "min_tensile_strength_mpa": 655,
      "values": {
        "40": 658,
        "100": 656,
        "150": 638,
        "200": 631,
        "250": 630,
        "300": 630,
        "325": 630,
        "350": null,
        "375": null,
        "400": null,
        "425": null,
        "450": null,
        "475": null,
        "500": null,
        "525": null,
        "550": null,
        "575": null,
        "600": null,
        "625": null,
        "650": null,
        "675": null,
        "700": null,
        "725": null,
        "750": null,
        "775": null,
        "800": null,
        "825": null,
        "850": null,
        "875": null,
        "900": null
      }
    },
    {
      "block": 22,
      "line_no": 20,
      "nominal_composition": "16Cr–12Ni–2Mo",
      "product_form": "Bolting",
      "spec_no": "SA–193",
      "type_grade": "B8M",
      "alloy_desig_uns_no": "S31600",
      "class_condition_temper": 2,
      "size_thickness_mm": "24 < t ≤30",
      "min_tensile_strength_mpa": 655,
      "values": {
        "40": 655,
        "100": 654,
        "150": 631,
        "200": 609,
        "250": 609,
        "300": 609,
        "325": 609,
        "350": 609,
        "375": 609,
        "400": 605,
        "425": 602,
        "450": 593,
        "475": 580,
        "500": 567,
        "525": 554,
        "550": null,
        "575": null,
        "600": null,
        "625": null,
        "650": null,
        "675": null,
        "700": null,
        "725": null,
        "750": null,
        "775": null,
        "800": null,
        "825": null,
        "850": null,
        "875": null,
        "900": null
      }
    },
    {
      "block": 22,
      "line_no": 21,
      "nominal_composition": "16Cr–12Ni–2Mo",
      "product_form": "Bolting",
      "spec_no": "SA–320",
      "type_grade": "B8M",
      "alloy_desig_uns_no": "S31600",
      "class_condition_temper": 2,
      "size_thickness_mm": "25 < t ≤32",
      "min_tensile_strength_mpa": 655,
      "values": {
        "40": 655,
        "100": 654,
        "150": 631,
        "200": 609,
        "250": 609,
        "300": 609,
        "325": 609,
        "350": 609,
        "375": 609,
        "400": 605,
        "425": 602,
        "450": 593,
        "475": 580,
        "500": 567,
        "525": 554,
        "550": null,
        "575": null,
        "600": null,
        "625": null,
        "650": null,
        "675": null,
        "700": null,
        "725": null,
        "750": null,
        "775": null,
        "800": null,
        "825": null,
        "850": null,
        "875": null,
        "900": null
      }
    },
    {
      "block": 22,
      "line_no": 22,
      "nominal_composition": "16Cr–12Ni–2Mo",
      "product_form": "Bolting",
      "spec_no": "SA–193",
      "type_grade": "B8M2",
      "alloy_desig_uns_no": "S31600",
      "class_condition_temper": "2B",
      "size_thickness_mm": "≤48",
      "min_tensile_strength_mpa": 655,
      "values": {
        "40": 655,
        "100": 654,
        "150": 631,
        "200": 609,
        "250": 609,
        "300": 609,
        "325": 609,
        "350": 609,
        "375": 609,
        "400": 605,
        "425": 602,
        "450": 593,
        "475": 580,
        "500": 567,
        "525": 554,
        "550": null,
        "575": null,
        "600": null,
        "625": null,
        "650": null,
        "675": null,
        "700": null,
        "725": null,
        "750": null,
        "775": null,
        "800": null,
        "825": null,
        "850": null,
        "875": null,
        "900": null
      }
    },
    {
      "block": 22,
      "line_no": 23,
      "nominal_composition": "16Cr–12Ni–2Mo",
      "product_form": "Bar",
      "spec_no": "SA–276",
      "type_grade": 316,
      "alloy_desig_uns_no": "S31600",
      "class_condition_temper": "S",
      "size_thickness_mm": "t ≤50",
      "min_tensile_strength_mpa": 655,
      "values": {
        "40": 658,
        "100": 656,
        "150": 638,
        "200": 631,
        "250": 630,
        "300": 630,
        "325": 630,
        "350": null,
        "375": null,
        "400": null,
        "425": null,
        "450": null,
        "475": null,
        "500": null,
        "525": null,
        "550": null,
        "575": null,
        "600": null,
        "625": null,
        "650": null,
        "675": null,
        "700": null,
        "725": null,
        "750": null,
        "775": null,
        "800": null,
        "825": null,
        "850": null,
        "875": null,
        "900": null
      }
    },
    {
      "block": 22,
      "line_no": 24,
      "nominal_composition": "16Cr–12Ni–2Mo",
      "product_form": "Bar",
      "spec_no": "SA–276",
      "type_grade": 316,
      "alloy_desig_uns_no": "S31600",
      "class_condition_temper": "B",
      "size_thickness_mm": "32 < t ≤38",
      "min_tensile_strength_mpa": 690,
      "values": {
        "40": 693,
        "100": 691,
        "150": 673,
        "200": 665,
        "250": 663,
        "300": 663,
        "325": 663,
        "350": null,
        "375": null,
        "400": null,
        "425": null,
        "450": null,
        "475": null,
        "500": null,
        "525": null,
        "550": null,
        "575": null,
        "600": null,
        "625": null,
        "650": null,
        "675": null,
        "700": null,
        "725": null,
        "750": null,
        "775": null,
        "800": null,
        "825": null,
        "850": null,
        "875": null,
        "900": null
      }
    },
    {
      "block": 22,
      "line_no": 25,
      "nominal_composition": "16Cr–12Ni–2Mo",
      "product_form": "Bolting",
      "spec_no": "SA–193",
      "type_grade": "B8M",
      "alloy_desig_uns_no": "S31600",
      "class_condition_temper": 2,
      "size_thickness_mm": "20 < t ≤24",
      "min_tensile_strength_mpa": 690,
      "values": {
        "40": 689,
        "100": 689,
        "150": 680,
        "200": 665,
        "250": 660,
        "300": 660,
        "325": 660,
        "350": 660,
        "375": 660,
        "400": 657,
        "425": 651,
        "450": 643,
        "475": 632,
        "500": 618,
        "525": 601,
        "550": null,
        "575": null,
        "600": null,
        "625": null,
        "650": null,
        "675": null,
        "700": null,
        "725": null,
        "750": null,
        "775": null,
        "800": null,
        "825": null,
        "850": null,
        "875": null,
        "900": null
      }
    },
    {
      "block": 22,
      "line_no": 26,
      "nominal_composition": "16Cr–12Ni–2Mo",
      "product_form": "Bolting",
      "spec_no": "SA–320",
      "type_grade": "B8M",
      "alloy_desig_uns_no": "S31600",
      "class_condition_temper": 2,
      "size_thickness_mm": "20 < t ≤25",
      "min_tensile_strength_mpa": 690,
      "values": {
        "40": 689,
        "100": 689,
        "150": 680,
        "200": 665,
        "250": 660,
        "300": 660,
        "325": 660,
        "350": 660,
        "375": 660,
        "400": 657,
        "425": 651,
        "450": 643,
        "475": 632,
        "500": 618,
        "525": 601,
        "550": null,
        "575": null,
        "600": null,
        "625": null,
        "650": null,
        "675": null,
        "700": null,
        "725": null,
        "750": null,
        "775": null,
        "800": null,
        "825": null,
        "850": null,
        "875": null,
        "900": null
      }
    },
    {
      "block": 22,
      "line_no": 27,
      "nominal_composition": "16Cr–12Ni–2Mo",
      "product_form": "Bar",
      "spec_no": "SA–276",
      "type_grade": 316,
      "alloy_desig_uns_no": "S31600",
      "class_condition_temper": "B",
      "size_thickness_mm": "25 < t ≤32",
      "min_tensile_strength_mpa": 725,
      "values": {
        "40": 728,
        "100": 726,
        "150": 707,
        "200": 698,
        "250": 697,
        "300": 697,
        "325": 697,
        "350": null,
        "375": null,
        "400": null,
        "425": null,
        "450": null,
        "475": null,
        "500": null,
        "525": null,
        "550": null,
        "575": null,
        "600": null,
        "625": null,
        "650": null,
        "675": null,
        "700": null,
        "725": null,
        "750": null,
        "775": null,
        "800": null,
        "825": null,
        "850": null,
        "875": null,
        "900": null
      }
    },
    {
      "block": 22,
      "line_no": 28,
      "nominal_composition": "16Cr–12Ni–2Mo",
      "product_form": "Bolting",
      "spec_no": "SA–193",
      "type_grade": "B8M",
      "alloy_desig_uns_no": "S31600",
      "class_condition_temper": 2,
      "size_thickness_mm": "≤20",
      "min_tensile_strength_mpa": 760,
      "values": {
        "40": 758,
        "100": 758,
        "150": 747,
        "200": 731,
        "250": 726,
        "300": 726,
        "325": 726,
        "350": 726,
        "375": 726,
        "400": 722,
        "425": 716,
        "450": 707,
        "475": 695,
        "500": 680,
        "525": 661,
        "550": null,
        "575": null,
        "600": null,
        "625": null,
        "650": null,
        "675": null,
        "700": null,
        "725": null,
        "750": null,
        "775": null,
        "800": null,
        "825": null,
        "850": null,
        "875": null,
        "900": null
      }
    },
    {
      "block": 22,
      "line_no": 29,
      "nominal_composition": "16Cr–12Ni–2Mo",
      "product_form": "Bolting",
      "spec_no": "SA–320",
      "type_grade": "B8M",
      "alloy_desig_uns_no": "S31600",
      "class_condition_temper": 2,
      "size_thickness_mm": "≤20",
      "min_tensile_strength_mpa": 760,
      "values": {
        "40": 758,
        "100": 758,
        "150": 747,
        "200": 731,
        "250": 726,
        "300": 726,
        "325": 726,
        "350": 726,
        "375": 726,
        "400": 722,
        "425": 716,
        "450": 707,
        "475": 695,
        "500": 680,
        "525": 661,
        "550": null,
        "575": null,
        "600": null,
        "625": null,
        "650": null,
        "675": null,
        "700": null,
        "725": null,
        "750": null,
        "775": null,
        "800": null,
        "825": null,
        "850": null,
        "875": null,
        "900": null
      }
    },
    {
      "block": 22,
      "line_no": 30,
      "nominal_composition": "16Cr–12Ni–2Mo",
      "product_form": "Bar",
      "spec_no": "SA–276",
      "type_grade": 316,
      "alloy_desig_uns_no": "S31600",
      "class_condition_temper": "B",
      "size_thickness_mm": "19 < t ≤25",
      "min_tensile_strength_mpa": 795,
      "values": {
        "40": 798,
        "100": 797,
        "150": 775,
        "200": 766,
        "250": 764,
        "300": 764,
        "325": 764,
        "350": null,
        "375": null,
        "400": null,
        "425": null,
        "450": null,
        "475": null,
        "500": null,
        "525": null,
        "550": null,
        "575": null,
        "600": null,
        "625": null,
        "650": null,
        "675": null,
        "700": null,
        "725": null,
        "750": null,
        "775": null,
        "800": null,
        "825": null,
        "850": null,
        "875": null,
        "900": null
      }
    },
    {
      "block": 22,
      "line_no": 31,
      "nominal_composition": "16Cr–12Ni–2Mo",
      "product_form": "Bar",
      "spec_no": "SA–276",
      "type_grade": 316,
      "alloy_desig_uns_no": "S31600",
      "class_condition_temper": "B",
      "size_thickness_mm": "t ≤19",
      "min_tensile_strength_mpa": 860,
      "values": {
        "40": 863,
        "100": 862,
        "150": 838,
        "200": 828,
        "250": 827,
        "300": 827,
        "325": 827,
        "350": null,
        "375": null,
        "400": null,
        "425": null,
        "450": null,
        "475": null,
        "500": null,
        "525": null,
        "550": null,
        "575": null,
        "600": null,
        "625": null,
        "650": null,
        "675": null,
        "700": null,
        "725": null,
        "750": null,
        "775": null,
        "800": null,
        "825": null,
        "850": null,
        "875": null,
        "900": null
      }
    },
    {
      "block": 22,
      "line_no": 32,
      "nominal_composition": "16Cr–12Ni–2Mo–Cb",
      "product_form": "Plate",
      "spec_no": "SA–240",
      "type_grade": "316Cb",
      "alloy_desig_uns_no": "S31640",
      "class_condition_temper": null,
      "size_thickness_mm": null,
      "min_tensile_strength_mpa": 515,
      "values": {
        "40": 517,
        "100": 517,
        "150": 517,
        "200": 517,
        "250": 517,
        "300": 517,
        "325": 517,
        "350": 517,
        "375": 517,
        "400": 517,
        "425": 517,
        "450": 517,
        "475": 517,
        "500": null,
        "525": null,
        "550": null,
        "575": null,
        "600": null,
        "625": null,
        "650": null,
        "675": null,
        "700": null,
        "725": null,
        "750": null,
        "775": null,
        "800": null,
        "825": null,
        "850": null,
        "875": null,
        "900": null
      }
    },
    {
      "block": 22,
      "line_no": 33,
      "nominal_composition": "16Cr–12Ni–2Mo–N",
      "product_form": "Forgings",
      "spec_no": "SA–182",
      "type_grade": "F316LN",
      "alloy_desig_uns_no": "S31653",
      "class_condition_temper": null,
      "size_thickness_mm": ">130",
      "min_tensile_strength_mpa": 485,
      "values": {
        "40": 483,
        "100": 482,
        "150": 454,
        "200": 433,
        "250": 418,
        "300": 409,
        "325": 406,
        "350": 404,
        "375": 402,
        "400": 399,
        "425": 397,
        "450": 394,
        "475": 390,
        "500": 385,
        "525": 380,
        "550": null,
        "575": null,
        "600": null,
        "625": null,
        "650": null,
        "675": null,
        "700": null,
        "725": null,
        "750": null,
        "775": null,
        "800": null,
        "825": null,
        "850": null,
        "875": null,
        "900": null
      }
    },
    {
      "block": 22,
      "line_no": 34,
      "nominal_composition": "16Cr–12Ni–2Mo–N",
      "product_form": "Forgings",
      "spec_no": "SA–965",
      "type_grade": "F316LN",
      "alloy_desig_uns_no": "S31653",
      "class_condition_temper": null,
      "size_thickness_mm": null,
      "min_tensile_strength_mpa": 485,
      "values": {
        "40": 483,
        "100": 482,
        "150": 454,
        "200": 433,
        "250": 418,
        "300": 409,
        "325": 406,
        "350": 404,
        "375": 402,
        "400": 399,
        "425": 397,
        "450": 394,
        "475": 390,
        "500": 385,
        "525": 380,
        "550": null,
        "575": null,
        "600": null,
        "625": null,
        "650": null,
        "675": null,
        "700": null,
        "725": null,
        "750": null,
        "775": null,
        "800": null,
        "825": null,
        "850": null,
        "875": null,
        "900": null
      }
    },
    {
      "block": 22,
      "line_no": 35,
      "nominal_composition": "16Cr–12Ni–2Mo–N",
      "product_form": "Forgings",
      "spec_no": "SA–182",
      "type_grade": "F316LN",
      "alloy_desig_uns_no": "S31653",
      "class_condition_temper": null,
      "size_thickness_mm": "≤130",
      "min_tensile_strength_mpa": 515,
      "values": {
        "40": 517,
        "100": 516,
        "150": 487,
        "200": 464,
        "250": 448,
        "300": 438,
        "325": 435,
        "350": 432,
        "375": 430,
        "400": 428,
        "425": 426,
        "450": 422,
        "475": 418,
        "500": 413,
        "525": 407,
        "550": null,
        "575": null,
        "600": null,
        "625": null,
        "650": null,
        "675": null,
        "700": null,
        "725": null,
        "750": null,
        "775": null,
        "800": null,
        "825": null,
        "850": null,
        "875": null,
        "900": null
      }
    },
    {
      "block": 22,
      "line_no": 36,
      "nominal_composition": "16Cr–12Ni–2Mo–N",
      "product_form": "Smls. tube",
      "spec_no": "SA–213",
      "type_grade": "TP316LN",
      "alloy_desig_uns_no": "S31653",
      "class_condition_temper": null,
      "size_thickness_mm": null,
      "min_tensile_strength_mpa": 515,
      "values": {
        "40": 517,
        "100": 516,
        "150": 487,
        "200": 464,
        "250": 448,
        "300": 438,
        "325": 435,
        "350": 432,
        "375": 430,
        "400": 428,
        "425": 426,
        "450": 422,
        "475": 418,
        "500": 413,
        "525": 407,
        "550": null,
        "575": null,
        "600": null,
        "625": null,
        "650": null,
        "675": null,
        "700": null,
        "725": null,
        "750": null,
        "775": null,
        "800": null,
        "825": null,
        "850": null,
        "875": null,
        "900": null
      }
    },
    {
      "block": 22,
      "line_no": 37,
      "nominal_composition": "16Cr–12Ni–2Mo–N",
      "product_form": "Plate",
      "spec_no": "SA–240",
      "type_grade": "316LN",
      "alloy_desig_uns_no": "S31653",
      "class_condition_temper": null,
      "size_thickness_mm": null,
      "min_tensile_strength_mpa": 515,
      "values": {
        "40": 517,
        "100": 516,
        "150": 487,
        "200": 464,
        "250": 448,
        "300": 438,
        "325": 435,
        "350": 432,
        "375": 430,
        "400": 428,
        "425": 426,
        "450": 422,
        "475": 418,
        "500": 413,
        "525": 407,
        "550": null,
        "575": null,
        "600": null,
        "625": null,
        "650": null,
        "675": null,
        "700": null,
        "725": null,
        "750": null,
        "775": null,
        "800": null,
        "825": null,
        "850": null,
        "875": null,
        "900": null
      }
    },
    {
      "block": 22,
      "line_no": 38,
      "nominal_composition": "16Cr–12Ni–2Mo–N",
      "product_form": "Wld. tube",
      "spec_no": "SA–249",
      "type_grade": "TP316LN",
      "alloy_desig_uns_no": "S31653",
      "class_condition_temper": null,
      "size_thickness_mm": null,
      "min_tensile_strength_mpa": 515,
      "values": {
        "40": 517,
        "100": 516,
        "150": 487,
        "200": 464,
        "250": 448,
        "300": 438,
        "325": 435,
        "350": 432,
        "375": 430,
        "400": 428,
        "425": 426,
        "450": 422,
        "475": 418,
        "500": 413,
        "525": 407,
        "550": null,
        "575": null,
        "600": null,
        "625": null,
        "650": null,
        "675": null,
        "700": null,
        "725": null,
        "750": null,
        "775": null,
        "800": null,
        "825": null,
        "850": null,
        "875": null,
        "900": null
      }
    },
    {
      "block": 22,
      "line_no": 39,
      "nominal_composition": "16Cr–12Ni–2Mo–N",
      "product_form": "Smls. & wld. pipe",
      "spec_no": "SA–312",
      "type_grade": "TP316LN",
      "alloy_desig_uns_no": "S31653",
      "class_condition_temper": null,
      "size_thickness_mm": null,
      "min_tensile_strength_mpa": 515,
      "values": {
        "40": 517,
        "100": 516,
        "150": 487,
        "200": 464,
        "250": 448,
        "300": 438,
        "325": 435,
        "350": 432,
        "375": 430,
        "400": 428,
        "425": 426,
        "450": 422,
        "475": 418,
        "500": 413,
        "525": 407,
        "550": null,
        "575": null,
        "600": null,
        "625": null,
        "650": null,
        "675": null,
        "700": null,
        "725": null,
        "750": null,
        "775": null,
        "800": null,
        "825": null,
        "850": null,
        "875": null,
        "900": null
      }
    },
    {
      "block": 22,
      "line_no": 40,
      "nominal_composition": "16Cr–12Ni–2Mo–N",
      "product_form": "Wld. pipe",
      "spec_no": "SA–358",
      "type_grade": "316LN",
      "alloy_desig_uns_no": "S31653",
      "class_condition_temper": 1,
      "size_thickness_mm": null,
      "min_tensile_strength_mpa": 515,
      "values": {
        "40": 517,
        "100": 516,
        "150": 487,
        "200": 464,
        "250": 448,
        "300": 438,
        "325": 435,
        "350": 432,
        "375": 430,
        "400": 428,
        "425": 426,
        "450": 422,
        "475": 418,
        "500": 413,
        "525": 407,
        "550": null,
        "575": null,
        "600": null,
        "625": null,
        "650": null,
        "675": null,
        "700": null,
        "725": null,
        "750": null,
        "775": null,
        "800": null,
        "825": null,
        "850": null,
        "875": null,
        "900": null
      }
    },
    {
      "block": 22,
      "line_no": 41,
      "nominal_composition": "16Cr–12Ni–2Mo–N",
      "product_form": "Wld. pipe",
      "spec_no": "SA–358",
      "type_grade": "316LN",
      "alloy_desig_uns_no": "S31653",
      "class_condition_temper": 3,
      "size_thickness_mm": null,
      "min_tensile_strength_mpa": 515,
      "values": {
        "40": 517,
        "100": 516,
        "150": 487,
        "200": 464,
        "250": 448,
        "300": 438,
        "325": 435,
        "350": 432,
        "375": 430,
        "400": 428,
        "425": 426,
        "450": 422,
        "475": 418,
        "500": 413,
        "525": 407,
        "550": null,
        "575": null,
        "600": null,
        "625": null,
        "650": null,
        "675": null,
        "700": null,
        "725": null,
        "750": null,
        "775": null,
        "800": null,
        "825": null,
        "850": null,
        "875": null,
        "900": null
      }
    },
    {
      "block": 22,
      "line_no": 42,
      "nominal_composition": "16Cr–12Ni–2Mo–N",
      "product_form": "Wld. pipe",
      "spec_no": "SA–358",
      "type_grade": "316LN",
      "alloy_desig_uns_no": "S31653",
      "class_condition_temper": 4,
      "size_thickness_mm": null,
      "min_tensile_strength_mpa": 515,
      "values": {
        "40": 517,
        "100": 516,
        "150": 487,
        "200": 464,
        "250": 448,
        "300": 438,
        "325": 435,
        "350": 432,
        "375": 430,
        "400": 428,
        "425": 426,
        "450": 422,
        "475": 418,
        "500": 413,
        "525": 407,
        "550": null,
        "575": null,
        "600": null,
        "625": null,
        "650": null,
        "675": null,
        "700": null,
        "725": null,
        "750": null,
        "775": null,
        "800": null,
        "825": null,
        "850": null,
        "875": null,
        "900": null
      }
    },
    {
      "block": 22,
      "line_no": 43,
      "nominal_composition": "16Cr–12Ni–2Mo–N",
      "product_form": "Smls. pipe",
      "spec_no": "SA–376",
      "type_grade": "TP316LN",
      "alloy_desig_uns_no": "S31653",
      "class_condition_temper": null,
      "size_thickness_mm": null,
      "min_tensile_strength_mpa": 515,
      "values": {
        "40": 517,
        "100": 516,
        "150": 487,
        "200": 464,
        "250": 448,
        "300": 438,
        "325": 435,
        "350": 432,
        "375": 430,
        "400": 428,
        "425": 426,
        "450": 422,
