Repository: danivelas0/asme-pcc

File: resources/bpvc_ii_d_metric_2025/table_y_1.json (part 24 of 71)
    "Min. Yield Strength, MPa",
    "Notes"
  ],
  "columns_values": [
      "product_form": "Smls. & wld. fittings",
      "spec_no": "SA–420",
      "type_grade": "WPL8",
      "alloy_desig_uns_no": "K81340 …",
      "class_condition_temper": null,
      "size_thickness_mm": null,
      "min_tensile_strength_mpa": 690,
      "min_yield_strength_mpa": 515,
      "notes": null,
      "values": {
        "40": 517,
        "65": 502,
        "100": 495,
        "125": 483,
        "150": 461,
        "175": null,
        "200": null,
        "225": null,
        "250": null,
        "275": null,
        "300": null,
        "325": null,
        "350": null,
        "375": null,
        "400": null,
        "425": null,
        "450": null,
        "475": null,
        "500": null,
        "525": null,
        "550": null,
        "575": null,
        "600": null,
        "625": null,
        "650": null,
        "675": null,
        "700": null,
        "725": null,
        "750": null,
        "775": null,
        "800": null,
        "825": null,
        "850": null,
        "875": null,
        "900": null
      }
    },
    {
      "block": 19,
      "line_no": 5,
      "nominal_composition": null,
      "product_form": "Forgings",
      "spec_no": "SA–522",
      "type_grade": "I",
      "alloy_desig_uns_no": "K81340 …",
      "class_condition_temper": null,
      "size_thickness_mm": null,
      "min_tensile_strength_mpa": 690,
      "min_yield_strength_mpa": 515,
      "notes": null,
      "values": {
        "40": 517,
        "65": 502,
        "100": 495,
        "125": 483,
        "150": 461,
        "175": null,
        "200": null,
        "225": null,
        "250": null,
        "275": null,
        "300": null,
        "325": null,
        "350": null,
        "375": null,
        "400": null,
        "425": null,
        "450": null,
        "475": null,
        "500": null,
        "525": null,
        "550": null,
        "575": null,
        "600": null,
        "625": null,
        "650": null,
        "675": null,
        "700": null,
        "725": null,
        "750": null,
        "775": null,
        "800": null,
        "825": null,
        "850": null,
        "875": null,
        "900": null
      }
    },
    {
      "block": 19,
      "line_no": 6,
      "nominal_composition": null,
      "product_form": "Plate",
      "spec_no": "SA–553",
      "type_grade": "I",
      "alloy_desig_uns_no": "K81340 …",
      "class_condition_temper": null,
      "size_thickness_mm": null,
      "min_tensile_strength_mpa": 690,
      "min_yield_strength_mpa": 585,
      "notes": null,
      "values": {
        "40": 586,
        "65": 569,
        "100": 561,
        "125": 548,
        "150": 522,
        "175": null,
        "200": null,
        "225": null,
        "250": null,
        "275": null,
        "300": null,
        "325": null,
        "350": null,
        "375": null,
        "400": null,
        "425": null,
        "450": null,
        "475": null,
        "500": null,
        "525": null,
        "550": null,
        "575": null,
        "600": null,
        "625": null,
        "650": null,
        "675": null,
        "700": null,
        "725": null,
        "750": null,
        "775": null,
        "800": null,
        "825": null,
        "850": null,
        "875": null,
        "900": null
      }
    },
    {
      "block": 19,
      "line_no": 7,
      "nominal_composition": "46Fe–24Ni–21Cr–6Mo–N",
      "product_form": "Smls. & wld. fittings",
      "spec_no": "SA–403",
      "type_grade": null,
      "alloy_desig_uns_no": "N08367 …",
      "class_condition_temper": null,
      "size_thickness_mm": null,
      "min_tensile_strength_mpa": 655,
      "min_yield_strength_mpa": 310,
      "notes": null,
      "values": {
        "40": 310,
        "65": 285,
        "100": 268,
        "125": 256,
        "150": 246,
        "175": 236,
        "200": 228,
        "225": 221,
        "250": 215,
        "275": 209,
        "300": 204,
        "325": 199,
        "350": 196,
        "375": 192,
        "400": 189,
        "425": 186,
        "450": 184,
        "475": 181,
        "500": 179,
        "525": null,
        "550": null,
        "575": null,
        "600": null,
        "625": null,
        "650": null,
        "675": null,
        "700": null,
        "725": null,
        "750": null,
        "775": null,
        "800": null,
        "825": null,
        "850": null,
        "875": null,
        "900": null
      }
    },
    {
      "block": 19,
      "line_no": 8,
      "nominal_composition": "46Fe–24Ni–21Cr–6Mo–N",
      "product_form": "Forgings",
      "spec_no": "SA–182",
      "type_grade": "F62",
      "alloy_desig_uns_no": "N08367 …",
      "class_condition_temper": null,
      "size_thickness_mm": null,
      "min_tensile_strength_mpa": 655,
      "min_yield_strength_mpa": 310,
      "notes": null,
      "values": {
        "40": 310,
        "65": 285,
        "100": 268,
        "125": 256,
        "150": 246,
        "175": 236,
        "200": 228,
        "225": 221,
        "250": 215,
        "275": 209,
        "300": 204,
        "325": 199,
        "350": 196,
        "375": 192,
        "400": 189,
        "425": 186,
        "450": 184,
        "475": 181,
        "500": 179,
        "525": null,
        "550": null,
        "575": null,
        "600": null,
        "625": null,
        "650": null,
        "675": null,
        "700": null,
        "725": null,
        "750": null,
        "775": null,
        "800": null,
        "825": null,
        "850": null,
        "875": null,
        "900": null
      }
    },
    {
      "block": 19,
      "line_no": 9,
      "nominal_composition": "46Fe–24Ni–21Cr–6Mo–N",
      "product_form": "Forgings",
      "spec_no": "SA–965",
      "type_grade": "F62",
      "alloy_desig_uns_no": "N08367 …",
      "class_condition_temper": null,
      "size_thickness_mm": null,
      "min_tensile_strength_mpa": 655,
      "min_yield_strength_mpa": 310,
      "notes": null,
      "values": {
        "40": 310,
        "65": 285,
        "100": 268,
        "125": 256,
        "150": 246,
        "175": 236,
        "200": 228,
        "225": 221,
        "250": 215,
        "275": 209,
        "300": 204,
        "325": 199,
        "350": 196,
        "375": 192,
        "400": 189,
        "425": 186,
        "450": 184,
        "475": 181,
        "500": 179,
        "525": null,
        "550": null,
        "575": null,
        "600": null,
        "625": null,
        "650": null,
        "675": null,
        "700": null,
        "725": null,
        "750": null,
        "775": null,
        "800": null,
        "825": null,
        "850": null,
        "875": null,
        "900": null
      }
    },
    {
      "block": 19,
      "line_no": 10,
      "nominal_composition": "46Fe–24Ni–21Cr–6Mo–N",
      "product_form": "Wld. pipe",
      "spec_no": "SA–312",
      "type_grade": null,
      "alloy_desig_uns_no": "N08367 …",
      "class_condition_temper": null,
      "size_thickness_mm": null,
      "min_tensile_strength_mpa": 655,
      "min_yield_strength_mpa": 310,
      "notes": null,
      "values": {
        "40": 310,
        "65": 285,
        "100": 268,
        "125": 256,
        "150": 246,
        "175": 236,
        "200": 228,
        "225": 221,
        "250": 215,
        "275": 209,
        "300": 204,
        "325": 199,
        "350": 196,
        "375": 192,
        "400": 189,
        "425": 186,
        "450": 184,
        "475": 181,
        "500": 179,
        "525": null,
        "550": null,
        "575": null,
        "600": null,
        "625": null,
        "650": null,
        "675": null,
        "700": null,
        "725": null,
        "750": null,
        "775": null,
        "800": null,
        "825": null,
        "850": null,
        "875": null,
        "900": null
      }
    },
    {
      "block": 19,
      "line_no": 11,
      "nominal_composition": "46Fe–24Ni–21Cr–6Mo–N",
      "product_form": "Wld. tube",
      "spec_no": "SA–688",
      "type_grade": null,
      "alloy_desig_uns_no": "N08367 …",
      "class_condition_temper": null,
      "size_thickness_mm": null,
      "min_tensile_strength_mpa": 655,
      "min_yield_strength_mpa": 310,
      "notes": null,
      "values": {
        "40": 310,
        "65": 285,
        "100": 268,
        "125": 256,
        "150": 246,
        "175": 236,
        "200": 228,
        "225": 221,
        "250": 215,
        "275": 209,
        "300": 204,
        "325": 199,
        "350": 196,
        "375": 192,
        "400": 189,
        "425": 186,
        "450": 184,
        "475": 181,
        "500": 179,
        "525": null,
        "550": null,
        "575": null,
        "600": null,
        "625": null,
        "650": null,
        "675": null,
        "700": null,
        "725": null,
        "750": null,
        "775": null,
        "800": null,
        "825": null,
        "850": null,
        "875": null,
        "900": null
      }
    },
    {
      "block": 19,
      "line_no": 12,
      "nominal_composition": "46Fe–24Ni–21Cr–6Mo–N",
      "product_form": "Wld. tube",
      "spec_no": "SA–249",
      "type_grade": null,
      "alloy_desig_uns_no": "N08367 …",
      "class_condition_temper": null,
      "size_thickness_mm": null,
      "min_tensile_strength_mpa": 655,
      "min_yield_strength_mpa": 310,
      "notes": null,
      "values": {
        "40": 310,
        "65": 285,
        "100": 268,
        "125": 256,
        "150": 246,
        "175": 236,
        "200": 228,
        "225": 221,
        "250": 215,
        "275": 209,
        "300": 204,
        "325": 199,
        "350": 196,
        "375": 192,
        "400": 189,
        "425": 186,
        "450": 184,
        "475": 181,
        "500": 179,
        "525": null,
        "550": null,
        "575": null,
        "600": null,
        "625": null,
        "650": null,
        "675": null,
        "700": null,
        "725": null,
        "750": null,
        "775": null,
        "800": null,
        "825": null,
        "850": null,
        "875": null,
        "900": null
      }
    },
    {
      "block": 19,
      "line_no": 13,
      "nominal_composition": "46Fe–24Ni–21Cr–6Mo–N",
      "product_form": "Plate",
      "spec_no": "SA–240",
      "type_grade": null,
      "alloy_desig_uns_no": "N08367 …",
      "class_condition_temper": null,
      "size_thickness_mm": null,
      "min_tensile_strength_mpa": 655,
      "min_yield_strength_mpa": 310,
      "notes": null,
      "values": {
        "40": 310,
        "65": 285,
        "100": 268,
        "125": 256,
        "150": 246,
        "175": 236,
        "200": 228,
        "225": 221,
        "250": 215,
        "275": 209,
        "300": 204,
        "325": 199,
        "350": 196,
        "375": 192,
        "400": 189,
        "425": 186,
        "450": 184,
        "475": 181,
        "500": 179,
        "525": null,
        "550": null,
        "575": null,
        "600": null,
        "625": null,
        "650": null,
        "675": null,
        "700": null,
        "725": null,
        "750": null,
        "775": null,
        "800": null,
        "825": null,
        "850": null,
        "875": null,
        "900": null
      }
    },
    {
      "block": 19,
      "line_no": 14,
      "nominal_composition": "46Fe–24Ni–21Cr–6Mo–N",
      "product_form": "Smls. tube",
      "spec_no": "SA–213",
      "type_grade": null,
      "alloy_desig_uns_no": "N08367 …",
      "class_condition_temper": null,
      "size_thickness_mm": null,
      "min_tensile_strength_mpa": 655,
      "min_yield_strength_mpa": 310,
      "notes": null,
      "values": {
        "40": 310,
        "65": 285,
        "100": 268,
        "125": 256,
        "150": 246,
        "175": 236,
        "200": 228,
        "225": 221,
        "250": 215,
        "275": 209,
        "300": 204,
        "325": 199,
        "350": 196,
        "375": 192,
        "400": 189,
        "425": 186,
        "450": 184,
        "475": 181,
        "500": 179,
        "525": null,
        "550": null,
        "575": null,
        "600": null,
        "625": null,
        "650": null,
        "675": null,
        "700": null,
        "725": null,
        "750": null,
        "775": null,
        "800": null,
        "825": null,
        "850": null,
        "875": null,
        "900": null
      }
    },
    {
      "block": 19,
      "line_no": 15,
      "nominal_composition": "46Fe–24Ni–21Cr–6Mo–N",
      "product_form": "Bar",
      "spec_no": "SA–276",
      "type_grade": null,
      "alloy_desig_uns_no": "N08367 …",
      "class_condition_temper": null,
      "size_thickness_mm": null,
      "min_tensile_strength_mpa": 655,
      "min_yield_strength_mpa": 310,
      "notes": null,
      "values": {
        "40": 310,
        "65": 285,
        "100": 268,
        "125": 256,
        "150": 246,
        "175": 236,
        "200": 228,
        "225": 221,
        "250": 215,
        "275": 209,
        "300": 204,
        "325": 199,
        "350": 196,
        "375": 192,
        "400": 189,
        "425": 186,
        "450": 184,
        "475": 181,
        "500": 179,
        "525": null,
        "550": null,
        "575": null,
        "600": null,
        "625": null,
        "650": null,
        "675": null,
        "700": null,
        "725": null,
        "750": null,
        "775": null,
        "800": null,
        "825": null,
        "850": null,
        "875": null,
        "900": null
      }
    },
    {
      "block": 19,
      "line_no": 16,
      "nominal_composition": "46Fe–24Ni–21Cr–6Mo–N",
      "product_form": "Bar",
      "spec_no": "SA–479",
      "type_grade": null,
      "alloy_desig_uns_no": "N08367 …",
      "class_condition_temper": null,
      "size_thickness_mm": null,
      "min_tensile_strength_mpa": 655,
      "min_yield_strength_mpa": 310,
      "notes": null,
      "values": {
        "40": 310,
        "65": 285,
        "100": 268,
        "125": 256,
        "150": 246,
        "175": 236,
        "200": 228,
        "225": 221,
        "250": 215,
        "275": 209,
        "300": 204,
        "325": 199,
        "350": 196,
        "375": 192,
        "400": 189,
        "425": 186,
        "450": 184,
        "475": 181,
        "500": 179,
        "525": null,
        "550": null,
        "575": null,
        "600": null,
        "625": null,
        "650": null,
        "675": null,
        "700": null,
        "725": null,
        "750": null,
        "775": null,
        "800": null,
        "825": null,
        "850": null,
        "875": null,
        "900": null
      }
    },
    {
      "block": 19,
      "line_no": 17,
      "nominal_composition": "46Fe–24Ni–21Cr–6Mo–N",
      "product_form": "Wld. pipe",
      "spec_no": "SA–312",
      "type_grade": null,
      "alloy_desig_uns_no": "N08367 …",
      "class_condition_temper": null,
      "size_thickness_mm": null,
      "min_tensile_strength_mpa": 690,
      "min_yield_strength_mpa": 310,
      "notes": null,
      "values": {
        "40": 310,
        "65": 285,
        "100": 268,
        "125": 256,
        "150": 246,
        "175": 236,
        "200": 228,
        "225": 221,
        "250": 215,
        "275": 209,
        "300": 204,
        "325": 199,
        "350": 196,
        "375": 192,
        "400": 189,
        "425": 186,
        "450": 184,
        "475": 181,
        "500": 179,
        "525": null,
        "550": null,
        "575": null,
        "600": null,
        "625": null,
        "650": null,
        "675": null,
        "700": null,
        "725": null,
        "750": null,
        "775": null,
        "800": null,
        "825": null,
        "850": null,
        "875": null,
        "900": null
      }
    },
    {
      "block": 19,
      "line_no": 18,
      "nominal_composition": "46Fe–24Ni–21Cr–6Mo–N",
      "product_form": "Wld. tube",
      "spec_no": "SA–688",
      "type_grade": null,
      "alloy_desig_uns_no": "N08367 …",
      "class_condition_temper": null,
      "size_thickness_mm": null,
      "min_tensile_strength_mpa": 690,
      "min_yield_strength_mpa": 310,
      "notes": null,
      "values": {
        "40": 310,
        "65": 285,
        "100": 268,
        "125": 256,
        "150": 246,
        "175": 236,
        "200": 228,
        "225": 221,
        "250": 215,
        "275": 209,
        "300": 204,
        "325": 199,
        "350": 196,
        "375": 192,
        "400": 189,
        "425": 186,
        "450": 184,
        "475": 181,
        "500": 179,
        "525": null,
        "550": null,
        "575": null,
        "600": null,
        "625": null,
        "650": null,
        "675": null,
        "700": null,
        "725": null,
        "750": null,
        "775": null,
        "800": null,
        "825": null,
        "850": null,
        "875": null,
        "900": null
      }
    },
    {
      "block": 19,
      "line_no": 19,
      "nominal_composition": "46Fe–24Ni–21Cr–6Mo–N",
      "product_form": "Wld. tube",
      "spec_no": "SA–249",
      "type_grade": null,
      "alloy_desig_uns_no": "N08367 …",
      "class_condition_temper": null,
      "size_thickness_mm": null,
      "min_tensile_strength_mpa": 690,
      "min_yield_strength_mpa": 310,
      "notes": null,
      "values": {
        "40": 310,
        "65": 285,
        "100": 268,
        "125": 256,
        "150": 246,
        "175": 236,
        "200": 228,
        "225": 221,
        "250": 215,
        "275": 209,
        "300": 204,
        "325": 199,
        "350": 196,
        "375": 192,
        "400": 189,
        "425": 186,
        "450": 184,
        "475": 181,
        "500": 179,
        "525": null,
        "550": null,
        "575": null,
        "600": null,
        "625": null,
        "650": null,
        "675": null,
        "700": null,
        "725": null,
        "750": null,
        "775": null,
        "800": null,
        "825": null,
        "850": null,
        "875": null,
        "900": null
      }
    },
    {
      "block": 19,
      "line_no": 20,
      "nominal_composition": "46Fe–24Ni–21Cr–6Mo–N",
      "product_form": "Sheet, strip",
      "spec_no": "SA–240",
      "type_grade": null,
      "alloy_desig_uns_no": "N08367 …",
      "class_condition_temper": null,
      "size_thickness_mm": null,
      "min_tensile_strength_mpa": 690,
      "min_yield_strength_mpa": 310,
      "notes": null,
      "values": {
        "40": 310,
        "65": 285,
        "100": 268,
        "125": 256,
        "150": 246,
        "175": 236,
        "200": 228,
        "225": 221,
        "250": 215,
        "275": 209,
        "300": 204,
        "325": 199,
        "350": 196,
        "375": 192,
        "400": 189,
        "425": 186,
        "450": 184,
        "475": 181,
        "500": 179,
        "525": null,
        "550": null,
        "575": null,
        "600": null,
        "625": null,
        "650": null,
        "675": null,
        "700": null,
        "725": null,
        "750": null,
        "775": null,
        "800": null,
        "825": null,
        "850": null,
        "875": null,
        "900": null
      }
    },
    {
      "block": 19,
      "line_no": 21,
      "nominal_composition": "46Fe–24Ni–21Cr–6Mo–N",
      "product_form": "Smls. tube",
      "spec_no": "SA–213",
      "type_grade": null,
      "alloy_desig_uns_no": "N08367 …",
      "class_condition_temper": null,
      "size_thickness_mm": null,
      "min_tensile_strength_mpa": 690,
      "min_yield_strength_mpa": 310,
      "notes": null,
      "values": {
        "40": 310,
        "65": 285,
        "100": 268,
        "125": 256,
        "150": 246,
        "175": 236,
        "200": 228,
        "225": 221,
        "250": 215,
        "275": 209,
        "300": 204,
        "325": 199,
        "350": 196,
        "375": 192,
        "400": 189,
        "425": 186,
        "450": 184,
        "475": 181,
        "500": 179,
        "525": null,
        "550": null,
        "575": null,
        "600": null,
        "625": null,
        "650": null,
        "675": null,
        "700": null,
        "725": null,
        "750": null,
        "775": null,
        "800": null,
        "825": null,
        "850": null,
        "875": null,
        "900": null
      }
    },
    {
      "block": 19,
      "line_no": 22,
      "nominal_composition": "25Ni–15Cr–2Ti",
      "product_form": "Bolting",
      "spec_no": "SA–453",
      "type_grade": 660,
      "alloy_desig_uns_no": "S66286 A",
      "class_condition_temper": null,
      "size_thickness_mm": null,
      "min_tensile_strength_mpa": 895,
      "min_yield_strength_mpa": 585,
      "notes": null,
      "values": {
        "40": 586,
        "65": 580,
        "100": 573,
        "125": 569,
        "150": 565,
        "175": 562,
        "200": 558,
        "225": 553,
        "250": 549,
        "275": 544,
        "300": 540,
        "325": 536,
        "350": 531,
        "375": 526,
        "400": 522,
        "425": 517,
        "450": 511,
        "475": 506,
        "500": 501,
        "525": 495,
        "550": null,
        "575": null,
        "600": null,
        "625": null,
        "650": null,
        "675": null,
        "700": null,
        "725": null,
        "750": null,
        "775": null,
        "800": null,
        "825": null,
        "850": null,
        "875": null,
        "900": null
      }
    },
    {
      "block": 19,
      "line_no": 23,
      "nominal_composition": "25Ni–15Cr–2Ti",
      "product_form": "Bolting",
      "spec_no": "SA–453",
      "type_grade": 660,
      "alloy_desig_uns_no": "S66286 B",
      "class_condition_temper": null,
      "size_thickness_mm": null,
      "min_tensile_strength_mpa": 895,
      "min_yield_strength_mpa": 585,
      "notes": null,
      "values": {
        "40": 586,
        "65": 580,
        "100": 573,
        "125": 569,
        "150": 565,
        "175": 562,
        "200": 558,
        "225": 553,
        "250": 549,
        "275": 544,
        "300": 540,
        "325": 536,
        "350": 531,
        "375": 526,
        "400": 522,
        "425": 517,
        "450": 511,
        "475": 506,
        "500": 501,
        "525": 495,
        "550": null,
        "575": null,
        "600": null,
        "625": null,
        "650": null,
        "675": null,
        "700": null,
        "725": null,
        "750": null,
        "775": null,
        "800": null,
        "825": null,
        "850": null,
        "875": null,
        "900": null
      }
    },
    {
      "block": 19,
      "line_no": 24,
      "nominal_composition": "25Ni–15Cr–2Ti",
      "product_form": "Forgings, bar",
      "spec_no": "SA–638",
      "type_grade": 660,
      "alloy_desig_uns_no": "S66286 1",
      "class_condition_temper": null,
      "size_thickness_mm": null,
      "min_tensile_strength_mpa": 895,
      "min_yield_strength_mpa": 585,
      "notes": null,
      "values": {
        "40": 586,
        "65": 580,
        "100": 573,
        "125": 569,
        "150": 565,
        "175": 561,
        "200": 557,
        "225": 553,
        "250": 549,
        "275": 545,
        "300": 540,
        "325": 535,
        "350": 531,
        "375": 526,
        "400": 522,
        "425": 517,
        "450": 511,
        "475": 506,
        "500": 501,
        "525": 495,
        "550": null,
        "575": null,
        "600": null,
        "625": null,
        "650": null,
        "675": null,
        "700": null,
        "725": null,
        "750": null,
        "775": null,
        "800": null,
        "825": null,
        "850": null,
        "875": null,
        "900": null
      }
    },
    {
      "block": 19,
      "line_no": 25,
      "nominal_composition": "25Ni–15Cr–2Ti",
      "product_form": "Forgings, bar",
      "spec_no": "SA–638",
      "type_grade": 660,
      "alloy_desig_uns_no": "S66286 2",
      "class_condition_temper": null,
      "size_thickness_mm": null,
      "min_tensile_strength_mpa": 895,
      "min_yield_strength_mpa": 585,
      "notes": null,
      "values": {
        "40": 586,
        "65": 580,
        "100": 573,
        "125": 569,
        "150": 565,
        "175": 561,
        "200": 557,
        "225": 553,
        "250": 549,
        "275": 545,
        "300": 540,
        "325": 535,
        "350": 531,
        "375": 526,
        "400": 522,
        "425": 517,
        "450": 511,
        "475": 506,
        "500": 501,
        "525": 495,
        "550": null,
        "575": null,
        "600": null,
        "625": null,
        "650": null,
        "675": null,
        "700": null,
        "725": null,
        "750": null,
        "775": null,
        "800": null,
        "825": null,
        "850": null,
        "875": null,
        "900": null
      }
    },
    {
      "block": 19,
      "line_no": 26,
      "nominal_composition": "25Ni–47Fe–21Cr–5Mo",
      "product_form": "Forgings",
      "spec_no": "SA–182",
      "type_grade": "F700",
      "alloy_desig_uns_no": "N08700 …",
      "class_condition_temper": null,
      "size_thickness_mm": null,
      "min_tensile_strength_mpa": 550,
      "min_yield_strength_mpa": 240,
      "notes": null,
      "values": {
        "40": 241,
        "65": 228,
        "100": 215,
        "125": 205,
        "150": 196,
        "175": 189,
        "200": 184,
        "225": 181,
        "250": 178,
        "275": 176,
        "300": 173,
        "325": 168,
        "350": 163,
        "375": null,
        "400": null,
        "425": null,
        "450": null,
        "475": null,
        "500": null,
        "525": null,
        "550": null,
        "575": null,
        "600": null,
        "625": null,
        "650": null,
        "675": null,
        "700": null,
        "725": null,
        "750": null,
        "775": null,
        "800": null,
        "825": null,
        "850": null,
        "875": null,
        "900": null
      }
    },
    {
      "block": 19,
      "line_no": 27,
      "nominal_composition": "25Ni–47Fe–21Cr–5Mo",
      "product_form": "Plate, sheet, strip",
      "spec_no": "SA–240",
      "type_grade": null,
      "alloy_desig_uns_no": "N08700 …",
      "class_condition_temper": null,
      "size_thickness_mm": null,
      "min_tensile_strength_mpa": 550,
      "min_yield_strength_mpa": 240,
      "notes": null,
      "values": {
        "40": 241,
        "65": 228,
        "100": 215,
        "125": 205,
        "150": 196,
        "175": 189,
        "200": 184,
        "225": 181,
        "250": 178,
        "275": 176,
        "300": 173,
        "325": 168,
        "350": 163,
        "375": null,
        "400": null,
        "425": null,
        "450": null,
        "475": null,
        "500": null,
        "525": null,
        "550": null,
        "575": null,
        "600": null,
        "625": null,
        "650": null,
        "675": null,
        "700": null,
        "725": null,
        "750": null,
        "775": null,
        "800": null,
        "825": null,
        "850": null,
        "875": null,
        "900": null
      }
    },
    {
      "block": 19,
      "line_no": 28,
      "nominal_composition": "25Ni–47Fe–21Cr–5Mo",
      "product_form": "Bar",
      "spec_no": "SA–276",
      "type_grade": null,
      "alloy_desig_uns_no": "N08700 …",
      "class_condition_temper": null,
      "size_thickness_mm": null,
      "min_tensile_strength_mpa": 550,
      "min_yield_strength_mpa": 240,
      "notes": null,
      "values": {
        "40": 241,
        "65": 228,
        "100": 215,
        "125": 205,
        "150": 196,
        "175": 189,
        "200": 184,
        "225": 181,
        "250": 178,
        "275": 176,
        "300": 173,
        "325": 168,
        "350": 163,
        "375": null,
        "400": null,
        "425": null,
        "450": null,
        "475": null,
        "500": null,
        "525": null,
        "550": null,
        "575": null,
        "600": null,
        "625": null,
        "650": null,
        "675": null,
        "700": null,
        "725": null,
        "750": null,
        "775": null,
        "800": null,
        "825": null,
        "850": null,
        "875": null,
        "900": null
      }
    },
    {
      "block": 19,
      "line_no": 29,
      "nominal_composition": "25Ni–47Fe–21Cr–5Mo",
      "product_form": "Wld. pipe",
      "spec_no": "SA–358",
      "type_grade": null,
      "alloy_desig_uns_no": "N08700 …",
      "class_condition_temper": null,
      "size_thickness_mm": null,
      "min_tensile_strength_mpa": 550,
      "min_yield_strength_mpa": 240,
      "notes": null,
      "values": {
        "40": 241,
        "65": 228,
        "100": 215,
        "125": 205,
        "150": 196,
        "175": 189,
        "200": 184,
        "225": 181,
        "250": 178,
        "275": 176,
        "300": 173,
        "325": 168,
        "350": 163,
        "375": null,
        "400": null,
        "425": null,
        "450": null,
        "475": null,
        "500": null,
        "525": null,
        "550": null,
        "575": null,
        "600": null,
        "625": null,
        "650": null,
        "675": null,
        "700": null,
        "725": null,
        "750": null,
        "775": null,
        "800": null,
        "825": null,
        "850": null,
        "875": null,
        "900": null
      }
    },
    {
      "block": 19,
      "line_no": 30,
      "nominal_composition": "25Ni–47Fe–21Cr–5Mo",
      "product_form": "Fittings",
      "spec_no": "SA–403",
      "type_grade": 700,
      "alloy_desig_uns_no": "N08700 …",
      "class_condition_temper": null,
      "size_thickness_mm": null,
      "min_tensile_strength_mpa": 550,
      "min_yield_strength_mpa": 240,
      "notes": null,
      "values": {
        "40": 241,
        "65": 228,
        "100": 215,
        "125": 205,
        "150": 196,
        "175": 189,
        "200": 184,
        "225": 181,
        "250": 178,
        "275": 176,
        "300": 173,
        "325": 168,
        "350": 163,
        "375": null,
        "400": null,
        "425": null,
        "450": null,
        "475": null,
        "500": null,
        "525": null,
        "550": null,
        "575": null,
        "600": null,
        "625": null,
        "650": null,
        "675": null,
        "700": null,
        "725": null,
        "750": null,
        "775": null,
        "800": null,
        "825": null,
        "850": null,
        "875": null,
        "900": null
      }
    },
    {
      "block": 19,
      "line_no": 31,
      "nominal_composition": "25Ni–47Fe–21Cr–5Mo",
      "product_form": "Bar",
      "spec_no": "SA–479",
      "type_grade": null,
      "alloy_desig_uns_no": "N08700 …",
      "class_condition_temper": null,
      "size_thickness_mm": null,
      "min_tensile_strength_mpa": 550,
      "min_yield_strength_mpa": 240,
      "notes": null,
      "values": {
        "40": 241,
        "65": 228,
        "100": 215,
        "125": 205,
        "150": 196,
        "175": 189,
        "200": 184,
        "225": 181,
        "250": 178,
        "275": 176,
        "300": 173,
        "325": 168,
        "350": 163,
        "375": null,
        "400": null,
        "425": null,
        "450": null,
        "475": null,
        "500": null,
        "525": null,
        "550": null,
        "575": null,
        "600": null,
        "625": null,
        "650": null,
        "675": null,
        "700": null,
        "725": null,
        "750": null,
        "775": null,
        "800": null,
        "825": null,
        "850": null,
        "875": null,
        "900": null
      }
    },
    {
      "block": 19,
      "line_no": 32,
      "nominal_composition": "25Ni–47Fe–21Cr–5Mo",
      "product_form": "Forgings",
      "spec_no": "SA–965",
      "type_grade": "F700",
      "alloy_desig_uns_no": "N08700 …",
      "class_condition_temper": null,
      "size_thickness_mm": null,
      "min_tensile_strength_mpa": 550,
      "min_yield_strength_mpa": 240,
      "notes": null,
      "values": {
        "40": 241,
        "65": 228,
        "100": 215,
        "125": 205,
        "150": 196,
        "175": 189,
        "200": 184,
        "225": 181,
        "250": 178,
        "275": 176,
        "300": 173,
        "325": 168,
        "350": 163,
        "375": null,
        "400": null,
        "425": null,
        "450": null,
        "475": null,
        "500": null,
        "525": null,
        "550": null,
        "575": null,
        "600": null,
        "625": null,
        "650": null,
        "675": null,
        "700": null,
        "725": null,
        "750": null,
        "775": null,
        "800": null,
        "825": null,
        "850": null,
        "875": null,
        "900": null
      }
    },
    {
      "block": 19,
      "line_no": 33,
      "nominal_composition": "27Ni–22Cr–7Mo–Mn–Cu–N",
      "product_form": "Forgings",
      "spec_no": "SA–182",
      "type_grade": null,
      "alloy_desig_uns_no": "S31277 …",
      "class_condition_temper": null,
      "size_thickness_mm": null,
      "min_tensile_strength_mpa": 772,
      "min_yield_strength_mpa": 359,
      "notes": null,
      "values": {
        "40": 359,
        "65": 348,
        "100": 328,
        "125": null,
        "150": 314,
        "175": null,
        "200": 274,
        "225": null,
        "250": 265,
        "275": null,
        "300": 263,
        "325": 263,
        "350": 262,
        "375": 261,
        "400": 260,
        "425": 258,
        "450": 257,
        "475": null,
        "500": null,
        "525": null,
        "550": null,
        "575": null,
        "600": null,
        "625": null,
        "650": null,
        "675": null,
        "700": null,
        "725": null,
        "750": null,
        "775": null,
        "800": null,
        "825": null,
        "850": null,
        "875": null,
        "900": null
      }
    },
    {
      "block": 19,
      "line_no": 34,
      "nominal_composition": "27Ni–22Cr–7Mo–Mn–Cu–N",
      "product_form": "Smls. tube",
      "spec_no": "SA–213",
      "type_grade": null,
      "alloy_desig_uns_no": "S31277 …",
      "class_condition_temper": null,
      "size_thickness_mm": null,
      "min_tensile_strength_mpa": 772,
      "min_yield_strength_mpa": 359,
      "notes": null,
      "values": {
        "40": 359,
        "65": 348,
        "100": 328,
        "125": null,
        "150": 314,
        "175": null,
        "200": 274,
        "225": null,
        "250": 265,
        "275": null,
        "300": 263,
        "325": 263,
        "350": 262,
        "375": 261,
        "400": 260,
        "425": 258,
        "450": 257,
        "475": null,
        "500": null,
        "525": null,
        "550": null,
        "575": null,
        "600": null,
        "625": null,
        "650": null,
        "675": null,
        "700": null,
        "725": null,
        "750": null,
        "775": null,
        "800": null,
        "825": null,
        "850": null,
        "875": null,
        "900": null
      }
    },
    {
      "block": 19,
      "line_no": 35,
      "nominal_composition": "27Ni–22Cr–7Mo–Mn–Cu–N",
      "product_form": "Plate",
      "spec_no": "SA–240",
      "type_grade": null,
      "alloy_desig_uns_no": "S31277 …",
      "class_condition_temper": null,
      "size_thickness_mm": null,
      "min_tensile_strength_mpa": 772,
      "min_yield_strength_mpa": 359,
      "notes": null,
      "values": {
        "40": 359,
        "65": 348,
        "100": 328,
        "125": null,
        "150": 314,
        "175": null,
        "200": 274,
        "225": null,
        "250": 265,
        "275": null,
        "300": 263,
        "325": 263,
        "350": 262,
        "375": 261,
        "400": 260,
        "425": 258,
        "450": 257,
        "475": null,
        "500": null,
        "525": null,
        "550": null,
        "575": null,
        "600": null,
        "625": null,
        "650": null,
        "675": null,
        "700": null,
        "725": null,
        "750": null,
        "775": null,
        "800": null,
        "825": null,
        "850": null,
        "875": null,
        "900": null
      }
    },
    {
      "block": 19,
      "line_no": 36,
      "nominal_composition": "27Ni–22Cr–7Mo–Mn–Cu–N",
      "product_form": "Wld. tube",
      "spec_no": "SA–249",
      "type_grade": null,
      "alloy_desig_uns_no": "S31277 …",
      "class_condition_temper": null,
      "size_thickness_mm": null,
      "min_tensile_strength_mpa": 772,
      "min_yield_strength_mpa": 359,
      "notes": null,
      "values": {
        "40": 359,
        "65": 348,
        "100": 328,
        "125": null,
        "150": 314,
        "175": null,
        "200": 274,
        "225": null,
        "250": 265,
        "275": null,
        "300": 263,
        "325": 263,
        "350": 262,
        "375": 261,
        "400": 260,
        "425": 258,
        "450": 257,
        "475": null,
        "500": null,
        "525": null,
        "550": null,
        "575": null,
        "600": null,
        "625": null,
        "650": null,
        "675": null,
        "700": null,
        "725": null,
        "750": null,
        "775": null,
        "800": null,
        "825": null,
        "850": null,
        "875": null,
        "900": null
      }
    },
    {
      "block": 19,
      "line_no": 37,
      "nominal_composition": "29Ni–20Cr–3Cu–2Mo",
      "product_form": "Castings",
      "spec_no": "SA–351",
      "type_grade": "CN7M",
      "alloy_desig_uns_no": "J95150 …",
      "class_condition_temper": null,
      "size_thickness_mm": null,
      "min_tensile_strength_mpa": 425,
      "min_yield_strength_mpa": 170,
      "notes": null,
      "values": {
        "40": 172,
        "65": 160,
        "100": 147,
        "125": 140,
        "150": 133,
        "175": 128,
        "200": 122,
        "225": 117,
        "250": 113,
        "275": 109,
        "300": 106,
        "325": 102,
        "350": 99.2,
        "375": 96.0,
        "400": null,
        "425": null,
        "450": null,
        "475": null,
        "500": null,
        "525": null,
        "550": null,
        "575": null,
        "600": null,
        "625": null,
        "650": null,
        "675": null,
        "700": null,
        "725": null,
        "750": null,
        "775": null,
        "800": null,
        "825": null,
        "850": null,
        "875": null,
        "900": null
      }
    },
    {
      "block": 19,
      "line_no": 38,
      "nominal_composition": "35Ni–35Fe–20Cr–Cb",
      "product_form": "Forgings",
      "spec_no": "SA–182",
      "type_grade": "F20",
      "alloy_desig_uns_no": "N08020 …",
      "class_condition_temper": null,
      "size_thickness_mm": null,
      "min_tensile_strength_mpa": 550,
      "min_yield_strength_mpa": 240,
      "notes": null,
      "values": {
        "40": 241,
        "65": 221,
        "100": 212,
        "125": 208,
        "150": 204,
        "175": 200,
        "200": 196,
        "225": 193,
        "250": 189,
        "275": 186,
        "300": 184,
        "325": 182,
        "350": 180,
        "375": 179,
        "400": 178,
        "425": 174,
        "450": 170,
        "475": null,
        "500": null,
        "525": null,
        "550": null,
        "575": null,
        "600": null,
        "625": null,
        "650": null,
        "675": null,
        "700": null,
        "725": null,
        "750": null,
        "775": null,
        "800": null,
        "825": null,
        "850": null,
        "875": null,
        "900": null
      }
    },
    {
      "block": 19,
      "line_no": 39,
      "nominal_composition": "35Ni–35Fe–20Cr–Cb",
      "product_form": "Forgings",
