Repository: danivelas0/asme-pcc

File: resources/bpvc_ii_d_metric_2025/table_1a.json (part 25 of 57)
    "External Pressure Chart No.",
    "Notes"
  ],
  "columns_values": [
        "825": null,
        "850": null,
        "875": null,
        "900": null
      }
    },
    {
      "block": 18,
      "line_no": 4,
      "nominal_composition": "25Ni–20Cr–6Mo–Cu–N",
      "product_form": "Plate, sheet, strip",
      "spec_no": "SA–240",
      "type_grade": null,
      "alloy_desig_uns_no": "N08925",
      "class_condition_temper": null,
      "size_thickness_mm": null,
      "p_no": 45,
      "group_no": null,
      "min_tensile_strength_mpa": 600,
      "min_yield_strength_mpa": 295,
      "i": "NP",
      "limits_iii": "NP",
      "viii_1": 427,
      "xii": 343,
      "external_pressure_chart_no": "NFN–12 G5",
      "notes": null,
      "values": {
        "40": 172,
        "65": 172,
        "100": 171,
        "125": 168,
        "150": 165,
        "200": 159,
        "250": 153,
        "300": 149,
        "325": 147,
        "350": 145,
        "375": 143,
        "400": 141,
        "425": 139,
        "450": 137,
        "475": null,
        "500": null,
        "525": null,
        "550": null,
        "575": null,
        "600": null,
        "625": null,
        "650": null,
        "675": null,
        "700": null,
        "725": null,
        "750": null,
        "775": null,
        "800": null,
        "825": null,
        "850": null,
        "875": null,
        "900": null
      }
    },
    {
      "block": 18,
      "line_no": 5,
      "nominal_composition": "25Ni–20Cr–6Mo–Cu–N",
      "product_form": "Bar",
      "spec_no": "SA–276",
      "type_grade": null,
      "alloy_desig_uns_no": "N08925",
      "class_condition_temper": null,
      "size_thickness_mm": null,
      "p_no": 45,
      "group_no": null,
      "min_tensile_strength_mpa": 600,
      "min_yield_strength_mpa": 295,
      "i": "NP",
      "limits_iii": "NP",
      "viii_1": 427,
      "xii": 343,
      "external_pressure_chart_no": "NFN–12 …",
      "notes": null,
      "values": {
        "40": 172,
        "65": 166,
        "100": 158,
        "125": 152,
        "150": 147,
        "200": 137,
        "250": 128,
        "300": 121,
        "325": 118,
        "350": 117,
        "375": 117,
        "400": 117,
        "425": 117,
        "450": 117,
        "475": null,
        "500": null,
        "525": null,
        "550": null,
        "575": null,
        "600": null,
        "625": null,
        "650": null,
        "675": null,
        "700": null,
        "725": null,
        "750": null,
        "775": null,
        "800": null,
        "825": null,
        "850": null,
        "875": null,
        "900": null
      }
    },
    {
      "block": 18,
      "line_no": 6,
      "nominal_composition": "25Ni–20Cr–6Mo–Cu–N",
      "product_form": "Bar",
      "spec_no": "SA–276",
      "type_grade": null,
      "alloy_desig_uns_no": "N08925",
      "class_condition_temper": null,
      "size_thickness_mm": null,
      "p_no": 45,
      "group_no": null,
      "min_tensile_strength_mpa": 600,
      "min_yield_strength_mpa": 295,
      "i": "NP",
      "limits_iii": "NP",
      "viii_1": 427,
      "xii": 343,
      "external_pressure_chart_no": "NFN–12 G5",
      "notes": null,
      "values": {
        "40": 172,
        "65": 172,
        "100": 171,
        "125": 168,
        "150": 165,
        "200": 159,
        "250": 153,
        "300": 149,
        "325": 147,
        "350": 145,
        "375": 143,
        "400": 141,
        "425": 139,
        "450": 137,
        "475": null,
        "500": null,
        "525": null,
        "550": null,
        "575": null,
        "600": null,
        "625": null,
        "650": null,
        "675": null,
        "700": null,
        "725": null,
        "750": null,
        "775": null,
        "800": null,
        "825": null,
        "850": null,
        "875": null,
        "900": null
      }
    },
    {
      "block": 18,
      "line_no": 7,
      "nominal_composition": "25Ni–20Cr–6Mo–Cu–N",
      "product_form": "Bar",
      "spec_no": "SA–479",
      "type_grade": null,
      "alloy_desig_uns_no": "N08925",
      "class_condition_temper": null,
      "size_thickness_mm": null,
      "p_no": 45,
      "group_no": null,
      "min_tensile_strength_mpa": 600,
      "min_yield_strength_mpa": 295,
      "i": "NP",
      "limits_iii": "NP",
      "viii_1": 427,
      "xii": 343,
      "external_pressure_chart_no": "NFN–12 …",
      "notes": null,
      "values": {
        "40": 172,
        "65": 166,
        "100": 158,
        "125": 152,
        "150": 147,
        "200": 137,
        "250": 128,
        "300": 121,
        "325": 118,
        "350": 117,
        "375": 117,
        "400": 117,
        "425": 117,
        "450": 117,
        "475": null,
        "500": null,
        "525": null,
        "550": null,
        "575": null,
        "600": null,
        "625": null,
        "650": null,
        "675": null,
        "700": null,
        "725": null,
        "750": null,
        "775": null,
        "800": null,
        "825": null,
        "850": null,
        "875": null,
        "900": null
      }
    },
    {
      "block": 18,
      "line_no": 8,
      "nominal_composition": "25Ni–20Cr–6Mo–Cu–N",
      "product_form": "Bar",
      "spec_no": "SA–479",
      "type_grade": null,
      "alloy_desig_uns_no": "N08925",
      "class_condition_temper": null,
      "size_thickness_mm": null,
      "p_no": 45,
      "group_no": null,
      "min_tensile_strength_mpa": 600,
      "min_yield_strength_mpa": 295,
      "i": "NP",
      "limits_iii": "NP",
      "viii_1": 427,
      "xii": 343,
      "external_pressure_chart_no": "NFN–12 G5",
      "notes": null,
      "values": {
        "40": 172,
        "65": 172,
        "100": 171,
        "125": 168,
        "150": 165,
        "200": 159,
        "250": 153,
        "300": 149,
        "325": 147,
        "350": 145,
        "375": 143,
        "400": 141,
        "425": 139,
        "450": 137,
        "475": null,
        "500": null,
        "525": null,
        "550": null,
        "575": null,
        "600": null,
        "625": null,
        "650": null,
        "675": null,
        "700": null,
        "725": null,
        "750": null,
        "775": null,
        "800": null,
        "825": null,
        "850": null,
        "875": null,
        "900": null
      }
    },
    {
      "block": 18,
      "line_no": 9,
      "nominal_composition": "25Ni–20Cr–6Mo–Cu–N",
      "product_form": "Wld. pipe",
      "spec_no": "SA–312",
      "type_grade": null,
      "alloy_desig_uns_no": "N08925",
      "class_condition_temper": null,
      "size_thickness_mm": null,
      "p_no": 45,
      "group_no": null,
      "min_tensile_strength_mpa": 600,
      "min_yield_strength_mpa": 295,
      "i": "NP",
      "limits_iii": "NP",
      "viii_1": 427,
      "xii": 343,
      "external_pressure_chart_no": "NFN–12 G24",
      "notes": null,
      "values": {
        "40": 145,
        "65": 141,
        "100": 135,
        "125": 129,
        "150": 125,
        "200": 117,
        "250": 109,
        "300": 103,
        "325": 101,
        "350": 99.3,
        "375": 99.3,
        "400": 99.3,
        "425": 99.3,
        "450": 99.3,
        "475": null,
        "500": null,
        "525": null,
        "550": null,
        "575": null,
        "600": null,
        "625": null,
        "650": null,
        "675": null,
        "700": null,
        "725": null,
        "750": null,
        "775": null,
        "800": null,
        "825": null,
        "850": null,
        "875": null,
        "900": null
      }
    },
    {
      "block": 18,
      "line_no": 10,
      "nominal_composition": "25Ni–20Cr–6Mo–Cu–N",
      "product_form": "Wld. pipe",
      "spec_no": "SA–312",
      "type_grade": null,
      "alloy_desig_uns_no": "N08925",
      "class_condition_temper": null,
      "size_thickness_mm": null,
      "p_no": 45,
      "group_no": null,
      "min_tensile_strength_mpa": 600,
      "min_yield_strength_mpa": 295,
      "i": "NP",
      "limits_iii": "NP",
      "viii_1": 427,
      "xii": 343,
      "external_pressure_chart_no": "NFN–12 G5, G24",
      "notes": null,
      "values": {
        "40": 145,
        "65": 145,
        "100": 145,
        "125": 143,
        "150": 141,
        "200": 135,
        "250": 130,
        "300": 127,
        "325": 125,
        "350": 123,
        "375": 122,
        "400": 120,
        "425": 117,
        "450": 115,
        "475": null,
        "500": null,
        "525": null,
        "550": null,
        "575": null,
        "600": null,
        "625": null,
        "650": null,
        "675": null,
        "700": null,
        "725": null,
        "750": null,
        "775": null,
        "800": null,
        "825": null,
        "850": null,
        "875": null,
        "900": null
      }
    },
    {
      "block": 18,
      "line_no": 11,
      "nominal_composition": "25Ni–20Cr–6Mo–Cu–N",
      "product_form": "Smls. pipe",
      "spec_no": "SA–312",
      "type_grade": null,
      "alloy_desig_uns_no": "N08925",
      "class_condition_temper": null,
      "size_thickness_mm": null,
      "p_no": 45,
      "group_no": null,
      "min_tensile_strength_mpa": 600,
      "min_yield_strength_mpa": 295,
      "i": "NP",
      "limits_iii": "NP",
      "viii_1": 427,
      "xii": 343,
      "external_pressure_chart_no": "NFN–12 …",
      "notes": null,
      "values": {
        "40": 172,
        "65": 166,
        "100": 158,
        "125": 152,
        "150": 147,
        "200": 137,
        "250": 128,
        "300": 121,
        "325": 118,
        "350": 117,
        "375": 117,
        "400": 117,
        "425": 117,
        "450": 117,
        "475": null,
        "500": null,
        "525": null,
        "550": null,
        "575": null,
        "600": null,
        "625": null,
        "650": null,
        "675": null,
        "700": null,
        "725": null,
        "750": null,
        "775": null,
        "800": null,
        "825": null,
        "850": null,
        "875": null,
        "900": null
      }
    },
    {
      "block": 18,
      "line_no": 12,
      "nominal_composition": "25Ni–20Cr–6Mo–Cu–N",
      "product_form": "Smls. pipe",
      "spec_no": "SA–312",
      "type_grade": null,
      "alloy_desig_uns_no": "N08925",
      "class_condition_temper": null,
      "size_thickness_mm": null,
      "p_no": 45,
      "group_no": null,
      "min_tensile_strength_mpa": 600,
      "min_yield_strength_mpa": 295,
      "i": "NP",
      "limits_iii": "NP",
      "viii_1": 427,
      "xii": 343,
      "external_pressure_chart_no": "NFN–12 G5",
      "notes": null,
      "values": {
        "40": 172,
        "65": 172,
        "100": 171,
        "125": 168,
        "150": 165,
        "200": 159,
        "250": 153,
        "300": 149,
        "325": 147,
        "350": 145,
        "375": 143,
        "400": 141,
        "425": 139,
        "450": 137,
        "475": null,
        "500": null,
        "525": null,
        "550": null,
        "575": null,
        "600": null,
        "625": null,
        "650": null,
        "675": null,
        "700": null,
        "725": null,
        "750": null,
        "775": null,
        "800": null,
        "825": null,
        "850": null,
        "875": null,
        "900": null
      }
    },
    {
      "block": 18,
      "line_no": 13,
      "nominal_composition": "25Ni–20Cr–6Mo–Cu–N",
      "product_form": "Smls. tube",
      "spec_no": "SA–213",
      "type_grade": null,
      "alloy_desig_uns_no": "N08925",
      "class_condition_temper": null,
      "size_thickness_mm": null,
      "p_no": 45,
      "group_no": null,
      "min_tensile_strength_mpa": 600,
      "min_yield_strength_mpa": 295,
      "i": "NP",
      "limits_iii": "NP",
      "viii_1": 427,
      "xii": 343,
      "external_pressure_chart_no": "NFN–12 …",
      "notes": null,
      "values": {
        "40": 172,
        "65": 166,
        "100": 158,
        "125": 152,
        "150": 147,
        "200": 137,
        "250": 128,
        "300": 121,
        "325": 118,
        "350": 117,
        "375": 117,
        "400": 117,
        "425": 117,
        "450": 117,
        "475": null,
        "500": null,
        "525": null,
        "550": null,
        "575": null,
        "600": null,
        "625": null,
        "650": null,
        "675": null,
        "700": null,
        "725": null,
        "750": null,
        "775": null,
        "800": null,
        "825": null,
        "850": null,
        "875": null,
        "900": null
      }
    },
    {
      "block": 18,
      "line_no": 14,
      "nominal_composition": "25Ni–20Cr–6Mo–Cu–N",
      "product_form": "Smls. tube",
      "spec_no": "SA–213",
      "type_grade": null,
      "alloy_desig_uns_no": "N08925",
      "class_condition_temper": null,
      "size_thickness_mm": null,
      "p_no": 45,
      "group_no": null,
      "min_tensile_strength_mpa": 600,
      "min_yield_strength_mpa": 295,
      "i": "NP",
      "limits_iii": "NP",
      "viii_1": 427,
      "xii": 343,
      "external_pressure_chart_no": "NFN–12 G5",
      "notes": null,
      "values": {
        "40": 172,
        "65": 172,
        "100": 171,
        "125": 168,
        "150": 165,
        "200": 159,
        "250": 153,
        "300": 149,
        "325": 147,
        "350": 145,
        "375": 143,
        "400": 141,
        "425": 139,
        "450": 137,
        "475": null,
        "500": null,
        "525": null,
        "550": null,
        "575": null,
        "600": null,
        "625": null,
        "650": null,
        "675": null,
        "700": null,
        "725": null,
        "750": null,
        "775": null,
        "800": null,
        "825": null,
        "850": null,
        "875": null,
        "900": null
      }
    },
    {
      "block": 18,
      "line_no": 15,
      "nominal_composition": "44Fe–25Ni–21Cr–Mo",
      "product_form": "Forgings",
      "spec_no": "SA–182",
      "type_grade": "F904L",
      "alloy_desig_uns_no": "N08904",
      "class_condition_temper": null,
      "size_thickness_mm": null,
      "p_no": 45,
      "group_no": null,
      "min_tensile_strength_mpa": 490,
      "min_yield_strength_mpa": 215,
      "i": "NP",
      "limits_iii": 371,
      "viii_1": 371,
      "xii": 343,
      "external_pressure_chart_no": "NFN–9 W14",
      "notes": null,
      "values": {
        "40": 140,
        "65": 126,
        "100": 113,
        "125": 108,
        "150": 104,
        "200": 95.8,
        "250": 88.8,
        "300": 83.4,
        "325": 81.3,
        "350": 79.6,
        "375": 78.4,
        "400": null,
        "425": null,
        "450": null,
        "475": null,
        "500": null,
        "525": null,
        "550": null,
        "575": null,
        "600": null,
        "625": null,
        "650": null,
        "675": null,
        "700": null,
        "725": null,
        "750": null,
        "775": null,
        "800": null,
        "825": null,
        "850": null,
        "875": null,
        "900": null
      }
    },
    {
      "block": 18,
      "line_no": 16,
      "nominal_composition": "44Fe–25Ni–21Cr–Mo",
      "product_form": "Smls. tube",
      "spec_no": "SA–213",
      "type_grade": null,
      "alloy_desig_uns_no": "N08904",
      "class_condition_temper": null,
      "size_thickness_mm": null,
      "p_no": 45,
      "group_no": null,
      "min_tensile_strength_mpa": 490,
      "min_yield_strength_mpa": 215,
      "i": "NP",
      "limits_iii": 371,
      "viii_1": 371,
      "xii": 343,
      "external_pressure_chart_no": "NFN–9 …",
      "notes": null,
      "values": {
        "40": 140,
        "65": 126,
        "100": 113,
        "125": 108,
        "150": 104,
        "200": 95.8,
        "250": 88.8,
        "300": 83.4,
        "325": 81.3,
        "350": 79.6,
        "375": 78.4,
        "400": null,
        "425": null,
        "450": null,
        "475": null,
        "500": null,
        "525": null,
        "550": null,
        "575": null,
        "600": null,
        "625": null,
        "650": null,
        "675": null,
        "700": null,
        "725": null,
        "750": null,
        "775": null,
        "800": null,
        "825": null,
        "850": null,
        "875": null,
        "900": null
      }
    },
    {
      "block": 18,
      "line_no": 17,
      "nominal_composition": "44Fe–25Ni–21Cr–Mo",
      "product_form": "Plate, sheet, strip",
      "spec_no": "SA–240",
      "type_grade": "904L",
      "alloy_desig_uns_no": "N08904",
      "class_condition_temper": null,
      "size_thickness_mm": null,
      "p_no": 45,
      "group_no": null,
      "min_tensile_strength_mpa": 490,
      "min_yield_strength_mpa": 215,
      "i": "NP",
      "limits_iii": 371,
      "viii_1": 371,
      "xii": 343,
      "external_pressure_chart_no": "NFN–9 …",
      "notes": null,
      "values": {
        "40": 140,
        "65": 126,
        "100": 113,
        "125": 108,
        "150": 104,
        "200": 95.8,
        "250": 88.8,
        "300": 83.4,
        "325": 81.3,
        "350": 79.6,
        "375": 78.4,
        "400": null,
        "425": null,
        "450": null,
        "475": null,
        "500": null,
        "525": null,
        "550": null,
        "575": null,
        "600": null,
        "625": null,
        "650": null,
        "675": null,
        "700": null,
        "725": null,
        "750": null,
        "775": null,
        "800": null,
        "825": null,
        "850": null,
        "875": null,
        "900": null
      }
    },
    {
      "block": 18,
      "line_no": 18,
      "nominal_composition": "44Fe–25Ni–21Cr–Mo",
      "product_form": "Wld. tube",
      "spec_no": "SA–249",
      "type_grade": null,
      "alloy_desig_uns_no": "N08904",
      "class_condition_temper": null,
      "size_thickness_mm": null,
      "p_no": 45,
      "group_no": null,
      "min_tensile_strength_mpa": 490,
      "min_yield_strength_mpa": 215,
      "i": "NP",
      "limits_iii": 371,
      "viii_1": 371,
      "xii": 343,
      "external_pressure_chart_no": "NFN–9 G24",
      "notes": null,
      "values": {
        "40": 119,
        "65": 107,
        "100": 96.3,
        "125": 91.9,
        "150": 88.8,
        "200": 82.0,
        "250": 75.6,
        "300": 70.7,
        "325": 69.1,
        "350": 67.9,
        "375": 66.7,
        "400": null,
        "425": null,
        "450": null,
        "475": null,
        "500": null,
        "525": null,
        "550": null,
        "575": null,
        "600": null,
        "625": null,
        "650": null,
        "675": null,
        "700": null,
        "725": null,
        "750": null,
        "775": null,
        "800": null,
        "825": null,
        "850": null,
        "875": null,
        "900": null
      }
    },
    {
      "block": 18,
      "line_no": 19,
      "nominal_composition": "44Fe–25Ni–21Cr–Mo",
      "product_form": "Smls. pipe",
      "spec_no": "SA–312",
      "type_grade": null,
      "alloy_desig_uns_no": "N08904",
      "class_condition_temper": null,
      "size_thickness_mm": null,
      "p_no": 45,
      "group_no": null,
      "min_tensile_strength_mpa": 490,
      "min_yield_strength_mpa": 215,
      "i": "NP",
      "limits_iii": 371,
      "viii_1": 371,
      "xii": 343,
      "external_pressure_chart_no": "NFN–9 …",
      "notes": null,
      "values": {
        "40": 140,
        "65": 126,
        "100": 113,
        "125": 108,
        "150": 104,
        "200": 95.8,
        "250": 88.8,
        "300": 83.4,
        "325": 81.3,
        "350": 79.6,
        "375": 78.4,
        "400": null,
        "425": null,
        "450": null,
        "475": null,
        "500": null,
        "525": null,
        "550": null,
        "575": null,
        "600": null,
        "625": null,
        "650": null,
        "675": null,
        "700": null,
        "725": null,
        "750": null,
        "775": null,
        "800": null,
        "825": null,
        "850": null,
        "875": null,
        "900": null
      }
    },
    {
      "block": 18,
      "line_no": 20,
      "nominal_composition": "44Fe–25Ni–21Cr–Mo",
      "product_form": "Wld. pipe",
      "spec_no": "SA–312",
      "type_grade": null,
      "alloy_desig_uns_no": "N08904",
      "class_condition_temper": null,
      "size_thickness_mm": null,
      "p_no": 45,
      "group_no": null,
      "min_tensile_strength_mpa": 490,
      "min_yield_strength_mpa": 215,
      "i": "NP",
      "limits_iii": 371,
      "viii_1": 371,
      "xii": 343,
      "external_pressure_chart_no": "NFN–9 G24",
      "notes": null,
      "values": {
        "40": 119,
        "65": 107,
        "100": 96.3,
        "125": 91.9,
        "150": 88.8,
        "200": 82.0,
        "250": 75.6,
        "300": 70.7,
        "325": 69.1,
        "350": 67.9,
        "375": 66.7,
        "400": null,
        "425": null,
        "450": null,
        "475": null,
        "500": null,
        "525": null,
        "550": null,
        "575": null,
        "600": null,
        "625": null,
        "650": null,
        "675": null,
        "700": null,
        "725": null,
        "750": null,
        "775": null,
        "800": null,
        "825": null,
        "850": null,
        "875": null,
        "900": null
      }
    },
    {
      "block": 18,
      "line_no": 21,
      "nominal_composition": "44Fe–25Ni–21Cr–Mo",
      "product_form": "Fittings",
      "spec_no": "SA–403",
      "type_grade": "WP904L/CR904L",
      "alloy_desig_uns_no": "N08904",
      "class_condition_temper": null,
      "size_thickness_mm": null,
      "p_no": 45,
      "group_no": null,
      "min_tensile_strength_mpa": 490,
      "min_yield_strength_mpa": 215,
      "i": "NP",
      "limits_iii": 371,
      "viii_1": 371,
      "xii": 343,
      "external_pressure_chart_no": "NFN–9 W14",
      "notes": null,
      "values": {
        "40": 140,
        "65": 126,
        "100": 113,
        "125": 108,
        "150": 104,
        "200": 95.8,
        "250": 88.8,
        "300": 83.4,
        "325": 81.3,
        "350": 79.6,
        "375": 78.4,
        "400": null,
        "425": null,
        "450": null,
        "475": null,
        "500": null,
        "525": null,
        "550": null,
        "575": null,
        "600": null,
        "625": null,
        "650": null,
        "675": null,
        "700": null,
        "725": null,
        "750": null,
        "775": null,
        "800": null,
        "825": null,
        "850": null,
        "875": null,
        "900": null
      }
    },
    {
      "block": 18,
      "line_no": 22,
      "nominal_composition": "44Fe–25Ni–21Cr–Mo",
      "product_form": "Bar",
      "spec_no": "SA–479",
      "type_grade": "904L",
      "alloy_desig_uns_no": "N08904",
      "class_condition_temper": null,
      "size_thickness_mm": null,
      "p_no": 45,
      "group_no": null,
      "min_tensile_strength_mpa": 490,
      "min_yield_strength_mpa": 215,
      "i": "NP",
      "limits_iii": 371,
      "viii_1": 371,
      "xii": 343,
      "external_pressure_chart_no": "NFN–9 …",
      "notes": null,
      "values": {
        "40": 140,
        "65": 126,
        "100": 113,
        "125": 108,
        "150": 104,
        "200": 95.8,
        "250": 88.8,
        "300": 83.4,
        "325": 81.3,
        "350": 79.6,
        "375": 78.4,
        "400": null,
        "425": null,
        "450": null,
        "475": null,
        "500": null,
        "525": null,
        "550": null,
        "575": null,
        "600": null,
        "625": null,
        "650": null,
        "675": null,
        "700": null,
        "725": null,
        "750": null,
        "775": null,
        "800": null,
        "825": null,
        "850": null,
        "875": null,
        "900": null
      }
    },
    {
      "block": 18,
      "line_no": 23,
      "nominal_composition": "27Ni–22Cr–7Mo–Mn–Cu–N",
      "product_form": "Smls. tube",
      "spec_no": "SA–213",
      "type_grade": null,
      "alloy_desig_uns_no": "S31277",
      "class_condition_temper": null,
      "size_thickness_mm": null,
      "p_no": 45,
      "group_no": null,
      "min_tensile_strength_mpa": 772,
      "min_yield_strength_mpa": 359,
      "i": "NP",
      "limits_iii": "NP",
      "viii_1": 427,
      "xii": "NP",
      "external_pressure_chart_no": "NFN–26 G5",
      "notes": null,
      "values": {
        "40": 221,
        "65": 221,
        "100": 220,
        "125": null,
        "150": 212,
        "200": 203,
        "250": 197,
        "300": 191,
        "325": 189,
        "350": 186,
        "375": 185,
        "400": 183,
        "425": 181,
        "450": 181,
        "475": null,
        "500": null,
        "525": null,
        "550": null,
        "575": null,
        "600": null,
        "625": null,
        "650": null,
        "675": null,
        "700": null,
        "725": null,
        "750": null,
        "775": null,
        "800": null,
        "825": null,
        "850": null,
        "875": null,
        "900": null
      }
    },
    {
      "block": 18,
      "line_no": 24,
      "nominal_composition": "27Ni–22Cr–7Mo–Mn–Cu–N",
      "product_form": "Smls. tube",
      "spec_no": "SA–213",
      "type_grade": null,
      "alloy_desig_uns_no": "S31277",
      "class_condition_temper": null,
      "size_thickness_mm": null,
      "p_no": 45,
      "group_no": null,
      "min_tensile_strength_mpa": 772,
      "min_yield_strength_mpa": 359,
      "i": "NP",
      "limits_iii": "NP",
      "viii_1": 427,
      "xii": "NP",
      "external_pressure_chart_no": "NFN–26 …",
      "notes": null,
      "values": {
        "40": 221,
        "65": 221,
        "100": 219,
        "125": null,
        "150": 198,
        "200": 184,
        "250": 177,
        "300": 175,
        "325": 175,
        "350": 175,
        "375": 175,
        "400": 173,
        "425": 172,
        "450": 172,
        "475": null,
        "500": null,
        "525": null,
        "550": null,
        "575": null,
        "600": null,
        "625": null,
        "650": null,
        "675": null,
        "700": null,
        "725": null,
        "750": null,
        "775": null,
        "800": null,
        "825": null,
        "850": null,
        "875": null,
        "900": null
      }
    },
    {
      "block": 18,
      "line_no": 25,
      "nominal_composition": "27Ni–22Cr–7Mo–Mn–Cu–N",
      "product_form": "Plate",
      "spec_no": "SA–240",
      "type_grade": null,
      "alloy_desig_uns_no": "S31277",
      "class_condition_temper": null,
      "size_thickness_mm": null,
      "p_no": 45,
      "group_no": null,
      "min_tensile_strength_mpa": 772,
      "min_yield_strength_mpa": 359,
      "i": "NP",
      "limits_iii": "NP",
      "viii_1": 427,
      "xii": "NP",
      "external_pressure_chart_no": "NFN–26 G5",
      "notes": null,
      "values": {
        "40": 221,
        "65": 221,
        "100": 220,
        "125": null,
        "150": 212,
        "200": 203,
        "250": 197,
        "300": 191,
        "325": 189,
        "350": 186,
        "375": 185,
        "400": 183,
        "425": 181,
        "450": 181,
        "475": null,
        "500": null,
        "525": null,
        "550": null,
        "575": null,
        "600": null,
        "625": null,
        "650": null,
        "675": null,
        "700": null,
        "725": null,
        "750": null,
        "775": null,
        "800": null,
        "825": null,
        "850": null,
        "875": null,
        "900": null
      }
    },
    {
      "block": 18,
      "line_no": 26,
      "nominal_composition": "27Ni–22Cr–7Mo–Mn–Cu–N",
      "product_form": "Plate",
      "spec_no": "SA–240",
      "type_grade": null,
      "alloy_desig_uns_no": "S31277",
      "class_condition_temper": null,
      "size_thickness_mm": null,
      "p_no": 45,
      "group_no": null,
      "min_tensile_strength_mpa": 772,
      "min_yield_strength_mpa": 359,
      "i": "NP",
      "limits_iii": "NP",
      "viii_1": 427,
      "xii": "NP",
      "external_pressure_chart_no": "NFN–26 …",
      "notes": null,
      "values": {
        "40": 221,
        "65": 221,
        "100": 219,
        "125": null,
        "150": 198,
        "200": 184,
        "250": 177,
        "300": 175,
        "325": 175,
        "350": 175,
        "375": 175,
        "400": 173,
        "425": 172,
        "450": 172,
        "475": null,
        "500": null,
        "525": null,
        "550": null,
        "575": null,
        "600": null,
        "625": null,
        "650": null,
        "675": null,
        "700": null,
        "725": null,
        "750": null,
        "775": null,
        "800": null,
        "825": null,
        "850": null,
        "875": null,
        "900": null
      }
    },
    {
      "block": 18,
      "line_no": 27,
      "nominal_composition": "27Ni–22Cr–7Mo–Mn–Cu–N",
      "product_form": "Wld. tube",
      "spec_no": "SA–249",
      "type_grade": null,
      "alloy_desig_uns_no": "S31277",
      "class_condition_temper": null,
      "size_thickness_mm": null,
      "p_no": 45,
      "group_no": null,
      "min_tensile_strength_mpa": 772,
      "min_yield_strength_mpa": 359,
      "i": "NP",
      "limits_iii": "NP",
      "viii_1": 427,
      "xii": "NP",
      "external_pressure_chart_no": "NFN–26 G5, G24",
      "notes": null,
      "values": {
        "40": 188,
        "65": 188,
        "100": 187,
        "125": null,
        "150": 180,
        "200": 173,
        "250": 167,
        "300": 162,
        "325": 160,
        "350": 158,
        "375": 157,
        "400": 155,
        "425": 154,
        "450": 154,
        "475": null,
        "500": null,
        "525": null,
        "550": null,
        "575": null,
        "600": null,
        "625": null,
        "650": null,
        "675": null,
        "700": null,
        "725": null,
        "750": null,
        "775": null,
        "800": null,
        "825": null,
        "850": null,
        "875": null,
        "900": null
      }
    },
    {
      "block": 18,
      "line_no": 28,
      "nominal_composition": "27Ni–22Cr–7Mo–Mn–Cu–N",
      "product_form": "Wld. tube",
      "spec_no": "SA–249",
      "type_grade": null,
      "alloy_desig_uns_no": "S31277",
      "class_condition_temper": null,
      "size_thickness_mm": null,
      "p_no": 45,
      "group_no": null,
      "min_tensile_strength_mpa": 772,
      "min_yield_strength_mpa": 359,
      "i": "NP",
      "limits_iii": "NP",
      "viii_1": 427,
      "xii": "NP",
      "external_pressure_chart_no": "NFN–26 …",
      "notes": null,
      "values": {
        "40": 188,
        "65": 188,
        "100": 186,
        "125": null,
        "150": 169,
        "200": 156,
        "250": 150,
        "300": 149,
        "325": 149,
        "350": 149,
        "375": 149,
        "400": 147,
        "425": 146,
        "450": 146,
        "475": null,
        "500": null,
        "525": null,
        "550": null,
        "575": null,
        "600": null,
        "625": null,
        "650": null,
        "675": null,
        "700": null,
        "725": null,
        "750": null,
        "775": null,
        "800": null,
        "825": null,
        "850": null,
        "875": null,
        "900": null
      }
    },
    {
      "block": 18,
      "line_no": 29,
      "nominal_composition": "29Ni–20Cr–3Cu–2Mo",
      "product_form": "Castings",
      "spec_no": "SA–351",
      "type_grade": "CN7M",
      "alloy_desig_uns_no": "J95150",
      "class_condition_temper": null,
      "size_thickness_mm": null,
      "p_no": 45,
      "group_no": null,
      "min_tensile_strength_mpa": 425,
      "min_yield_strength_mpa": 170,
      "i": 316,
      "limits_iii": "316 (Cl. 3 only)",
      "viii_1": 316,
      "xii": "NP",
      "external_pressure_chart_no": "NFN–9 G1, G5",
      "notes": null,
      "values": {
        "40": 115,
        "65": 114,
        "100": 109,
        "125": 101,
        "150": 93.5,
        "200": 88.5,
        "250": 84.3,
        "300": 80.9,
        "325": 79.4,
        "350": null,
        "375": null,
        "400": null,
        "425": null,
        "450": null,
        "475": null,
        "500": null,
        "525": null,
        "550": null,
        "575": null,
        "600": null,
        "625": null,
        "650": null,
        "675": null,
        "700": null,
        "725": null,
        "750": null,
        "775": null,
        "800": null,
        "825": null,
        "850": null,
        "875": null,
        "900": null
      }
    },
    {
      "block": 18,
      "line_no": 30,
      "nominal_composition": "29Ni–20Cr–3Cu–2Mo",
      "product_form": "Castings",
      "spec_no": "SA–351",
      "type_grade": "CN7M",
      "alloy_desig_uns_no": "J95150",
      "class_condition_temper": null,
      "size_thickness_mm": null,
      "p_no": 45,
      "group_no": null,
      "min_tensile_strength_mpa": 425,
      "min_yield_strength_mpa": 170,
      "i": 316,
      "limits_iii": "NP",
      "viii_1": 316,
      "xii": "NP",
      "external_pressure_chart_no": "NFN–9 G1",
      "notes": null,
      "values": {
        "40": 115,
        "65": 107,
        "100": 97.7,
        "125": 92.8,
        "150": 88.8,
        "200": 81.9,
        "250": 75.6,
        "300": 70.4,
        "325": 68.0,
        "350": null,
        "375": null,
        "400": null,
        "425": null,
        "450": null,
        "475": null,
        "500": null,
        "525": null,
        "550": null,
        "575": null,
        "600": null,
        "625": null,
        "650": null,
        "675": null,
        "700": null,
        "725": null,
        "750": null,
        "775": null,
        "800": null,
        "825": null,
        "850": null,
        "875": null,
        "900": null
      }
    },
    {
      "block": 18,
      "line_no": 31,
      "nominal_composition": "35Ni–35Fe–20Cr–Cb",
      "product_form": "Forgings",
      "spec_no": "SA–182",
      "type_grade": "F20",
      "alloy_desig_uns_no": "N08020",
      "class_condition_temper": null,
      "size_thickness_mm": null,
      "p_no": 45,
      "group_no": null,
      "min_tensile_strength_mpa": 550,
      "min_yield_strength_mpa": 240,
      "i": "NP",
      "limits_iii": 427,
      "viii_1": 427,
      "xii": 343,
      "external_pressure_chart_no": "NFN–12 G5",
      "notes": null,
      "values": {
        "40": 158,
        "65": 158,
        "100": 158,
        "125": 157,
        "150": 156,
        "200": 153,
        "250": 152,
        "300": 152,
        "325": 152,
        "350": 152,
        "375": 151,
        "400": 150,
        "425": 150,
        "450": 150,
        "475": null,
        "500": null,
        "525": null,
        "550": null,
        "575": null,
        "600": null,
        "625": null,
        "650": null,
        "675": null,
        "700": null,
        "725": null,
        "750": null,
        "775": null,
        "800": null,
        "825": null,
        "850": null,
        "875": null,
        "900": null
      }
    },
    {
      "block": 18,
      "line_no": 32,
      "nominal_composition": "35Ni–35Fe–20Cr–Cb",
      "product_form": "Forgings",
      "spec_no": "SA–182",
      "type_grade": "F20",
      "alloy_desig_uns_no": "N08020",
      "class_condition_temper": null,
      "size_thickness_mm": null,
      "p_no": 45,
      "group_no": null,
      "min_tensile_strength_mpa": 550,
      "min_yield_strength_mpa": 240,
      "i": "NP",
      "limits_iii": "NP",
      "viii_1": 427,
      "xii": 343,
      "external_pressure_chart_no": "NFN–12 …",
      "notes": null,
      "values": {
        "40": 158,
        "65": 149,
        "100": 141,
        "125": 138,
        "150": 136,
        "200": 131,
        "250": 126,
        "300": 123,
        "325": 122,
        "350": 120,
        "375": 120,
        "400": 119,
        "425": 116,
        "450": 114,
        "475": null,
        "500": null,
        "525": null,
        "550": null,
        "575": null,
        "600": null,
        "625": null,
        "650": null,
        "675": null,
        "700": null,
        "725": null,
        "750": null,
        "775": null,
        "800": null,
        "825": null,
        "850": null,
        "875": null,
        "900": null
      }
    },
    {
      "block": 18,
      "line_no": 33,
      "nominal_composition": "35Ni–35Fe–20Cr–Cb",
      "product_form": "Forgings",
      "spec_no": "SA–965",
      "type_grade": "F20",
      "alloy_desig_uns_no": "N08020",
      "class_condition_temper": null,
      "size_thickness_mm": null,
      "p_no": 45,
      "group_no": null,
      "min_tensile_strength_mpa": 550,
      "min_yield_strength_mpa": 240,
      "i": "NP",
      "limits_iii": 427,
      "viii_1": 427,
      "xii": 343,
      "external_pressure_chart_no": "NFN–12 G5",
      "notes": null,
      "values": {
        "40": 158,
        "65": 158,
        "100": 158,
        "125": 157,
        "150": 156,
        "200": 153,
        "250": 152,
        "300": 152,
        "325": 152,
        "350": 152,
        "375": 151,
        "400": 150,
        "425": 150,
        "450": 150,
        "475": null,
        "500": null,
        "525": null,
        "550": null,
        "575": null,
        "600": null,
        "625": null,
        "650": null,
        "675": null,
        "700": null,
        "725": null,
        "750": null,
        "775": null,
        "800": null,
        "825": null,
        "850": null,
        "875": null,
        "900": null
      }
    },
    {
      "block": 18,
      "line_no": 34,
      "nominal_composition": "35Ni–35Fe–20Cr–Cb",
      "product_form": "Forgings",
      "spec_no": "SA–965",
      "type_grade": "F20",
      "alloy_desig_uns_no": "N08020",
      "class_condition_temper": null,
      "size_thickness_mm": null,
      "p_no": 45,
      "group_no": null,
      "min_tensile_strength_mpa": 550,
      "min_yield_strength_mpa": 240,
      "i": "NP",
      "limits_iii": "NP",
      "viii_1": 427,
      "xii": 343,
      "external_pressure_chart_no": "NFN–12 …",
      "notes": null,
      "values": {
        "40": 158,
        "65": 149,
        "100": 141,
        "125": 138,
        "150": 136,
        "200": 131,
        "250": 126,
        "300": 123,
        "325": 122,
        "350": 120,
        "375": 120,
        "400": 119,
        "425": 116,
        "450": 114,
        "475": null,
        "500": null,
        "525": null,
        "550": null,
        "575": null,
        "600": null,
        "625": null,
        "650": null,
        "675": null,
        "700": null,
        "725": null,
        "750": null,
        "775": null,
        "800": null,
        "825": null,
        "850": null,
        "875": null,
        "900": null
      }
    },
    {
      "block": 18,
      "line_no": 35,
      "nominal_composition": "35Ni–35Fe–20Cr–Cb",
      "product_form": "Plate",
      "spec_no": "SA–240",
      "type_grade": null,
      "alloy_desig_uns_no": "N08020",
      "class_condition_temper": null,
      "size_thickness_mm": null,
      "p_no": 45,
      "group_no": null,
      "min_tensile_strength_mpa": 550,
      "min_yield_strength_mpa": 240,
      "i": "NP",
      "limits_iii": "NP",
      "viii_1": 427,
      "xii": 343,
      "external_pressure_chart_no": "NFN–12 …",
      "notes": null,
      "values": {
        "40": 158,
        "65": 149,
        "100": 141,
        "125": 138,
        "150": 136,
        "200": 131,
        "250": 126,
        "300": 123,
        "325": 122,
        "350": 120,
        "375": 120,
        "400": 119,
        "425": 116,
        "450": 114,
        "475": null,
        "500": null,
        "525": null,
        "550": null,
        "575": null,
