Repository: danivelas0/asme-pcc

File: resources/bpvc_ii_d_metric_2025/table_u.json (part 25 of 61)
    "Size/Thickness, mm",
    "Min. Tensile Strength, MPa"
  ],
  "columns_values": [
        "475": 418,
        "500": 413,
        "525": 407,
        "550": null,
        "575": null,
        "600": null,
        "625": null,
        "650": null,
        "675": null,
        "700": null,
        "725": null,
        "750": null,
        "775": null,
        "800": null,
        "825": null,
        "850": null,
        "875": null,
        "900": null
      }
    },
    {
      "block": 22,
      "line_no": 44,
      "nominal_composition": "16Cr–12Ni–2Mo–N",
      "product_form": "Fittings",
      "spec_no": "SA–403",
      "type_grade": "316LN",
      "alloy_desig_uns_no": "S31653",
      "class_condition_temper": null,
      "size_thickness_mm": null,
      "min_tensile_strength_mpa": 515,
      "values": {
        "40": 517,
        "100": 516,
        "150": 487,
        "200": 464,
        "250": 448,
        "300": 438,
        "325": 435,
        "350": 432,
        "375": 430,
        "400": 428,
        "425": 426,
        "450": 422,
        "475": 418,
        "500": 413,
        "525": 407,
        "550": null,
        "575": null,
        "600": null,
        "625": null,
        "650": null,
        "675": null,
        "700": null,
        "725": null,
        "750": null,
        "775": null,
        "800": null,
        "825": null,
        "850": null,
        "875": null,
        "900": null
      }
    },
    {
      "block": 22,
      "line_no": 45,
      "nominal_composition": "16Cr–12Ni–2Mo–N",
      "product_form": "Bar",
      "spec_no": "SA–479",
      "type_grade": "316LN",
      "alloy_desig_uns_no": "S31653",
      "class_condition_temper": null,
      "size_thickness_mm": null,
      "min_tensile_strength_mpa": 515,
      "values": {
        "40": 517,
        "100": 516,
        "150": 487,
        "200": 464,
        "250": 448,
        "300": 438,
        "325": 435,
        "350": 432,
        "375": 430,
        "400": 428,
        "425": 426,
        "450": 422,
        "475": 418,
        "500": 413,
        "525": 407,
        "550": null,
        "575": null,
        "600": null,
        "625": null,
        "650": null,
        "675": null,
        "700": null,
        "725": null,
        "750": null,
        "775": null,
        "800": null,
        "825": null,
        "850": null,
        "875": null,
        "900": null
      }
    },
    {
      "block": 23,
      "line_no": 1,
      "nominal_composition": "16Cr–12Ni–2Mo–N",
      "product_form": "Wld. tube",
      "spec_no": "SA–688",
      "type_grade": "TP316LN",
      "alloy_desig_uns_no": "S31653",
      "class_condition_temper": null,
      "size_thickness_mm": null,
      "min_tensile_strength_mpa": 515,
      "values": {
        "40": 517,
        "100": 516,
        "150": 487,
        "200": 464,
        "250": 448,
        "300": 438,
        "325": 435,
        "350": 432,
        "375": 430,
        "400": 428,
        "425": 426,
        "450": 422,
        "475": 418,
        "500": 413,
        "525": 407,
        "550": null,
        "575": null,
        "600": null,
        "625": null,
        "650": null,
        "675": null,
        "700": null,
        "725": null,
        "750": null,
        "775": null,
        "800": null,
        "825": null,
        "850": null,
        "875": null,
        "900": null
      }
    },
    {
      "block": 23,
      "line_no": 2,
      "nominal_composition": "16Cr–12Ni–2Mo–N",
      "product_form": "Forgings",
      "spec_no": "SA–182",
      "type_grade": "F316N",
      "alloy_desig_uns_no": "S31651",
      "class_condition_temper": null,
      "size_thickness_mm": null,
      "min_tensile_strength_mpa": 550,
      "values": {
        "40": 552,
        "100": 550,
        "150": 530,
        "200": 518,
        "250": 513,
        "300": 512,
        "325": 512,
        "350": 512,
        "375": 512,
        "400": 512,
        "425": 510,
        "450": 506,
        "475": 501,
        "500": 494,
        "525": 484,
        "550": null,
        "575": null,
        "600": null,
        "625": null,
        "650": null,
        "675": null,
        "700": null,
        "725": null,
        "750": null,
        "775": null,
        "800": null,
        "825": null,
        "850": null,
        "875": null,
        "900": null
      }
    },
    {
      "block": 23,
      "line_no": 3,
      "nominal_composition": "16Cr–12Ni–2Mo–N",
      "product_form": "Smls. tube",
      "spec_no": "SA–213",
      "type_grade": "TP316N",
      "alloy_desig_uns_no": "S31651",
      "class_condition_temper": null,
      "size_thickness_mm": null,
      "min_tensile_strength_mpa": 550,
      "values": {
        "40": 552,
        "100": 550,
        "150": 530,
        "200": 518,
        "250": 513,
        "300": 512,
        "325": 512,
        "350": 512,
        "375": 512,
        "400": 512,
        "425": 510,
        "450": 506,
        "475": 501,
        "500": 494,
        "525": 484,
        "550": null,
        "575": null,
        "600": null,
        "625": null,
        "650": null,
        "675": null,
        "700": null,
        "725": null,
        "750": null,
        "775": null,
        "800": null,
        "825": null,
        "850": null,
        "875": null,
        "900": null
      }
    },
    {
      "block": 23,
      "line_no": 4,
      "nominal_composition": "16Cr–12Ni–2Mo–N",
      "product_form": "Plate",
      "spec_no": "SA–240",
      "type_grade": "316N",
      "alloy_desig_uns_no": "S31651",
      "class_condition_temper": null,
      "size_thickness_mm": null,
      "min_tensile_strength_mpa": 550,
      "values": {
        "40": 552,
        "100": 550,
        "150": 530,
        "200": 518,
        "250": 513,
        "300": 512,
        "325": 512,
        "350": 512,
        "375": 512,
        "400": 512,
        "425": 510,
        "450": 506,
        "475": 501,
        "500": 494,
        "525": 484,
        "550": null,
        "575": null,
        "600": null,
        "625": null,
        "650": null,
        "675": null,
        "700": null,
        "725": null,
        "750": null,
        "775": null,
        "800": null,
        "825": null,
        "850": null,
        "875": null,
        "900": null
      }
    },
    {
      "block": 23,
      "line_no": 5,
      "nominal_composition": "16Cr–12Ni–2Mo–N",
      "product_form": "Wld. tube",
      "spec_no": "SA–249",
      "type_grade": "TP316N",
      "alloy_desig_uns_no": "S31651",
      "class_condition_temper": null,
      "size_thickness_mm": null,
      "min_tensile_strength_mpa": 550,
      "values": {
        "40": 552,
        "100": 550,
        "150": 530,
        "200": 518,
        "250": 513,
        "300": 512,
        "325": 512,
        "350": 512,
        "375": 512,
        "400": 512,
        "425": 510,
        "450": 506,
        "475": 501,
        "500": 494,
        "525": 484,
        "550": null,
        "575": null,
        "600": null,
        "625": null,
        "650": null,
        "675": null,
        "700": null,
        "725": null,
        "750": null,
        "775": null,
        "800": null,
        "825": null,
        "850": null,
        "875": null,
        "900": null
      }
    },
    {
      "block": 23,
      "line_no": 6,
      "nominal_composition": "16Cr–12Ni–2Mo–N",
      "product_form": "Smls. & wld. pipe",
      "spec_no": "SA–312",
      "type_grade": "TP316N",
      "alloy_desig_uns_no": "S31651",
      "class_condition_temper": null,
      "size_thickness_mm": null,
      "min_tensile_strength_mpa": 550,
      "values": {
        "40": 552,
        "100": 550,
        "150": 530,
        "200": 518,
        "250": 513,
        "300": 512,
        "325": 512,
        "350": 512,
        "375": 512,
        "400": 512,
        "425": 510,
        "450": 506,
        "475": 501,
        "500": 494,
        "525": 484,
        "550": null,
        "575": null,
        "600": null,
        "625": null,
        "650": null,
        "675": null,
        "700": null,
        "725": null,
        "750": null,
        "775": null,
        "800": null,
        "825": null,
        "850": null,
        "875": null,
        "900": null
      }
    },
    {
      "block": 23,
      "line_no": 7,
      "nominal_composition": "16Cr–12Ni–2Mo–N",
      "product_form": "Wld. pipe",
      "spec_no": "SA–358",
      "type_grade": "316N",
      "alloy_desig_uns_no": "S31651",
      "class_condition_temper": 1,
      "size_thickness_mm": null,
      "min_tensile_strength_mpa": 550,
      "values": {
        "40": 552,
        "100": 550,
        "150": 530,
        "200": 518,
        "250": 513,
        "300": 512,
        "325": 512,
        "350": 512,
        "375": 512,
        "400": 512,
        "425": 510,
        "450": 506,
        "475": 501,
        "500": 494,
        "525": 484,
        "550": null,
        "575": null,
        "600": null,
        "625": null,
        "650": null,
        "675": null,
        "700": null,
        "725": null,
        "750": null,
        "775": null,
        "800": null,
        "825": null,
        "850": null,
        "875": null,
        "900": null
      }
    },
    {
      "block": 23,
      "line_no": 8,
      "nominal_composition": "16Cr–12Ni–2Mo–N",
      "product_form": "Wld. pipe",
      "spec_no": "SA–358",
      "type_grade": "316N",
      "alloy_desig_uns_no": "S31651",
      "class_condition_temper": 3,
      "size_thickness_mm": null,
      "min_tensile_strength_mpa": 550,
      "values": {
        "40": 552,
        "100": 550,
        "150": 530,
        "200": 518,
        "250": 513,
        "300": 512,
        "325": 512,
        "350": 512,
        "375": 512,
        "400": 512,
        "425": 510,
        "450": 506,
        "475": 501,
        "500": 494,
        "525": 484,
        "550": null,
        "575": null,
        "600": null,
        "625": null,
        "650": null,
        "675": null,
        "700": null,
        "725": null,
        "750": null,
        "775": null,
        "800": null,
        "825": null,
        "850": null,
        "875": null,
        "900": null
      }
    },
    {
      "block": 23,
      "line_no": 9,
      "nominal_composition": "16Cr–12Ni–2Mo–N",
      "product_form": "Wld. pipe",
      "spec_no": "SA–358",
      "type_grade": "316N",
      "alloy_desig_uns_no": "S31651",
      "class_condition_temper": 4,
      "size_thickness_mm": null,
      "min_tensile_strength_mpa": 550,
      "values": {
        "40": 552,
        "100": 550,
        "150": 530,
        "200": 518,
        "250": 513,
        "300": 512,
        "325": 512,
        "350": 512,
        "375": 512,
        "400": 512,
        "425": 510,
        "450": 506,
        "475": 501,
        "500": 494,
        "525": 484,
        "550": null,
        "575": null,
        "600": null,
        "625": null,
        "650": null,
        "675": null,
        "700": null,
        "725": null,
        "750": null,
        "775": null,
        "800": null,
        "825": null,
        "850": null,
        "875": null,
        "900": null
      }
    },
    {
      "block": 23,
      "line_no": 10,
      "nominal_composition": "16Cr–12Ni–2Mo–N",
      "product_form": "Smls. pipe",
      "spec_no": "SA–376",
      "type_grade": "TP316N",
      "alloy_desig_uns_no": "S31651",
      "class_condition_temper": null,
      "size_thickness_mm": null,
      "min_tensile_strength_mpa": 550,
      "values": {
        "40": 552,
        "100": 550,
        "150": 530,
        "200": 518,
        "250": 513,
        "300": 512,
        "325": 512,
        "350": 512,
        "375": 512,
        "400": 512,
        "425": 510,
        "450": 506,
        "475": 501,
        "500": 494,
        "525": 484,
        "550": null,
        "575": null,
        "600": null,
        "625": null,
        "650": null,
        "675": null,
        "700": null,
        "725": null,
        "750": null,
        "775": null,
        "800": null,
        "825": null,
        "850": null,
        "875": null,
        "900": null
      }
    },
    {
      "block": 23,
      "line_no": 11,
      "nominal_composition": "16Cr–12Ni–2Mo–N",
      "product_form": "Smls. & wld. ftgs.",
      "spec_no": "SA–403",
      "type_grade": "316N",
      "alloy_desig_uns_no": "S31651",
      "class_condition_temper": null,
      "size_thickness_mm": null,
      "min_tensile_strength_mpa": 550,
      "values": {
        "40": 552,
        "100": 550,
        "150": 530,
        "200": 518,
        "250": 513,
        "300": 512,
        "325": 512,
        "350": 512,
        "375": 512,
        "400": 512,
        "425": 510,
        "450": 506,
        "475": 501,
        "500": 494,
        "525": 484,
        "550": null,
        "575": null,
        "600": null,
        "625": null,
        "650": null,
        "675": null,
        "700": null,
        "725": null,
        "750": null,
        "775": null,
        "800": null,
        "825": null,
        "850": null,
        "875": null,
        "900": null
      }
    },
    {
      "block": 23,
      "line_no": 12,
      "nominal_composition": "16Cr–12Ni–2Mo–N",
      "product_form": "Bar",
      "spec_no": "SA–479",
      "type_grade": "316N",
      "alloy_desig_uns_no": "S31651",
      "class_condition_temper": null,
      "size_thickness_mm": null,
      "min_tensile_strength_mpa": 550,
      "values": {
        "40": 552,
        "100": 550,
        "150": 530,
        "200": 518,
        "250": 513,
        "300": 512,
        "325": 512,
        "350": 512,
        "375": 512,
        "400": 512,
        "425": 510,
        "450": 506,
        "475": 501,
        "500": 494,
        "525": 484,
        "550": null,
        "575": null,
        "600": null,
        "625": null,
        "650": null,
        "675": null,
        "700": null,
        "725": null,
        "750": null,
        "775": null,
        "800": null,
        "825": null,
        "850": null,
        "875": null,
        "900": null
      }
    },
    {
      "block": 23,
      "line_no": 13,
      "nominal_composition": "16Cr–12Ni–2Mo–N",
      "product_form": "Wld. tube",
      "spec_no": "SA–688",
      "type_grade": "TP316N",
      "alloy_desig_uns_no": "S31651",
      "class_condition_temper": null,
      "size_thickness_mm": null,
      "min_tensile_strength_mpa": 550,
      "values": {
        "40": 552,
        "100": 550,
        "150": 530,
        "200": 518,
        "250": 513,
        "300": 512,
        "325": 512,
        "350": 512,
        "375": 512,
        "400": 512,
        "425": 510,
        "450": 506,
        "475": 501,
        "500": 494,
        "525": 484,
        "550": null,
        "575": null,
        "600": null,
        "625": null,
        "650": null,
        "675": null,
        "700": null,
        "725": null,
        "750": null,
        "775": null,
        "800": null,
        "825": null,
        "850": null,
        "875": null,
        "900": null
      }
    },
    {
      "block": 23,
      "line_no": 14,
      "nominal_composition": "16Cr–12Ni–2Mo–N",
      "product_form": "Wld. pipe",
      "spec_no": "SA–813",
      "type_grade": "TP316N",
      "alloy_desig_uns_no": "S31651",
      "class_condition_temper": null,
      "size_thickness_mm": null,
      "min_tensile_strength_mpa": 550,
      "values": {
        "40": 552,
        "100": 550,
        "150": 530,
        "200": 518,
        "250": 513,
        "300": 512,
        "325": 512,
        "350": 512,
        "375": 512,
        "400": 512,
        "425": 510,
        "450": 506,
        "475": 501,
        "500": 494,
        "525": 484,
        "550": null,
        "575": null,
        "600": null,
        "625": null,
        "650": null,
        "675": null,
        "700": null,
        "725": null,
        "750": null,
        "775": null,
        "800": null,
        "825": null,
        "850": null,
        "875": null,
        "900": null
      }
    },
    {
      "block": 23,
      "line_no": 15,
      "nominal_composition": "16Cr–12Ni–2Mo–N",
      "product_form": "Wld. pipe",
      "spec_no": "SA–814",
      "type_grade": "TP316N",
      "alloy_desig_uns_no": "S31651",
      "class_condition_temper": null,
      "size_thickness_mm": null,
      "min_tensile_strength_mpa": 550,
      "values": {
        "40": 552,
        "100": 550,
        "150": 530,
        "200": 518,
        "250": 513,
        "300": 512,
        "325": 512,
        "350": 512,
        "375": 512,
        "400": 512,
        "425": 510,
        "450": 506,
        "475": 501,
        "500": 494,
        "525": 484,
        "550": null,
        "575": null,
        "600": null,
        "625": null,
        "650": null,
        "675": null,
        "700": null,
        "725": null,
        "750": null,
        "775": null,
        "800": null,
        "825": null,
        "850": null,
        "875": null,
        "900": null
      }
    },
    {
      "block": 23,
      "line_no": 16,
      "nominal_composition": "16Cr–12Ni–2Mo–N",
      "product_form": "Forgings",
      "spec_no": "SA–965",
      "type_grade": "F316N",
      "alloy_desig_uns_no": "S31651",
      "class_condition_temper": null,
      "size_thickness_mm": null,
      "min_tensile_strength_mpa": 550,
      "values": {
        "40": 552,
        "100": 550,
        "150": 530,
        "200": 518,
        "250": 513,
        "300": 512,
        "325": 512,
        "350": 512,
        "375": 512,
        "400": 512,
        "425": 510,
        "450": 506,
        "475": 501,
        "500": 494,
        "525": 484,
        "550": null,
        "575": null,
        "600": null,
        "625": null,
        "650": null,
        "675": null,
        "700": null,
        "725": null,
        "750": null,
        "775": null,
        "800": null,
        "825": null,
        "850": null,
        "875": null,
        "900": null
      }
    },
    {
      "block": 23,
      "line_no": 17,
      "nominal_composition": "16Cr–12Ni–2Mo–N",
      "product_form": "Plate",
      "spec_no": "SA/EN 10028–7",
      "type_grade": "X2CrNiMoN17–11–2",
      "alloy_desig_uns_no": null,
      "class_condition_temper": null,
      "size_thickness_mm": "≤75",
      "min_tensile_strength_mpa": 580,
      "values": {
        "40": 580,
        "100": 573,
        "150": 547,
        "200": 522,
        "250": 503,
        "300": 491,
        "325": 487,
        "350": 485,
        "375": 483,
        "400": 480,
        "425": 477,
        "450": 474,
        "475": 469,
        "500": 463,
        "525": 456,
        "550": null,
        "575": null,
        "600": null,
        "625": null,
        "650": null,
        "675": null,
        "700": null,
        "725": null,
        "750": null,
        "775": null,
        "800": null,
        "825": null,
        "850": null,
        "875": null,
        "900": null
      }
    },
    {
      "block": 23,
      "line_no": 18,
      "nominal_composition": "16Cr–12Ni–2Mo–N",
      "product_form": "Plate",
      "spec_no": "SA/EN 10028–7",
      "type_grade": "X2CrNiMoN17–13–3",
      "alloy_desig_uns_no": null,
      "class_condition_temper": null,
      "size_thickness_mm": "≤75",
      "min_tensile_strength_mpa": 580,
      "values": {
        "40": 580,
        "100": 573,
        "150": 547,
        "200": 522,
        "250": 503,
        "300": 491,
        "325": 487,
        "350": 485,
        "375": 483,
        "400": 480,
        "425": 477,
        "450": 474,
        "475": 469,
        "500": 463,
        "525": 456,
        "550": null,
        "575": null,
        "600": null,
        "625": null,
        "650": null,
        "675": null,
        "700": null,
        "725": null,
        "750": null,
        "775": null,
        "800": null,
        "825": null,
        "850": null,
        "875": null,
        "900": null
      }
    },
    {
      "block": 23,
      "line_no": 19,
      "nominal_composition": "16Cr–12Ni–2Mo–Ti",
      "product_form": "Smls. tube",
      "spec_no": "SA–213",
      "type_grade": "TP316Ti",
      "alloy_desig_uns_no": "S31635",
      "class_condition_temper": null,
      "size_thickness_mm": null,
      "min_tensile_strength_mpa": 515,
      "values": {
        "40": 517,
        "100": 475,
        "150": 439,
        "200": 417,
        "250": 406,
        "300": 403,
        "325": 403,
        "350": 403,
        "375": 403,
        "400": 403,
        "425": 403,
        "450": 403,
        "475": 403,
        "500": 399,
        "525": 394,
        "550": 387,
        "575": 377,
        "600": 366,
        "625": 352,
        "650": 337,
        "675": 319,
        "700": 299,
        "725": 278,
        "750": 255,
        "775": 231,
        "800": 207,
        "825": 183,
        "850": null,
        "875": null,
        "900": null
      }
    },
    {
      "block": 23,
      "line_no": 20,
      "nominal_composition": "16Cr–12Ni–2Mo–Ti",
      "product_form": "Plate",
      "spec_no": "SA–240",
      "type_grade": "316Ti",
      "alloy_desig_uns_no": "S31635",
      "class_condition_temper": null,
      "size_thickness_mm": null,
      "min_tensile_strength_mpa": 515,
      "values": {
        "40": 517,
        "100": 475,
        "150": 439,
        "200": 417,
        "250": 406,
        "300": 403,
        "325": 403,
        "350": 403,
        "375": 403,
        "400": 403,
        "425": 403,
        "450": 403,
        "475": 403,
        "500": 399,
        "525": 394,
        "550": 387,
        "575": 377,
        "600": 366,
        "625": 352,
        "650": 337,
        "675": 319,
        "700": 299,
        "725": 278,
        "750": 255,
        "775": 231,
        "800": 207,
        "825": 183,
        "850": null,
        "875": null,
        "900": null
      }
    },
    {
      "block": 23,
      "line_no": 21,
      "nominal_composition": "16Cr–12Ni–2Mo–Ti",
      "product_form": "Smls. & wld. pipe",
      "spec_no": "SA–312",
      "type_grade": "TP316Ti",
      "alloy_desig_uns_no": "S31635",
      "class_condition_temper": null,
      "size_thickness_mm": null,
      "min_tensile_strength_mpa": 515,
      "values": {
        "40": 517,
        "100": 475,
        "150": 439,
        "200": 417,
        "250": 406,
        "300": 403,
        "325": 403,
        "350": 403,
        "375": 403,
        "400": 403,
        "425": 403,
        "450": 403,
        "475": 403,
        "500": 399,
        "525": 394,
        "550": 387,
        "575": 377,
        "600": 366,
        "625": 352,
        "650": 337,
        "675": 319,
        "700": 299,
        "725": 278,
        "750": 255,
        "775": 231,
        "800": 207,
        "825": 183,
        "850": null,
        "875": null,
        "900": null
      }
    },
    {
      "block": 23,
      "line_no": 22,
      "nominal_composition": null,
      "product_form": "Plate",
      "spec_no": "SA/EN 10088–2",
      "type_grade": "X6CrNiMoTi17–12–2",
      "alloy_desig_uns_no": null,
      "class_condition_temper": null,
      "size_thickness_mm": "t ≤8",
      "min_tensile_strength_mpa": 540,
      "values": {
        "40": 541,
        "100": 514,
        "150": 475,
        "200": 450,
        "250": 436,
        "300": 427,
        "325": 425,
        "350": 425,
        "375": 424,
        "400": 424,
        "425": 424,
        "450": 424,
        "475": 423,
        "500": 421,
        "525": 418,
        "550": null,
        "575": null,
        "600": null,
        "625": null,
        "650": null,
        "675": null,
        "700": null,
        "725": null,
        "750": null,
        "775": null,
        "800": null,
        "825": null,
        "850": null,
        "875": null,
        "900": null
      }
    },
    {
      "block": 23,
      "line_no": 23,
      "nominal_composition": "17Cr–4Ni–6Mn",
      "product_form": "Plate",
      "spec_no": "SA–240",
      "type_grade": "201–1",
      "alloy_desig_uns_no": "S20100",
      "class_condition_temper": null,
      "size_thickness_mm": null,
      "min_tensile_strength_mpa": 515,
      "values": {
        "40": 515,
        "100": 444,
        "150": 414,
        "200": 402,
        "250": null,
        "300": null,
        "325": null,
        "350": null,
        "375": null,
        "400": null,
        "425": null,
        "450": null,
        "475": null,
        "500": null,
        "525": null,
        "550": null,
        "575": null,
        "600": null,
        "625": null,
        "650": null,
        "675": null,
        "700": null,
        "725": null,
        "750": null,
        "775": null,
        "800": null,
        "825": null,
        "850": null,
        "875": null,
        "900": null
      }
    },
    {
      "block": 23,
      "line_no": 24,
      "nominal_composition": "17Cr–4Ni–6Mn",
      "product_form": "Plate",
      "spec_no": "SA–666",
      "type_grade": "201–1",
      "alloy_desig_uns_no": "S20100",
      "class_condition_temper": null,
      "size_thickness_mm": null,
      "min_tensile_strength_mpa": 515,
      "values": {
        "40": 515,
        "100": 444,
        "150": 414,
        "200": 402,
        "250": null,
        "300": null,
        "325": null,
        "350": null,
        "375": null,
        "400": null,
        "425": null,
        "450": null,
        "475": null,
        "500": null,
        "525": null,
        "550": null,
        "575": null,
        "600": null,
        "625": null,
        "650": null,
        "675": null,
        "700": null,
        "725": null,
        "750": null,
        "775": null,
        "800": null,
        "825": null,
        "850": null,
        "875": null,
        "900": null
      }
    },
    {
      "block": 23,
      "line_no": 25,
      "nominal_composition": "17Cr–4Ni–6Mn",
      "product_form": "Plate",
      "spec_no": "SA–240",
      "type_grade": "201–2",
      "alloy_desig_uns_no": "S20100",
      "class_condition_temper": null,
      "size_thickness_mm": null,
      "min_tensile_strength_mpa": 655,
      "values": {
        "40": 655,
        "100": 565,
        "150": 526,
        "200": 511,
        "250": null,
        "300": null,
        "325": null,
        "350": null,
        "375": null,
        "400": null,
        "425": null,
        "450": null,
        "475": null,
        "500": null,
        "525": null,
        "550": null,
        "575": null,
        "600": null,
        "625": null,
        "650": null,
        "675": null,
        "700": null,
        "725": null,
        "750": null,
        "775": null,
        "800": null,
        "825": null,
        "850": null,
        "875": null,
        "900": null
      }
    },
    {
      "block": 23,
      "line_no": 26,
      "nominal_composition": "17Cr–4Ni–6Mn",
      "product_form": "Plate",
      "spec_no": "SA–666",
      "type_grade": "201–2",
      "alloy_desig_uns_no": "S20100",
      "class_condition_temper": null,
      "size_thickness_mm": null,
      "min_tensile_strength_mpa": 655,
      "values": {
        "40": 655,
        "100": 565,
        "150": 526,
        "200": 511,
        "250": null,
        "300": null,
        "325": null,
        "350": null,
        "375": null,
        "400": null,
        "425": null,
        "450": null,
        "475": null,
        "500": null,
        "525": null,
        "550": null,
        "575": null,
        "600": null,
        "625": null,
        "650": null,
        "675": null,
        "700": null,
        "725": null,
        "750": null,
        "775": null,
        "800": null,
        "825": null,
        "850": null,
        "875": null,
        "900": null
      }
    },
    {
      "block": 23,
      "line_no": 27,
      "nominal_composition": null,
      "product_form": "Plate, sheet, strip",
      "spec_no": "SA–240",
      "type_grade": 301,
      "alloy_desig_uns_no": "S30100",
      "class_condition_temper": null,
      "size_thickness_mm": null,
      "min_tensile_strength_mpa": 515,
      "values": {
        "40": 517,
        "100": 414,
        "150": 379,
        "200": 372,
        "250": 372,
        "300": 372,
        "325": 372,
        "350": 372,
        "375": 369,
        "400": 362,
        "425": 353,
        "450": 345,
        "475": 340,
        "500": 340,
        "525": null,
        "550": null,
        "575": null,
        "600": null,
        "625": null,
        "650": null,
        "675": null,
        "700": null,
        "725": null,
        "750": null,
        "775": null,
        "800": null,
        "825": null,
        "850": null,
        "875": null,
        "900": null
      }
    },
    {
      "block": 23,
      "line_no": 28,
      "nominal_composition": "17.5Cr–17.5Ni–5.3Si",
      "product_form": "Plate",
      "spec_no": "SA–240",
      "type_grade": null,
      "alloy_desig_uns_no": "S30601",
      "class_condition_temper": null,
      "size_thickness_mm": null,
      "min_tensile_strength_mpa": 540,
      "values": {
        "40": 538,
        "100": 537,
        "150": 510,
        "200": 485,
        "250": 460,
        "300": 435,
        "325": null,
        "350": null,
        "375": null,
        "400": null,
        "425": null,
        "450": null,
        "475": null,
        "500": null,
        "525": null,
        "550": null,
        "575": null,
        "600": null,
        "625": null,
        "650": null,
        "675": null,
        "700": null,
        "725": null,
        "750": null,
        "775": null,
        "800": null,
        "825": null,
        "850": null,
        "875": null,
        "900": null
      }
    },
    {
      "block": 23,
      "line_no": 29,
      "nominal_composition": "18Cr–3Ni–12Mn",
      "product_form": "Plate",
      "spec_no": "SA–240",
      "type_grade": "XM–29",
      "alloy_desig_uns_no": "S24000",
      "class_condition_temper": null,
      "size_thickness_mm": null,
      "min_tensile_strength_mpa": 690,
      "values": {
        "40": 689,
        "100": 669,
        "150": 627,
        "200": 603,
        "250": 589,
        "300": 578,
        "325": 571,
        "350": 563,
        "375": 553,
        "400": 541,
        "425": 527,
        "450": 512,
        "475": 496,
        "500": 483,
        "525": 474,
        "550": null,
        "575": null,
        "600": null,
        "625": null,
        "650": null,
        "675": null,
        "700": null,
        "725": null,
        "750": null,
        "775": null,
        "800": null,
        "825": null,
        "850": null,
        "875": null,
        "900": null
      }
    },
    {
      "block": 23,
      "line_no": 30,
      "nominal_composition": "18Cr–3Ni–12Mn",
      "product_form": "Wld. tube",
      "spec_no": "SA–249",
      "type_grade": "XM–29",
      "alloy_desig_uns_no": "S24000",
      "class_condition_temper": null,
      "size_thickness_mm": null,
      "min_tensile_strength_mpa": 690,
      "values": {
        "40": 689,
        "100": 669,
        "150": 627,
        "200": 603,
        "250": 589,
        "300": 578,
        "325": 571,
        "350": 563,
        "375": 553,
        "400": 541,
        "425": 527,
        "450": 512,
        "475": 496,
        "500": 483,
        "525": 474,
        "550": null,
        "575": null,
        "600": null,
        "625": null,
        "650": null,
        "675": null,
        "700": null,
        "725": null,
        "750": null,
        "775": null,
        "800": null,
        "825": null,
        "850": null,
        "875": null,
        "900": null
      }
    },
    {
      "block": 23,
      "line_no": 31,
      "nominal_composition": "18Cr–3Ni–12Mn",
      "product_form": "Wld. pipe",
      "spec_no": "SA–312",
      "type_grade": "XM–29",
      "alloy_desig_uns_no": "S24000",
      "class_condition_temper": null,
      "size_thickness_mm": null,
      "min_tensile_strength_mpa": 690,
      "values": {
        "40": 689,
        "100": 669,
        "150": 627,
        "200": 603,
        "250": 589,
        "300": 578,
        "325": 571,
        "350": 563,
        "375": 553,
        "400": 541,
        "425": 527,
        "450": 512,
        "475": 496,
        "500": 483,
        "525": 474,
        "550": null,
        "575": null,
        "600": null,
        "625": null,
        "650": null,
        "675": null,
        "700": null,
        "725": null,
        "750": null,
        "775": null,
        "800": null,
        "825": null,
        "850": null,
        "875": null,
        "900": null
      }
    },
    {
      "block": 23,
      "line_no": 32,
      "nominal_composition": "18Cr–3Ni–12Mn",
      "product_form": "Bar",
      "spec_no": "SA–479",
      "type_grade": "XM–29",
      "alloy_desig_uns_no": "S24000",
      "class_condition_temper": null,
      "size_thickness_mm": null,
      "min_tensile_strength_mpa": 690,
      "values": {
        "40": 689,
        "100": 669,
        "150": 627,
        "200": 603,
        "250": 589,
        "300": 578,
        "325": 571,
        "350": 563,
        "375": 553,
        "400": 541,
        "425": 527,
        "450": 512,
        "475": 496,
        "500": 483,
        "525": 474,
        "550": null,
        "575": null,
        "600": null,
        "625": null,
        "650": null,
        "675": null,
        "700": null,
        "725": null,
        "750": null,
        "775": null,
        "800": null,
        "825": null,
        "850": null,
        "875": null,
        "900": null
      }
    },
    {
      "block": 23,
      "line_no": 33,
      "nominal_composition": "18Cr–3Ni–12Mn",
      "product_form": "Wld. tube",
      "spec_no": "SA–688",
      "type_grade": "TPXM–29",
      "alloy_desig_uns_no": "S24000",
      "class_condition_temper": null,
      "size_thickness_mm": null,
      "min_tensile_strength_mpa": 690,
      "values": {
        "40": 689,
        "100": 669,
        "150": 627,
        "200": 603,
        "250": 589,
        "300": 578,
        "325": 571,
        "350": 563,
        "375": 553,
        "400": 541,
        "425": 527,
        "450": 512,
        "475": 496,
        "500": 483,
        "525": 474,
        "550": null,
        "575": null,
        "600": null,
        "625": null,
        "650": null,
        "675": null,
        "700": null,
        "725": null,
        "750": null,
        "775": null,
        "800": null,
        "825": null,
        "850": null,
        "875": null,
        "900": null
      }
    },
    {
      "block": 23,
      "line_no": 34,
      "nominal_composition": "18Cr–5Ni–3Mo",
      "product_form": "Smls. & wld. tube",
      "spec_no": "SA–789",
      "type_grade": null,
      "alloy_desig_uns_no": "S31500",
      "class_condition_temper": null,
      "size_thickness_mm": null,
      "min_tensile_strength_mpa": 635,
      "values": {
        "40": 634,
        "100": 609,
        "150": 589,
        "200": 585,
        "250": 585,
        "300": 585,
        "325": 585,
        "350": 585,
        "375": 585,
        "400": 585,
        "425": null,
        "450": null,
        "475": null,
        "500": null,
        "525": null,
        "550": null,
        "575": null,
        "600": null,
        "625": null,
        "650": null,
        "675": null,
        "700": null,
        "725": null,
        "750": null,
        "775": null,
        "800": null,
        "825": null,
        "850": null,
        "875": null,
        "900": null
      }
    },
    {
      "block": 23,
      "line_no": 35,
      "nominal_composition": "18Cr–5Ni–3Mo",
      "product_form": "Smls. & wld. pipe",
      "spec_no": "SA–790",
      "type_grade": null,
      "alloy_desig_uns_no": "S31500",
      "class_condition_temper": null,
      "size_thickness_mm": null,
      "min_tensile_strength_mpa": 635,
      "values": {
        "40": 634,
        "100": 609,
        "150": 589,
        "200": 585,
        "250": 585,
        "300": 585,
        "325": 585,
        "350": 585,
        "375": 585,
        "400": 585,
        "425": null,
        "450": null,
        "475": null,
        "500": null,
        "525": null,
        "550": null,
        "575": null,
        "600": null,
        "625": null,
        "650": null,
        "675": null,
        "700": null,
        "725": null,
        "750": null,
        "775": null,
        "800": null,
        "825": null,
        "850": null,
        "875": null,
        "900": null
      }
    },
    {
      "block": 23,
      "line_no": 36,
      "nominal_composition": null,
      "product_form": "Forgings",
      "spec_no": "SA–182",
      "type_grade": "F304L",
      "alloy_desig_uns_no": "S30403",
      "class_condition_temper": null,
      "size_thickness_mm": ">130",
      "min_tensile_strength_mpa": 450,
      "values": {
        "40": 448,
        "100": 419,
        "150": 392,
        "200": 377,
        "250": 369,
        "300": 366,
        "325": 364,
        "350": 362,
        "375": 361,
        "400": 358,
        "425": 355,
        "450": 350,
        "475": 345,
        "500": 338,
        "525": 330,
        "550": 326,
        "575": 320,
        "600": 315,
        "625": 308,
        "650": 302,
        "675": null,
        "700": null,
        "725": null,
        "750": null,
        "775": null,
        "800": null,
        "825": null,
        "850": null,
        "875": null,
        "900": null
      }
    },
    {
      "block": 23,
      "line_no": 37,
      "nominal_composition": null,
      "product_form": "Forgings",
      "spec_no": "SA–965",
      "type_grade": "F304L",
      "alloy_desig_uns_no": "S30403",
      "class_condition_temper": null,
      "size_thickness_mm": null,
      "min_tensile_strength_mpa": 450,
      "values": {
        "40": 448,
        "100": 419,
        "150": 392,
        "200": 377,
        "250": 369,
        "300": 366,
        "325": 364,
        "350": 362,
        "375": 361,
        "400": 358,
        "425": 355,
        "450": 350,
        "475": 345,
        "500": 338,
        "525": 330,
        "550": 326,
        "575": 320,
        "600": 315,
        "625": 308,
        "650": 302,
        "675": null,
        "700": null,
        "725": null,
        "750": null,
        "775": null,
        "800": null,
        "825": null,
        "850": null,
        "875": null,
        "900": null
      }
    },
    {
      "block": 23,
      "line_no": 38,
      "nominal_composition": null,
      "product_form": "Bar",
      "spec_no": "SA/JIS G4303",
      "type_grade": "SUS304L",
      "alloy_desig_uns_no": null,
      "class_condition_temper": null,
      "size_thickness_mm": null,
      "min_tensile_strength_mpa": 480,
      "values": {
        "40": 483,
        "100": 452,
        "150": 421,
        "200": 406,
        "250": 398,
        "300": 393,
        "325": 392,
        "350": 391,
        "375": 389,
        "400": 386,
        "425": 382,
        "450": 377,
        "475": 372,
        "500": 364,
        "525": 355,
        "550": null,
        "575": null,
        "600": null,
        "625": null,
        "650": null,
        "675": null,
        "700": null,
        "725": null,
        "750": null,
        "775": null,
        "800": null,
        "825": null,
        "850": null,
        "875": null,
        "900": null
      }
    },
    {
      "block": 23,
      "line_no": 39,
      "nominal_composition": null,
      "product_form": "Forgings",
      "spec_no": "SA–182",
      "type_grade": "F304L",
      "alloy_desig_uns_no": "S30403",
      "class_condition_temper": null,
      "size_thickness_mm": "≤130",
      "min_tensile_strength_mpa": 485,
      "values": {
        "40": 483,
        "100": 452,
        "150": 421,
        "200": 406,
        "250": 398,
        "300": 393,
        "325": 392,
        "350": 391,
