Repository: danivelas0/asme-pcc

File: resources/bpvc_ii_d_metric_2025/table_y_1.json (part 25 of 71)
    "Min. Yield Strength, MPa",
    "Notes"
  ],
  "columns_values": [
      "spec_no": "SA–965",
      "type_grade": "F20",
      "alloy_desig_uns_no": "N08020 …",
      "class_condition_temper": null,
      "size_thickness_mm": null,
      "min_tensile_strength_mpa": 550,
      "min_yield_strength_mpa": 240,
      "notes": null,
      "values": {
        "40": 241,
        "65": 221,
        "100": 212,
        "125": 208,
        "150": 204,
        "175": 200,
        "200": 196,
        "225": 193,
        "250": 189,
        "275": 186,
        "300": 184,
        "325": 182,
        "350": 180,
        "375": 179,
        "400": 178,
        "425": 174,
        "450": 170,
        "475": null,
        "500": null,
        "525": null,
        "550": null,
        "575": null,
        "600": null,
        "625": null,
        "650": null,
        "675": null,
        "700": null,
        "725": null,
        "750": null,
        "775": null,
        "800": null,
        "825": null,
        "850": null,
        "875": null,
        "900": null
      }
    },
    {
      "block": 19,
      "line_no": 40,
      "nominal_composition": "35Ni–35Fe–20Cr–Cb",
      "product_form": "Plate",
      "spec_no": "SA–240",
      "type_grade": null,
      "alloy_desig_uns_no": "N08020 …",
      "class_condition_temper": null,
      "size_thickness_mm": null,
      "min_tensile_strength_mpa": 550,
      "min_yield_strength_mpa": 240,
      "notes": null,
      "values": {
        "40": 241,
        "65": 221,
        "100": 212,
        "125": 208,
        "150": 204,
        "175": 200,
        "200": 196,
        "225": 193,
        "250": 189,
        "275": 186,
        "300": 184,
        "325": 182,
        "350": 180,
        "375": 179,
        "400": 178,
        "425": 174,
        "450": 170,
        "475": null,
        "500": null,
        "525": null,
        "550": null,
        "575": null,
        "600": null,
        "625": null,
        "650": null,
        "675": null,
        "700": null,
        "725": null,
        "750": null,
        "775": null,
        "800": null,
        "825": null,
        "850": null,
        "875": null,
        "900": null
      }
    },
    {
      "block": 19,
      "line_no": 41,
      "nominal_composition": "35Ni–35Fe–20Cr–Cb",
      "product_form": "Bar",
      "spec_no": "SA–276",
      "type_grade": "Alloy 20",
      "alloy_desig_uns_no": "N08020 …",
      "class_condition_temper": null,
      "size_thickness_mm": null,
      "min_tensile_strength_mpa": 550,
      "min_yield_strength_mpa": 240,
      "notes": null,
      "values": {
        "40": 241,
        "65": 221,
        "100": 212,
        "125": 208,
        "150": 204,
        "175": 200,
        "200": 196,
        "225": 193,
        "250": 189,
        "275": 186,
        "300": 184,
        "325": 182,
        "350": 180,
        "375": 179,
        "400": 178,
        "425": 174,
        "450": 170,
        "475": null,
        "500": null,
        "525": null,
        "550": null,
        "575": null,
        "600": null,
        "625": null,
        "650": null,
        "675": null,
        "700": null,
        "725": null,
        "750": null,
        "775": null,
        "800": null,
        "825": null,
        "850": null,
        "875": null,
        "900": null
      }
    },
    {
      "block": 19,
      "line_no": 42,
      "nominal_composition": "35Ni–35Fe–20Cr–Cb",
      "product_form": "Bar",
      "spec_no": "SA–479",
      "type_grade": "Alloy 20",
      "alloy_desig_uns_no": "N08020 …",
      "class_condition_temper": null,
      "size_thickness_mm": null,
      "min_tensile_strength_mpa": 550,
      "min_yield_strength_mpa": 240,
      "notes": null,
      "values": {
        "40": 241,
        "65": 221,
        "100": 212,
        "125": 208,
        "150": 204,
        "175": 200,
        "200": 196,
        "225": 193,
        "250": 189,
        "275": 186,
        "300": 184,
        "325": 182,
        "350": 180,
        "375": 179,
        "400": 178,
        "425": 174,
        "450": 170,
        "475": null,
        "500": null,
        "525": null,
        "550": null,
        "575": null,
        "600": null,
        "625": null,
        "650": null,
        "675": null,
        "700": null,
        "725": null,
        "750": null,
        "775": null,
        "800": null,
        "825": null,
        "850": null,
        "875": null,
        "900": null
      }
    },
    {
      "block": 19,
      "line_no": 43,
      "nominal_composition": "35Ni–35Fe–20Cr–Cb",
      "product_form": "Smls. pipe",
      "spec_no": "SA–312",
      "type_grade": "Alloy 20",
      "alloy_desig_uns_no": "N08020 …",
      "class_condition_temper": null,
      "size_thickness_mm": null,
      "min_tensile_strength_mpa": 550,
      "min_yield_strength_mpa": 240,
      "notes": null,
      "values": {
        "40": 241,
        "65": 221,
        "100": 212,
        "125": 208,
        "150": 204,
        "175": 200,
        "200": 196,
        "225": 193,
        "250": 189,
        "275": 186,
        "300": 184,
        "325": 182,
        "350": 180,
        "375": 179,
        "400": 178,
        "425": 174,
        "450": 170,
        "475": null,
        "500": null,
        "525": null,
        "550": null,
        "575": null,
        "600": null,
        "625": null,
        "650": null,
        "675": null,
        "700": null,
        "725": null,
        "750": null,
        "775": null,
        "800": null,
        "825": null,
        "850": null,
        "875": null,
        "900": null
      }
    },
    {
      "block": 19,
      "line_no": 44,
      "nominal_composition": "35Ni–35Fe–20Cr–Cb",
      "product_form": "Wld. pipe",
      "spec_no": "SA–312",
      "type_grade": "Alloy 20",
      "alloy_desig_uns_no": "N08020 …",
      "class_condition_temper": null,
      "size_thickness_mm": null,
      "min_tensile_strength_mpa": 550,
      "min_yield_strength_mpa": 240,
      "notes": null,
      "values": {
        "40": 241,
        "65": 221,
        "100": 212,
        "125": 208,
        "150": 204,
        "175": 200,
        "200": 196,
        "225": 193,
        "250": 189,
        "275": 186,
        "300": 184,
        "325": 182,
        "350": 180,
        "375": 179,
        "400": 178,
        "425": 174,
        "450": 170,
        "475": null,
        "500": null,
        "525": null,
        "550": null,
        "575": null,
        "600": null,
        "625": null,
        "650": null,
        "675": null,
        "700": null,
        "725": null,
        "750": null,
        "775": null,
        "800": null,
        "825": null,
        "850": null,
        "875": null,
        "900": null
      }
    },
    {
      "block": 19,
      "line_no": 45,
      "nominal_composition": "35Ni–35Fe–20Cr–Cb",
      "product_form": "Smls. tube",
      "spec_no": "SA–213",
      "type_grade": "Alloy 20",
      "alloy_desig_uns_no": "N08020 …",
      "class_condition_temper": null,
      "size_thickness_mm": null,
      "min_tensile_strength_mpa": 550,
      "min_yield_strength_mpa": 240,
      "notes": null,
      "values": {
        "40": 241,
        "65": 221,
        "100": 212,
        "125": 208,
        "150": 204,
        "175": 200,
        "200": 196,
        "225": 193,
        "250": 189,
        "275": 186,
        "300": 184,
        "325": 182,
        "350": 180,
        "375": 179,
        "400": 178,
        "425": 174,
        "450": 170,
        "475": null,
        "500": null,
        "525": null,
        "550": null,
        "575": null,
        "600": null,
        "625": null,
        "650": null,
        "675": null,
        "700": null,
        "725": null,
        "750": null,
        "775": null,
        "800": null,
        "825": null,
        "850": null,
        "875": null,
        "900": null
      }
    },
    {
      "block": 20,
      "line_no": 1,
      "nominal_composition": "35Ni–35Fe–20Cr–Cb",
      "product_form": "Wld. tube",
      "spec_no": "SA–249",
      "type_grade": "Alloy 20",
      "alloy_desig_uns_no": "N08020 …",
      "class_condition_temper": null,
      "size_thickness_mm": null,
      "min_tensile_strength_mpa": 550,
      "min_yield_strength_mpa": 240,
      "notes": null,
      "values": {
        "40": 241,
        "65": 221,
        "100": 212,
        "125": 208,
        "150": 204,
        "175": 200,
        "200": 196,
        "225": 193,
        "250": 189,
        "275": 186,
        "300": 184,
        "325": 182,
        "350": 180,
        "375": 179,
        "400": 178,
        "425": 174,
        "450": 170,
        "475": null,
        "500": null,
        "525": null,
        "550": null,
        "575": null,
        "600": null,
        "625": null,
        "650": null,
        "675": null,
        "700": null,
        "725": null,
        "750": null,
        "775": null,
        "800": null,
        "825": null,
        "850": null,
        "875": null,
        "900": null
      }
    },
    {
      "block": 20,
      "line_no": 2,
      "nominal_composition": "35Ni–35Fe–20Cr–Cb",
      "product_form": "Smls. & wld. fittings",
      "spec_no": "SA–403",
      "type_grade": null,
      "alloy_desig_uns_no": "N08020 …",
      "class_condition_temper": null,
      "size_thickness_mm": null,
      "min_tensile_strength_mpa": 585,
      "min_yield_strength_mpa": 275,
      "notes": null,
      "values": {
        "40": 276,
        "65": 253,
        "100": 243,
        "125": 237,
        "150": 233,
        "175": 228,
        "200": 225,
        "225": 221,
        "250": 217,
        "275": 213,
        "300": 210,
        "325": 208,
        "350": 207,
        "375": 205,
        "400": 203,
        "425": 199,
        "450": 195,
        "475": null,
        "500": null,
        "525": null,
        "550": null,
        "575": null,
        "600": null,
        "625": null,
        "650": null,
        "675": null,
        "700": null,
        "725": null,
        "750": null,
        "775": null,
        "800": null,
        "825": null,
        "850": null,
        "875": null,
        "900": null
      }
    },
    {
      "block": 20,
      "line_no": 3,
      "nominal_composition": "42Fe–33Ni–21Cr",
      "product_form": "Forgings",
      "spec_no": "SA–182",
      "type_grade": "FNIC11",
      "alloy_desig_uns_no": "N08811 …",
      "class_condition_temper": null,
      "size_thickness_mm": null,
      "min_tensile_strength_mpa": 450,
      "min_yield_strength_mpa": 170,
      "notes": null,
      "values": {
        "40": 172,
        "65": 164,
        "100": 157,
        "125": 153,
        "150": 149,
        "175": 145,
        "200": 141,
        "225": 138,
        "250": 134,
        "275": 131,
        "300": 128,
        "325": 125,
        "350": 123,
        "375": 120,
        "400": 118,
        "425": 115,
        "450": 113,
        "475": 112,
        "500": 110,
        "525": 108,
        "550": 103,
        "575": 101,
        "600": 98.8,
        "625": 96.7,
        "650": 94.4,
        "675": 92.0,
        "700": 89.3,
        "725": 86.5,
        "750": 83.4,
        "775": 80.0,
        "800": 76.4,
        "825": 72.4,
        "850": 68.1,
        "875": 63.4,
        "900": 58.4
      }
    },
    {
      "block": 20,
      "line_no": 4,
      "nominal_composition": "42Fe–33Ni–21Cr",
      "product_form": "Smls. tube",
      "spec_no": "SA–213",
      "type_grade": null,
      "alloy_desig_uns_no": "N08811 …",
      "class_condition_temper": null,
      "size_thickness_mm": null,
      "min_tensile_strength_mpa": 450,
      "min_yield_strength_mpa": 170,
      "notes": null,
      "values": {
        "40": 172,
        "65": 164,
        "100": 157,
        "125": 153,
        "150": 149,
        "175": 145,
        "200": 141,
        "225": 138,
        "250": 134,
        "275": 131,
        "300": 128,
        "325": 125,
        "350": 123,
        "375": 120,
        "400": 118,
        "425": 115,
        "450": 113,
        "475": 112,
        "500": 110,
        "525": 108,
        "550": 103,
        "575": 101,
        "600": 98.8,
        "625": 96.7,
        "650": 94.4,
        "675": 92.0,
        "700": 89.3,
        "725": 86.5,
        "750": 83.4,
        "775": 80.0,
        "800": 76.4,
        "825": 72.4,
        "850": 68.1,
        "875": 63.4,
        "900": 58.4
      }
    },
    {
      "block": 20,
      "line_no": 5,
      "nominal_composition": "42Fe–33Ni–21Cr",
      "product_form": "Plate",
      "spec_no": "SA–240",
      "type_grade": null,
      "alloy_desig_uns_no": "N08811 …",
      "class_condition_temper": null,
      "size_thickness_mm": null,
      "min_tensile_strength_mpa": 450,
      "min_yield_strength_mpa": 170,
      "notes": null,
      "values": {
        "40": 172,
        "65": 164,
        "100": 157,
        "125": 153,
        "150": 149,
        "175": 145,
        "200": 141,
        "225": 138,
        "250": 134,
        "275": 131,
        "300": 128,
        "325": 125,
        "350": 123,
        "375": 120,
        "400": 118,
        "425": 115,
        "450": 113,
        "475": 112,
        "500": 110,
        "525": 108,
        "550": 103,
        "575": 101,
        "600": 98.8,
        "625": 96.7,
        "650": 94.4,
        "675": 92.0,
        "700": 89.3,
        "725": 86.5,
        "750": 83.4,
        "775": 80.0,
        "800": 76.4,
        "825": 72.4,
        "850": 68.1,
        "875": 63.4,
        "900": 58.4
      }
    },
    {
      "block": 20,
      "line_no": 6,
      "nominal_composition": "42Fe–33Ni–21Cr",
      "product_form": "Wld. tube",
      "spec_no": "SA–249",
      "type_grade": null,
      "alloy_desig_uns_no": "N08811 …",
      "class_condition_temper": null,
      "size_thickness_mm": null,
      "min_tensile_strength_mpa": 450,
      "min_yield_strength_mpa": 170,
      "notes": null,
      "values": {
        "40": 172,
        "65": 164,
        "100": 157,
        "125": 153,
        "150": 149,
        "175": 145,
        "200": 141,
        "225": 138,
        "250": 134,
        "275": 131,
        "300": 128,
        "325": 125,
        "350": 123,
        "375": 120,
        "400": 118,
        "425": 115,
        "450": 113,
        "475": 112,
        "500": 110,
        "525": 108,
        "550": 103,
        "575": 101,
        "600": 98.8,
        "625": 96.7,
        "650": 94.4,
        "675": 92.0,
        "700": 89.3,
        "725": 86.5,
        "750": 83.4,
        "775": 80.0,
        "800": 76.4,
        "825": 72.4,
        "850": 68.1,
        "875": 63.4,
        "900": 58.4
      }
    },
    {
      "block": 20,
      "line_no": 7,
      "nominal_composition": "42Fe–33Ni–21Cr",
      "product_form": "Bar",
      "spec_no": "SA–276",
      "type_grade": null,
      "alloy_desig_uns_no": "N08811 …",
      "class_condition_temper": null,
      "size_thickness_mm": null,
      "min_tensile_strength_mpa": 450,
      "min_yield_strength_mpa": 170,
      "notes": null,
      "values": {
        "40": 172,
        "65": 164,
        "100": 157,
        "125": 153,
        "150": 149,
        "175": 145,
        "200": 141,
        "225": 138,
        "250": 134,
        "275": 131,
        "300": 128,
        "325": 125,
        "350": 123,
        "375": 120,
        "400": 118,
        "425": 115,
        "450": 113,
        "475": 112,
        "500": 110,
        "525": 108,
        "550": 103,
        "575": 101,
        "600": 98.8,
        "625": 96.7,
        "650": 94.4,
        "675": 92.0,
        "700": 89.3,
        "725": 86.5,
        "750": 83.4,
        "775": 80.0,
        "800": 76.4,
        "825": 72.4,
        "850": 68.1,
        "875": 63.4,
        "900": 58.4
      }
    },
    {
      "block": 20,
      "line_no": 8,
      "nominal_composition": "42Fe–33Ni–21Cr",
      "product_form": "Smls. pipe",
      "spec_no": "SA–312",
      "type_grade": null,
      "alloy_desig_uns_no": "N08811 …",
      "class_condition_temper": null,
      "size_thickness_mm": null,
      "min_tensile_strength_mpa": 450,
      "min_yield_strength_mpa": 170,
      "notes": null,
      "values": {
        "40": 172,
        "65": 164,
        "100": 157,
        "125": 153,
        "150": 149,
        "175": 145,
        "200": 141,
        "225": 138,
        "250": 134,
        "275": 131,
        "300": 128,
        "325": 125,
        "350": 123,
        "375": 120,
        "400": 118,
        "425": 115,
        "450": 113,
        "475": 112,
        "500": 110,
        "525": 108,
        "550": 103,
        "575": 101,
        "600": 98.8,
        "625": 96.7,
        "650": 94.4,
        "675": 92.0,
        "700": 89.3,
        "725": 86.5,
        "750": 83.4,
        "775": 80.0,
        "800": 76.4,
        "825": 72.4,
        "850": 68.1,
        "875": 63.4,
        "900": 58.4
      }
    },
    {
      "block": 20,
      "line_no": 9,
      "nominal_composition": "42Fe–33Ni–21Cr",
      "product_form": "Bar",
      "spec_no": "SA–479",
      "type_grade": null,
      "alloy_desig_uns_no": "N08811 …",
      "class_condition_temper": null,
      "size_thickness_mm": null,
      "min_tensile_strength_mpa": 450,
      "min_yield_strength_mpa": 170,
      "notes": null,
      "values": {
        "40": 172,
        "65": 164,
        "100": 157,
        "125": 153,
        "150": 149,
        "175": 145,
        "200": 141,
        "225": 138,
        "250": 134,
        "275": 131,
        "300": 128,
        "325": 125,
        "350": 123,
        "375": 120,
        "400": 118,
        "425": 115,
        "450": 113,
        "475": 112,
        "500": 110,
        "525": 108,
        "550": 103,
        "575": 101,
        "600": 98.8,
        "625": 96.7,
        "650": 94.4,
        "675": 92.0,
        "700": 89.3,
        "725": 86.5,
        "750": 83.4,
        "775": 80.0,
        "800": 76.4,
        "825": 72.4,
        "850": 68.1,
        "875": 63.4,
        "900": 58.4
      }
    },
    {
      "block": 20,
      "line_no": 10,
      "nominal_composition": "42Fe–33Ni–21Cr",
      "product_form": "Wld. tube",
      "spec_no": "SA–688",
      "type_grade": null,
      "alloy_desig_uns_no": "N08811 …",
      "class_condition_temper": null,
      "size_thickness_mm": null,
      "min_tensile_strength_mpa": 450,
      "min_yield_strength_mpa": 170,
      "notes": null,
      "values": {
        "40": 172,
        "65": 164,
        "100": 157,
        "125": 153,
        "150": 149,
        "175": 145,
        "200": 141,
        "225": 138,
        "250": 134,
        "275": 131,
        "300": 128,
        "325": 125,
        "350": 123,
        "375": 120,
        "400": 118,
        "425": 115,
        "450": 113,
        "475": 112,
        "500": 110,
        "525": 108,
        "550": 103,
        "575": 101,
        "600": 98.8,
        "625": 96.7,
        "650": 94.4,
        "675": 92.0,
        "700": 89.3,
        "725": 86.5,
        "750": 83.4,
        "775": 80.0,
        "800": 76.4,
        "825": 72.4,
        "850": 68.1,
        "875": 63.4,
        "900": 58.4
      }
    },
    {
      "block": 20,
      "line_no": 11,
      "nominal_composition": "42Fe–33Ni–21Cr",
      "product_form": "Forgings",
      "spec_no": "SA–965",
      "type_grade": "FNIC11",
      "alloy_desig_uns_no": "N08811 …",
      "class_condition_temper": null,
      "size_thickness_mm": null,
      "min_tensile_strength_mpa": 450,
      "min_yield_strength_mpa": 170,
      "notes": null,
      "values": {
        "40": 172,
        "65": 164,
        "100": 157,
        "125": 153,
        "150": 149,
        "175": 145,
        "200": 141,
        "225": 138,
        "250": 134,
        "275": 131,
        "300": 128,
        "325": 125,
        "350": 123,
        "375": 120,
        "400": 118,
        "425": 115,
        "450": 113,
        "475": 112,
        "500": 110,
        "525": 108,
        "550": 103,
        "575": 101,
        "600": 98.8,
        "625": 96.7,
        "650": 94.4,
        "675": 92.0,
        "700": 89.3,
        "725": 86.5,
        "750": 83.4,
        "775": 80.0,
        "800": 76.4,
        "825": 72.4,
        "850": 68.1,
        "875": 63.4,
        "900": 58.4
      }
    },
    {
      "block": 20,
      "line_no": 12,
      "nominal_composition": "14Cr–16Ni–6Si–Cu–Mo",
      "product_form": "Smls. tube",
      "spec_no": "SA–213",
      "type_grade": null,
      "alloy_desig_uns_no": "S38815 …",
      "class_condition_temper": null,
      "size_thickness_mm": null,
      "min_tensile_strength_mpa": 540,
      "min_yield_strength_mpa": 255,
      "notes": null,
      "values": {
        "40": 255,
        "65": 230,
        "100": 212,
        "125": 201,
        "150": 191,
        "175": 183,
        "200": 177,
        "225": 173,
        "250": 170,
        "275": 167,
        "300": 166,
        "325": 166,
        "350": 166,
        "375": 166,
        "400": 166,
        "425": 166,
        "450": 166,
        "475": null,
        "500": null,
        "525": null,
        "550": null,
        "575": null,
        "600": null,
        "625": null,
        "650": null,
        "675": null,
        "700": null,
        "725": null,
        "750": null,
        "775": null,
        "800": null,
        "825": null,
        "850": null,
        "875": null,
        "900": null
      }
    },
    {
      "block": 20,
      "line_no": 13,
      "nominal_composition": "14Cr–16Ni–6Si–Cu–Mo",
      "product_form": "Plate",
      "spec_no": "SA–240",
      "type_grade": null,
      "alloy_desig_uns_no": "S38815 …",
      "class_condition_temper": null,
      "size_thickness_mm": null,
      "min_tensile_strength_mpa": 540,
      "min_yield_strength_mpa": 255,
      "notes": null,
      "values": {
        "40": 255,
        "65": 230,
        "100": 212,
        "125": 201,
        "150": 191,
        "175": 183,
        "200": 177,
        "225": 173,
        "250": 170,
        "275": 167,
        "300": 166,
        "325": 166,
        "350": 166,
        "375": 166,
        "400": 166,
        "425": 166,
        "450": 166,
        "475": null,
        "500": null,
        "525": null,
        "550": null,
        "575": null,
        "600": null,
        "625": null,
        "650": null,
        "675": null,
        "700": null,
        "725": null,
        "750": null,
        "775": null,
        "800": null,
        "825": null,
        "850": null,
        "875": null,
        "900": null
      }
    },
    {
      "block": 20,
      "line_no": 14,
      "nominal_composition": "14Cr–16Ni–6Si–Cu–Mo",
      "product_form": "Wld. tube",
      "spec_no": "SA–249",
      "type_grade": null,
      "alloy_desig_uns_no": "S38815 …",
      "class_condition_temper": null,
      "size_thickness_mm": null,
      "min_tensile_strength_mpa": 540,
      "min_yield_strength_mpa": 255,
      "notes": null,
      "values": {
        "40": 255,
        "65": 230,
        "100": 212,
        "125": 201,
        "150": 191,
        "175": 183,
        "200": 177,
        "225": 173,
        "250": 170,
        "275": 167,
        "300": 166,
        "325": 166,
        "350": 166,
        "375": 166,
        "400": 166,
        "425": 166,
        "450": 166,
        "475": null,
        "500": null,
        "525": null,
        "550": null,
        "575": null,
        "600": null,
        "625": null,
        "650": null,
        "675": null,
        "700": null,
        "725": null,
        "750": null,
        "775": null,
        "800": null,
        "825": null,
        "850": null,
        "875": null,
        "900": null
      }
    },
    {
      "block": 20,
      "line_no": 15,
      "nominal_composition": "14Cr–16Ni–6Si–Cu–Mo",
      "product_form": "Wld. pipe",
      "spec_no": "SA–312",
      "type_grade": null,
      "alloy_desig_uns_no": "S38815 …",
      "class_condition_temper": null,
      "size_thickness_mm": null,
      "min_tensile_strength_mpa": 540,
      "min_yield_strength_mpa": 255,
      "notes": null,
      "values": {
        "40": 255,
        "65": 230,
        "100": 212,
        "125": 201,
        "150": 191,
        "175": 183,
        "200": 177,
        "225": 173,
        "250": 170,
        "275": 167,
        "300": 166,
        "325": 166,
        "350": 166,
        "375": 166,
        "400": 166,
        "425": 166,
        "450": 166,
        "475": null,
        "500": null,
        "525": null,
        "550": null,
        "575": null,
        "600": null,
        "625": null,
        "650": null,
        "675": null,
        "700": null,
        "725": null,
        "750": null,
        "775": null,
        "800": null,
        "825": null,
        "850": null,
        "875": null,
        "900": null
      }
    },
    {
      "block": 20,
      "line_no": 16,
      "nominal_composition": "14Cr–16Ni–6Si–Cu–Mo",
      "product_form": "Smls. & wld. fittings",
      "spec_no": "SA–403",
      "type_grade": null,
      "alloy_desig_uns_no": "S38815 …",
      "class_condition_temper": null,
      "size_thickness_mm": null,
      "min_tensile_strength_mpa": 540,
      "min_yield_strength_mpa": 255,
      "notes": null,
      "values": {
        "40": 255,
        "65": 230,
        "100": 212,
        "125": 201,
        "150": 191,
        "175": 183,
        "200": 177,
        "225": 173,
        "250": 170,
        "275": 167,
        "300": 166,
        "325": 166,
        "350": 166,
        "375": 166,
        "400": 166,
        "425": 166,
        "450": 166,
        "475": null,
        "500": null,
        "525": null,
        "550": null,
        "575": null,
        "600": null,
        "625": null,
        "650": null,
        "675": null,
        "700": null,
        "725": null,
        "750": null,
        "775": null,
        "800": null,
        "825": null,
        "850": null,
        "875": null,
        "900": null
      }
    },
    {
      "block": 20,
      "line_no": 17,
      "nominal_composition": "14Cr–16Ni–6Si–Cu–Mo",
      "product_form": "Bar",
      "spec_no": "SA–479",
      "type_grade": null,
      "alloy_desig_uns_no": "S38815 …",
      "class_condition_temper": null,
      "size_thickness_mm": null,
      "min_tensile_strength_mpa": 540,
      "min_yield_strength_mpa": 255,
      "notes": null,
      "values": {
        "40": 255,
        "65": 230,
        "100": 212,
        "125": 201,
        "150": 191,
        "175": 183,
        "200": 177,
        "225": 173,
        "250": 170,
        "275": 167,
        "300": 166,
        "325": 166,
        "350": 166,
        "375": 166,
        "400": 166,
        "425": 166,
        "450": 166,
        "475": null,
        "500": null,
        "525": null,
        "550": null,
        "575": null,
        "600": null,
        "625": null,
        "650": null,
        "675": null,
        "700": null,
        "725": null,
        "750": null,
        "775": null,
        "800": null,
        "825": null,
        "850": null,
        "875": null,
        "900": null
      }
    },
    {
      "block": 20,
      "line_no": 18,
      "nominal_composition": "16Cr–4Ni–6Mn",
      "product_form": "Plate",
      "spec_no": "SA–240",
      "type_grade": "201LN",
      "alloy_desig_uns_no": "S20153 …",
      "class_condition_temper": null,
      "size_thickness_mm": null,
      "min_tensile_strength_mpa": 655,
      "min_yield_strength_mpa": 310,
      "notes": null,
      "values": {
        "40": 310,
        "65": 269,
        "100": 246,
        "125": 235,
        "150": 226,
        "175": 220,
        "200": 215,
        "225": 211,
        "250": 208,
        "275": 205,
        "300": 201,
        "325": 196,
        "350": 191,
        "375": 185,
        "400": 179,
        "425": 173,
        "450": 168,
        "475": 164,
        "500": 162,
        "525": 162,
        "550": null,
        "575": null,
        "600": null,
        "625": null,
        "650": null,
        "675": null,
        "700": null,
        "725": null,
        "750": null,
        "775": null,
        "800": null,
        "825": null,
        "850": null,
        "875": null,
        "900": null
      }
    },
    {
      "block": 20,
      "line_no": 19,
      "nominal_composition": "16Cr–9Mn–2Ni–N",
      "product_form": "Plate",
      "spec_no": "SA–240",
      "type_grade": 204,
      "alloy_desig_uns_no": "S20400 …",
      "class_condition_temper": null,
      "size_thickness_mm": null,
      "min_tensile_strength_mpa": 655,
      "min_yield_strength_mpa": 330,
      "notes": null,
      "values": {
        "40": 331,
        "65": 279,
        "100": 246,
        "125": 225,
        "150": 210,
        "175": 197,
        "200": 186,
        "225": 179,
        "250": 173,
        "275": 169,
        "300": 166,
        "325": 163,
        "350": 162,
        "375": 160,
        "400": 159,
        "425": 157,
        "450": 154,
        "475": 150,
        "500": 144,
        "525": 136,
        "550": null,
        "575": null,
        "600": null,
        "625": null,
        "650": null,
        "675": null,
        "700": null,
        "725": null,
        "750": null,
        "775": null,
        "800": null,
        "825": null,
        "850": null,
        "875": null,
        "900": null
      }
    },
    {
      "block": 20,
      "line_no": 20,
      "nominal_composition": "16Cr–12Ni–2Mo",
      "product_form": "Forgings",
      "spec_no": "SA–182",
      "type_grade": "F316L",
      "alloy_desig_uns_no": "S31603 …",
      "class_condition_temper": null,
      "size_thickness_mm": ">130",
      "min_tensile_strength_mpa": 450,
      "min_yield_strength_mpa": 170,
      "notes": null,
      "values": {
        "40": 172,
        "65": 157,
        "100": 145,
        "125": 137,
        "150": 131,
        "175": 125,
        "200": 121,
        "225": 118,
        "250": 114,
        "275": 111,
        "300": 109,
        "325": 107,
        "350": 105,
        "375": 103,
        "400": 101,
        "425": 99.4,
        "450": 97.5,
        "475": 95.7,
        "500": 93.8,
        "525": 92.0,
        "550": 89.7,
        "575": 88.9,
        "600": 87.9,
        "625": 86.7,
        "650": 85.3,
        "675": null,
        "700": null,
        "725": null,
        "750": null,
        "775": null,
        "800": null,
        "825": null,
        "850": null,
        "875": null,
        "900": null
      }
    },
    {
      "block": 20,
      "line_no": 21,
      "nominal_composition": "16Cr–12Ni–2Mo",
      "product_form": "Forgings",
      "spec_no": "SA–965",
      "type_grade": "F316L",
      "alloy_desig_uns_no": "S31603 …",
      "class_condition_temper": null,
      "size_thickness_mm": null,
      "min_tensile_strength_mpa": 450,
      "min_yield_strength_mpa": 170,
      "notes": null,
      "values": {
        "40": 172,
        "65": 157,
        "100": 145,
        "125": 137,
        "150": 131,
        "175": 125,
        "200": 121,
        "225": 118,
        "250": 114,
        "275": 111,
        "300": 109,
        "325": 107,
        "350": 105,
        "375": 103,
        "400": 101,
        "425": 99.4,
        "450": 97.5,
        "475": 95.7,
        "500": 93.8,
        "525": 92.0,
        "550": 89.7,
        "575": 88.9,
        "600": 87.9,
        "625": 86.7,
        "650": 85.3,
        "675": null,
        "700": null,
        "725": null,
        "750": null,
        "775": null,
        "800": null,
        "825": null,
        "850": null,
        "875": null,
        "900": null
      }
    },
    {
      "block": 20,
      "line_no": 22,
      "nominal_composition": "16Cr–12Ni–2Mo",
      "product_form": "Bar",
      "spec_no": "SA/JIS G4303",
      "type_grade": "SUS316L",
      "alloy_desig_uns_no": null,
      "class_condition_temper": null,
      "size_thickness_mm": null,
      "min_tensile_strength_mpa": 480,
      "min_yield_strength_mpa": 175,
      "notes": null,
      "values": {
        "40": 172,
        "65": 157,
        "100": 145,
        "125": 137,
        "150": 131,
        "175": 125,
        "200": 121,
        "225": 118,
        "250": 114,
        "275": 111,
        "300": 109,
        "325": 107,
        "350": 105,
        "375": 103,
        "400": 101,
        "425": 99.4,
        "450": 97.5,
        "475": 95.7,
        "500": 93.8,
        "525": 92.0,
        "550": null,
        "575": null,
        "600": null,
        "625": null,
        "650": null,
        "675": null,
        "700": null,
        "725": null,
        "750": null,
        "775": null,
        "800": null,
        "825": null,
        "850": null,
        "875": null,
        "900": null
      }
    },
    {
      "block": 20,
      "line_no": 23,
      "nominal_composition": "16Cr–12Ni–2Mo",
      "product_form": "Forgings",
      "spec_no": "SA–182",
      "type_grade": "F316L",
      "alloy_desig_uns_no": "S31603 …",
      "class_condition_temper": null,
      "size_thickness_mm": "≤130",
      "min_tensile_strength_mpa": 485,
      "min_yield_strength_mpa": 170,
      "notes": null,
      "values": {
        "40": 172,
        "65": 157,
        "100": 145,
        "125": 137,
        "150": 131,
        "175": 125,
        "200": 121,
        "225": 118,
        "250": 114,
        "275": 111,
        "300": 109,
        "325": 107,
        "350": 105,
        "375": 103,
        "400": 101,
        "425": 99.4,
        "450": 97.5,
        "475": 95.7,
        "500": 93.8,
        "525": 92.0,
        "550": 89.7,
        "575": 88.9,
        "600": 87.9,
        "625": 86.7,
        "650": 85.3,
        "675": null,
        "700": null,
        "725": null,
        "750": null,
        "775": null,
        "800": null,
        "825": null,
        "850": null,
        "875": null,
        "900": null
      }
    },
    {
      "block": 20,
      "line_no": 24,
      "nominal_composition": "16Cr–12Ni–2Mo",
      "product_form": "Smls. tube",
      "spec_no": "SA–213",
      "type_grade": "TP316L",
      "alloy_desig_uns_no": "S31603 …",
      "class_condition_temper": null,
      "size_thickness_mm": null,
      "min_tensile_strength_mpa": 485,
      "min_yield_strength_mpa": 170,
      "notes": null,
      "values": {
        "40": 172,
        "65": 157,
        "100": 145,
        "125": 137,
        "150": 131,
        "175": 125,
        "200": 121,
        "225": 118,
        "250": 114,
        "275": 111,
        "300": 109,
        "325": 107,
        "350": 105,
        "375": 103,
        "400": 101,
        "425": 99.4,
        "450": 97.5,
        "475": 95.7,
        "500": 93.8,
        "525": 92.0,
        "550": 89.7,
        "575": 88.9,
        "600": 87.9,
        "625": 86.7,
        "650": 85.3,
        "675": null,
        "700": null,
        "725": null,
        "750": null,
        "775": null,
        "800": null,
        "825": null,
        "850": null,
        "875": null,
        "900": null
      }
    },
    {
      "block": 20,
      "line_no": 25,
      "nominal_composition": "16Cr–12Ni–2Mo",
      "product_form": "Plate",
      "spec_no": "SA–240",
      "type_grade": "316L",
      "alloy_desig_uns_no": "S31603 …",
      "class_condition_temper": null,
      "size_thickness_mm": null,
      "min_tensile_strength_mpa": 485,
      "min_yield_strength_mpa": 170,
      "notes": null,
      "values": {
        "40": 172,
        "65": 157,
        "100": 145,
        "125": 137,
        "150": 131,
        "175": 125,
        "200": 121,
        "225": 118,
        "250": 114,
        "275": 111,
        "300": 109,
        "325": 107,
        "350": 105,
        "375": 103,
        "400": 101,
        "425": 99.4,
        "450": 97.5,
        "475": 95.7,
        "500": 93.8,
        "525": 92.0,
        "550": 89.7,
        "575": 88.9,
        "600": 87.9,
        "625": 86.7,
        "650": 85.3,
        "675": null,
        "700": null,
        "725": null,
        "750": null,
        "775": null,
        "800": null,
        "825": null,
        "850": null,
        "875": null,
        "900": null
      }
    },
    {
      "block": 20,
      "line_no": 26,
      "nominal_composition": "16Cr–12Ni–2Mo",
      "product_form": "Wld. tube",
      "spec_no": "SA–249",
      "type_grade": "TP316L",
      "alloy_desig_uns_no": "S31603 …",
      "class_condition_temper": null,
      "size_thickness_mm": null,
      "min_tensile_strength_mpa": 485,
      "min_yield_strength_mpa": 170,
      "notes": null,
      "values": {
        "40": 172,
        "65": 157,
        "100": 145,
        "125": 137,
        "150": 131,
        "175": 125,
        "200": 121,
        "225": 118,
        "250": 114,
        "275": 111,
        "300": 109,
        "325": 107,
        "350": 105,
        "375": 103,
        "400": 101,
        "425": 99.4,
        "450": 97.5,
        "475": 95.7,
        "500": 93.8,
        "525": 92.0,
        "550": 89.7,
        "575": 88.9,
        "600": 87.9,
        "625": 86.7,
        "650": 85.3,
        "675": null,
        "700": null,
        "725": null,
        "750": null,
        "775": null,
        "800": null,
        "825": null,
        "850": null,
        "875": null,
        "900": null
      }
    },
    {
      "block": 20,
      "line_no": 27,
      "nominal_composition": "16Cr–12Ni–2Mo",
      "product_form": "Smls. & wld. pipe",
      "spec_no": "SA–312",
      "type_grade": "TP316L",
      "alloy_desig_uns_no": "S31603 …",
      "class_condition_temper": null,
      "size_thickness_mm": null,
      "min_tensile_strength_mpa": 485,
      "min_yield_strength_mpa": 170,
      "notes": null,
      "values": {
        "40": 172,
        "65": 157,
        "100": 145,
        "125": 137,
        "150": 131,
        "175": 125,
        "200": 121,
        "225": 118,
        "250": 114,
        "275": 111,
        "300": 109,
        "325": 107,
        "350": 105,
        "375": 103,
        "400": 101,
        "425": 99.4,
        "450": 97.5,
        "475": 95.7,
        "500": 93.8,
        "525": 92.0,
        "550": 89.7,
        "575": 88.9,
        "600": 87.9,
        "625": 86.7,
        "650": 85.3,
        "675": null,
        "700": null,
        "725": null,
        "750": null,
        "775": null,
        "800": null,
        "825": null,
        "850": null,
        "875": null,
        "900": null
      }
    },
    {
      "block": 20,
      "line_no": 28,
      "nominal_composition": "16Cr–12Ni–2Mo",
      "product_form": "Wld. pipe",
      "spec_no": "SA–358",
      "type_grade": "316L",
      "alloy_desig_uns_no": "S31603 1",
      "class_condition_temper": null,
      "size_thickness_mm": null,
      "min_tensile_strength_mpa": 485,
      "min_yield_strength_mpa": 170,
      "notes": null,
      "values": {
        "40": 172,
        "65": 157,
        "100": 145,
        "125": 137,
        "150": 131,
        "175": 125,
        "200": 121,
        "225": 118,
        "250": 114,
        "275": 111,
        "300": 109,
        "325": 107,
        "350": 105,
        "375": 103,
        "400": 101,
        "425": 99.4,
        "450": 97.5,
        "475": 95.7,
        "500": 93.8,
        "525": 92.0,
        "550": 89.7,
        "575": 88.9,
        "600": 87.9,
        "625": 86.7,
        "650": 85.3,
        "675": null,
        "700": null,
        "725": null,
        "750": null,
        "775": null,
        "800": null,
        "825": null,
        "850": null,
        "875": null,
        "900": null
      }
    },
    {
      "block": 20,
      "line_no": 29,
      "nominal_composition": "16Cr–12Ni–2Mo",
      "product_form": "Wld. pipe",
      "spec_no": "SA–358",
      "type_grade": "316L",
      "alloy_desig_uns_no": "S31603 3",
      "class_condition_temper": null,
