Repository: danivelas0/asme-pcc

File: resources/bpvc_ii_d_metric_2025/table_1a.json (part 26 of 57)
    "External Pressure Chart No.",
    "Notes"
  ],
  "columns_values": [
        "600": null,
        "625": null,
        "650": null,
        "675": null,
        "700": null,
        "725": null,
        "750": null,
        "775": null,
        "800": null,
        "825": null,
        "850": null,
        "875": null,
        "900": null
      }
    },
    {
      "block": 18,
      "line_no": 36,
      "nominal_composition": "35Ni–35Fe–20Cr–Cb",
      "product_form": "Plate",
      "spec_no": "SA–240",
      "type_grade": null,
      "alloy_desig_uns_no": "N08020",
      "class_condition_temper": null,
      "size_thickness_mm": null,
      "p_no": 45,
      "group_no": null,
      "min_tensile_strength_mpa": 550,
      "min_yield_strength_mpa": 240,
      "i": "NP",
      "limits_iii": 427,
      "viii_1": 427,
      "xii": 343,
      "external_pressure_chart_no": "NFN–12 G5",
      "notes": null,
      "values": {
        "40": 158,
        "65": 158,
        "100": 158,
        "125": 157,
        "150": 156,
        "200": 153,
        "250": 152,
        "300": 152,
        "325": 152,
        "350": 152,
        "375": 151,
        "400": 150,
        "425": 150,
        "450": 150,
        "475": null,
        "500": null,
        "525": null,
        "550": null,
        "575": null,
        "600": null,
        "625": null,
        "650": null,
        "675": null,
        "700": null,
        "725": null,
        "750": null,
        "775": null,
        "800": null,
        "825": null,
        "850": null,
        "875": null,
        "900": null
      }
    },
    {
      "block": 18,
      "line_no": 37,
      "nominal_composition": "35Ni–35Fe–20Cr–Cb",
      "product_form": "Bar",
      "spec_no": "SA–276",
      "type_grade": "Alloy 20",
      "alloy_desig_uns_no": "N08020",
      "class_condition_temper": null,
      "size_thickness_mm": null,
      "p_no": 45,
      "group_no": null,
      "min_tensile_strength_mpa": 550,
      "min_yield_strength_mpa": 240,
      "i": "NP",
      "limits_iii": 427,
      "viii_1": 427,
      "xii": 343,
      "external_pressure_chart_no": "NFN–12 G5",
      "notes": null,
      "values": {
        "40": 158,
        "65": 158,
        "100": 158,
        "125": 157,
        "150": 156,
        "200": 153,
        "250": 152,
        "300": 152,
        "325": 152,
        "350": 152,
        "375": 151,
        "400": 150,
        "425": 150,
        "450": 150,
        "475": null,
        "500": null,
        "525": null,
        "550": null,
        "575": null,
        "600": null,
        "625": null,
        "650": null,
        "675": null,
        "700": null,
        "725": null,
        "750": null,
        "775": null,
        "800": null,
        "825": null,
        "850": null,
        "875": null,
        "900": null
      }
    },
    {
      "block": 18,
      "line_no": 38,
      "nominal_composition": "35Ni–35Fe–20Cr–Cb",
      "product_form": "Bar",
      "spec_no": "SA–276",
      "type_grade": "Alloy 20",
      "alloy_desig_uns_no": "N08020",
      "class_condition_temper": null,
      "size_thickness_mm": null,
      "p_no": 45,
      "group_no": null,
      "min_tensile_strength_mpa": 550,
      "min_yield_strength_mpa": 240,
      "i": "NP",
      "limits_iii": "NP",
      "viii_1": 427,
      "xii": 343,
      "external_pressure_chart_no": "NFN–12 …",
      "notes": null,
      "values": {
        "40": 158,
        "65": 149,
        "100": 141,
        "125": 138,
        "150": 136,
        "200": 131,
        "250": 126,
        "300": 123,
        "325": 122,
        "350": 120,
        "375": 120,
        "400": 119,
        "425": 116,
        "450": 114,
        "475": null,
        "500": null,
        "525": null,
        "550": null,
        "575": null,
        "600": null,
        "625": null,
        "650": null,
        "675": null,
        "700": null,
        "725": null,
        "750": null,
        "775": null,
        "800": null,
        "825": null,
        "850": null,
        "875": null,
        "900": null
      }
    },
    {
      "block": 18,
      "line_no": 39,
      "nominal_composition": "35Ni–35Fe–20Cr–Cb",
      "product_form": "Bar",
      "spec_no": "SA–479",
      "type_grade": "Alloy 20",
      "alloy_desig_uns_no": "N08020",
      "class_condition_temper": null,
      "size_thickness_mm": null,
      "p_no": 45,
      "group_no": null,
      "min_tensile_strength_mpa": 550,
      "min_yield_strength_mpa": 240,
      "i": "NP",
      "limits_iii": 427,
      "viii_1": 427,
      "xii": 343,
      "external_pressure_chart_no": "NFN–12 G5",
      "notes": null,
      "values": {
        "40": 158,
        "65": 158,
        "100": 158,
        "125": 157,
        "150": 156,
        "200": 153,
        "250": 152,
        "300": 152,
        "325": 152,
        "350": 152,
        "375": 151,
        "400": 150,
        "425": 150,
        "450": 150,
        "475": null,
        "500": null,
        "525": null,
        "550": null,
        "575": null,
        "600": null,
        "625": null,
        "650": null,
        "675": null,
        "700": null,
        "725": null,
        "750": null,
        "775": null,
        "800": null,
        "825": null,
        "850": null,
        "875": null,
        "900": null
      }
    },
    {
      "block": 18,
      "line_no": 40,
      "nominal_composition": "35Ni–35Fe–20Cr–Cb",
      "product_form": "Bar",
      "spec_no": "SA–479",
      "type_grade": "Alloy 20",
      "alloy_desig_uns_no": "N08020",
      "class_condition_temper": null,
      "size_thickness_mm": null,
      "p_no": 45,
      "group_no": null,
      "min_tensile_strength_mpa": 550,
      "min_yield_strength_mpa": 240,
      "i": "NP",
      "limits_iii": "NP",
      "viii_1": 427,
      "xii": 343,
      "external_pressure_chart_no": "NFN–12 …",
      "notes": null,
      "values": {
        "40": 158,
        "65": 149,
        "100": 141,
        "125": 138,
        "150": 136,
        "200": 131,
        "250": 126,
        "300": 123,
        "325": 122,
        "350": 120,
        "375": 120,
        "400": 119,
        "425": 116,
        "450": 114,
        "475": null,
        "500": null,
        "525": null,
        "550": null,
        "575": null,
        "600": null,
        "625": null,
        "650": null,
        "675": null,
        "700": null,
        "725": null,
        "750": null,
        "775": null,
        "800": null,
        "825": null,
        "850": null,
        "875": null,
        "900": null
      }
    },
    {
      "block": 18,
      "line_no": 41,
      "nominal_composition": "35Ni–35Fe–20Cr–Cb",
      "product_form": "Smls. pipe",
      "spec_no": "SA–312",
      "type_grade": "Alloy 20",
      "alloy_desig_uns_no": "N08020",
      "class_condition_temper": null,
      "size_thickness_mm": null,
      "p_no": 45,
      "group_no": null,
      "min_tensile_strength_mpa": 550,
      "min_yield_strength_mpa": 240,
      "i": "NP",
      "limits_iii": "NP",
      "viii_1": 427,
      "xii": 343,
      "external_pressure_chart_no": "NFN–12 …",
      "notes": null,
      "values": {
        "40": 158,
        "65": 149,
        "100": 141,
        "125": 138,
        "150": 136,
        "200": 131,
        "250": 126,
        "300": 123,
        "325": 122,
        "350": 120,
        "375": 120,
        "400": 119,
        "425": 116,
        "450": 114,
        "475": null,
        "500": null,
        "525": null,
        "550": null,
        "575": null,
        "600": null,
        "625": null,
        "650": null,
        "675": null,
        "700": null,
        "725": null,
        "750": null,
        "775": null,
        "800": null,
        "825": null,
        "850": null,
        "875": null,
        "900": null
      }
    },
    {
      "block": 18,
      "line_no": 42,
      "nominal_composition": "35Ni–35Fe–20Cr–Cb",
      "product_form": "Smls. pipe",
      "spec_no": "SA–312",
      "type_grade": "Alloy 20",
      "alloy_desig_uns_no": "N08020",
      "class_condition_temper": null,
      "size_thickness_mm": null,
      "p_no": 45,
      "group_no": null,
      "min_tensile_strength_mpa": 550,
      "min_yield_strength_mpa": 240,
      "i": "NP",
      "limits_iii": "NP",
      "viii_1": 427,
      "xii": 343,
      "external_pressure_chart_no": "NFN–12 G5",
      "notes": null,
      "values": {
        "40": 158,
        "65": 158,
        "100": 158,
        "125": 157,
        "150": 156,
        "200": 153,
        "250": 152,
        "300": 152,
        "325": 152,
        "350": 152,
        "375": 151,
        "400": 150,
        "425": 150,
        "450": 150,
        "475": null,
        "500": null,
        "525": null,
        "550": null,
        "575": null,
        "600": null,
        "625": null,
        "650": null,
        "675": null,
        "700": null,
        "725": null,
        "750": null,
        "775": null,
        "800": null,
        "825": null,
        "850": null,
        "875": null,
        "900": null
      }
    },
    {
      "block": 18,
      "line_no": 43,
      "nominal_composition": "35Ni–35Fe–20Cr–Cb",
      "product_form": "Wld. pipe",
      "spec_no": "SA–312",
      "type_grade": "Alloy 20",
      "alloy_desig_uns_no": "N08020",
      "class_condition_temper": null,
      "size_thickness_mm": null,
      "p_no": 45,
      "group_no": null,
      "min_tensile_strength_mpa": 550,
      "min_yield_strength_mpa": 240,
      "i": "NP",
      "limits_iii": 427,
      "viii_1": "NP",
      "xii": "NP",
      "external_pressure_chart_no": "NFN–12 G5, W12",
      "notes": null,
      "values": {
        "40": 158,
        "65": 158,
        "100": 158,
        "125": 157,
        "150": 156,
        "200": 153,
        "250": 152,
        "300": 152,
        "325": 152,
        "350": 152,
        "375": 151,
        "400": 150,
        "425": 150,
        "450": 150,
        "475": null,
        "500": null,
        "525": null,
        "550": null,
        "575": null,
        "600": null,
        "625": null,
        "650": null,
        "675": null,
        "700": null,
        "725": null,
        "750": null,
        "775": null,
        "800": null,
        "825": null,
        "850": null,
        "875": null,
        "900": null
      }
    },
    {
      "block": 18,
      "line_no": 44,
      "nominal_composition": "35Ni–35Fe–20Cr–Cb",
      "product_form": "Wld. pipe",
      "spec_no": "SA–312",
      "type_grade": "Alloy 20",
      "alloy_desig_uns_no": "N08020",
      "class_condition_temper": null,
      "size_thickness_mm": null,
      "p_no": 45,
      "group_no": null,
      "min_tensile_strength_mpa": 550,
      "min_yield_strength_mpa": 240,
      "i": "NP",
      "limits_iii": "NP",
      "viii_1": 427,
      "xii": 343,
      "external_pressure_chart_no": "NFN–12 G24",
      "notes": null,
      "values": {
        "40": 134,
        "65": 127,
        "100": 120,
        "125": 117,
        "150": 115,
        "200": 111,
        "250": 108,
        "300": 104,
        "325": 103,
        "350": 103,
        "375": 102,
        "400": 101,
        "425": 98.7,
        "450": 96.9,
        "475": null,
        "500": null,
        "525": null,
        "550": null,
        "575": null,
        "600": null,
        "625": null,
        "650": null,
        "675": null,
        "700": null,
        "725": null,
        "750": null,
        "775": null,
        "800": null,
        "825": null,
        "850": null,
        "875": null,
        "900": null
      }
    },
    {
      "block": 18,
      "line_no": 45,
      "nominal_composition": "35Ni–35Fe–20Cr–Cb",
      "product_form": "Wld. pipe",
      "spec_no": "SA–312",
      "type_grade": "Alloy 20",
      "alloy_desig_uns_no": "N08020",
      "class_condition_temper": null,
      "size_thickness_mm": null,
      "p_no": 45,
      "group_no": null,
      "min_tensile_strength_mpa": 550,
      "min_yield_strength_mpa": 240,
      "i": "NP",
      "limits_iii": "NP",
      "viii_1": 427,
      "xii": 343,
      "external_pressure_chart_no": "NFN–12 G5, G24",
      "notes": null,
      "values": {
        "40": 134,
        "65": 134,
        "100": 134,
        "125": 133,
        "150": 132,
        "200": 130,
        "250": 130,
        "300": 130,
        "325": 129,
        "350": 129,
        "375": 128,
        "400": 128,
        "425": 128,
        "450": 128,
        "475": null,
        "500": null,
        "525": null,
        "550": null,
        "575": null,
        "600": null,
        "625": null,
        "650": null,
        "675": null,
        "700": null,
        "725": null,
        "750": null,
        "775": null,
        "800": null,
        "825": null,
        "850": null,
        "875": null,
        "900": null
      }
    },
    {
      "block": 19,
      "line_no": 1,
      "nominal_composition": "35Ni–35Fe–20Cr–Cb",
      "product_form": "Smls. tube",
      "spec_no": "SA–213",
      "type_grade": "Alloy 20",
      "alloy_desig_uns_no": "N08020",
      "class_condition_temper": null,
      "size_thickness_mm": null,
      "p_no": 45,
      "group_no": null,
      "min_tensile_strength_mpa": 550,
      "min_yield_strength_mpa": 240,
      "i": "NP",
      "limits_iii": "NP",
      "viii_1": 427,
      "xii": 343,
      "external_pressure_chart_no": "NFN–12 …",
      "notes": null,
      "values": {
        "40": 158,
        "65": 149,
        "100": 141,
        "125": 138,
        "150": 136,
        "200": 131,
        "250": 126,
        "300": 123,
        "325": 122,
        "350": 120,
        "375": 120,
        "400": 119,
        "425": 116,
        "450": 114,
        "475": null,
        "500": null,
        "525": null,
        "550": null,
        "575": null,
        "600": null,
        "625": null,
        "650": null,
        "675": null,
        "700": null,
        "725": null,
        "750": null,
        "775": null,
        "800": null,
        "825": null,
        "850": null,
        "875": null,
        "900": null
      }
    },
    {
      "block": 19,
      "line_no": 2,
      "nominal_composition": "35Ni–35Fe–20Cr–Cb",
      "product_form": "Smls. tube",
      "spec_no": "SA–213",
      "type_grade": "Alloy 20",
      "alloy_desig_uns_no": "N08020",
      "class_condition_temper": null,
      "size_thickness_mm": null,
      "p_no": 45,
      "group_no": null,
      "min_tensile_strength_mpa": 550,
      "min_yield_strength_mpa": 240,
      "i": "NP",
      "limits_iii": "NP",
      "viii_1": 427,
      "xii": 343,
      "external_pressure_chart_no": "NFN–12 G5",
      "notes": null,
      "values": {
        "40": 158,
        "65": 158,
        "100": 158,
        "125": 157,
        "150": 156,
        "200": 153,
        "250": 152,
        "300": 152,
        "325": 152,
        "350": 152,
        "375": 151,
        "400": 150,
        "425": 150,
        "450": 150,
        "475": null,
        "500": null,
        "525": null,
        "550": null,
        "575": null,
        "600": null,
        "625": null,
        "650": null,
        "675": null,
        "700": null,
        "725": null,
        "750": null,
        "775": null,
        "800": null,
        "825": null,
        "850": null,
        "875": null,
        "900": null
      }
    },
    {
      "block": 19,
      "line_no": 3,
      "nominal_composition": "35Ni–35Fe–20Cr–Cb",
      "product_form": "Wld. tube",
      "spec_no": "SA–249",
      "type_grade": "Alloy 20",
      "alloy_desig_uns_no": "N08020",
      "class_condition_temper": null,
      "size_thickness_mm": null,
      "p_no": 45,
      "group_no": null,
      "min_tensile_strength_mpa": 550,
      "min_yield_strength_mpa": 240,
      "i": "NP",
      "limits_iii": 427,
      "viii_1": "NP",
      "xii": "NP",
      "external_pressure_chart_no": "NFN–12 G5, W12",
      "notes": null,
      "values": {
        "40": 158,
        "65": 158,
        "100": 158,
        "125": 157,
        "150": 156,
        "200": 153,
        "250": 152,
        "300": 152,
        "325": 152,
        "350": 152,
        "375": 151,
        "400": 150,
        "425": 150,
        "450": 150,
        "475": null,
        "500": null,
        "525": null,
        "550": null,
        "575": null,
        "600": null,
        "625": null,
        "650": null,
        "675": null,
        "700": null,
        "725": null,
        "750": null,
        "775": null,
        "800": null,
        "825": null,
        "850": null,
        "875": null,
        "900": null
      }
    },
    {
      "block": 19,
      "line_no": 4,
      "nominal_composition": "35Ni–35Fe–20Cr–Cb",
      "product_form": "Wld. tube",
      "spec_no": "SA–249",
      "type_grade": "Alloy 20",
      "alloy_desig_uns_no": "N08020",
      "class_condition_temper": null,
      "size_thickness_mm": null,
      "p_no": 45,
      "group_no": null,
      "min_tensile_strength_mpa": 550,
      "min_yield_strength_mpa": 240,
      "i": "NP",
      "limits_iii": "NP",
      "viii_1": 427,
      "xii": 343,
      "external_pressure_chart_no": "NFN–12 G24",
      "notes": null,
      "values": {
        "40": 134,
        "65": 127,
        "100": 120,
        "125": 117,
        "150": 115,
        "200": 111,
        "250": 108,
        "300": 104,
        "325": 103,
        "350": 103,
        "375": 102,
        "400": 101,
        "425": 98.7,
        "450": 96.9,
        "475": null,
        "500": null,
        "525": null,
        "550": null,
        "575": null,
        "600": null,
        "625": null,
        "650": null,
        "675": null,
        "700": null,
        "725": null,
        "750": null,
        "775": null,
        "800": null,
        "825": null,
        "850": null,
        "875": null,
        "900": null
      }
    },
    {
      "block": 19,
      "line_no": 5,
      "nominal_composition": "35Ni–35Fe–20Cr–Cb",
      "product_form": "Wld. tube",
      "spec_no": "SA–249",
      "type_grade": "Alloy 20",
      "alloy_desig_uns_no": "N08020",
      "class_condition_temper": null,
      "size_thickness_mm": null,
      "p_no": 45,
      "group_no": null,
      "min_tensile_strength_mpa": 550,
      "min_yield_strength_mpa": 240,
      "i": "NP",
      "limits_iii": "NP",
      "viii_1": 427,
      "xii": 343,
      "external_pressure_chart_no": "NFN–12 G5, G24",
      "notes": null,
      "values": {
        "40": 134,
        "65": 134,
        "100": 134,
        "125": 133,
        "150": 132,
        "200": 130,
        "250": 130,
        "300": 130,
        "325": 129,
        "350": 129,
        "375": 128,
        "400": 128,
        "425": 128,
        "450": 128,
        "475": null,
        "500": null,
        "525": null,
        "550": null,
        "575": null,
        "600": null,
        "625": null,
        "650": null,
        "675": null,
        "700": null,
        "725": null,
        "750": null,
        "775": null,
        "800": null,
        "825": null,
        "850": null,
        "875": null,
        "900": null
      }
    },
    {
      "block": 19,
      "line_no": 6,
      "nominal_composition": "35Ni–35Fe–20Cr–Cb",
      "product_form": "Smls. & wld. fittings",
      "spec_no": "SA–403",
      "type_grade": null,
      "alloy_desig_uns_no": "N08020",
      "class_condition_temper": null,
      "size_thickness_mm": null,
      "p_no": 45,
      "group_no": null,
      "min_tensile_strength_mpa": 585,
      "min_yield_strength_mpa": 275,
      "i": "NP",
      "limits_iii": 427,
      "viii_1": 427,
      "xii": 343,
      "external_pressure_chart_no": "NFN–12",
      "notes": "G5, W12, W14",
      "values": {
        "40": 158,
        "65": 158,
        "100": 158,
        "125": 157,
        "150": 156,
        "200": 153,
        "250": 152,
        "300": 152,
        "325": 152,
        "350": 152,
        "375": 151,
        "400": 150,
        "425": 150,
        "450": 150,
        "475": null,
        "500": null,
        "525": null,
        "550": null,
        "575": null,
        "600": null,
        "625": null,
        "650": null,
        "675": null,
        "700": null,
        "725": null,
        "750": null,
        "775": null,
        "800": null,
        "825": null,
        "850": null,
        "875": null,
        "900": null
      }
    },
    {
      "block": 19,
      "line_no": 7,
      "nominal_composition": "42Fe–33Ni–21Cr",
      "product_form": "Forgings",
      "spec_no": "SA–182",
      "type_grade": "FNIC10",
      "alloy_desig_uns_no": "N08810",
      "class_condition_temper": null,
      "size_thickness_mm": null,
      "p_no": 45,
      "group_no": null,
      "min_tensile_strength_mpa": 450,
      "min_yield_strength_mpa": 170,
      "i": 816,
      "limits_iii": "NP",
      "viii_1": 899,
      "xii": "NP",
      "external_pressure_chart_no": "NFN–9 G6, T9",
      "notes": null,
      "values": {
        "40": 115,
        "65": 111,
        "100": 105,
        "125": 102,
        "150": 99.2,
        "200": 94.2,
        "250": 89.8,
        "300": 85.4,
        "325": 83.4,
        "350": 81.5,
        "375": 79.8,
        "400": 78.5,
        "425": 76.6,
        "450": 75.3,
        "475": 74.2,
        "500": 72.8,
        "525": 72.0,
        "550": 71.2,
        "575": 69.9,
        "600": 68.4,
        "625": 62.6,
        "650": 50.6,
        "675": 41.2,
        "700": 33.6,
        "725": 27.7,
        "750": 22.6,
        "775": 18.3,
        "800": 15.0,
        "825": 11.9,
        "850": 9.03,
        "875": 7.35,
        "900": 5.86
      }
    },
    {
      "block": 19,
      "line_no": 8,
      "nominal_composition": "42Fe–33Ni–21Cr",
      "product_form": "Forgings",
      "spec_no": "SA–182",
      "type_grade": "FNIC10",
      "alloy_desig_uns_no": "N08810",
      "class_condition_temper": null,
      "size_thickness_mm": null,
      "p_no": 45,
      "group_no": null,
      "min_tensile_strength_mpa": 450,
      "min_yield_strength_mpa": 170,
      "i": 816,
      "limits_iii": 427,
      "viii_1": 899,
      "xii": "NP",
      "external_pressure_chart_no": "NFN–9",
      "notes": "G5, G6, T8",
      "values": {
        "40": 115,
        "65": 115,
        "100": 115,
        "125": 115,
        "150": 115,
        "200": 115,
        "250": 115,
        "300": 115,
        "325": 113,
        "350": 110,
        "375": 108,
        "400": 105,
        "425": 104,
        "450": 102,
        "475": 100,
        "500": 98.6,
        "525": 97.1,
        "550": 95.9,
        "575": 91.8,
        "600": 75.7,
        "625": 62.6,
        "650": 50.6,
        "675": 41.2,
        "700": 33.6,
        "725": 27.7,
        "750": 22.6,
        "775": 18.3,
        "800": 15.0,
        "825": 11.9,
        "850": 9.03,
        "875": 7.35,
        "900": 5.86
      }
    },
    {
      "block": 19,
      "line_no": 9,
      "nominal_composition": "42Fe–33Ni–21Cr",
      "product_form": "Smls. tube",
      "spec_no": "SA–213",
      "type_grade": "800H",
      "alloy_desig_uns_no": "N08810",
      "class_condition_temper": null,
      "size_thickness_mm": null,
      "p_no": 45,
      "group_no": null,
      "min_tensile_strength_mpa": 450,
      "min_yield_strength_mpa": 170,
      "i": "NP",
      "limits_iii": "NP",
      "viii_1": 899,
      "xii": "NP",
      "external_pressure_chart_no": "NFN–9 G6, T9",
      "notes": null,
      "values": {
        "40": 115,
        "65": 111,
        "100": 105,
        "125": 102,
        "150": 99.2,
        "200": 94.2,
        "250": 89.8,
        "300": 85.4,
        "325": 83.4,
        "350": 81.5,
        "375": 79.8,
        "400": 78.5,
        "425": 76.6,
        "450": 75.3,
        "475": 74.2,
        "500": 72.8,
        "525": 72.0,
        "550": 71.2,
        "575": 69.9,
        "600": 68.4,
        "625": 62.6,
        "650": 50.6,
        "675": 41.2,
        "700": 33.6,
        "725": 27.7,
        "750": 22.6,
        "775": 18.3,
        "800": 15.0,
        "825": 11.9,
        "850": 9.03,
        "875": 7.35,
        "900": 5.86
      }
    },
    {
      "block": 19,
      "line_no": 10,
      "nominal_composition": "42Fe–33Ni–21Cr",
      "product_form": "Smls. tube",
      "spec_no": "SA–213",
      "type_grade": "800H",
      "alloy_desig_uns_no": "N08810",
      "class_condition_temper": null,
      "size_thickness_mm": null,
      "p_no": 45,
      "group_no": null,
      "min_tensile_strength_mpa": 450,
      "min_yield_strength_mpa": 170,
      "i": "NP",
      "limits_iii": 427,
      "viii_1": 899,
      "xii": "NP",
      "external_pressure_chart_no": "NFN–9",
      "notes": "G5, G6, T8",
      "values": {
        "40": 115,
        "65": 115,
        "100": 115,
        "125": 115,
        "150": 115,
        "200": 115,
        "250": 115,
        "300": 115,
        "325": 113,
        "350": 110,
        "375": 108,
        "400": 105,
        "425": 104,
        "450": 102,
        "475": 100,
        "500": 98.6,
        "525": 97.1,
        "550": 95.9,
        "575": 91.8,
        "600": 75.7,
        "625": 62.6,
        "650": 50.6,
        "675": 41.2,
        "700": 33.6,
        "725": 27.7,
        "750": 22.6,
        "775": 18.3,
        "800": 15.0,
        "825": 11.9,
        "850": 9.03,
        "875": 7.35,
        "900": 5.86
      }
    },
    {
      "block": 19,
      "line_no": 11,
      "nominal_composition": "42Fe–33Ni–21Cr",
      "product_form": "Plate",
      "spec_no": "SA–240",
      "type_grade": "800H",
      "alloy_desig_uns_no": "N08810",
      "class_condition_temper": null,
      "size_thickness_mm": null,
      "p_no": 45,
      "group_no": null,
      "min_tensile_strength_mpa": 450,
      "min_yield_strength_mpa": 170,
      "i": 816,
      "limits_iii": "NP",
      "viii_1": 899,
      "xii": "NP",
      "external_pressure_chart_no": "NFN–9 G6, T9",
      "notes": null,
      "values": {
        "40": 115,
        "65": 111,
        "100": 105,
        "125": 102,
        "150": 99.2,
        "200": 94.2,
        "250": 89.8,
        "300": 85.4,
        "325": 83.4,
        "350": 81.5,
        "375": 79.8,
        "400": 78.5,
        "425": 76.6,
        "450": 75.3,
        "475": 74.2,
        "500": 72.8,
        "525": 72.0,
        "550": 71.2,
        "575": 69.9,
        "600": 68.4,
        "625": 62.6,
        "650": 50.6,
        "675": 41.2,
        "700": 33.6,
        "725": 27.7,
        "750": 22.6,
        "775": 18.3,
        "800": 15.0,
        "825": 11.9,
        "850": 9.03,
        "875": 7.35,
        "900": 5.86
      }
    },
    {
      "block": 19,
      "line_no": 12,
      "nominal_composition": "42Fe–33Ni–21Cr",
      "product_form": "Plate",
      "spec_no": "SA–240",
      "type_grade": "800H",
      "alloy_desig_uns_no": "N08810",
      "class_condition_temper": null,
      "size_thickness_mm": null,
      "p_no": 45,
      "group_no": null,
      "min_tensile_strength_mpa": 450,
      "min_yield_strength_mpa": 170,
      "i": 816,
      "limits_iii": 427,
      "viii_1": 899,
      "xii": "NP",
      "external_pressure_chart_no": "NFN–9",
      "notes": "G5, G6, T8",
      "values": {
        "40": 115,
        "65": 115,
        "100": 115,
        "125": 115,
        "150": 115,
        "200": 115,
        "250": 115,
        "300": 115,
        "325": 113,
        "350": 110,
        "375": 108,
        "400": 105,
        "425": 104,
        "450": 102,
        "475": 100,
        "500": 98.6,
        "525": 97.1,
        "550": 95.9,
        "575": 91.8,
        "600": 75.7,
        "625": 62.6,
        "650": 50.6,
        "675": 41.2,
        "700": 33.6,
        "725": 27.7,
        "750": 22.6,
        "775": 18.3,
        "800": 15.0,
        "825": 11.9,
        "850": 9.03,
        "875": 7.35,
        "900": 5.86
      }
    },
    {
      "block": 19,
      "line_no": 13,
      "nominal_composition": "42Fe–33Ni–21Cr",
      "product_form": "Wld. tube",
      "spec_no": "SA–249",
      "type_grade": "800H",
      "alloy_desig_uns_no": "N08810",
      "class_condition_temper": null,
      "size_thickness_mm": null,
      "p_no": 45,
      "group_no": null,
      "min_tensile_strength_mpa": 450,
      "min_yield_strength_mpa": 170,
      "i": 816,
      "limits_iii": "NP",
      "viii_1": 899,
      "xii": "NP",
      "external_pressure_chart_no": "NFN–9",
      "notes": "G6, G24, T9",
      "values": {
        "40": 97.9,
        "65": 94.0,
        "100": 89.6,
        "125": 87.0,
        "150": 84.7,
        "200": 80.4,
        "250": 75.9,
        "300": 72.7,
        "325": 71.0,
        "350": 69.2,
        "375": 68.1,
        "400": 66.8,
        "425": 65.6,
        "450": 64.4,
        "475": 63.0,
        "500": 62.3,
        "525": 61.3,
        "550": 60.3,
        "575": 59.6,
        "600": 58.1,
        "625": 53.2,
        "650": 43.0,
        "675": 34.9,
        "700": 28.6,
        "725": 23.3,
        "750": 19.4,
        "775": 15.6,
        "800": 12.5,
        "825": 10.1,
        "850": 7.75,
        "875": 6.28,
        "900": 4.98
      }
    },
    {
      "block": 19,
      "line_no": 14,
      "nominal_composition": "42Fe–33Ni–21Cr",
      "product_form": "Wld. tube",
      "spec_no": "SA–249",
      "type_grade": "800H",
      "alloy_desig_uns_no": "N08810",
      "class_condition_temper": null,
      "size_thickness_mm": null,
      "p_no": 45,
      "group_no": null,
      "min_tensile_strength_mpa": 450,
      "min_yield_strength_mpa": 170,
      "i": 816,
      "limits_iii": "NP",
      "viii_1": 899,
      "xii": "NP",
      "external_pressure_chart_no": "NFN–9",
      "notes": "G5, G6, G24, T8",
      "values": {
        "40": 97.9,
        "65": 97.9,
        "100": 97.9,
        "125": 97.9,
        "150": 97.9,
        "200": 97.9,
        "250": 97.9,
        "300": 97.2,
        "325": 95.9,
        "350": 93.8,
        "375": 91.3,
        "400": 89.6,
        "425": 88.4,
        "450": 86.5,
        "475": 85.1,
        "500": 83.9,
        "525": 82.7,
        "550": 81.4,
        "575": 77.9,
        "600": 64.6,
        "625": 53.2,
        "650": 43.0,
        "675": 34.9,
        "700": 28.6,
        "725": 23.3,
        "750": 19.4,
        "775": 15.6,
        "800": 12.5,
        "825": 10.1,
        "850": 7.75,
        "875": 6.28,
        "900": 4.98
      }
    },
    {
      "block": 19,
      "line_no": 15,
      "nominal_composition": "42Fe–33Ni–21Cr",
      "product_form": "Bar",
      "spec_no": "SA–276",
      "type_grade": "800H",
      "alloy_desig_uns_no": "N08810",
      "class_condition_temper": null,
      "size_thickness_mm": null,
      "p_no": 45,
      "group_no": null,
      "min_tensile_strength_mpa": 450,
      "min_yield_strength_mpa": 170,
      "i": 816,
      "limits_iii": "NP",
      "viii_1": 899,
      "xii": "NP",
      "external_pressure_chart_no": "NFN–9 G6, T9",
      "notes": null,
      "values": {
        "40": 115,
        "65": 111,
        "100": 105,
        "125": 102,
        "150": 99.2,
        "200": 94.2,
        "250": 89.8,
        "300": 85.4,
        "325": 83.4,
        "350": 81.5,
        "375": 79.8,
        "400": 78.5,
        "425": 76.6,
        "450": 75.3,
        "475": 74.2,
        "500": 72.8,
        "525": 72.0,
        "550": 71.2,
        "575": 69.9,
        "600": 68.4,
        "625": 62.6,
        "650": 50.6,
        "675": 41.2,
        "700": 33.6,
        "725": 27.7,
        "750": 22.6,
        "775": 18.3,
        "800": 15.0,
        "825": 11.9,
        "850": 9.03,
        "875": 7.35,
        "900": 5.86
      }
    },
    {
      "block": 19,
      "line_no": 16,
      "nominal_composition": "42Fe–33Ni–21Cr",
      "product_form": "Bar",
      "spec_no": "SA–276",
      "type_grade": "800H",
      "alloy_desig_uns_no": "N08810",
      "class_condition_temper": null,
      "size_thickness_mm": null,
      "p_no": 45,
      "group_no": null,
      "min_tensile_strength_mpa": 450,
      "min_yield_strength_mpa": 170,
      "i": 816,
      "limits_iii": 427,
      "viii_1": 899,
      "xii": "NP",
      "external_pressure_chart_no": "NFN–9",
      "notes": "G5, G6, T8",
      "values": {
        "40": 115,
        "65": 115,
        "100": 115,
        "125": 115,
        "150": 115,
        "200": 115,
        "250": 115,
        "300": 115,
        "325": 113,
        "350": 110,
        "375": 108,
        "400": 105,
        "425": 104,
        "450": 102,
        "475": 100,
        "500": 98.6,
        "525": 97.1,
        "550": 95.9,
        "575": 91.8,
        "600": 75.7,
        "625": 62.6,
        "650": 50.6,
        "675": 41.2,
        "700": 33.6,
        "725": 27.7,
        "750": 22.6,
        "775": 18.3,
        "800": 15.0,
        "825": 11.9,
        "850": 9.03,
        "875": 7.35,
        "900": 5.86
      }
    },
    {
      "block": 19,
      "line_no": 17,
      "nominal_composition": "42Fe–33Ni–21Cr",
      "product_form": "Smls. & wld. pipe",
      "spec_no": "SA–312",
      "type_grade": "800H",
      "alloy_desig_uns_no": "N08810",
      "class_condition_temper": null,
      "size_thickness_mm": null,
      "p_no": 45,
      "group_no": null,
      "min_tensile_strength_mpa": 450,
      "min_yield_strength_mpa": 170,
      "i": 816,
      "limits_iii": "NP",
      "viii_1": 982,
      "xii": "NP",
      "external_pressure_chart_no": "NFN–9",
      "notes": "G6, T9, W5, W12",
      "values": {
        "40": 115,
        "65": 111,
        "100": 105,
        "125": 102,
        "150": 99.2,
        "200": 94.2,
        "250": 89.8,
        "300": 85.4,
        "325": 83.4,
        "350": 81.5,
        "375": 79.8,
        "400": 78.5,
        "425": 76.6,
        "450": 75.3,
        "475": 74.2,
        "500": 72.8,
        "525": 72.0,
        "550": 71.2,
        "575": 69.9,
        "600": 68.4,
        "625": 62.6,
        "650": 50.6,
        "675": 41.2,
        "700": 33.6,
        "725": 27.7,
        "750": 22.6,
        "775": 18.3,
        "800": 15.0,
        "825": 11.9,
        "850": 9.03,
        "875": 7.35,
        "900": 5.86
      }
    },
    {
      "block": 19,
      "line_no": 18,
      "nominal_composition": "42Fe–33Ni–21Cr",
      "product_form": "Smls. & wld. pipe",
      "spec_no": "SA–312",
      "type_grade": "800H",
      "alloy_desig_uns_no": "N08810",
      "class_condition_temper": null,
      "size_thickness_mm": null,
      "p_no": 45,
      "group_no": null,
      "min_tensile_strength_mpa": 450,
      "min_yield_strength_mpa": 170,
      "i": 816,
      "limits_iii": 427,
      "viii_1": 982,
      "xii": "NP",
      "external_pressure_chart_no": "NFN–9",
      "notes": "G5, G6, T8, W5, W12",
      "values": {
        "40": 115,
        "65": 115,
        "100": 115,
        "125": 115,
        "150": 115,
        "200": 115,
        "250": 115,
        "300": 115,
        "325": 113,
        "350": 110,
        "375": 108,
        "400": 105,
        "425": 104,
        "450": 102,
        "475": 100,
        "500": 98.6,
        "525": 97.1,
        "550": 95.9,
        "575": 91.8,
        "600": 75.7,
        "625": 62.6,
        "650": 50.6,
        "675": 41.2,
        "700": 33.6,
        "725": 27.7,
        "750": 22.6,
        "775": 18.3,
        "800": 15.0,
        "825": 11.9,
        "850": 9.03,
        "875": 7.35,
        "900": 5.86
      }
    },
    {
      "block": 19,
      "line_no": 19,
      "nominal_composition": "42Fe–33Ni–21Cr",
      "product_form": "Wld. pipe",
      "spec_no": "SA–358",
      "type_grade": "800H",
      "alloy_desig_uns_no": "N08810",
      "class_condition_temper": null,
      "size_thickness_mm": null,
      "p_no": 45,
      "group_no": null,
      "min_tensile_strength_mpa": 450,
      "min_yield_strength_mpa": 170,
      "i": "NP",
      "limits_iii": "NP",
      "viii_1": 899,
      "xii": "NP",
      "external_pressure_chart_no": "NFN–9",
      "notes": "G6, G24, T9",
      "values": {
        "40": 97.9,
        "65": 94.0,
        "100": 89.6,
        "125": 87.0,
        "150": 84.7,
        "200": 80.4,
        "250": 75.9,
        "300": 72.7,
        "325": 71.0,
        "350": 69.2,
        "375": 68.1,
        "400": 66.8,
        "425": 65.6,
        "450": 64.4,
        "475": 63.0,
        "500": 62.3,
        "525": 61.3,
        "550": 60.3,
        "575": 59.6,
        "600": 58.1,
        "625": 53.2,
        "650": 43.0,
        "675": 34.9,
        "700": 28.6,
        "725": 23.3,
        "750": 19.4,
        "775": 15.6,
        "800": 12.5,
        "825": 10.1,
        "850": 7.75,
        "875": 6.28,
        "900": 4.98
      }
    },
    {
      "block": 19,
      "line_no": 20,
      "nominal_composition": "42Fe–33Ni–21Cr",
      "product_form": "Wld. pipe",
      "spec_no": "SA–358",
      "type_grade": "800H",
      "alloy_desig_uns_no": "N08810",
      "class_condition_temper": null,
      "size_thickness_mm": null,
      "p_no": 45,
      "group_no": null,
      "min_tensile_strength_mpa": 450,
      "min_yield_strength_mpa": 170,
      "i": "NP",
      "limits_iii": "NP",
      "viii_1": 899,
      "xii": "NP",
      "external_pressure_chart_no": "NFN–9",
      "notes": "G5, G6, G24, T8",
      "values": {
        "40": 97.9,
        "65": 97.9,
        "100": 97.9,
        "125": 97.9,
        "150": 97.9,
        "200": 97.9,
        "250": 97.9,
        "300": 97.2,
        "325": 95.9,
        "350": 93.8,
        "375": 91.3,
        "400": 89.6,
        "425": 88.4,
        "450": 86.5,
        "475": 85.1,
        "500": 83.9,
        "525": 82.7,
        "550": 81.4,
        "575": 77.9,
        "600": 64.6,
        "625": 53.2,
        "650": 43.0,
        "675": 34.9,
        "700": 28.6,
        "725": 23.3,
        "750": 19.4,
        "775": 15.6,
        "800": 12.5,
        "825": 10.1,
        "850": 7.75,
        "875": 6.28,
        "900": 4.98
      }
    },
    {
      "block": 19,
      "line_no": 21,
      "nominal_composition": "42Fe–33Ni–21Cr",
      "product_form": "Bar",
      "spec_no": "SA–479",
      "type_grade": "800H",
      "alloy_desig_uns_no": "N08810",
      "class_condition_temper": null,
      "size_thickness_mm": null,
      "p_no": 45,
      "group_no": null,
      "min_tensile_strength_mpa": 450,
      "min_yield_strength_mpa": 170,
      "i": 816,
      "limits_iii": "NP",
      "viii_1": 899,
      "xii": "NP",
      "external_pressure_chart_no": "NFN–9 G6, T9",
      "notes": null,
      "values": {
        "40": 115,
        "65": 111,
        "100": 105,
        "125": 102,
        "150": 99.2,
        "200": 94.2,
        "250": 89.8,
        "300": 85.4,
        "325": 83.4,
        "350": 81.5,
        "375": 79.8,
        "400": 78.5,
        "425": 76.6,
        "450": 75.3,
        "475": 74.2,
        "500": 72.8,
        "525": 72.0,
        "550": 71.2,
        "575": 69.9,
        "600": 68.4,
        "625": 62.6,
        "650": 50.6,
        "675": 41.2,
        "700": 33.6,
        "725": 27.7,
        "750": 22.6,
        "775": 18.3,
        "800": 15.0,
        "825": 11.9,
        "850": 9.03,
        "875": 7.35,
        "900": 5.86
      }
    },
    {
      "block": 19,
      "line_no": 22,
      "nominal_composition": "42Fe–33Ni–21Cr",
      "product_form": "Bar",
      "spec_no": "SA–479",
      "type_grade": "800H",
      "alloy_desig_uns_no": "N08810",
      "class_condition_temper": null,
      "size_thickness_mm": null,
      "p_no": 45,
      "group_no": null,
      "min_tensile_strength_mpa": 450,
      "min_yield_strength_mpa": 170,
      "i": 816,
      "limits_iii": 427,
      "viii_1": 899,
      "xii": "NP",
      "external_pressure_chart_no": "NFN–9",
      "notes": "G5, G6, T8",
      "values": {
        "40": 115,
        "65": 115,
        "100": 115,
        "125": 115,
