Repository: danivelas0/asme-pcc

File: resources/bpvc_ii_d_metric_2025/table_u.json (part 26 of 61)
    "Size/Thickness, mm",
    "Min. Tensile Strength, MPa"
  ],
  "columns_values": [
        "375": 389,
        "400": 386,
        "425": 382,
        "450": 377,
        "475": 372,
        "500": 364,
        "525": 355,
        "550": 352,
        "575": 345,
        "600": 339,
        "625": 332,
        "650": 325,
        "675": null,
        "700": null,
        "725": null,
        "750": null,
        "775": null,
        "800": null,
        "825": null,
        "850": null,
        "875": null,
        "900": null
      }
    },
    {
      "block": 23,
      "line_no": 40,
      "nominal_composition": null,
      "product_form": "Smls. tube",
      "spec_no": "SA–213",
      "type_grade": "TP304L",
      "alloy_desig_uns_no": "S30403",
      "class_condition_temper": null,
      "size_thickness_mm": null,
      "min_tensile_strength_mpa": 485,
      "values": {
        "40": 483,
        "100": 452,
        "150": 421,
        "200": 406,
        "250": 398,
        "300": 393,
        "325": 392,
        "350": 391,
        "375": 389,
        "400": 386,
        "425": 382,
        "450": 377,
        "475": 372,
        "500": 364,
        "525": 355,
        "550": 352,
        "575": 345,
        "600": 339,
        "625": 332,
        "650": 325,
        "675": null,
        "700": null,
        "725": null,
        "750": null,
        "775": null,
        "800": null,
        "825": null,
        "850": null,
        "875": null,
        "900": null
      }
    },
    {
      "block": 23,
      "line_no": 41,
      "nominal_composition": null,
      "product_form": "Plate",
      "spec_no": "SA–240",
      "type_grade": "304L",
      "alloy_desig_uns_no": "S30403",
      "class_condition_temper": null,
      "size_thickness_mm": null,
      "min_tensile_strength_mpa": 485,
      "values": {
        "40": 483,
        "100": 452,
        "150": 421,
        "200": 406,
        "250": 398,
        "300": 393,
        "325": 392,
        "350": 391,
        "375": 389,
        "400": 386,
        "425": 382,
        "450": 377,
        "475": 372,
        "500": 364,
        "525": 355,
        "550": 352,
        "575": 345,
        "600": 339,
        "625": 332,
        "650": 325,
        "675": null,
        "700": null,
        "725": null,
        "750": null,
        "775": null,
        "800": null,
        "825": null,
        "850": null,
        "875": null,
        "900": null
      }
    },
    {
      "block": 23,
      "line_no": 42,
      "nominal_composition": null,
      "product_form": "Wld. tube",
      "spec_no": "SA–249",
      "type_grade": "TP304L",
      "alloy_desig_uns_no": "S30403",
      "class_condition_temper": null,
      "size_thickness_mm": null,
      "min_tensile_strength_mpa": 485,
      "values": {
        "40": 483,
        "100": 452,
        "150": 421,
        "200": 406,
        "250": 398,
        "300": 393,
        "325": 392,
        "350": 391,
        "375": 389,
        "400": 386,
        "425": 382,
        "450": 377,
        "475": 372,
        "500": 364,
        "525": 355,
        "550": 352,
        "575": 345,
        "600": 339,
        "625": 332,
        "650": 325,
        "675": null,
        "700": null,
        "725": null,
        "750": null,
        "775": null,
        "800": null,
        "825": null,
        "850": null,
        "875": null,
        "900": null
      }
    },
    {
      "block": 23,
      "line_no": 43,
      "nominal_composition": null,
      "product_form": "Smls. & wld. pipe",
      "spec_no": "SA–312",
      "type_grade": "TP304L",
      "alloy_desig_uns_no": "S30403",
      "class_condition_temper": null,
      "size_thickness_mm": null,
      "min_tensile_strength_mpa": 485,
      "values": {
        "40": 483,
        "100": 452,
        "150": 421,
        "200": 406,
        "250": 398,
        "300": 393,
        "325": 392,
        "350": 391,
        "375": 389,
        "400": 386,
        "425": 382,
        "450": 377,
        "475": 372,
        "500": 364,
        "525": 355,
        "550": 352,
        "575": 345,
        "600": 339,
        "625": 332,
        "650": 325,
        "675": null,
        "700": null,
        "725": null,
        "750": null,
        "775": null,
        "800": null,
        "825": null,
        "850": null,
        "875": null,
        "900": null
      }
    },
    {
      "block": 23,
      "line_no": 44,
      "nominal_composition": null,
      "product_form": "Wld. pipe",
      "spec_no": "SA–358",
      "type_grade": "304L",
      "alloy_desig_uns_no": "S30403",
      "class_condition_temper": 1,
      "size_thickness_mm": null,
      "min_tensile_strength_mpa": 485,
      "values": {
        "40": 483,
        "100": 452,
        "150": 421,
        "200": 406,
        "250": 398,
        "300": 393,
        "325": 392,
        "350": 391,
        "375": 389,
        "400": 386,
        "425": 382,
        "450": 377,
        "475": 372,
        "500": 364,
        "525": 355,
        "550": 352,
        "575": 345,
        "600": 339,
        "625": 332,
        "650": 325,
        "675": null,
        "700": null,
        "725": null,
        "750": null,
        "775": null,
        "800": null,
        "825": null,
        "850": null,
        "875": null,
        "900": null
      }
    },
    {
      "block": 23,
      "line_no": 45,
      "nominal_composition": null,
      "product_form": "Wld. pipe",
      "spec_no": "SA–358",
      "type_grade": "304L",
      "alloy_desig_uns_no": "S30403",
      "class_condition_temper": 3,
      "size_thickness_mm": null,
      "min_tensile_strength_mpa": 485,
      "values": {
        "40": 483,
        "100": 452,
        "150": 421,
        "200": 406,
        "250": 398,
        "300": 393,
        "325": 392,
        "350": 391,
        "375": 389,
        "400": 386,
        "425": 382,
        "450": 377,
        "475": 372,
        "500": 364,
        "525": 355,
        "550": 352,
        "575": 345,
        "600": 339,
        "625": 332,
        "650": 325,
        "675": null,
        "700": null,
        "725": null,
        "750": null,
        "775": null,
        "800": null,
        "825": null,
        "850": null,
        "875": null,
        "900": null
      }
    },
    {
      "block": 24,
      "line_no": 1,
      "nominal_composition": null,
      "product_form": "Wld. pipe",
      "spec_no": "SA–358",
      "type_grade": "304L",
      "alloy_desig_uns_no": "S30403",
      "class_condition_temper": 4,
      "size_thickness_mm": null,
      "min_tensile_strength_mpa": 485,
      "values": {
        "40": 483,
        "100": 452,
        "150": 421,
        "200": 406,
        "250": 398,
        "300": 393,
        "325": 392,
        "350": 391,
        "375": 389,
        "400": 386,
        "425": 382,
        "450": 377,
        "475": 372,
        "500": 364,
        "525": 355,
        "550": 352,
        "575": 345,
        "600": 339,
        "625": 332,
        "650": 325,
        "675": null,
        "700": null,
        "725": null,
        "750": null,
        "775": null,
        "800": null,
        "825": null,
        "850": null,
        "875": null,
        "900": null
      }
    },
    {
      "block": 24,
      "line_no": 2,
      "nominal_composition": null,
      "product_form": "Smls. & wld. ftgs.",
      "spec_no": "SA–403",
      "type_grade": "304L",
      "alloy_desig_uns_no": "S30403",
      "class_condition_temper": null,
      "size_thickness_mm": null,
      "min_tensile_strength_mpa": 485,
      "values": {
        "40": 483,
        "100": 452,
        "150": 421,
        "200": 406,
        "250": 398,
        "300": 393,
        "325": 392,
        "350": 391,
        "375": 389,
        "400": 386,
        "425": 382,
        "450": 377,
        "475": 372,
        "500": 364,
        "525": 355,
        "550": 352,
        "575": 345,
        "600": 339,
        "625": 332,
        "650": 325,
        "675": null,
        "700": null,
        "725": null,
        "750": null,
        "775": null,
        "800": null,
        "825": null,
        "850": null,
        "875": null,
        "900": null
      }
    },
    {
      "block": 24,
      "line_no": 3,
      "nominal_composition": null,
      "product_form": "Wld. pipe",
      "spec_no": "SA–409",
      "type_grade": "TP304L",
      "alloy_desig_uns_no": "S30403",
      "class_condition_temper": null,
      "size_thickness_mm": null,
      "min_tensile_strength_mpa": 485,
      "values": {
        "40": 483,
        "100": 452,
        "150": 421,
        "200": 406,
        "250": 398,
        "300": 393,
        "325": 392,
        "350": 391,
        "375": 389,
        "400": 386,
        "425": 382,
        "450": 377,
        "475": 372,
        "500": 364,
        "525": 355,
        "550": 352,
        "575": 345,
        "600": 339,
        "625": 332,
        "650": 325,
        "675": null,
        "700": null,
        "725": null,
        "750": null,
        "775": null,
        "800": null,
        "825": null,
        "850": null,
        "875": null,
        "900": null
      }
    },
    {
      "block": 24,
      "line_no": 4,
      "nominal_composition": null,
      "product_form": "Bar",
      "spec_no": "SA–479",
      "type_grade": "304L",
      "alloy_desig_uns_no": "S30403",
      "class_condition_temper": "Annealed",
      "size_thickness_mm": null,
      "min_tensile_strength_mpa": 485,
      "values": {
        "40": 483,
        "100": 452,
        "150": 421,
        "200": 406,
        "250": 398,
        "300": 393,
        "325": 392,
        "350": 391,
        "375": 389,
        "400": 386,
        "425": 382,
        "450": 377,
        "475": 372,
        "500": 364,
        "525": 355,
        "550": 352,
        "575": 345,
        "600": 339,
        "625": 332,
        "650": 325,
        "675": null,
        "700": null,
        "725": null,
        "750": null,
        "775": null,
        "800": null,
        "825": null,
        "850": null,
        "875": null,
        "900": null
      }
    },
    {
      "block": 24,
      "line_no": 5,
      "nominal_composition": null,
      "product_form": "Wld. tube",
      "spec_no": "SA–688",
      "type_grade": "TP304L",
      "alloy_desig_uns_no": "S30403",
      "class_condition_temper": null,
      "size_thickness_mm": null,
      "min_tensile_strength_mpa": 485,
      "values": {
        "40": 483,
        "100": 452,
        "150": 421,
        "200": 406,
        "250": 398,
        "300": 393,
        "325": 392,
        "350": 391,
        "375": 389,
        "400": 386,
        "425": 382,
        "450": 377,
        "475": 372,
        "500": 364,
        "525": 355,
        "550": 352,
        "575": 345,
        "600": 339,
        "625": 332,
        "650": 325,
        "675": null,
        "700": null,
        "725": null,
        "750": null,
        "775": null,
        "800": null,
        "825": null,
        "850": null,
        "875": null,
        "900": null
      }
    },
    {
      "block": 24,
      "line_no": 6,
      "nominal_composition": null,
      "product_form": "Wld. pipe",
      "spec_no": "SA–813",
      "type_grade": "TP304L",
      "alloy_desig_uns_no": "S30403",
      "class_condition_temper": null,
      "size_thickness_mm": null,
      "min_tensile_strength_mpa": 485,
      "values": {
        "40": 483,
        "100": 452,
        "150": 421,
        "200": 406,
        "250": 398,
        "300": 393,
        "325": 392,
        "350": 391,
        "375": 389,
        "400": 386,
        "425": 382,
        "450": 377,
        "475": 372,
        "500": 364,
        "525": 355,
        "550": 352,
        "575": 345,
        "600": 339,
        "625": 332,
        "650": 325,
        "675": null,
        "700": null,
        "725": null,
        "750": null,
        "775": null,
        "800": null,
        "825": null,
        "850": null,
        "875": null,
        "900": null
      }
    },
    {
      "block": 24,
      "line_no": 7,
      "nominal_composition": null,
      "product_form": "Wld. pipe",
      "spec_no": "SA–814",
      "type_grade": "TP304L",
      "alloy_desig_uns_no": "S30403",
      "class_condition_temper": null,
      "size_thickness_mm": null,
      "min_tensile_strength_mpa": 485,
      "values": {
        "40": 483,
        "100": 452,
        "150": 421,
        "200": 406,
        "250": 398,
        "300": 393,
        "325": 392,
        "350": 391,
        "375": 389,
        "400": 386,
        "425": 382,
        "450": 377,
        "475": 372,
        "500": 364,
        "525": 355,
        "550": 352,
        "575": 345,
        "600": 339,
        "625": 332,
        "650": 325,
        "675": null,
        "700": null,
        "725": null,
        "750": null,
        "775": null,
        "800": null,
        "825": null,
        "850": null,
        "875": null,
        "900": null
      }
    },
    {
      "block": 24,
      "line_no": 8,
      "nominal_composition": null,
      "product_form": "Forgings",
      "spec_no": "SA–182",
      "type_grade": "F304",
      "alloy_desig_uns_no": "S30400",
      "class_condition_temper": null,
      "size_thickness_mm": ">130",
      "min_tensile_strength_mpa": 485,
      "values": {
        "40": 483,
        "100": 453,
        "150": 426,
        "200": 412,
        "250": 408,
        "300": 408,
        "325": 408,
        "350": 408,
        "375": 408,
        "400": 407,
        "425": 404,
        "450": 400,
        "475": 394,
        "500": 386,
        "525": 375,
        "550": 370,
        "575": 358,
        "600": 343,
        "625": 325,
        "650": 305,
        "675": 283,
        "700": 259,
        "725": 234,
        "750": 209,
        "775": 186,
        "800": 166,
        "825": 150,
        "850": null,
        "875": null,
        "900": null
      }
    },
    {
      "block": 24,
      "line_no": 9,
      "nominal_composition": null,
      "product_form": "Forgings",
      "spec_no": "SA–182",
      "type_grade": "F304H",
      "alloy_desig_uns_no": "S30409",
      "class_condition_temper": null,
      "size_thickness_mm": ">130",
      "min_tensile_strength_mpa": 485,
      "values": {
        "40": 483,
        "100": 453,
        "150": 426,
        "200": 412,
        "250": 408,
        "300": 408,
        "325": 408,
        "350": 408,
        "375": 408,
        "400": 407,
        "425": 404,
        "450": 400,
        "475": 394,
        "500": 386,
        "525": 375,
        "550": null,
        "575": null,
        "600": null,
        "625": null,
        "650": null,
        "675": null,
        "700": null,
        "725": null,
        "750": null,
        "775": null,
        "800": null,
        "825": null,
        "850": null,
        "875": null,
        "900": null
      }
    },
    {
      "block": 24,
      "line_no": 10,
      "nominal_composition": null,
      "product_form": "Castings",
      "spec_no": "SA–351",
      "type_grade": "CF3",
      "alloy_desig_uns_no": "J92500",
      "class_condition_temper": null,
      "size_thickness_mm": null,
      "min_tensile_strength_mpa": 485,
      "values": {
        "40": 483,
        "100": 453,
        "150": 426,
        "200": 412,
        "250": 408,
        "300": 408,
        "325": 408,
        "350": 408,
        "375": 408,
        "400": 407,
        "425": 404,
        "450": 400,
        "475": 394,
        "500": 386,
        "525": 375,
        "550": null,
        "575": null,
        "600": null,
        "625": null,
        "650": null,
        "675": null,
        "700": null,
        "725": null,
        "750": null,
        "775": null,
        "800": null,
        "825": null,
        "850": null,
        "875": null,
        "900": null
      }
    },
    {
      "block": 24,
      "line_no": 11,
      "nominal_composition": null,
      "product_form": "Castings",
      "spec_no": "SA–351",
      "type_grade": "CF8",
      "alloy_desig_uns_no": "J92600",
      "class_condition_temper": null,
      "size_thickness_mm": null,
      "min_tensile_strength_mpa": 485,
      "values": {
        "40": 483,
        "100": 453,
        "150": 426,
        "200": 412,
        "250": 408,
        "300": 408,
        "325": 408,
        "350": 408,
        "375": 408,
        "400": 407,
        "425": 404,
        "450": 400,
        "475": 394,
        "500": 386,
        "525": 375,
        "550": null,
        "575": null,
        "600": null,
        "625": null,
        "650": null,
        "675": null,
        "700": null,
        "725": null,
        "750": null,
        "775": null,
        "800": null,
        "825": null,
        "850": null,
        "875": null,
        "900": null
      }
    },
    {
      "block": 24,
      "line_no": 12,
      "nominal_composition": null,
      "product_form": "Smls. pipe",
      "spec_no": "SA–376",
      "type_grade": "TP304",
      "alloy_desig_uns_no": "S30400",
      "class_condition_temper": null,
      "size_thickness_mm": "≥200",
      "min_tensile_strength_mpa": 485,
      "values": {
        "40": 483,
        "100": 453,
        "150": 426,
        "200": 412,
        "250": 408,
        "300": 408,
        "325": 408,
        "350": 408,
        "375": 408,
        "400": 407,
        "425": 404,
        "450": 400,
        "475": 394,
        "500": 386,
        "525": 375,
        "550": 370,
        "575": 358,
        "600": 343,
        "625": 325,
        "650": 305,
        "675": 283,
        "700": 259,
        "725": 234,
        "750": 209,
        "775": 186,
        "800": 166,
        "825": 150,
        "850": null,
        "875": null,
        "900": null
      }
    },
    {
      "block": 24,
      "line_no": 13,
      "nominal_composition": null,
      "product_form": "Cast pipe",
      "spec_no": "SA–451",
      "type_grade": "CPF3",
      "alloy_desig_uns_no": "J92500",
      "class_condition_temper": null,
      "size_thickness_mm": null,
      "min_tensile_strength_mpa": 485,
      "values": {
        "40": 483,
        "100": 453,
        "150": 426,
        "200": 412,
        "250": 408,
        "300": 408,
        "325": 408,
        "350": 408,
        "375": 408,
        "400": 407,
        "425": 404,
        "450": 400,
        "475": 394,
        "500": 386,
        "525": 375,
        "550": null,
        "575": null,
        "600": null,
        "625": null,
        "650": null,
        "675": null,
        "700": null,
        "725": null,
        "750": null,
        "775": null,
        "800": null,
        "825": null,
        "850": null,
        "875": null,
        "900": null
      }
    },
    {
      "block": 24,
      "line_no": 14,
      "nominal_composition": null,
      "product_form": "Cast pipe",
      "spec_no": "SA–451",
      "type_grade": "CPF8",
      "alloy_desig_uns_no": "J92600",
      "class_condition_temper": null,
      "size_thickness_mm": null,
      "min_tensile_strength_mpa": 485,
      "values": {
        "40": 483,
        "100": 453,
        "150": 426,
        "200": 412,
        "250": 408,
        "300": 408,
        "325": 408,
        "350": 408,
        "375": 408,
        "400": 407,
        "425": 404,
        "450": 400,
        "475": 394,
        "500": 386,
        "525": 375,
        "550": null,
        "575": null,
        "600": null,
        "625": null,
        "650": null,
        "675": null,
        "700": null,
        "725": null,
        "750": null,
        "775": null,
        "800": null,
        "825": null,
        "850": null,
        "875": null,
        "900": null
      }
    },
    {
      "block": 24,
      "line_no": 15,
      "nominal_composition": null,
      "product_form": "Forgings",
      "spec_no": "SA–965",
      "type_grade": "F304",
      "alloy_desig_uns_no": "S30400",
      "class_condition_temper": null,
      "size_thickness_mm": null,
      "min_tensile_strength_mpa": 485,
      "values": {
        "40": 483,
        "100": 453,
        "150": 426,
        "200": 412,
        "250": 408,
        "300": 408,
        "325": 408,
        "350": 408,
        "375": 408,
        "400": 407,
        "425": 404,
        "450": 400,
        "475": 394,
        "500": 386,
        "525": 375,
        "550": 370,
        "575": 358,
        "600": 343,
        "625": 325,
        "650": 305,
        "675": 283,
        "700": 259,
        "725": 234,
        "750": 209,
        "775": 186,
        "800": 166,
        "825": 150,
        "850": null,
        "875": null,
        "900": null
      }
    },
    {
      "block": 24,
      "line_no": 16,
      "nominal_composition": null,
      "product_form": "Forgings",
      "spec_no": "SA–965",
      "type_grade": "F304H",
      "alloy_desig_uns_no": "S30409",
      "class_condition_temper": null,
      "size_thickness_mm": null,
      "min_tensile_strength_mpa": 485,
      "values": {
        "40": 483,
        "100": 453,
        "150": 426,
        "200": 412,
        "250": 408,
        "300": 408,
        "325": 408,
        "350": 408,
        "375": 408,
        "400": 407,
        "425": 404,
        "450": 400,
        "475": 394,
        "500": 386,
        "525": 375,
        "550": null,
        "575": null,
        "600": null,
        "625": null,
        "650": null,
        "675": null,
        "700": null,
        "725": null,
        "750": null,
        "775": null,
        "800": null,
        "825": null,
        "850": null,
        "875": null,
        "900": null
      }
    },
    {
      "block": 24,
      "line_no": 17,
      "nominal_composition": null,
      "product_form": "Plate",
      "spec_no": "SA/EN 10028–7",
      "type_grade": "X2CrNi18–9",
      "alloy_desig_uns_no": null,
      "class_condition_temper": null,
      "size_thickness_mm": "≤75",
      "min_tensile_strength_mpa": 500,
      "values": {
        "40": 500,
        "100": 466,
        "150": 440,
        "200": 421,
        "250": 410,
        "300": 406,
        "325": 405,
        "350": 405,
        "375": 403,
        "400": 401,
        "425": 397,
        "450": 391,
        "475": 384,
        "500": 376,
        "525": 367,
        "550": null,
        "575": null,
        "600": null,
        "625": null,
        "650": null,
        "675": null,
        "700": null,
        "725": null,
        "750": null,
        "775": null,
        "800": null,
        "825": null,
        "850": null,
        "875": null,
        "900": null
      }
    },
    {
      "block": 24,
      "line_no": 18,
      "nominal_composition": null,
      "product_form": "Forgings",
      "spec_no": "SA–182",
      "type_grade": "F304",
      "alloy_desig_uns_no": "S30400",
      "class_condition_temper": null,
      "size_thickness_mm": "≤130",
      "min_tensile_strength_mpa": 515,
      "values": {
        "40": 517,
        "100": 485,
        "150": 456,
        "200": 442,
        "250": 437,
        "300": 437,
        "325": 437,
        "350": 437,
        "375": 437,
        "400": 436,
        "425": 433,
        "450": 429,
        "475": 422,
        "500": 413,
        "525": 402,
        "550": 393,
        "575": 380,
        "600": 364,
        "625": 346,
        "650": 324,
        "675": 300,
        "700": 275,
        "725": 248,
        "750": 222,
        "775": 197,
        "800": 176,
        "825": 159,
        "850": null,
        "875": null,
        "900": null
      }
    },
    {
      "block": 24,
      "line_no": 19,
      "nominal_composition": null,
      "product_form": "Forgings",
      "spec_no": "SA–182",
      "type_grade": "F304H",
      "alloy_desig_uns_no": "S30409",
      "class_condition_temper": null,
      "size_thickness_mm": "≤130",
      "min_tensile_strength_mpa": 515,
      "values": {
        "40": 517,
        "100": 485,
        "150": 456,
        "200": 442,
        "250": 437,
        "300": 437,
        "325": 437,
        "350": 437,
        "375": 437,
        "400": 436,
        "425": 433,
        "450": 429,
        "475": 422,
        "500": 413,
        "525": 402,
        "550": null,
        "575": null,
        "600": null,
        "625": null,
        "650": null,
        "675": null,
        "700": null,
        "725": null,
        "750": null,
        "775": null,
        "800": null,
        "825": null,
        "850": null,
        "875": null,
        "900": null
      }
    },
    {
      "block": 24,
      "line_no": 20,
      "nominal_composition": null,
      "product_form": "Bolting",
      "spec_no": "SA–193",
      "type_grade": "B8",
      "alloy_desig_uns_no": "S30400",
      "class_condition_temper": 1,
      "size_thickness_mm": null,
      "min_tensile_strength_mpa": 515,
      "values": {
        "40": 517,
        "100": 485,
        "150": 456,
        "200": 442,
        "250": 437,
        "300": 437,
        "325": 437,
        "350": 437,
        "375": 437,
        "400": 436,
        "425": 433,
        "450": 429,
        "475": 422,
        "500": 413,
        "525": 402,
        "550": 393,
        "575": 380,
        "600": 364,
        "625": 346,
        "650": 324,
        "675": 300,
        "700": 275,
        "725": 248,
        "750": 222,
        "775": 197,
        "800": 176,
        "825": 159,
        "850": null,
        "875": null,
        "900": null
      }
    },
    {
      "block": 24,
      "line_no": 21,
      "nominal_composition": null,
      "product_form": "Bolting",
      "spec_no": "SA–193",
      "type_grade": "B8A",
      "alloy_desig_uns_no": "S30400",
      "class_condition_temper": "1A",
      "size_thickness_mm": null,
      "min_tensile_strength_mpa": 515,
      "values": {
        "40": 517,
        "100": 485,
        "150": 456,
        "200": 442,
        "250": 437,
        "300": 437,
        "325": 437,
        "350": 437,
        "375": 437,
        "400": 436,
        "425": 433,
        "450": 429,
        "475": 422,
        "500": 413,
        "525": 402,
        "550": 393,
        "575": 380,
        "600": 364,
        "625": 346,
        "650": 324,
        "675": 300,
        "700": 275,
        "725": 248,
        "750": 222,
        "775": 197,
        "800": 176,
        "825": 159,
        "850": null,
        "875": null,
        "900": null
      }
    },
    {
      "block": 24,
      "line_no": 22,
      "nominal_composition": null,
      "product_form": "Smls. tube",
      "spec_no": "SA–213",
      "type_grade": "TP304",
      "alloy_desig_uns_no": "S30400",
      "class_condition_temper": null,
      "size_thickness_mm": null,
      "min_tensile_strength_mpa": 515,
      "values": {
        "40": 517,
        "100": 485,
        "150": 456,
        "200": 442,
        "250": 437,
        "300": 437,
        "325": 437,
        "350": 437,
        "375": 437,
        "400": 436,
        "425": 433,
        "450": 429,
        "475": 422,
        "500": 413,
        "525": 402,
        "550": 393,
        "575": 380,
        "600": 364,
        "625": 346,
        "650": 324,
        "675": 300,
        "700": 275,
        "725": 248,
        "750": 222,
        "775": 197,
        "800": 176,
        "825": 159,
        "850": null,
        "875": null,
        "900": null
      }
    },
    {
      "block": 24,
      "line_no": 23,
      "nominal_composition": null,
      "product_form": "Smls. tube",
      "spec_no": "SA–213",
      "type_grade": "TP304H",
      "alloy_desig_uns_no": "S30409",
      "class_condition_temper": null,
      "size_thickness_mm": null,
      "min_tensile_strength_mpa": 515,
      "values": {
        "40": 517,
        "100": 485,
        "150": 456,
        "200": 442,
        "250": 437,
        "300": 437,
        "325": 437,
        "350": 437,
        "375": 437,
        "400": 436,
        "425": 433,
        "450": 429,
        "475": 422,
        "500": 413,
        "525": 402,
        "550": null,
        "575": null,
        "600": null,
        "625": null,
        "650": null,
        "675": null,
        "700": null,
        "725": null,
        "750": null,
        "775": null,
        "800": null,
        "825": null,
        "850": null,
        "875": null,
        "900": null
      }
    },
    {
      "block": 24,
      "line_no": 24,
      "nominal_composition": null,
      "product_form": "Plate",
      "spec_no": "SA–240",
      "type_grade": 302,
      "alloy_desig_uns_no": "S30200",
      "class_condition_temper": null,
      "size_thickness_mm": null,
      "min_tensile_strength_mpa": 515,
      "values": {
        "40": 517,
        "100": 485,
        "150": 456,
        "200": 442,
        "250": 437,
        "300": 437,
        "325": 437,
        "350": 437,
        "375": 437,
        "400": 436,
        "425": 433,
        "450": 429,
        "475": 422,
        "500": 413,
        "525": 402,
        "550": null,
        "575": null,
        "600": null,
        "625": null,
        "650": null,
        "675": null,
        "700": null,
        "725": null,
        "750": null,
        "775": null,
        "800": null,
        "825": null,
        "850": null,
        "875": null,
        "900": null
      }
    },
    {
      "block": 24,
      "line_no": 25,
      "nominal_composition": null,
      "product_form": "Plate",
      "spec_no": "SA–240",
      "type_grade": 304,
      "alloy_desig_uns_no": "S30400",
      "class_condition_temper": null,
      "size_thickness_mm": null,
      "min_tensile_strength_mpa": 515,
      "values": {
        "40": 517,
        "100": 485,
        "150": 456,
        "200": 442,
        "250": 437,
        "300": 437,
        "325": 437,
        "350": 437,
        "375": 437,
        "400": 436,
        "425": 433,
        "450": 429,
        "475": 422,
        "500": 413,
        "525": 402,
        "550": 393,
        "575": 380,
        "600": 364,
        "625": 346,
        "650": 324,
        "675": 300,
        "700": 275,
        "725": 248,
        "750": 222,
        "775": 197,
        "800": 176,
        "825": 159,
        "850": null,
        "875": null,
        "900": null
      }
    },
    {
      "block": 24,
      "line_no": 26,
      "nominal_composition": null,
      "product_form": "Plate",
      "spec_no": "SA–240",
      "type_grade": "304H",
      "alloy_desig_uns_no": "S30409",
      "class_condition_temper": null,
      "size_thickness_mm": null,
      "min_tensile_strength_mpa": 515,
      "values": {
        "40": 517,
        "100": 485,
        "150": 456,
        "200": 442,
        "250": 437,
        "300": 437,
        "325": 437,
        "350": 437,
        "375": 437,
        "400": 436,
        "425": 433,
        "450": 429,
        "475": 422,
        "500": 413,
        "525": 402,
        "550": null,
        "575": null,
        "600": null,
        "625": null,
        "650": null,
        "675": null,
        "700": null,
        "725": null,
        "750": null,
        "775": null,
        "800": null,
        "825": null,
        "850": null,
        "875": null,
        "900": null
      }
    },
    {
      "block": 24,
      "line_no": 27,
      "nominal_composition": null,
      "product_form": "Wld. tube",
      "spec_no": "SA–249",
      "type_grade": "TP304",
      "alloy_desig_uns_no": "S30400",
      "class_condition_temper": null,
      "size_thickness_mm": null,
      "min_tensile_strength_mpa": 515,
      "values": {
        "40": 517,
        "100": 485,
        "150": 456,
        "200": 442,
        "250": 437,
        "300": 437,
        "325": 437,
        "350": 437,
        "375": 437,
        "400": 436,
        "425": 433,
        "450": 429,
        "475": 422,
        "500": 413,
        "525": 402,
        "550": 393,
        "575": 380,
        "600": 364,
        "625": 346,
        "650": 324,
        "675": 300,
        "700": 275,
        "725": 248,
        "750": 222,
        "775": 197,
        "800": 176,
        "825": 159,
        "850": null,
        "875": null,
        "900": null
      }
    },
    {
      "block": 24,
      "line_no": 28,
      "nominal_composition": null,
      "product_form": "Wld. tube",
      "spec_no": "SA–249",
      "type_grade": "TP304H",
      "alloy_desig_uns_no": "S30409",
      "class_condition_temper": null,
      "size_thickness_mm": null,
      "min_tensile_strength_mpa": 515,
      "values": {
        "40": 517,
        "100": 485,
        "150": 456,
        "200": 442,
        "250": 437,
        "300": 437,
        "325": 437,
        "350": 437,
        "375": 437,
        "400": 436,
        "425": 433,
        "450": 429,
        "475": 422,
        "500": 413,
        "525": 402,
        "550": null,
        "575": null,
        "600": null,
        "625": null,
        "650": null,
        "675": null,
        "700": null,
        "725": null,
        "750": null,
        "775": null,
        "800": null,
        "825": null,
        "850": null,
        "875": null,
        "900": null
      }
    },
    {
      "block": 24,
      "line_no": 29,
      "nominal_composition": null,
      "product_form": "Smls. & wld. pipe",
      "spec_no": "SA–312",
      "type_grade": "TP304",
      "alloy_desig_uns_no": "S30400",
      "class_condition_temper": null,
      "size_thickness_mm": null,
      "min_tensile_strength_mpa": 515,
      "values": {
        "40": 517,
        "100": 485,
        "150": 456,
        "200": 442,
        "250": 437,
        "300": 437,
        "325": 437,
        "350": 437,
        "375": 437,
        "400": 436,
        "425": 433,
        "450": 429,
        "475": 422,
        "500": 413,
        "525": 402,
        "550": 393,
        "575": 380,
        "600": 364,
        "625": 346,
        "650": 324,
        "675": 300,
        "700": 275,
        "725": 248,
        "750": 222,
        "775": 197,
        "800": 176,
        "825": 159,
        "850": null,
        "875": null,
        "900": null
      }
    },
    {
      "block": 24,
      "line_no": 30,
      "nominal_composition": null,
      "product_form": "Smls. & wld. pipe",
      "spec_no": "SA–312",
      "type_grade": "TP304H",
      "alloy_desig_uns_no": "S30409",
      "class_condition_temper": null,
      "size_thickness_mm": null,
      "min_tensile_strength_mpa": 515,
      "values": {
        "40": 517,
        "100": 485,
        "150": 456,
        "200": 442,
        "250": 437,
        "300": 437,
        "325": 437,
        "350": 437,
        "375": 437,
        "400": 436,
        "425": 433,
        "450": 429,
        "475": 422,
        "500": 413,
        "525": 402,
        "550": null,
        "575": null,
        "600": null,
        "625": null,
        "650": null,
        "675": null,
        "700": null,
        "725": null,
        "750": null,
        "775": null,
        "800": null,
        "825": null,
        "850": null,
        "875": null,
        "900": null
      }
    },
    {
      "block": 24,
      "line_no": 31,
      "nominal_composition": null,
      "product_form": "Bolting",
      "spec_no": "SA–320",
      "type_grade": "B8",
      "alloy_desig_uns_no": "S30400",
      "class_condition_temper": 1,
      "size_thickness_mm": null,
      "min_tensile_strength_mpa": 515,
      "values": {
        "40": 517,
        "100": 485,
        "150": 456,
        "200": 442,
        "250": 437,
        "300": 437,
        "325": 437,
        "350": 437,
        "375": 437,
        "400": 436,
        "425": 433,
        "450": 429,
        "475": 422,
        "500": 413,
        "525": 402,
        "550": 393,
        "575": 380,
        "600": 364,
        "625": 346,
        "650": 324,
        "675": 300,
        "700": 275,
        "725": 248,
        "750": 222,
        "775": 197,
        "800": 176,
        "825": 159,
        "850": null,
        "875": null,
        "900": null
      }
    },
    {
      "block": 24,
      "line_no": 32,
      "nominal_composition": null,
      "product_form": "Bolting",
      "spec_no": "SA–320",
      "type_grade": "B8A",
      "alloy_desig_uns_no": "S30400",
      "class_condition_temper": "1A",
      "size_thickness_mm": null,
      "min_tensile_strength_mpa": 515,
      "values": {
        "40": 517,
        "100": 485,
        "150": 456,
        "200": 442,
        "250": 437,
        "300": 437,
        "325": 437,
        "350": 437,
        "375": 437,
        "400": 436,
        "425": 433,
        "450": 429,
        "475": 422,
        "500": 413,
        "525": 402,
        "550": 393,
        "575": 380,
        "600": 364,
        "625": 346,
        "650": 324,
        "675": 300,
        "700": 275,
        "725": 248,
        "750": 222,
        "775": 197,
        "800": 176,
        "825": 159,
        "850": null,
        "875": null,
        "900": null
      }
    },
    {
      "block": 24,
      "line_no": 33,
      "nominal_composition": null,
      "product_form": "Wld. pipe",
      "spec_no": "SA–358",
      "type_grade": 304,
      "alloy_desig_uns_no": "S30400",
      "class_condition_temper": 1,
      "size_thickness_mm": null,
      "min_tensile_strength_mpa": 515,
      "values": {
        "40": 517,
        "100": 485,
        "150": 456,
        "200": 442,
        "250": 437,
        "300": 437,
        "325": 437,
        "350": 437,
        "375": 437,
        "400": 436,
        "425": 433,
        "450": 429,
        "475": 422,
        "500": 413,
        "525": 402,
        "550": 393,
        "575": 380,
        "600": 364,
        "625": 346,
        "650": 324,
        "675": 300,
        "700": 275,
        "725": 248,
        "750": 222,
        "775": 197,
        "800": 176,
        "825": 159,
        "850": null,
        "875": null,
        "900": null
      }
    },
    {
      "block": 24,
      "line_no": 34,
      "nominal_composition": null,
      "product_form": "Wld. pipe",
      "spec_no": "SA–358",
      "type_grade": 304,
      "alloy_desig_uns_no": "S30400",
      "class_condition_temper": 3,
      "size_thickness_mm": null,
      "min_tensile_strength_mpa": 515,
      "values": {
        "40": 517,
        "100": 485,
        "150": 456,
        "200": 442,
        "250": 437,
        "300": 437,
        "325": 437,
        "350": 437,
        "375": 437,
        "400": 436,
        "425": 433,
        "450": 429,
        "475": 422,
        "500": 413,
        "525": 402,
        "550": 393,
        "575": 380,
        "600": 364,
        "625": 346,
        "650": 324,
        "675": 300,
        "700": 275,
        "725": 248,
        "750": 222,
        "775": 197,
        "800": 176,
        "825": 159,
        "850": null,
        "875": null,
        "900": null
      }
    },
    {
      "block": 24,
      "line_no": 35,
      "nominal_composition": null,
      "product_form": "Wld. pipe",
      "spec_no": "SA–358",
      "type_grade": 304,
      "alloy_desig_uns_no": "S30400",
      "class_condition_temper": 4,
      "size_thickness_mm": null,
      "min_tensile_strength_mpa": 515,
      "values": {
        "40": 517,
        "100": 485,
        "150": 456,
        "200": 442,
        "250": 437,
        "300": 437,
        "325": 437,
        "350": 437,
        "375": 437,
        "400": 436,
        "425": 433,
        "450": 429,
        "475": 422,
        "500": 413,
        "525": 402,
        "550": 393,
        "575": 380,
        "600": 364,
        "625": 346,
        "650": 324,
        "675": 300,
        "700": 275,
        "725": 248,
        "750": 222,
        "775": 197,
        "800": 176,
        "825": 159,
        "850": null,
        "875": null,
        "900": null
      }
    },
    {
      "block": 24,
      "line_no": 36,
      "nominal_composition": null,
      "product_form": "Wld. pipe",
      "spec_no": "SA–358",
      "type_grade": "304H",
      "alloy_desig_uns_no": "S30409",
