Repository: danivelas0/asme-pcc

File: resources/bpvc_ii_d_metric_2025/table_y_1.json (part 26 of 71)
    "Min. Yield Strength, MPa",
    "Notes"
  ],
  "columns_values": [
      "size_thickness_mm": null,
      "min_tensile_strength_mpa": 485,
      "min_yield_strength_mpa": 170,
      "notes": null,
      "values": {
        "40": 172,
        "65": 157,
        "100": 145,
        "125": 137,
        "150": 131,
        "175": 125,
        "200": 121,
        "225": 118,
        "250": 114,
        "275": 111,
        "300": 109,
        "325": 107,
        "350": 105,
        "375": 103,
        "400": 101,
        "425": 99.4,
        "450": 97.5,
        "475": 95.7,
        "500": 93.8,
        "525": 92.0,
        "550": 89.7,
        "575": 88.9,
        "600": 87.9,
        "625": 86.7,
        "650": 85.3,
        "675": null,
        "700": null,
        "725": null,
        "750": null,
        "775": null,
        "800": null,
        "825": null,
        "850": null,
        "875": null,
        "900": null
      }
    },
    {
      "block": 20,
      "line_no": 30,
      "nominal_composition": "16Cr–12Ni–2Mo",
      "product_form": "Wld. pipe",
      "spec_no": "SA–358",
      "type_grade": "316L",
      "alloy_desig_uns_no": "S31603 4",
      "class_condition_temper": null,
      "size_thickness_mm": null,
      "min_tensile_strength_mpa": 485,
      "min_yield_strength_mpa": 170,
      "notes": null,
      "values": {
        "40": 172,
        "65": 157,
        "100": 145,
        "125": 137,
        "150": 131,
        "175": 125,
        "200": 121,
        "225": 118,
        "250": 114,
        "275": 111,
        "300": 109,
        "325": 107,
        "350": 105,
        "375": 103,
        "400": 101,
        "425": 99.4,
        "450": 97.5,
        "475": 95.7,
        "500": 93.8,
        "525": 92.0,
        "550": 89.7,
        "575": 88.9,
        "600": 87.9,
        "625": 86.7,
        "650": 85.3,
        "675": null,
        "700": null,
        "725": null,
        "750": null,
        "775": null,
        "800": null,
        "825": null,
        "850": null,
        "875": null,
        "900": null
      }
    },
    {
      "block": 20,
      "line_no": 31,
      "nominal_composition": "16Cr–12Ni–2Mo",
      "product_form": "Smls. & wld. fittings",
      "spec_no": "SA–403",
      "type_grade": "316L",
      "alloy_desig_uns_no": "S31603 …",
      "class_condition_temper": null,
      "size_thickness_mm": null,
      "min_tensile_strength_mpa": 485,
      "min_yield_strength_mpa": 170,
      "notes": null,
      "values": {
        "40": 172,
        "65": 157,
        "100": 145,
        "125": 137,
        "150": 131,
        "175": 125,
        "200": 121,
        "225": 118,
        "250": 114,
        "275": 111,
        "300": 109,
        "325": 107,
        "350": 105,
        "375": 103,
        "400": 101,
        "425": 99.4,
        "450": 97.5,
        "475": 95.7,
        "500": 93.8,
        "525": 92.0,
        "550": 89.7,
        "575": 88.9,
        "600": 87.9,
        "625": 86.7,
        "650": 85.3,
        "675": null,
        "700": null,
        "725": null,
        "750": null,
        "775": null,
        "800": null,
        "825": null,
        "850": null,
        "875": null,
        "900": null
      }
    },
    {
      "block": 20,
      "line_no": 32,
      "nominal_composition": "16Cr–12Ni–2Mo",
      "product_form": "Wld. pipe",
      "spec_no": "SA–409",
      "type_grade": "TP316L",
      "alloy_desig_uns_no": "S31603 …",
      "class_condition_temper": null,
      "size_thickness_mm": null,
      "min_tensile_strength_mpa": 485,
      "min_yield_strength_mpa": 170,
      "notes": null,
      "values": {
        "40": 172,
        "65": 157,
        "100": 145,
        "125": 137,
        "150": 131,
        "175": 125,
        "200": 121,
        "225": 118,
        "250": 114,
        "275": 111,
        "300": 109,
        "325": 107,
        "350": 105,
        "375": 103,
        "400": 101,
        "425": 99.4,
        "450": 97.5,
        "475": 95.7,
        "500": 93.8,
        "525": 92.0,
        "550": 89.7,
        "575": 88.9,
        "600": 87.9,
        "625": 86.7,
        "650": 85.3,
        "675": null,
        "700": null,
        "725": null,
        "750": null,
        "775": null,
        "800": null,
        "825": null,
        "850": null,
        "875": null,
        "900": null
      }
    },
    {
      "block": 20,
      "line_no": 33,
      "nominal_composition": "16Cr–12Ni–2Mo",
      "product_form": "Bar",
      "spec_no": "SA–479",
      "type_grade": "316L",
      "alloy_desig_uns_no": "S31603",
      "class_condition_temper": "Annealed",
      "size_thickness_mm": null,
      "min_tensile_strength_mpa": 485,
      "min_yield_strength_mpa": 170,
      "notes": null,
      "values": {
        "40": 172,
        "65": 157,
        "100": 145,
        "125": 137,
        "150": 131,
        "175": 125,
        "200": 121,
        "225": 118,
        "250": 114,
        "275": 111,
        "300": 109,
        "325": 107,
        "350": 105,
        "375": 103,
        "400": 101,
        "425": 99.4,
        "450": 97.5,
        "475": 95.7,
        "500": 93.8,
        "525": 92.0,
        "550": 89.7,
        "575": 88.9,
        "600": 87.9,
        "625": 86.7,
        "650": 85.3,
        "675": null,
        "700": null,
        "725": null,
        "750": null,
        "775": null,
        "800": null,
        "825": null,
        "850": null,
        "875": null,
        "900": null
      }
    },
    {
      "block": 20,
      "line_no": 34,
      "nominal_composition": "16Cr–12Ni–2Mo",
      "product_form": "Wld. tube",
      "spec_no": "SA–688",
      "type_grade": "TP316L",
      "alloy_desig_uns_no": "S31603 …",
      "class_condition_temper": null,
      "size_thickness_mm": null,
      "min_tensile_strength_mpa": 485,
      "min_yield_strength_mpa": 170,
      "notes": null,
      "values": {
        "40": 172,
        "65": 157,
        "100": 145,
        "125": 137,
        "150": 131,
        "175": 125,
        "200": 121,
        "225": 118,
        "250": 114,
        "275": 111,
        "300": 109,
        "325": 107,
        "350": 105,
        "375": 103,
        "400": 101,
        "425": 99.4,
        "450": 97.5,
        "475": 95.7,
        "500": 93.8,
        "525": 92.0,
        "550": 89.7,
        "575": 88.9,
        "600": 87.9,
        "625": 86.7,
        "650": 85.3,
        "675": null,
        "700": null,
        "725": null,
        "750": null,
        "775": null,
        "800": null,
        "825": null,
        "850": null,
        "875": null,
        "900": null
      }
    },
    {
      "block": 20,
      "line_no": 35,
      "nominal_composition": "16Cr–12Ni–2Mo",
      "product_form": "Wld. pipe",
      "spec_no": "SA–813",
      "type_grade": "TP316L",
      "alloy_desig_uns_no": "S31603 …",
      "class_condition_temper": null,
      "size_thickness_mm": null,
      "min_tensile_strength_mpa": 485,
      "min_yield_strength_mpa": 170,
      "notes": null,
      "values": {
        "40": 172,
        "65": 157,
        "100": 145,
        "125": 137,
        "150": 131,
        "175": 125,
        "200": 121,
        "225": 118,
        "250": 114,
        "275": 111,
        "300": 109,
        "325": 107,
        "350": 105,
        "375": 103,
        "400": 101,
        "425": 99.4,
        "450": 97.5,
        "475": 95.7,
        "500": 93.8,
        "525": 92.0,
        "550": 89.7,
        "575": 88.9,
        "600": 87.9,
        "625": 86.7,
        "650": 85.3,
        "675": null,
        "700": null,
        "725": null,
        "750": null,
        "775": null,
        "800": null,
        "825": null,
        "850": null,
        "875": null,
        "900": null
      }
    },
    {
      "block": 20,
      "line_no": 36,
      "nominal_composition": "16Cr–12Ni–2Mo",
      "product_form": "Wld. pipe",
      "spec_no": "SA–814",
      "type_grade": "TP316L",
      "alloy_desig_uns_no": "S31603 …",
      "class_condition_temper": null,
      "size_thickness_mm": null,
      "min_tensile_strength_mpa": 485,
      "min_yield_strength_mpa": 170,
      "notes": null,
      "values": {
        "40": 172,
        "65": 157,
        "100": 145,
        "125": 137,
        "150": 131,
        "175": 125,
        "200": 121,
        "225": 118,
        "250": 114,
        "275": 111,
        "300": 109,
        "325": 107,
        "350": 105,
        "375": 103,
        "400": 101,
        "425": 99.4,
        "450": 97.5,
        "475": 95.7,
        "500": 93.8,
        "525": 92.0,
        "550": 89.7,
        "575": 88.9,
        "600": 87.9,
        "625": 86.7,
        "650": 85.3,
        "675": null,
        "700": null,
        "725": null,
        "750": null,
        "775": null,
        "800": null,
        "825": null,
        "850": null,
        "875": null,
        "900": null
      }
    },
    {
      "block": 20,
      "line_no": 37,
      "nominal_composition": "16Cr–12Ni–2Mo",
      "product_form": "Forgings",
      "spec_no": "SA–182",
      "type_grade": "F316",
      "alloy_desig_uns_no": "S31600 …",
      "class_condition_temper": null,
      "size_thickness_mm": ">130",
      "min_tensile_strength_mpa": 485,
      "min_yield_strength_mpa": 205,
      "notes": null,
      "values": {
        "40": 207,
        "65": 189,
        "100": 176,
        "125": 168,
        "150": 161,
        "175": 154,
        "200": 148,
        "225": 144,
        "250": 139,
        "275": 136,
        "300": 132,
        "325": 129,
        "350": 127,
        "375": 125,
        "400": 123,
        "425": 122,
        "450": 121,
        "475": 120,
        "500": 118,
        "525": 117,
        "550": 114,
        "575": 112,
        "600": 111,
        "625": 110,
        "650": 109,
        "675": 108,
        "700": 106,
        "725": 105,
        "750": 103,
        "775": 101,
        "800": 99.0,
        "825": 96.5,
        "850": null,
        "875": null,
        "900": null
      }
    },
    {
      "block": 20,
      "line_no": 38,
      "nominal_composition": "16Cr–12Ni–2Mo",
      "product_form": "Forgings",
      "spec_no": "SA–965",
      "type_grade": "F316",
      "alloy_desig_uns_no": "S31600 …",
      "class_condition_temper": null,
      "size_thickness_mm": null,
      "min_tensile_strength_mpa": 485,
      "min_yield_strength_mpa": 205,
      "notes": null,
      "values": {
        "40": 207,
        "65": 189,
        "100": 176,
        "125": 168,
        "150": 161,
        "175": 154,
        "200": 148,
        "225": 144,
        "250": 139,
        "275": 136,
        "300": 132,
        "325": 129,
        "350": 127,
        "375": 125,
        "400": 123,
        "425": 122,
        "450": 121,
        "475": 120,
        "500": 118,
        "525": 117,
        "550": 114,
        "575": 112,
        "600": 111,
        "625": 110,
        "650": 109,
        "675": 108,
        "700": 106,
        "725": 105,
        "750": 103,
        "775": 101,
        "800": 99.0,
        "825": 96.5,
        "850": null,
        "875": null,
        "900": null
      }
    },
    {
      "block": 20,
      "line_no": 39,
      "nominal_composition": "16Cr–12Ni–2Mo",
      "product_form": "Forgings",
      "spec_no": "SA–182",
      "type_grade": "F316H",
      "alloy_desig_uns_no": "S31609 …",
      "class_condition_temper": null,
      "size_thickness_mm": ">130",
      "min_tensile_strength_mpa": 485,
      "min_yield_strength_mpa": 205,
      "notes": null,
      "values": {
        "40": 207,
        "65": 189,
        "100": 176,
        "125": 168,
        "150": 161,
        "175": 154,
        "200": 148,
        "225": 144,
        "250": 139,
        "275": 136,
        "300": 132,
        "325": 129,
        "350": 127,
        "375": 125,
        "400": 123,
        "425": 122,
        "450": 121,
        "475": 120,
        "500": 118,
        "525": 117,
        "550": null,
        "575": null,
        "600": null,
        "625": null,
        "650": null,
        "675": null,
        "700": null,
        "725": null,
        "750": null,
        "775": null,
        "800": null,
        "825": null,
        "850": null,
        "875": null,
        "900": null
      }
    },
    {
      "block": 20,
      "line_no": 40,
      "nominal_composition": "16Cr–12Ni–2Mo",
      "product_form": "Forgings",
      "spec_no": "SA–965",
      "type_grade": "F316H",
      "alloy_desig_uns_no": "S31609 …",
      "class_condition_temper": null,
      "size_thickness_mm": null,
      "min_tensile_strength_mpa": 485,
      "min_yield_strength_mpa": 205,
      "notes": null,
      "values": {
        "40": 207,
        "65": 189,
        "100": 176,
        "125": 168,
        "150": 161,
        "175": 154,
        "200": 148,
        "225": 144,
        "250": 139,
        "275": 136,
        "300": 132,
        "325": 129,
        "350": 127,
        "375": 125,
        "400": 123,
        "425": 122,
        "450": 121,
        "475": 120,
        "500": 118,
        "525": 117,
        "550": null,
        "575": null,
        "600": null,
        "625": null,
        "650": null,
        "675": null,
        "700": null,
        "725": null,
        "750": null,
        "775": null,
        "800": null,
        "825": null,
        "850": null,
        "875": null,
        "900": null
      }
    },
    {
      "block": 20,
      "line_no": 41,
      "nominal_composition": "16Cr–12Ni–2Mo",
      "product_form": "Forgings",
      "spec_no": "SA–182",
      "type_grade": "F316",
      "alloy_desig_uns_no": "S31600 …",
      "class_condition_temper": null,
      "size_thickness_mm": "≤130",
      "min_tensile_strength_mpa": 515,
      "min_yield_strength_mpa": 205,
      "notes": null,
      "values": {
        "40": 207,
        "65": 189,
        "100": 176,
        "125": 168,
        "150": 161,
        "175": 154,
        "200": 148,
        "225": 144,
        "250": 139,
        "275": 136,
        "300": 132,
        "325": 129,
        "350": 127,
        "375": 125,
        "400": 123,
        "425": 122,
        "450": 121,
        "475": 120,
        "500": 118,
        "525": 117,
        "550": 114,
        "575": 112,
        "600": 111,
        "625": 110,
        "650": 109,
        "675": 108,
        "700": 106,
        "725": 105,
        "750": 103,
        "775": 101,
        "800": 99.0,
        "825": 96.5,
        "850": null,
        "875": null,
        "900": null
      }
    },
    {
      "block": 20,
      "line_no": 42,
      "nominal_composition": "16Cr–12Ni–2Mo",
      "product_form": "Bolting",
      "spec_no": "SA–193",
      "type_grade": "B8M",
      "alloy_desig_uns_no": "S31600 1",
      "class_condition_temper": null,
      "size_thickness_mm": null,
      "min_tensile_strength_mpa": 515,
      "min_yield_strength_mpa": 205,
      "notes": null,
      "values": {
        "40": 207,
        "65": 192,
        "100": 176,
        "125": 168,
        "150": 161,
        "175": 155,
        "200": 149,
        "225": 144,
        "250": 139,
        "275": 136,
        "300": 132,
        "325": 129,
        "350": 127,
        "375": 125,
        "400": 123,
        "425": 122,
        "450": 121,
        "475": 120,
        "500": 118,
        "525": 117,
        "550": 114,
        "575": 112,
        "600": 111,
        "625": 110,
        "650": 109,
        "675": 108,
        "700": 106,
        "725": 105,
        "750": 103,
        "775": 101,
        "800": 99.0,
        "825": 96.5,
        "850": null,
        "875": null,
        "900": null
      }
    },
    {
      "block": 20,
      "line_no": 43,
      "nominal_composition": "16Cr–12Ni–2Mo",
      "product_form": "Bolting",
      "spec_no": "SA–193",
      "type_grade": "B8MA",
      "alloy_desig_uns_no": "S31600",
      "class_condition_temper": "1A",
      "size_thickness_mm": null,
      "min_tensile_strength_mpa": 515,
      "min_yield_strength_mpa": 205,
      "notes": null,
      "values": {
        "40": 207,
        "65": 192,
        "100": 176,
        "125": 168,
        "150": 161,
        "175": 155,
        "200": 149,
        "225": 144,
        "250": 139,
        "275": 136,
        "300": 132,
        "325": 129,
        "350": 127,
        "375": 125,
        "400": 123,
        "425": 122,
        "450": 121,
        "475": 120,
        "500": 118,
        "525": 117,
        "550": 114,
        "575": 112,
        "600": 111,
        "625": 110,
        "650": 109,
        "675": 108,
        "700": 106,
        "725": 105,
        "750": 103,
        "775": 101,
        "800": 99.0,
        "825": 96.5,
        "850": null,
        "875": null,
        "900": null
      }
    },
    {
      "block": 20,
      "line_no": 44,
      "nominal_composition": "16Cr–12Ni–2Mo",
      "product_form": "Smls. tube",
      "spec_no": "SA–213",
      "type_grade": "TP316",
      "alloy_desig_uns_no": "S31600 …",
      "class_condition_temper": null,
      "size_thickness_mm": null,
      "min_tensile_strength_mpa": 515,
      "min_yield_strength_mpa": 205,
      "notes": null,
      "values": {
        "40": 207,
        "65": 189,
        "100": 176,
        "125": 168,
        "150": 161,
        "175": 154,
        "200": 148,
        "225": 144,
        "250": 139,
        "275": 136,
        "300": 132,
        "325": 129,
        "350": 127,
        "375": 125,
        "400": 123,
        "425": 122,
        "450": 121,
        "475": 120,
        "500": 118,
        "525": 117,
        "550": 114,
        "575": 112,
        "600": 111,
        "625": 110,
        "650": 109,
        "675": 108,
        "700": 106,
        "725": 105,
        "750": 103,
        "775": 101,
        "800": 99.0,
        "825": 96.5,
        "850": null,
        "875": null,
        "900": null
      }
    },
    {
      "block": 20,
      "line_no": 45,
      "nominal_composition": "16Cr–12Ni–2Mo",
      "product_form": "Plate",
      "spec_no": "SA–240",
      "type_grade": 316,
      "alloy_desig_uns_no": "S31600 …",
      "class_condition_temper": null,
      "size_thickness_mm": null,
      "min_tensile_strength_mpa": 515,
      "min_yield_strength_mpa": 205,
      "notes": null,
      "values": {
        "40": 207,
        "65": 189,
        "100": 176,
        "125": 168,
        "150": 161,
        "175": 154,
        "200": 148,
        "225": 144,
        "250": 139,
        "275": 136,
        "300": 132,
        "325": 129,
        "350": 127,
        "375": 125,
        "400": 123,
        "425": 122,
        "450": 121,
        "475": 120,
        "500": 118,
        "525": 117,
        "550": 114,
        "575": 112,
        "600": 111,
        "625": 110,
        "650": 109,
        "675": 108,
        "700": 106,
        "725": 105,
        "750": 103,
        "775": 101,
        "800": 99.0,
        "825": 96.5,
        "850": null,
        "875": null,
        "900": null
      }
    },
    {
      "block": 21,
      "line_no": 1,
      "nominal_composition": "16Cr–12Ni–2Mo",
      "product_form": "Wld. tube",
      "spec_no": "SA–249",
      "type_grade": "TP316",
      "alloy_desig_uns_no": "S31600 …",
      "class_condition_temper": null,
      "size_thickness_mm": null,
      "min_tensile_strength_mpa": 515,
      "min_yield_strength_mpa": 205,
      "notes": null,
      "values": {
        "40": 207,
        "65": 189,
        "100": 176,
        "125": 168,
        "150": 161,
        "175": 154,
        "200": 148,
        "225": 144,
        "250": 139,
        "275": 136,
        "300": 132,
        "325": 129,
        "350": 127,
        "375": 125,
        "400": 123,
        "425": 122,
        "450": 121,
        "475": 120,
        "500": 118,
        "525": 117,
        "550": 114,
        "575": 112,
        "600": 111,
        "625": 110,
        "650": 109,
        "675": 108,
        "700": 106,
        "725": 105,
        "750": 103,
        "775": 101,
        "800": 99.0,
        "825": 96.5,
        "850": null,
        "875": null,
        "900": null
      }
    },
    {
      "block": 21,
      "line_no": 2,
      "nominal_composition": "16Cr–12Ni–2Mo",
      "product_form": "Smls. & wld. pipe",
      "spec_no": "SA–312",
      "type_grade": "TP316",
      "alloy_desig_uns_no": "S31600 …",
      "class_condition_temper": null,
      "size_thickness_mm": null,
      "min_tensile_strength_mpa": 515,
      "min_yield_strength_mpa": 205,
      "notes": null,
      "values": {
        "40": 207,
        "65": 189,
        "100": 176,
        "125": 168,
        "150": 161,
        "175": 154,
        "200": 148,
        "225": 144,
        "250": 139,
        "275": 136,
        "300": 132,
        "325": 129,
        "350": 127,
        "375": 125,
        "400": 123,
        "425": 122,
        "450": 121,
        "475": 120,
        "500": 118,
        "525": 117,
        "550": 114,
        "575": 112,
        "600": 111,
        "625": 110,
        "650": 109,
        "675": 108,
        "700": 106,
        "725": 105,
        "750": 103,
        "775": 101,
        "800": 99.0,
        "825": 96.5,
        "850": null,
        "875": null,
        "900": null
      }
    },
    {
      "block": 21,
      "line_no": 3,
      "nominal_composition": "16Cr–12Ni–2Mo",
      "product_form": "Bolting",
      "spec_no": "SA–320",
      "type_grade": "B8M",
      "alloy_desig_uns_no": "S31600 1",
      "class_condition_temper": null,
      "size_thickness_mm": null,
      "min_tensile_strength_mpa": 515,
      "min_yield_strength_mpa": 205,
      "notes": null,
      "values": {
        "40": 207,
        "65": 192,
        "100": 176,
        "125": 168,
        "150": 161,
        "175": 155,
        "200": 149,
        "225": 144,
        "250": 139,
        "275": 136,
        "300": 132,
        "325": 129,
        "350": 127,
        "375": 125,
        "400": 123,
        "425": 122,
        "450": 121,
        "475": 120,
        "500": 118,
        "525": 117,
        "550": 114,
        "575": 112,
        "600": 111,
        "625": 110,
        "650": 109,
        "675": 108,
        "700": 106,
        "725": 105,
        "750": 103,
        "775": 101,
        "800": 99.0,
        "825": 96.5,
        "850": null,
        "875": null,
        "900": null
      }
    },
    {
      "block": 21,
      "line_no": 4,
      "nominal_composition": "16Cr–12Ni–2Mo",
      "product_form": "Bolting",
      "spec_no": "SA–320",
      "type_grade": "B8MA",
      "alloy_desig_uns_no": "S31600",
      "class_condition_temper": "1A",
      "size_thickness_mm": null,
      "min_tensile_strength_mpa": 515,
      "min_yield_strength_mpa": 205,
      "notes": null,
      "values": {
        "40": 207,
        "65": 192,
        "100": 176,
        "125": 168,
        "150": 161,
        "175": 155,
        "200": 149,
        "225": 144,
        "250": 139,
        "275": 136,
        "300": 132,
        "325": 129,
        "350": 127,
        "375": 125,
        "400": 123,
        "425": 122,
        "450": 121,
        "475": 120,
        "500": 118,
        "525": 117,
        "550": 114,
        "575": 112,
        "600": 111,
        "625": 110,
        "650": 109,
        "675": 108,
        "700": 106,
        "725": 105,
        "750": 103,
        "775": 101,
        "800": 99.0,
        "825": 96.5,
        "850": null,
        "875": null,
        "900": null
      }
    },
    {
      "block": 21,
      "line_no": 5,
      "nominal_composition": "16Cr–12Ni–2Mo",
      "product_form": "Wld. pipe",
      "spec_no": "SA–358",
      "type_grade": 316,
      "alloy_desig_uns_no": "S31600 1",
      "class_condition_temper": null,
      "size_thickness_mm": null,
      "min_tensile_strength_mpa": 515,
      "min_yield_strength_mpa": 205,
      "notes": null,
      "values": {
        "40": 207,
        "65": 189,
        "100": 176,
        "125": 168,
        "150": 161,
        "175": 154,
        "200": 148,
        "225": 144,
        "250": 139,
        "275": 136,
        "300": 132,
        "325": 129,
        "350": 127,
        "375": 125,
        "400": 123,
        "425": 122,
        "450": 121,
        "475": 120,
        "500": 118,
        "525": 117,
        "550": 114,
        "575": 112,
        "600": 111,
        "625": 110,
        "650": 109,
        "675": 108,
        "700": 106,
        "725": 105,
        "750": 103,
        "775": 101,
        "800": 99.0,
        "825": 96.5,
        "850": null,
        "875": null,
        "900": null
      }
    },
    {
      "block": 21,
      "line_no": 6,
      "nominal_composition": "16Cr–12Ni–2Mo",
      "product_form": "Wld. pipe",
      "spec_no": "SA–358",
      "type_grade": 316,
      "alloy_desig_uns_no": "S31600 3",
      "class_condition_temper": null,
      "size_thickness_mm": null,
      "min_tensile_strength_mpa": 515,
      "min_yield_strength_mpa": 205,
      "notes": null,
      "values": {
        "40": 207,
        "65": 189,
        "100": 176,
        "125": 168,
        "150": 161,
        "175": 154,
        "200": 148,
        "225": 144,
        "250": 139,
        "275": 136,
        "300": 132,
        "325": 129,
        "350": 127,
        "375": 125,
        "400": 123,
        "425": 122,
        "450": 121,
        "475": 120,
        "500": 118,
        "525": 117,
        "550": 114,
        "575": 112,
        "600": 111,
        "625": 110,
        "650": 109,
        "675": 108,
        "700": 106,
        "725": 105,
        "750": 103,
        "775": 101,
        "800": 99.0,
        "825": 96.5,
        "850": null,
        "875": null,
        "900": null
      }
    },
    {
      "block": 21,
      "line_no": 7,
      "nominal_composition": "16Cr–12Ni–2Mo",
      "product_form": "Wld. pipe",
      "spec_no": "SA–358",
      "type_grade": 316,
      "alloy_desig_uns_no": "S31600 4",
      "class_condition_temper": null,
      "size_thickness_mm": null,
      "min_tensile_strength_mpa": 515,
      "min_yield_strength_mpa": 205,
      "notes": null,
      "values": {
        "40": 207,
        "65": 189,
        "100": 176,
        "125": 168,
        "150": 161,
        "175": 154,
        "200": 148,
        "225": 144,
        "250": 139,
        "275": 136,
        "300": 132,
        "325": 129,
        "350": 127,
        "375": 125,
        "400": 123,
        "425": 122,
        "450": 121,
        "475": 120,
        "500": 118,
        "525": 117,
        "550": 114,
        "575": 112,
        "600": 111,
        "625": 110,
        "650": 109,
        "675": 108,
        "700": 106,
        "725": 105,
        "750": 103,
        "775": 101,
        "800": 99.0,
        "825": 96.5,
        "850": null,
        "875": null,
        "900": null
      }
    },
    {
      "block": 21,
      "line_no": 8,
      "nominal_composition": "16Cr–12Ni–2Mo",
      "product_form": "Smls. pipe",
      "spec_no": "SA–376",
      "type_grade": "TP316",
      "alloy_desig_uns_no": "S31600 …",
      "class_condition_temper": null,
      "size_thickness_mm": null,
      "min_tensile_strength_mpa": 515,
      "min_yield_strength_mpa": 205,
      "notes": null,
      "values": {
        "40": 207,
        "65": 189,
        "100": 176,
        "125": 168,
        "150": 161,
        "175": 154,
        "200": 148,
        "225": 144,
        "250": 139,
        "275": 136,
        "300": 132,
        "325": 129,
        "350": 127,
        "375": 125,
        "400": 123,
        "425": 122,
        "450": 121,
        "475": 120,
        "500": 118,
        "525": 117,
        "550": 114,
        "575": 112,
        "600": 111,
        "625": 110,
        "650": 109,
        "675": 108,
        "700": 106,
        "725": 105,
        "750": 103,
        "775": 101,
        "800": 99.0,
        "825": 96.5,
        "850": null,
        "875": null,
        "900": null
      }
    },
    {
      "block": 21,
      "line_no": 9,
      "nominal_composition": "16Cr–12Ni–2Mo",
      "product_form": "Smls. & wld. fittings",
      "spec_no": "SA–403",
      "type_grade": 316,
      "alloy_desig_uns_no": "S31600 …",
      "class_condition_temper": null,
      "size_thickness_mm": null,
      "min_tensile_strength_mpa": 515,
      "min_yield_strength_mpa": 205,
      "notes": null,
      "values": {
        "40": 207,
        "65": 189,
        "100": 176,
        "125": 168,
        "150": 161,
        "175": 154,
        "200": 148,
        "225": 144,
        "250": 139,
        "275": 136,
        "300": 132,
        "325": 129,
        "350": 127,
        "375": 125,
        "400": 123,
        "425": 122,
        "450": 121,
        "475": 120,
        "500": 118,
        "525": 117,
        "550": 114,
        "575": 112,
        "600": 111,
        "625": 110,
        "650": 109,
        "675": 108,
        "700": 106,
        "725": 105,
        "750": 103,
        "775": 101,
        "800": 99.0,
        "825": 96.5,
        "850": null,
        "875": null,
        "900": null
      }
    },
    {
      "block": 21,
      "line_no": 10,
      "nominal_composition": "16Cr–12Ni–2Mo",
      "product_form": "Wld. pipe",
      "spec_no": "SA–409",
      "type_grade": "TP316",
      "alloy_desig_uns_no": "S31600 …",
      "class_condition_temper": null,
      "size_thickness_mm": null,
      "min_tensile_strength_mpa": 515,
      "min_yield_strength_mpa": 205,
      "notes": null,
      "values": {
        "40": 207,
        "65": 189,
        "100": 176,
        "125": 168,
        "150": 161,
        "175": 154,
        "200": 148,
        "225": 144,
        "250": 139,
        "275": 136,
        "300": 132,
        "325": 129,
        "350": 127,
        "375": 125,
        "400": 123,
        "425": 122,
        "450": 121,
        "475": 120,
        "500": 118,
        "525": 117,
        "550": 114,
        "575": 112,
        "600": 111,
        "625": 110,
        "650": 109,
        "675": 108,
        "700": 106,
        "725": 105,
        "750": 103,
        "775": 101,
        "800": 99.0,
        "825": 96.5,
        "850": null,
        "875": null,
        "900": null
      }
    },
    {
      "block": 21,
      "line_no": 11,
      "nominal_composition": "16Cr–12Ni–2Mo",
      "product_form": "Bar",
      "spec_no": "SA–479",
      "type_grade": 316,
      "alloy_desig_uns_no": "S31600",
      "class_condition_temper": "Annealed",
      "size_thickness_mm": null,
      "min_tensile_strength_mpa": 515,
      "min_yield_strength_mpa": 205,
      "notes": null,
      "values": {
        "40": 207,
        "65": 189,
        "100": 176,
        "125": 168,
        "150": 161,
        "175": 154,
        "200": 148,
        "225": 144,
        "250": 139,
        "275": 136,
        "300": 132,
        "325": 129,
        "350": 127,
        "375": 125,
        "400": 123,
        "425": 122,
        "450": 121,
        "475": 120,
        "500": 118,
        "525": 117,
        "550": 114,
        "575": 112,
        "600": 111,
        "625": 110,
        "650": 109,
        "675": 108,
        "700": 106,
        "725": 105,
        "750": 103,
        "775": 101,
        "800": 99.0,
        "825": 96.5,
        "850": null,
        "875": null,
        "900": null
      }
    },
    {
      "block": 21,
      "line_no": 12,
      "nominal_composition": "16Cr–12Ni–2Mo",
      "product_form": "Wld. tube",
      "spec_no": "SA–688",
      "type_grade": "TP316",
      "alloy_desig_uns_no": "S31600 …",
      "class_condition_temper": null,
      "size_thickness_mm": null,
      "min_tensile_strength_mpa": 515,
      "min_yield_strength_mpa": 205,
      "notes": null,
      "values": {
        "40": 207,
        "65": 189,
        "100": 176,
        "125": 168,
        "150": 161,
        "175": 154,
        "200": 148,
        "225": 144,
        "250": 139,
        "275": 136,
        "300": 132,
        "325": 129,
        "350": 127,
        "375": 125,
        "400": 123,
        "425": 122,
        "450": 121,
        "475": 120,
        "500": 118,
        "525": 117,
        "550": 114,
        "575": 112,
        "600": 111,
        "625": 110,
        "650": 109,
        "675": 108,
        "700": 106,
        "725": 105,
        "750": 103,
        "775": 101,
        "800": 99.0,
        "825": 96.5,
        "850": null,
        "875": null,
        "900": null
      }
    },
    {
      "block": 21,
      "line_no": 13,
      "nominal_composition": "16Cr–12Ni–2Mo",
      "product_form": "Wld. pipe",
      "spec_no": "SA–813",
      "type_grade": "TP316",
      "alloy_desig_uns_no": "S31600 …",
      "class_condition_temper": null,
      "size_thickness_mm": null,
      "min_tensile_strength_mpa": 515,
      "min_yield_strength_mpa": 205,
      "notes": null,
      "values": {
        "40": 207,
        "65": 189,
        "100": 176,
        "125": 168,
        "150": 161,
        "175": 154,
        "200": 148,
        "225": 144,
        "250": 139,
        "275": 136,
        "300": 132,
        "325": 129,
        "350": 127,
        "375": 125,
        "400": 123,
        "425": 122,
        "450": 121,
        "475": 120,
        "500": 118,
        "525": 117,
        "550": 114,
        "575": 112,
        "600": 111,
        "625": 110,
        "650": 109,
        "675": 108,
        "700": 106,
        "725": 105,
        "750": 103,
        "775": 101,
        "800": 99.0,
        "825": 96.5,
        "850": null,
        "875": null,
        "900": null
      }
    },
    {
      "block": 21,
      "line_no": 14,
      "nominal_composition": "16Cr–12Ni–2Mo",
      "product_form": "Wld. pipe",
      "spec_no": "SA–814",
      "type_grade": "TP316",
      "alloy_desig_uns_no": "S31600 …",
      "class_condition_temper": null,
      "size_thickness_mm": null,
      "min_tensile_strength_mpa": 515,
      "min_yield_strength_mpa": 205,
      "notes": null,
      "values": {
        "40": 207,
        "65": 189,
        "100": 176,
        "125": 168,
        "150": 161,
        "175": 154,
        "200": 148,
        "225": 144,
        "250": 139,
        "275": 136,
        "300": 132,
        "325": 129,
        "350": 127,
        "375": 125,
        "400": 123,
        "425": 122,
        "450": 121,
        "475": 120,
        "500": 118,
        "525": 117,
        "550": 114,
        "575": 112,
        "600": 111,
        "625": 110,
        "650": 109,
        "675": 108,
        "700": 106,
        "725": 105,
        "750": 103,
        "775": 101,
        "800": 99.0,
        "825": 96.5,
        "850": null,
        "875": null,
        "900": null
      }
    },
    {
      "block": 21,
      "line_no": 15,
      "nominal_composition": "16Cr–12Ni–2Mo",
      "product_form": "Bar",
      "spec_no": "SA/JIS G4303",
      "type_grade": "SUS316",
      "alloy_desig_uns_no": null,
      "class_condition_temper": null,
      "size_thickness_mm": null,
      "min_tensile_strength_mpa": 520,
      "min_yield_strength_mpa": 205,
      "notes": null,
      "values": {
        "40": 207,
        "65": 189,
        "100": 176,
        "125": 168,
        "150": 161,
        "175": 154,
        "200": 148,
        "225": 144,
        "250": 139,
        "275": 136,
        "300": 132,
        "325": 129,
        "350": 127,
        "375": 125,
        "400": 123,
        "425": 122,
        "450": 121,
        "475": 120,
        "500": 118,
        "525": 117,
        "550": null,
        "575": null,
        "600": null,
        "625": null,
        "650": null,
        "675": null,
        "700": null,
        "725": null,
        "750": null,
        "775": null,
        "800": null,
        "825": null,
        "850": null,
        "875": null,
        "900": null
      }
    },
    {
      "block": 21,
      "line_no": 16,
      "nominal_composition": "16Cr–12Ni–2Mo",
      "product_form": "Forgings",
      "spec_no": "SA–182",
      "type_grade": "F316H",
      "alloy_desig_uns_no": "S31609 …",
      "class_condition_temper": null,
      "size_thickness_mm": "≤130",
      "min_tensile_strength_mpa": 515,
      "min_yield_strength_mpa": 205,
      "notes": null,
      "values": {
        "40": 207,
        "65": 189,
        "100": 176,
        "125": 168,
        "150": 161,
        "175": 154,
        "200": 148,
        "225": 144,
        "250": 139,
        "275": 136,
        "300": 132,
        "325": 129,
        "350": 127,
        "375": 125,
        "400": 123,
        "425": 122,
        "450": 121,
        "475": 120,
        "500": 118,
        "525": 117,
        "550": null,
        "575": null,
        "600": null,
        "625": null,
        "650": null,
        "675": null,
        "700": null,
        "725": null,
        "750": null,
        "775": null,
        "800": null,
        "825": null,
        "850": null,
        "875": null,
        "900": null
      }
    },
    {
      "block": 21,
      "line_no": 17,
      "nominal_composition": "16Cr–12Ni–2Mo",
      "product_form": "Smls. tube",
      "spec_no": "SA–213",
      "type_grade": "TP316H",
      "alloy_desig_uns_no": "S31609 …",
      "class_condition_temper": null,
      "size_thickness_mm": null,
      "min_tensile_strength_mpa": 515,
      "min_yield_strength_mpa": 205,
      "notes": null,
      "values": {
        "40": 207,
        "65": 189,
        "100": 176,
        "125": 168,
        "150": 161,
        "175": 154,
        "200": 148,
        "225": 144,
        "250": 139,
        "275": 136,
        "300": 132,
        "325": 129,
        "350": 127,
        "375": 125,
        "400": 123,
        "425": 122,
        "450": 121,
        "475": 120,
        "500": 118,
        "525": 117,
        "550": null,
        "575": null,
        "600": null,
        "625": null,
        "650": null,
        "675": null,
        "700": null,
        "725": null,
        "750": null,
        "775": null,
        "800": null,
        "825": null,
        "850": null,
        "875": null,
        "900": null
      }
    },
    {
      "block": 21,
      "line_no": 18,
      "nominal_composition": "16Cr–12Ni–2Mo",
      "product_form": "Plate",
      "spec_no": "SA–240",
      "type_grade": "316H",
      "alloy_desig_uns_no": "S31609 …",
      "class_condition_temper": null,
      "size_thickness_mm": null,
      "min_tensile_strength_mpa": 515,
      "min_yield_strength_mpa": 205,
      "notes": null,
      "values": {
        "40": 207,
        "65": 189,
        "100": 176,
        "125": 168,
        "150": 161,
        "175": 154,
        "200": 148,
        "225": 144,
        "250": 139,
        "275": 136,
        "300": 132,
        "325": 129,
        "350": 127,
        "375": 125,
        "400": 123,
        "425": 122,
        "450": 121,
        "475": 120,
        "500": 118,
        "525": 117,
        "550": null,
        "575": null,
        "600": null,
        "625": null,
        "650": null,
        "675": null,
        "700": null,
        "725": null,
        "750": null,
        "775": null,
        "800": null,
        "825": null,
        "850": null,
        "875": null,
        "900": null
      }
    },
    {
      "block": 21,
      "line_no": 19,
      "nominal_composition": "16Cr–12Ni–2Mo",
      "product_form": "Wld. tube",
      "spec_no": "SA–249",
      "type_grade": "TP316H",
      "alloy_desig_uns_no": "S31609 …",
      "class_condition_temper": null,
      "size_thickness_mm": null,
      "min_tensile_strength_mpa": 515,
      "min_yield_strength_mpa": 205,
      "notes": null,
      "values": {
        "40": 207,
        "65": 189,
        "100": 176,
        "125": 168,
        "150": 161,
        "175": 154,
        "200": 148,
        "225": 144,
        "250": 139,
        "275": 136,
        "300": 132,
        "325": 129,
        "350": 127,
        "375": 125,
