Repository: danivelas0/asme-pcc

File: resources/bpvc_ii_d_metric_2025/table_1a.json (part 27 of 57)
    "External Pressure Chart No.",
    "Notes"
  ],
  "columns_values": [
        "150": 115,
        "200": 115,
        "250": 115,
        "300": 115,
        "325": 113,
        "350": 110,
        "375": 108,
        "400": 105,
        "425": 104,
        "450": 102,
        "475": 100,
        "500": 98.6,
        "525": 97.1,
        "550": 95.9,
        "575": 91.8,
        "600": 75.7,
        "625": 62.6,
        "650": 50.6,
        "675": 41.2,
        "700": 33.6,
        "725": 27.7,
        "750": 22.6,
        "775": 18.3,
        "800": 15.0,
        "825": 11.9,
        "850": 9.03,
        "875": 7.35,
        "900": 5.86
      }
    },
    {
      "block": 19,
      "line_no": 23,
      "nominal_composition": "42Fe–33Ni–21Cr",
      "product_form": "Wld. tube",
      "spec_no": "SA–688",
      "type_grade": "800H",
      "alloy_desig_uns_no": "N08810",
      "class_condition_temper": null,
      "size_thickness_mm": null,
      "p_no": 45,
      "group_no": null,
      "min_tensile_strength_mpa": 450,
      "min_yield_strength_mpa": 170,
      "i": 816,
      "limits_iii": "NP",
      "viii_1": 899,
      "xii": "NP",
      "external_pressure_chart_no": "NFN–9",
      "notes": "G6, G24, T9",
      "values": {
        "40": 97.9,
        "65": 94.0,
        "100": 89.6,
        "125": 87.0,
        "150": 84.7,
        "200": 80.4,
        "250": 75.9,
        "300": 72.7,
        "325": 71.0,
        "350": 69.2,
        "375": 68.1,
        "400": 66.8,
        "425": 65.6,
        "450": 64.4,
        "475": 63.0,
        "500": 62.3,
        "525": 61.3,
        "550": 60.3,
        "575": 59.6,
        "600": 58.1,
        "625": 53.2,
        "650": 43.0,
        "675": 34.9,
        "700": 28.6,
        "725": 23.3,
        "750": 19.4,
        "775": 15.6,
        "800": 12.5,
        "825": 10.1,
        "850": 7.75,
        "875": 6.28,
        "900": 4.98
      }
    },
    {
      "block": 19,
      "line_no": 24,
      "nominal_composition": "42Fe–33Ni–21Cr",
      "product_form": "Wld. tube",
      "spec_no": "SA–688",
      "type_grade": "800H",
      "alloy_desig_uns_no": "N08810",
      "class_condition_temper": null,
      "size_thickness_mm": null,
      "p_no": 45,
      "group_no": null,
      "min_tensile_strength_mpa": 450,
      "min_yield_strength_mpa": 170,
      "i": 816,
      "limits_iii": "NP",
      "viii_1": 899,
      "xii": "NP",
      "external_pressure_chart_no": "NFN–9",
      "notes": "G5, G6, G24, T8",
      "values": {
        "40": 97.9,
        "65": 97.9,
        "100": 97.9,
        "125": 97.9,
        "150": 97.9,
        "200": 97.9,
        "250": 97.9,
        "300": 97.2,
        "325": 95.9,
        "350": 93.8,
        "375": 91.3,
        "400": 89.6,
        "425": 88.4,
        "450": 86.5,
        "475": 85.1,
        "500": 83.9,
        "525": 82.7,
        "550": 81.4,
        "575": 77.9,
        "600": 64.6,
        "625": 53.2,
        "650": 43.0,
        "675": 34.9,
        "700": 28.6,
        "725": 23.3,
        "750": 19.4,
        "775": 15.6,
        "800": 12.5,
        "825": 10.1,
        "850": 7.75,
        "875": 6.28,
        "900": 4.98
      }
    },
    {
      "block": 19,
      "line_no": 25,
      "nominal_composition": "42Fe–33Ni–21Cr",
      "product_form": "Forgings",
      "spec_no": "SA–965",
      "type_grade": "FNIC10",
      "alloy_desig_uns_no": "N08810",
      "class_condition_temper": null,
      "size_thickness_mm": null,
      "p_no": 45,
      "group_no": null,
      "min_tensile_strength_mpa": 450,
      "min_yield_strength_mpa": 170,
      "i": 816,
      "limits_iii": "NP",
      "viii_1": 899,
      "xii": "NP",
      "external_pressure_chart_no": "NFN–9 G6, T9",
      "notes": null,
      "values": {
        "40": 115,
        "65": 111,
        "100": 105,
        "125": 102,
        "150": 99.2,
        "200": 94.2,
        "250": 89.8,
        "300": 85.4,
        "325": 83.4,
        "350": 81.5,
        "375": 79.8,
        "400": 78.5,
        "425": 76.6,
        "450": 75.3,
        "475": 74.2,
        "500": 72.8,
        "525": 72.0,
        "550": 71.2,
        "575": 69.9,
        "600": 68.4,
        "625": 62.6,
        "650": 50.6,
        "675": 41.2,
        "700": 33.6,
        "725": 27.7,
        "750": 22.6,
        "775": 18.3,
        "800": 15.0,
        "825": 11.9,
        "850": 9.03,
        "875": 7.35,
        "900": 5.86
      }
    },
    {
      "block": 19,
      "line_no": 26,
      "nominal_composition": "42Fe–33Ni–21Cr",
      "product_form": "Forgings",
      "spec_no": "SA–965",
      "type_grade": "FNIC10",
      "alloy_desig_uns_no": "N08810",
      "class_condition_temper": null,
      "size_thickness_mm": null,
      "p_no": 45,
      "group_no": null,
      "min_tensile_strength_mpa": 450,
      "min_yield_strength_mpa": 170,
      "i": 816,
      "limits_iii": 427,
      "viii_1": 899,
      "xii": "NP",
      "external_pressure_chart_no": "NFN–9",
      "notes": "G5, G6, T8",
      "values": {
        "40": 115,
        "65": 115,
        "100": 115,
        "125": 115,
        "150": 115,
        "200": 115,
        "250": 115,
        "300": 115,
        "325": 113,
        "350": 110,
        "375": 108,
        "400": 105,
        "425": 104,
        "450": 102,
        "475": 100,
        "500": 98.6,
        "525": 97.1,
        "550": 95.9,
        "575": 91.8,
        "600": 75.7,
        "625": 62.6,
        "650": 50.6,
        "675": 41.2,
        "700": 33.6,
        "725": 27.7,
        "750": 22.6,
        "775": 18.3,
        "800": 15.0,
        "825": 11.9,
        "850": 9.03,
        "875": 7.35,
        "900": 5.86
      }
    },
    {
      "block": 19,
      "line_no": 27,
      "nominal_composition": "42Fe–33Ni–21Cr",
      "product_form": "Forgings",
      "spec_no": "SA–182",
      "type_grade": "FNIC11",
      "alloy_desig_uns_no": "N08811",
      "class_condition_temper": null,
      "size_thickness_mm": null,
      "p_no": 45,
      "group_no": null,
      "min_tensile_strength_mpa": 450,
      "min_yield_strength_mpa": 170,
      "i": 816,
      "limits_iii": "NP",
      "viii_1": 899,
      "xii": "NP",
      "external_pressure_chart_no": "NFN–9 G6, T12",
      "notes": null,
      "values": {
        "40": 115,
        "65": 111,
        "100": 105,
        "125": 102,
        "150": 99.2,
        "200": 94.2,
        "250": 89.8,
        "300": 85.4,
        "325": 83.4,
        "350": 81.5,
        "375": 79.8,
        "400": 78.5,
        "425": 76.6,
        "450": 75.3,
        "475": 74.2,
        "500": 72.8,
        "525": 72.0,
        "550": 71.2,
        "575": 69.8,
        "600": 68.6,
        "625": 66.4,
        "650": 56.8,
        "675": 46.8,
        "700": 38.6,
        "725": 31.5,
        "750": 25.5,
        "775": 20.6,
        "800": 17.1,
        "825": 13.8,
        "850": 10.2,
        "875": 7.98,
        "900": 6.2
      }
    },
    {
      "block": 19,
      "line_no": 28,
      "nominal_composition": "42Fe–33Ni–21Cr",
      "product_form": "Forgings",
      "spec_no": "SA–182",
      "type_grade": "FNIC11",
      "alloy_desig_uns_no": "N08811",
      "class_condition_temper": null,
      "size_thickness_mm": null,
      "p_no": 45,
      "group_no": null,
      "min_tensile_strength_mpa": 450,
      "min_yield_strength_mpa": 170,
      "i": 816,
      "limits_iii": "NP",
      "viii_1": 899,
      "xii": "NP",
      "external_pressure_chart_no": "NFN–9",
      "notes": "G5, G6, T8",
      "values": {
        "40": 115,
        "65": 115,
        "100": 115,
        "125": 115,
        "150": 115,
        "200": 115,
        "250": 115,
        "300": 115,
        "325": 113,
        "350": 110,
        "375": 108,
        "400": 105,
        "425": 104,
        "450": 102,
        "475": 100,
        "500": 98.7,
        "525": 97.1,
        "550": 96.1,
        "575": 94.1,
        "600": 85.5,
        "625": 69.3,
        "650": 56.8,
        "675": 46.8,
        "700": 38.6,
        "725": 31.5,
        "750": 25.5,
        "775": 20.6,
        "800": 17.1,
        "825": 13.8,
        "850": 10.2,
        "875": 7.98,
        "900": 6.2
      }
    },
    {
      "block": 19,
      "line_no": 29,
      "nominal_composition": "42Fe–33Ni–21Cr",
      "product_form": "Smls. tube",
      "spec_no": "SA–213",
      "type_grade": null,
      "alloy_desig_uns_no": "N08811",
      "class_condition_temper": null,
      "size_thickness_mm": null,
      "p_no": 45,
      "group_no": null,
      "min_tensile_strength_mpa": 450,
      "min_yield_strength_mpa": 170,
      "i": 816,
      "limits_iii": "NP",
      "viii_1": 899,
      "xii": "NP",
      "external_pressure_chart_no": "NFN–9 G6, T12",
      "notes": null,
      "values": {
        "40": 115,
        "65": 111,
        "100": 105,
        "125": 102,
        "150": 99.2,
        "200": 94.2,
        "250": 89.8,
        "300": 85.4,
        "325": 83.4,
        "350": 81.5,
        "375": 79.8,
        "400": 78.5,
        "425": 76.6,
        "450": 75.3,
        "475": 74.2,
        "500": 72.8,
        "525": 72.0,
        "550": 71.2,
        "575": 69.8,
        "600": 68.6,
        "625": 66.4,
        "650": 56.8,
        "675": 46.8,
        "700": 38.6,
        "725": 31.5,
        "750": 25.5,
        "775": 20.6,
        "800": 17.1,
        "825": 13.8,
        "850": 10.2,
        "875": 7.98,
        "900": 6.2
      }
    },
    {
      "block": 19,
      "line_no": 30,
      "nominal_composition": "42Fe–33Ni–21Cr",
      "product_form": "Smls. tube",
      "spec_no": "SA–213",
      "type_grade": null,
      "alloy_desig_uns_no": "N08811",
      "class_condition_temper": null,
      "size_thickness_mm": null,
      "p_no": 45,
      "group_no": null,
      "min_tensile_strength_mpa": 450,
      "min_yield_strength_mpa": 170,
      "i": 816,
      "limits_iii": "NP",
      "viii_1": 899,
      "xii": "NP",
      "external_pressure_chart_no": "NFN–9",
      "notes": "G5, G6, T8",
      "values": {
        "40": 115,
        "65": 115,
        "100": 115,
        "125": 115,
        "150": 115,
        "200": 115,
        "250": 115,
        "300": 115,
        "325": 113,
        "350": 110,
        "375": 108,
        "400": 105,
        "425": 104,
        "450": 102,
        "475": 100,
        "500": 98.7,
        "525": 97.1,
        "550": 96.1,
        "575": 94.1,
        "600": 85.5,
        "625": 69.3,
        "650": 56.8,
        "675": 46.8,
        "700": 38.6,
        "725": 31.5,
        "750": 25.5,
        "775": 20.6,
        "800": 17.1,
        "825": 13.8,
        "850": 10.2,
        "875": 7.98,
        "900": 6.2
      }
    },
    {
      "block": 19,
      "line_no": 31,
      "nominal_composition": "42Fe–33Ni–21Cr",
      "product_form": "Plate",
      "spec_no": "SA–240",
      "type_grade": null,
      "alloy_desig_uns_no": "N08811",
      "class_condition_temper": null,
      "size_thickness_mm": null,
      "p_no": 45,
      "group_no": null,
      "min_tensile_strength_mpa": 450,
      "min_yield_strength_mpa": 170,
      "i": 816,
      "limits_iii": "NP",
      "viii_1": 899,
      "xii": "NP",
      "external_pressure_chart_no": "NFN–9 G6, T12",
      "notes": null,
      "values": {
        "40": 115,
        "65": 111,
        "100": 105,
        "125": 102,
        "150": 99.2,
        "200": 94.2,
        "250": 89.8,
        "300": 85.4,
        "325": 83.4,
        "350": 81.5,
        "375": 79.8,
        "400": 78.5,
        "425": 76.6,
        "450": 75.3,
        "475": 74.2,
        "500": 72.8,
        "525": 72.0,
        "550": 71.2,
        "575": 69.8,
        "600": 68.6,
        "625": 66.4,
        "650": 56.8,
        "675": 46.8,
        "700": 38.6,
        "725": 31.5,
        "750": 25.5,
        "775": 20.6,
        "800": 17.1,
        "825": 13.8,
        "850": 10.2,
        "875": 7.98,
        "900": 6.2
      }
    },
    {
      "block": 19,
      "line_no": 32,
      "nominal_composition": "42Fe–33Ni–21Cr",
      "product_form": "Plate",
      "spec_no": "SA–240",
      "type_grade": null,
      "alloy_desig_uns_no": "N08811",
      "class_condition_temper": null,
      "size_thickness_mm": null,
      "p_no": 45,
      "group_no": null,
      "min_tensile_strength_mpa": 450,
      "min_yield_strength_mpa": 170,
      "i": 816,
      "limits_iii": "NP",
      "viii_1": 899,
      "xii": "NP",
      "external_pressure_chart_no": "NFN–9",
      "notes": "G5, G6, T8",
      "values": {
        "40": 115,
        "65": 115,
        "100": 115,
        "125": 115,
        "150": 115,
        "200": 115,
        "250": 115,
        "300": 115,
        "325": 113,
        "350": 110,
        "375": 108,
        "400": 105,
        "425": 104,
        "450": 102,
        "475": 100,
        "500": 98.7,
        "525": 97.1,
        "550": 96.1,
        "575": 94.1,
        "600": 85.5,
        "625": 69.3,
        "650": 56.8,
        "675": 46.8,
        "700": 38.6,
        "725": 31.5,
        "750": 25.5,
        "775": 20.6,
        "800": 17.1,
        "825": 13.8,
        "850": 10.2,
        "875": 7.98,
        "900": 6.2
      }
    },
    {
      "block": 19,
      "line_no": 33,
      "nominal_composition": "42Fe–33Ni–21Cr",
      "product_form": "Wld. tube",
      "spec_no": "SA–249",
      "type_grade": null,
      "alloy_desig_uns_no": "N08811",
      "class_condition_temper": null,
      "size_thickness_mm": null,
      "p_no": 45,
      "group_no": null,
      "min_tensile_strength_mpa": 450,
      "min_yield_strength_mpa": 170,
      "i": 816,
      "limits_iii": "NP",
      "viii_1": 899,
      "xii": "NP",
      "external_pressure_chart_no": "NFN–9",
      "notes": "G6, G24, T12",
      "values": {
        "40": 97.9,
        "65": 94.0,
        "100": 89.6,
        "125": 87.0,
        "150": 84.7,
        "200": 80.4,
        "250": 75.9,
        "300": 72.7,
        "325": 71.0,
        "350": 69.2,
        "375": 68.1,
        "400": 66.8,
        "425": 65.6,
        "450": 64.4,
        "475": 63.0,
        "500": 62.3,
        "525": 61.3,
        "550": 60.3,
        "575": 59.6,
        "600": 58.3,
        "625": 56.7,
        "650": 48.6,
        "675": 39.8,
        "700": 32.8,
        "725": 27.1,
        "750": 21.9,
        "775": 17.5,
        "800": 14.7,
        "825": 11.7,
        "850": 8.26,
        "875": 6.68,
        "900": 5.24
      }
    },
    {
      "block": 19,
      "line_no": 34,
      "nominal_composition": "42Fe–33Ni–21Cr",
      "product_form": "Wld. tube",
      "spec_no": "SA–249",
      "type_grade": null,
      "alloy_desig_uns_no": "N08811",
      "class_condition_temper": null,
      "size_thickness_mm": null,
      "p_no": 45,
      "group_no": null,
      "min_tensile_strength_mpa": 450,
      "min_yield_strength_mpa": 170,
      "i": 816,
      "limits_iii": "NP",
      "viii_1": 899,
      "xii": "NP",
      "external_pressure_chart_no": "NFN–9",
      "notes": "G5, G6, G24, T9",
      "values": {
        "40": 97.9,
        "65": 97.9,
        "100": 97.9,
        "125": 97.9,
        "150": 97.9,
        "200": 97.9,
        "250": 97.9,
        "300": 97.2,
        "325": 95.9,
        "350": 93.8,
        "375": 91.3,
        "400": 89.6,
        "425": 88.4,
        "450": 86.5,
        "475": 85.1,
        "500": 83.9,
        "525": 82.7,
        "550": 81.4,
        "575": 80.2,
        "600": 76.6,
        "625": 58.2,
        "650": 48.6,
        "675": 39.8,
        "700": 32.8,
        "725": 27.1,
        "750": 21.9,
        "775": 17.5,
        "800": 14.7,
        "825": 11.7,
        "850": 8.26,
        "875": 6.68,
        "900": 5.24
      }
    },
    {
      "block": 19,
      "line_no": 35,
      "nominal_composition": "42Fe–33Ni–21Cr",
      "product_form": "Bar",
      "spec_no": "SA–276",
      "type_grade": null,
      "alloy_desig_uns_no": "N08811",
      "class_condition_temper": null,
      "size_thickness_mm": null,
      "p_no": 45,
      "group_no": null,
      "min_tensile_strength_mpa": 450,
      "min_yield_strength_mpa": 170,
      "i": 816,
      "limits_iii": "NP",
      "viii_1": 899,
      "xii": "NP",
      "external_pressure_chart_no": "NFN–9 G6, T12",
      "notes": null,
      "values": {
        "40": 115,
        "65": 111,
        "100": 105,
        "125": 102,
        "150": 99.2,
        "200": 94.2,
        "250": 89.8,
        "300": 85.4,
        "325": 83.4,
        "350": 81.5,
        "375": 79.8,
        "400": 78.5,
        "425": 76.6,
        "450": 75.3,
        "475": 74.2,
        "500": 72.8,
        "525": 72.0,
        "550": 71.2,
        "575": 69.8,
        "600": 68.6,
        "625": 66.4,
        "650": 56.8,
        "675": 46.8,
        "700": 38.6,
        "725": 31.5,
        "750": 25.5,
        "775": 20.6,
        "800": 17.1,
        "825": 13.8,
        "850": 10.2,
        "875": 7.98,
        "900": 6.2
      }
    },
    {
      "block": 19,
      "line_no": 36,
      "nominal_composition": "42Fe–33Ni–21Cr",
      "product_form": "Bar",
      "spec_no": "SA–276",
      "type_grade": null,
      "alloy_desig_uns_no": "N08811",
      "class_condition_temper": null,
      "size_thickness_mm": null,
      "p_no": 45,
      "group_no": null,
      "min_tensile_strength_mpa": 450,
      "min_yield_strength_mpa": 170,
      "i": 816,
      "limits_iii": "NP",
      "viii_1": 899,
      "xii": "NP",
      "external_pressure_chart_no": "NFN–9",
      "notes": "G5, G6, T8",
      "values": {
        "40": 115,
        "65": 115,
        "100": 115,
        "125": 115,
        "150": 115,
        "200": 115,
        "250": 115,
        "300": 115,
        "325": 113,
        "350": 110,
        "375": 108,
        "400": 105,
        "425": 104,
        "450": 102,
        "475": 100,
        "500": 98.7,
        "525": 97.1,
        "550": 96.1,
        "575": 94.1,
        "600": 85.5,
        "625": 69.3,
        "650": 56.8,
        "675": 46.8,
        "700": 38.6,
        "725": 31.5,
        "750": 25.5,
        "775": 20.6,
        "800": 17.1,
        "825": 13.8,
        "850": 10.2,
        "875": 7.98,
        "900": 6.2
      }
    },
    {
      "block": 19,
      "line_no": 37,
      "nominal_composition": "42Fe–33Ni–21Cr",
      "product_form": "Smls. pipe",
      "spec_no": "SA–312",
      "type_grade": null,
      "alloy_desig_uns_no": "N08811",
      "class_condition_temper": null,
      "size_thickness_mm": null,
      "p_no": 45,
      "group_no": null,
      "min_tensile_strength_mpa": 450,
      "min_yield_strength_mpa": 170,
      "i": 816,
      "limits_iii": "NP",
      "viii_1": 899,
      "xii": "NP",
      "external_pressure_chart_no": "NFN–9 G6, T12",
      "notes": null,
      "values": {
        "40": 115,
        "65": 111,
        "100": 105,
        "125": 102,
        "150": 99.2,
        "200": 94.2,
        "250": 89.8,
        "300": 85.4,
        "325": 83.4,
        "350": 81.5,
        "375": 79.8,
        "400": 78.5,
        "425": 76.6,
        "450": 75.3,
        "475": 74.2,
        "500": 72.8,
        "525": 72.0,
        "550": 71.2,
        "575": 69.8,
        "600": 68.6,
        "625": 66.4,
        "650": 56.8,
        "675": 46.8,
        "700": 38.6,
        "725": 31.5,
        "750": 25.5,
        "775": 20.6,
        "800": 17.1,
        "825": 13.8,
        "850": 10.2,
        "875": 7.98,
        "900": 6.2
      }
    },
    {
      "block": 19,
      "line_no": 38,
      "nominal_composition": "42Fe–33Ni–21Cr",
      "product_form": "Smls. pipe",
      "spec_no": "SA–312",
      "type_grade": null,
      "alloy_desig_uns_no": "N08811",
      "class_condition_temper": null,
      "size_thickness_mm": null,
      "p_no": 45,
      "group_no": null,
      "min_tensile_strength_mpa": 450,
      "min_yield_strength_mpa": 170,
      "i": 816,
      "limits_iii": "NP",
      "viii_1": 899,
      "xii": "NP",
      "external_pressure_chart_no": "NFN–9",
      "notes": "G5, G6, T8",
      "values": {
        "40": 115,
        "65": 115,
        "100": 115,
        "125": 115,
        "150": 115,
        "200": 115,
        "250": 115,
        "300": 115,
        "325": 113,
        "350": 110,
        "375": 108,
        "400": 105,
        "425": 104,
        "450": 102,
        "475": 100,
        "500": 98.7,
        "525": 97.1,
        "550": 96.1,
        "575": 94.1,
        "600": 85.5,
        "625": 69.3,
        "650": 56.8,
        "675": 46.8,
        "700": 38.6,
        "725": 31.5,
        "750": 25.5,
        "775": 20.6,
        "800": 17.1,
        "825": 13.8,
        "850": 10.2,
        "875": 7.98,
        "900": 6.2
      }
    },
    {
      "block": 19,
      "line_no": 39,
      "nominal_composition": "42Fe–33Ni–21Cr",
      "product_form": "Bar",
      "spec_no": "SA–479",
      "type_grade": null,
      "alloy_desig_uns_no": "N08811",
      "class_condition_temper": null,
      "size_thickness_mm": null,
      "p_no": 45,
      "group_no": null,
      "min_tensile_strength_mpa": 450,
      "min_yield_strength_mpa": 170,
      "i": 816,
      "limits_iii": "NP",
      "viii_1": 899,
      "xii": "NP",
      "external_pressure_chart_no": "NFN–9 G6, T12",
      "notes": null,
      "values": {
        "40": 115,
        "65": 111,
        "100": 105,
        "125": 102,
        "150": 99.2,
        "200": 94.2,
        "250": 89.8,
        "300": 85.4,
        "325": 83.4,
        "350": 81.5,
        "375": 79.8,
        "400": 78.5,
        "425": 76.6,
        "450": 75.3,
        "475": 74.2,
        "500": 72.8,
        "525": 72.0,
        "550": 71.2,
        "575": 69.8,
        "600": 68.6,
        "625": 66.4,
        "650": 56.8,
        "675": 46.8,
        "700": 38.6,
        "725": 31.5,
        "750": 25.5,
        "775": 20.6,
        "800": 17.1,
        "825": 13.8,
        "850": 10.2,
        "875": 7.98,
        "900": 6.2
      }
    },
    {
      "block": 19,
      "line_no": 40,
      "nominal_composition": "42Fe–33Ni–21Cr",
      "product_form": "Bar",
      "spec_no": "SA–479",
      "type_grade": null,
      "alloy_desig_uns_no": "N08811",
      "class_condition_temper": null,
      "size_thickness_mm": null,
      "p_no": 45,
      "group_no": null,
      "min_tensile_strength_mpa": 450,
      "min_yield_strength_mpa": 170,
      "i": 816,
      "limits_iii": "NP",
      "viii_1": 899,
      "xii": "NP",
      "external_pressure_chart_no": "NFN–9",
      "notes": "G5, G6, T8",
      "values": {
        "40": 115,
        "65": 115,
        "100": 115,
        "125": 115,
        "150": 115,
        "200": 115,
        "250": 115,
        "300": 115,
        "325": 113,
        "350": 110,
        "375": 108,
        "400": 105,
        "425": 104,
        "450": 102,
        "475": 100,
        "500": 98.7,
        "525": 97.1,
        "550": 96.1,
        "575": 94.1,
        "600": 85.5,
        "625": 69.3,
        "650": 56.8,
        "675": 46.8,
        "700": 38.6,
        "725": 31.5,
        "750": 25.5,
        "775": 20.6,
        "800": 17.1,
        "825": 13.8,
        "850": 10.2,
        "875": 7.98,
        "900": 6.2
      }
    },
    {
      "block": 19,
      "line_no": 41,
      "nominal_composition": "42Fe–33Ni–21Cr",
      "product_form": "Wld. tube",
      "spec_no": "SA–688",
      "type_grade": null,
      "alloy_desig_uns_no": "N08811",
      "class_condition_temper": null,
      "size_thickness_mm": null,
      "p_no": 45,
      "group_no": null,
      "min_tensile_strength_mpa": 450,
      "min_yield_strength_mpa": 170,
      "i": 816,
      "limits_iii": "NP",
      "viii_1": 899,
      "xii": "NP",
      "external_pressure_chart_no": "NFN–9",
      "notes": "G6, G24, T12",
      "values": {
        "40": 97.9,
        "65": 94.0,
        "100": 89.6,
        "125": 87.0,
        "150": 84.7,
        "200": 80.4,
        "250": 75.9,
        "300": 72.7,
        "325": 71.0,
        "350": 69.2,
        "375": 68.1,
        "400": 66.8,
        "425": 65.6,
        "450": 64.4,
        "475": 63.0,
        "500": 62.3,
        "525": 61.3,
        "550": 60.3,
        "575": 59.6,
        "600": 58.3,
        "625": 56.7,
        "650": 48.6,
        "675": 39.8,
        "700": 32.8,
        "725": 27.1,
        "750": 21.9,
        "775": 17.5,
        "800": 14.7,
        "825": 11.7,
        "850": 8.26,
        "875": 6.68,
        "900": 5.24
      }
    },
    {
      "block": 19,
      "line_no": 42,
      "nominal_composition": "42Fe–33Ni–21Cr",
      "product_form": "Wld. tube",
      "spec_no": "SA–688",
      "type_grade": null,
      "alloy_desig_uns_no": "N08811",
      "class_condition_temper": null,
      "size_thickness_mm": null,
      "p_no": 45,
      "group_no": null,
      "min_tensile_strength_mpa": 450,
      "min_yield_strength_mpa": 170,
      "i": 816,
      "limits_iii": "NP",
      "viii_1": 899,
      "xii": "NP",
      "external_pressure_chart_no": "NFN–9",
      "notes": "G5, G6, G24, T9",
      "values": {
        "40": 97.9,
        "65": 97.9,
        "100": 97.9,
        "125": 97.9,
        "150": 97.9,
        "200": 97.9,
        "250": 97.9,
        "300": 97.2,
        "325": 95.9,
        "350": 93.8,
        "375": 91.3,
        "400": 89.6,
        "425": 88.4,
        "450": 86.5,
        "475": 85.1,
        "500": 83.9,
        "525": 82.7,
        "550": 81.4,
        "575": 80.2,
        "600": 76.6,
        "625": 58.2,
        "650": 48.6,
        "675": 39.8,
        "700": 32.8,
        "725": 27.1,
        "750": 21.9,
        "775": 17.5,
        "800": 14.7,
        "825": 11.7,
        "850": 8.26,
        "875": 6.68,
        "900": 5.24
      }
    },
    {
      "block": 19,
      "line_no": 43,
      "nominal_composition": "42Fe–33Ni–21Cr",
      "product_form": "Forgings",
      "spec_no": "SA–965",
      "type_grade": "FNIC11",
      "alloy_desig_uns_no": "N08811",
      "class_condition_temper": null,
      "size_thickness_mm": null,
      "p_no": 45,
      "group_no": null,
      "min_tensile_strength_mpa": 450,
      "min_yield_strength_mpa": 170,
      "i": 816,
      "limits_iii": "NP",
      "viii_1": 899,
      "xii": "NP",
      "external_pressure_chart_no": "NFN–9 G6, T12",
      "notes": null,
      "values": {
        "40": 115,
        "65": 111,
        "100": 105,
        "125": 102,
        "150": 99.2,
        "200": 94.2,
        "250": 89.8,
        "300": 85.4,
        "325": 83.4,
        "350": 81.5,
        "375": 79.8,
        "400": 78.5,
        "425": 76.6,
        "450": 75.3,
        "475": 74.2,
        "500": 72.8,
        "525": 72.0,
        "550": 71.2,
        "575": 69.8,
        "600": 68.6,
        "625": 66.4,
        "650": 56.8,
        "675": 46.8,
        "700": 38.6,
        "725": 31.5,
        "750": 25.5,
        "775": 20.6,
        "800": 17.1,
        "825": 13.8,
        "850": 10.2,
        "875": 7.98,
        "900": 6.2
      }
    },
    {
      "block": 19,
      "line_no": 44,
      "nominal_composition": "42Fe–33Ni–21Cr",
      "product_form": "Forgings",
      "spec_no": "SA–965",
      "type_grade": "FNIC11",
      "alloy_desig_uns_no": "N08811",
      "class_condition_temper": null,
      "size_thickness_mm": null,
      "p_no": 45,
      "group_no": null,
      "min_tensile_strength_mpa": 450,
      "min_yield_strength_mpa": 170,
      "i": 816,
      "limits_iii": "NP",
      "viii_1": 899,
      "xii": "NP",
      "external_pressure_chart_no": "NFN–9",
      "notes": "G5, G6, T8",
      "values": {
        "40": 115,
        "65": 115,
        "100": 115,
        "125": 115,
        "150": 115,
        "200": 115,
        "250": 115,
        "300": 115,
        "325": 113,
        "350": 110,
        "375": 108,
        "400": 105,
        "425": 104,
        "450": 102,
        "475": 100,
        "500": 98.7,
        "525": 97.1,
        "550": 96.1,
        "575": 94.1,
        "600": 85.5,
        "625": 69.3,
        "650": 56.8,
        "675": 46.8,
        "700": 38.6,
        "725": 31.5,
        "750": 25.5,
        "775": 20.6,
        "800": 17.1,
        "825": 13.8,
        "850": 10.2,
        "875": 7.98,
        "900": 6.2
      }
    },
    {
      "block": 19,
      "line_no": 45,
      "nominal_composition": "14Cr–16Ni–6Si–Cu–Mo",
      "product_form": "Smls. tube",
      "spec_no": "SA–213",
      "type_grade": null,
      "alloy_desig_uns_no": "S38815",
      "class_condition_temper": null,
      "size_thickness_mm": null,
      "p_no": 8,
      "group_no": 1,
      "min_tensile_strength_mpa": 540,
      "min_yield_strength_mpa": 255,
      "i": "NP",
      "limits_iii": "NP",
      "viii_1": 427,
      "xii": "NP",
      "external_pressure_chart_no": "HA–2 G5",
      "notes": null,
      "values": {
        "40": 154,
        "65": 154,
        "100": 154,
        "125": 154,
        "150": 153,
        "200": 149,
        "250": 145,
        "300": 143,
        "325": 142,
        "350": 142,
        "375": 142,
        "400": 142,
        "425": 142,
        "450": 141,
        "475": null,
        "500": null,
        "525": null,
        "550": null,
        "575": null,
        "600": null,
        "625": null,
        "650": null,
        "675": null,
        "700": null,
        "725": null,
        "750": null,
        "775": null,
        "800": null,
        "825": null,
        "850": null,
        "875": null,
        "900": null
      }
    },
    {
      "block": 20,
      "line_no": 1,
      "nominal_composition": "14Cr–16Ni–6Si–Cu–Mo",
      "product_form": "Smls. tube",
      "spec_no": "SA–213",
      "type_grade": null,
      "alloy_desig_uns_no": "S38815",
      "class_condition_temper": null,
      "size_thickness_mm": null,
      "p_no": 8,
      "group_no": 1,
      "min_tensile_strength_mpa": 540,
      "min_yield_strength_mpa": 255,
      "i": "NP",
      "limits_iii": "NP",
      "viii_1": 427,
      "xii": "NP",
      "external_pressure_chart_no": "HA–2 …",
      "notes": null,
      "values": {
        "40": 154,
        "65": 153,
        "100": 141,
        "125": 134,
        "150": 127,
        "200": 118,
        "250": 113,
        "300": 111,
        "325": 110,
        "350": 110,
        "375": 110,
        "400": 110,
        "425": 110,
        "450": 110,
        "475": null,
        "500": null,
        "525": null,
        "550": null,
        "575": null,
        "600": null,
        "625": null,
        "650": null,
        "675": null,
        "700": null,
        "725": null,
        "750": null,
        "775": null,
        "800": null,
        "825": null,
        "850": null,
        "875": null,
        "900": null
      }
    },
    {
      "block": 20,
      "line_no": 2,
      "nominal_composition": "14Cr–16Ni–6Si–Cu–Mo",
      "product_form": "Plate",
      "spec_no": "SA–240",
      "type_grade": null,
      "alloy_desig_uns_no": "S38815",
      "class_condition_temper": null,
      "size_thickness_mm": null,
      "p_no": 8,
      "group_no": 1,
      "min_tensile_strength_mpa": 540,
      "min_yield_strength_mpa": 255,
      "i": "NP",
      "limits_iii": "NP",
      "viii_1": 427,
      "xii": "NP",
      "external_pressure_chart_no": "HA–2 G5",
      "notes": null,
      "values": {
        "40": 154,
        "65": 154,
        "100": 154,
        "125": 154,
        "150": 153,
        "200": 149,
        "250": 145,
        "300": 143,
        "325": 142,
        "350": 142,
        "375": 142,
        "400": 142,
        "425": 142,
        "450": 141,
        "475": null,
        "500": null,
        "525": null,
        "550": null,
        "575": null,
        "600": null,
        "625": null,
        "650": null,
        "675": null,
        "700": null,
        "725": null,
        "750": null,
        "775": null,
        "800": null,
        "825": null,
        "850": null,
        "875": null,
        "900": null
      }
    },
    {
      "block": 20,
      "line_no": 3,
      "nominal_composition": "14Cr–16Ni–6Si–Cu–Mo",
      "product_form": "Plate",
      "spec_no": "SA–240",
      "type_grade": null,
      "alloy_desig_uns_no": "S38815",
      "class_condition_temper": null,
      "size_thickness_mm": null,
      "p_no": 8,
      "group_no": 1,
      "min_tensile_strength_mpa": 540,
      "min_yield_strength_mpa": 255,
      "i": "NP",
      "limits_iii": "NP",
      "viii_1": 427,
      "xii": "NP",
      "external_pressure_chart_no": "HA–2 …",
      "notes": null,
      "values": {
        "40": 154,
        "65": 153,
        "100": 141,
        "125": 134,
        "150": 127,
        "200": 118,
        "250": 113,
        "300": 111,
        "325": 110,
        "350": 110,
        "375": 110,
        "400": 110,
        "425": 110,
        "450": 110,
        "475": null,
        "500": null,
        "525": null,
        "550": null,
        "575": null,
        "600": null,
        "625": null,
        "650": null,
        "675": null,
        "700": null,
        "725": null,
        "750": null,
        "775": null,
        "800": null,
        "825": null,
        "850": null,
        "875": null,
        "900": null
      }
    },
    {
      "block": 20,
      "line_no": 4,
      "nominal_composition": "14Cr–16Ni–6Si–Cu–Mo",
      "product_form": "Wld. tube",
      "spec_no": "SA–249",
      "type_grade": null,
      "alloy_desig_uns_no": "S38815",
      "class_condition_temper": null,
      "size_thickness_mm": null,
      "p_no": 8,
      "group_no": 1,
      "min_tensile_strength_mpa": 540,
      "min_yield_strength_mpa": 255,
      "i": "NP",
      "limits_iii": "NP",
      "viii_1": 427,
      "xii": "NP",
      "external_pressure_chart_no": "HA–2 G5",
      "notes": null,
      "values": {
        "40": 131,
        "65": 131,
        "100": 131,
        "125": 131,
        "150": 130,
        "200": 126,
        "250": 124,
        "300": 122,
        "325": 121,
        "350": 121,
        "375": 121,
        "400": 121,
        "425": 120,
        "450": 120,
        "475": null,
        "500": null,
        "525": null,
        "550": null,
        "575": null,
        "600": null,
        "625": null,
        "650": null,
        "675": null,
        "700": null,
        "725": null,
        "750": null,
        "775": null,
        "800": null,
        "825": null,
        "850": null,
        "875": null,
        "900": null
      }
    },
    {
      "block": 20,
      "line_no": 5,
      "nominal_composition": "14Cr–16Ni–6Si–Cu–Mo",
      "product_form": "Wld. tube",
      "spec_no": "SA–249",
      "type_grade": null,
      "alloy_desig_uns_no": "S38815",
      "class_condition_temper": null,
      "size_thickness_mm": null,
      "p_no": 8,
      "group_no": 1,
      "min_tensile_strength_mpa": 540,
      "min_yield_strength_mpa": 255,
      "i": "NP",
      "limits_iii": "NP",
      "viii_1": 427,
      "xii": "NP",
      "external_pressure_chart_no": "HA–2 …",
      "notes": null,
      "values": {
        "40": 131,
        "65": 130,
        "100": 120,
        "125": 114,
        "150": 108,
        "200": 100,
        "250": 96.0,
        "300": 94.1,
        "325": 93.8,
        "350": 93.8,
        "375": 93.8,
        "400": 93.8,
        "425": 93.8,
        "450": 93.8,
        "475": null,
        "500": null,
        "525": null,
        "550": null,
        "575": null,
        "600": null,
        "625": null,
        "650": null,
        "675": null,
        "700": null,
        "725": null,
        "750": null,
        "775": null,
        "800": null,
        "825": null,
        "850": null,
        "875": null,
        "900": null
      }
    },
    {
      "block": 20,
      "line_no": 6,
      "nominal_composition": "14Cr–16Ni–6Si–Cu–Mo",
      "product_form": "Wld. pipe",
      "spec_no": "SA–312",
      "type_grade": null,
      "alloy_desig_uns_no": "S38815",
      "class_condition_temper": null,
      "size_thickness_mm": null,
      "p_no": 8,
      "group_no": 1,
      "min_tensile_strength_mpa": 540,
      "min_yield_strength_mpa": 255,
      "i": "NP",
      "limits_iii": "NP",
      "viii_1": 427,
      "xii": "NP",
      "external_pressure_chart_no": "HA–2 G5",
      "notes": null,
      "values": {
        "40": 131,
        "65": 131,
        "100": 131,
        "125": 131,
        "150": 130,
        "200": 126,
        "250": 124,
        "300": 122,
        "325": 121,
        "350": 121,
        "375": 121,
        "400": 121,
        "425": 120,
        "450": 120,
        "475": null,
        "500": null,
        "525": null,
        "550": null,
        "575": null,
        "600": null,
        "625": null,
        "650": null,
        "675": null,
        "700": null,
        "725": null,
        "750": null,
        "775": null,
        "800": null,
        "825": null,
        "850": null,
        "875": null,
        "900": null
      }
    },
    {
      "block": 20,
      "line_no": 7,
      "nominal_composition": "14Cr–16Ni–6Si–Cu–Mo",
      "product_form": "Wld. pipe",
      "spec_no": "SA–312",
      "type_grade": null,
      "alloy_desig_uns_no": "S38815",
      "class_condition_temper": null,
      "size_thickness_mm": null,
      "p_no": 8,
      "group_no": 1,
      "min_tensile_strength_mpa": 540,
      "min_yield_strength_mpa": 255,
      "i": "NP",
      "limits_iii": "NP",
      "viii_1": 427,
      "xii": "NP",
      "external_pressure_chart_no": "HA–2 …",
      "notes": null,
      "values": {
        "40": 131,
        "65": 130,
        "100": 120,
        "125": 114,
        "150": 108,
        "200": 100,
        "250": 96.0,
        "300": 94.1,
        "325": 93.8,
        "350": 93.8,
        "375": 93.8,
        "400": 93.8,
        "425": 93.8,
        "450": 93.8,
        "475": null,
        "500": null,
        "525": null,
        "550": null,
        "575": null,
        "600": null,
        "625": null,
        "650": null,
        "675": null,
        "700": null,
        "725": null,
        "750": null,
        "775": null,
        "800": null,
        "825": null,
        "850": null,
        "875": null,
        "900": null
      }
    },
    {
      "block": 20,
      "line_no": 8,
      "nominal_composition": "14Cr–16Ni–6Si–Cu–Mo",
      "product_form": "Smls. & wld. fittings",
      "spec_no": "SA–403",
      "type_grade": null,
      "alloy_desig_uns_no": "S38815",
      "class_condition_temper": null,
      "size_thickness_mm": null,
      "p_no": 8,
      "group_no": 1,
      "min_tensile_strength_mpa": 540,
      "min_yield_strength_mpa": 255,
      "i": "NP",
      "limits_iii": "NP",
      "viii_1": 427,
      "xii": "NP",
      "external_pressure_chart_no": "HA–2 G5, W14",
      "notes": null,
      "values": {
        "40": 154,
        "65": 154,
        "100": 154,
        "125": 154,
        "150": 153,
        "200": 149,
        "250": 145,
        "300": 143,
        "325": 142,
        "350": 142,
        "375": 142,
        "400": 142,
        "425": 142,
        "450": 141,
        "475": null,
        "500": null,
        "525": null,
        "550": null,
        "575": null,
        "600": null,
        "625": null,
        "650": null,
        "675": null,
        "700": null,
        "725": null,
        "750": null,
        "775": null,
        "800": null,
        "825": null,
        "850": null,
        "875": null,
        "900": null
      }
    },
    {
      "block": 20,
      "line_no": 9,
      "nominal_composition": "14Cr–16Ni–6Si–Cu–Mo",
      "product_form": "Smls. & wld. fittings",
      "spec_no": "SA–403",
      "type_grade": null,
      "alloy_desig_uns_no": "S38815",
      "class_condition_temper": null,
      "size_thickness_mm": null,
      "p_no": 8,
      "group_no": 1,
      "min_tensile_strength_mpa": 540,
      "min_yield_strength_mpa": 255,
      "i": "NP",
      "limits_iii": "NP",
