Repository: danivelas0/asme-pcc

File: resources/bpvc_ii_d_metric_2025/table_u.json (part 27 of 61)
    "Size/Thickness, mm",
    "Min. Tensile Strength, MPa"
  ],
  "columns_values": [
      "class_condition_temper": 1,
      "size_thickness_mm": null,
      "min_tensile_strength_mpa": 515,
      "values": {
        "40": 517,
        "100": 485,
        "150": 456,
        "200": 442,
        "250": 437,
        "300": 437,
        "325": 437,
        "350": 437,
        "375": 437,
        "400": 436,
        "425": 433,
        "450": 429,
        "475": 422,
        "500": 413,
        "525": 402,
        "550": null,
        "575": null,
        "600": null,
        "625": null,
        "650": null,
        "675": null,
        "700": null,
        "725": null,
        "750": null,
        "775": null,
        "800": null,
        "825": null,
        "850": null,
        "875": null,
        "900": null
      }
    },
    {
      "block": 24,
      "line_no": 37,
      "nominal_composition": null,
      "product_form": "Wld. pipe",
      "spec_no": "SA–358",
      "type_grade": "304H",
      "alloy_desig_uns_no": "S30409",
      "class_condition_temper": 3,
      "size_thickness_mm": null,
      "min_tensile_strength_mpa": 515,
      "values": {
        "40": 517,
        "100": 485,
        "150": 456,
        "200": 442,
        "250": 437,
        "300": 437,
        "325": 437,
        "350": 437,
        "375": 437,
        "400": 436,
        "425": 433,
        "450": 429,
        "475": 422,
        "500": 413,
        "525": 402,
        "550": null,
        "575": null,
        "600": null,
        "625": null,
        "650": null,
        "675": null,
        "700": null,
        "725": null,
        "750": null,
        "775": null,
        "800": null,
        "825": null,
        "850": null,
        "875": null,
        "900": null
      }
    },
    {
      "block": 24,
      "line_no": 38,
      "nominal_composition": null,
      "product_form": "Wld. pipe",
      "spec_no": "SA–358",
      "type_grade": "304H",
      "alloy_desig_uns_no": "S30409",
      "class_condition_temper": 4,
      "size_thickness_mm": null,
      "min_tensile_strength_mpa": 515,
      "values": {
        "40": 517,
        "100": 485,
        "150": 456,
        "200": 442,
        "250": 437,
        "300": 437,
        "325": 437,
        "350": 437,
        "375": 437,
        "400": 436,
        "425": 433,
        "450": 429,
        "475": 422,
        "500": 413,
        "525": 402,
        "550": null,
        "575": null,
        "600": null,
        "625": null,
        "650": null,
        "675": null,
        "700": null,
        "725": null,
        "750": null,
        "775": null,
        "800": null,
        "825": null,
        "850": null,
        "875": null,
        "900": null
      }
    },
    {
      "block": 24,
      "line_no": 39,
      "nominal_composition": null,
      "product_form": "Wld. pipe",
      "spec_no": "SA–358",
      "type_grade": "304LN",
      "alloy_desig_uns_no": "S30453",
      "class_condition_temper": 1,
      "size_thickness_mm": null,
      "min_tensile_strength_mpa": 515,
      "values": {
        "40": 517,
        "100": 485,
        "150": 456,
        "200": 442,
        "250": 437,
        "300": 437,
        "325": 437,
        "350": 437,
        "375": 437,
        "400": 436,
        "425": 433,
        "450": 429,
        "475": 422,
        "500": 413,
        "525": 402,
        "550": null,
        "575": null,
        "600": null,
        "625": null,
        "650": null,
        "675": null,
        "700": null,
        "725": null,
        "750": null,
        "775": null,
        "800": null,
        "825": null,
        "850": null,
        "875": null,
        "900": null
      }
    },
    {
      "block": 24,
      "line_no": 40,
      "nominal_composition": null,
      "product_form": "Wld. pipe",
      "spec_no": "SA–358",
      "type_grade": "304LN",
      "alloy_desig_uns_no": "S30453",
      "class_condition_temper": 3,
      "size_thickness_mm": null,
      "min_tensile_strength_mpa": 515,
      "values": {
        "40": 517,
        "100": 485,
        "150": 456,
        "200": 442,
        "250": 437,
        "300": 437,
        "325": 437,
        "350": 437,
        "375": 437,
        "400": 436,
        "425": 433,
        "450": 429,
        "475": 422,
        "500": 413,
        "525": 402,
        "550": null,
        "575": null,
        "600": null,
        "625": null,
        "650": null,
        "675": null,
        "700": null,
        "725": null,
        "750": null,
        "775": null,
        "800": null,
        "825": null,
        "850": null,
        "875": null,
        "900": null
      }
    },
    {
      "block": 24,
      "line_no": 41,
      "nominal_composition": null,
      "product_form": "Wld. pipe",
      "spec_no": "SA–358",
      "type_grade": "304LN",
      "alloy_desig_uns_no": "S30453",
      "class_condition_temper": 4,
      "size_thickness_mm": null,
      "min_tensile_strength_mpa": 515,
      "values": {
        "40": 517,
        "100": 485,
        "150": 456,
        "200": 442,
        "250": 437,
        "300": 437,
        "325": 437,
        "350": 437,
        "375": 437,
        "400": 436,
        "425": 433,
        "450": 429,
        "475": 422,
        "500": 413,
        "525": 402,
        "550": null,
        "575": null,
        "600": null,
        "625": null,
        "650": null,
        "675": null,
        "700": null,
        "725": null,
        "750": null,
        "775": null,
        "800": null,
        "825": null,
        "850": null,
        "875": null,
        "900": null
      }
    },
    {
      "block": 24,
      "line_no": 42,
      "nominal_composition": null,
      "product_form": "Smls. pipe",
      "spec_no": "SA–376",
      "type_grade": "TP304",
      "alloy_desig_uns_no": "S30400",
      "class_condition_temper": null,
      "size_thickness_mm": "<200",
      "min_tensile_strength_mpa": 515,
      "values": {
        "40": 517,
        "100": 485,
        "150": 456,
        "200": 442,
        "250": 437,
        "300": 437,
        "325": 437,
        "350": 437,
        "375": 437,
        "400": 436,
        "425": 433,
        "450": 429,
        "475": 422,
        "500": 413,
        "525": 402,
        "550": 393,
        "575": 380,
        "600": 364,
        "625": 346,
        "650": 324,
        "675": 300,
        "700": 275,
        "725": 248,
        "750": 222,
        "775": 197,
        "800": 176,
        "825": 159,
        "850": null,
        "875": null,
        "900": null
      }
    },
    {
      "block": 24,
      "line_no": 43,
      "nominal_composition": null,
      "product_form": "Smls. pipe",
      "spec_no": "SA–376",
      "type_grade": "TP304H",
      "alloy_desig_uns_no": "S30409",
      "class_condition_temper": null,
      "size_thickness_mm": null,
      "min_tensile_strength_mpa": 515,
      "values": {
        "40": 517,
        "100": 485,
        "150": 456,
        "200": 442,
        "250": 437,
        "300": 437,
        "325": 437,
        "350": 437,
        "375": 437,
        "400": 436,
        "425": 433,
        "450": 429,
        "475": 422,
        "500": 413,
        "525": 402,
        "550": null,
        "575": null,
        "600": null,
        "625": null,
        "650": null,
        "675": null,
        "700": null,
        "725": null,
        "750": null,
        "775": null,
        "800": null,
        "825": null,
        "850": null,
        "875": null,
        "900": null
      }
    },
    {
      "block": 24,
      "line_no": 44,
      "nominal_composition": null,
      "product_form": "Smls. & wld. ftgs.",
      "spec_no": "SA–403",
      "type_grade": 304,
      "alloy_desig_uns_no": "S30400",
      "class_condition_temper": null,
      "size_thickness_mm": null,
      "min_tensile_strength_mpa": 515,
      "values": {
        "40": 517,
        "100": 485,
        "150": 456,
        "200": 442,
        "250": 437,
        "300": 437,
        "325": 437,
        "350": 437,
        "375": 437,
        "400": 436,
        "425": 433,
        "450": 429,
        "475": 422,
        "500": 413,
        "525": 402,
        "550": 393,
        "575": 380,
        "600": 364,
        "625": 346,
        "650": 324,
        "675": 300,
        "700": 275,
        "725": 248,
        "750": 222,
        "775": 197,
        "800": 176,
        "825": 159,
        "850": null,
        "875": null,
        "900": null
      }
    },
    {
      "block": 24,
      "line_no": 45,
      "nominal_composition": null,
      "product_form": "Smls. & wld. ftgs.",
      "spec_no": "SA–403",
      "type_grade": "304H",
      "alloy_desig_uns_no": "S30409",
      "class_condition_temper": null,
      "size_thickness_mm": null,
      "min_tensile_strength_mpa": 515,
      "values": {
        "40": 517,
        "100": 485,
        "150": 456,
        "200": 442,
        "250": 437,
        "300": 437,
        "325": 437,
        "350": 437,
        "375": 437,
        "400": 436,
        "425": 433,
        "450": 429,
        "475": 422,
        "500": 413,
        "525": 402,
        "550": null,
        "575": null,
        "600": null,
        "625": null,
        "650": null,
        "675": null,
        "700": null,
        "725": null,
        "750": null,
        "775": null,
        "800": null,
        "825": null,
        "850": null,
        "875": null,
        "900": null
      }
    },
    {
      "block": 25,
      "line_no": 1,
      "nominal_composition": null,
      "product_form": "Wld. pipe",
      "spec_no": "SA–409",
      "type_grade": "TP304",
      "alloy_desig_uns_no": "S30400",
      "class_condition_temper": null,
      "size_thickness_mm": null,
      "min_tensile_strength_mpa": 515,
      "values": {
        "40": 517,
        "100": 485,
        "150": 456,
        "200": 442,
        "250": 437,
        "300": 437,
        "325": 437,
        "350": 437,
        "375": 437,
        "400": 436,
        "425": 433,
        "450": 429,
        "475": 422,
        "500": 413,
        "525": 402,
        "550": 393,
        "575": 380,
        "600": 364,
        "625": 346,
        "650": 324,
        "675": 300,
        "700": 275,
        "725": 248,
        "750": 222,
        "775": 197,
        "800": 176,
        "825": 159,
        "850": null,
        "875": null,
        "900": null
      }
    },
    {
      "block": 25,
      "line_no": 2,
      "nominal_composition": null,
      "product_form": "Bar",
      "spec_no": "SA–479",
      "type_grade": 302,
      "alloy_desig_uns_no": "S30200",
      "class_condition_temper": null,
      "size_thickness_mm": null,
      "min_tensile_strength_mpa": 515,
      "values": {
        "40": 517,
        "100": 485,
        "150": 456,
        "200": 442,
        "250": 437,
        "300": 437,
        "325": 437,
        "350": 437,
        "375": 437,
        "400": 436,
        "425": 433,
        "450": 429,
        "475": 422,
        "500": 413,
        "525": 402,
        "550": null,
        "575": null,
        "600": null,
        "625": null,
        "650": null,
        "675": null,
        "700": null,
        "725": null,
        "750": null,
        "775": null,
        "800": null,
        "825": null,
        "850": null,
        "875": null,
        "900": null
      }
    },
    {
      "block": 25,
      "line_no": 3,
      "nominal_composition": null,
      "product_form": "Bar",
      "spec_no": "SA–479",
      "type_grade": 304,
      "alloy_desig_uns_no": "S30400",
      "class_condition_temper": "Annealed",
      "size_thickness_mm": null,
      "min_tensile_strength_mpa": 515,
      "values": {
        "40": 517,
        "100": 485,
        "150": 456,
        "200": 442,
        "250": 437,
        "300": 437,
        "325": 437,
        "350": 437,
        "375": 437,
        "400": 436,
        "425": 433,
        "450": 429,
        "475": 422,
        "500": 413,
        "525": 402,
        "550": 393,
        "575": 380,
        "600": 364,
        "625": 346,
        "650": 324,
        "675": 300,
        "700": 275,
        "725": 248,
        "750": 222,
        "775": 197,
        "800": 176,
        "825": 159,
        "850": null,
        "875": null,
        "900": null
      }
    },
    {
      "block": 25,
      "line_no": 4,
      "nominal_composition": null,
      "product_form": "Bar",
      "spec_no": "SA–479",
      "type_grade": "304H",
      "alloy_desig_uns_no": "S30409",
      "class_condition_temper": null,
      "size_thickness_mm": null,
      "min_tensile_strength_mpa": 515,
      "values": {
        "40": 517,
        "100": 485,
        "150": 456,
        "200": 442,
        "250": 437,
        "300": 437,
        "325": 437,
        "350": 437,
        "375": 437,
        "400": 436,
        "425": 433,
        "450": 429,
        "475": 422,
        "500": 413,
        "525": 402,
        "550": null,
        "575": null,
        "600": null,
        "625": null,
        "650": null,
        "675": null,
        "700": null,
        "725": null,
        "750": null,
        "775": null,
        "800": null,
        "825": null,
        "850": null,
        "875": null,
        "900": null
      }
    },
    {
      "block": 25,
      "line_no": 5,
      "nominal_composition": null,
      "product_form": "Wld. tube",
      "spec_no": "SA–688",
      "type_grade": "TP304",
      "alloy_desig_uns_no": "S30400",
      "class_condition_temper": null,
      "size_thickness_mm": null,
      "min_tensile_strength_mpa": 515,
      "values": {
        "40": 517,
        "100": 485,
        "150": 456,
        "200": 442,
        "250": 437,
        "300": 437,
        "325": 437,
        "350": 437,
        "375": 437,
        "400": 436,
        "425": 433,
        "450": 429,
        "475": 422,
        "500": 413,
        "525": 402,
        "550": 393,
        "575": 380,
        "600": 364,
        "625": 346,
        "650": 324,
        "675": 300,
        "700": 275,
        "725": 248,
        "750": 222,
        "775": 197,
        "800": 176,
        "825": 159,
        "850": null,
        "875": null,
        "900": null
      }
    },
    {
      "block": 25,
      "line_no": 6,
      "nominal_composition": null,
      "product_form": "Wld. pipe",
      "spec_no": "SA–813",
      "type_grade": "TP304",
      "alloy_desig_uns_no": "S30400",
      "class_condition_temper": null,
      "size_thickness_mm": null,
      "min_tensile_strength_mpa": 515,
      "values": {
        "40": 517,
        "100": 485,
        "150": 456,
        "200": 442,
        "250": 437,
        "300": 437,
        "325": 437,
        "350": 437,
        "375": 437,
        "400": 436,
        "425": 433,
        "450": 429,
        "475": 422,
        "500": 413,
        "525": 402,
        "550": 393,
        "575": 380,
        "600": 364,
        "625": 346,
        "650": 324,
        "675": 300,
        "700": 275,
        "725": 248,
        "750": 222,
        "775": 197,
        "800": 176,
        "825": 159,
        "850": null,
        "875": null,
        "900": null
      }
    },
    {
      "block": 25,
      "line_no": 7,
      "nominal_composition": null,
      "product_form": "Wld. pipe",
      "spec_no": "SA–813",
      "type_grade": "TP304H",
      "alloy_desig_uns_no": "S30409",
      "class_condition_temper": null,
      "size_thickness_mm": null,
      "min_tensile_strength_mpa": 515,
      "values": {
        "40": 517,
        "100": 485,
        "150": 456,
        "200": 442,
        "250": 437,
        "300": 437,
        "325": 437,
        "350": 437,
        "375": 437,
        "400": 436,
        "425": 433,
        "450": 429,
        "475": 422,
        "500": 413,
        "525": 402,
        "550": null,
        "575": null,
        "600": null,
        "625": null,
        "650": null,
        "675": null,
        "700": null,
        "725": null,
        "750": null,
        "775": null,
        "800": null,
        "825": null,
        "850": null,
        "875": null,
        "900": null
      }
    },
    {
      "block": 25,
      "line_no": 8,
      "nominal_composition": null,
      "product_form": "Wld. pipe",
      "spec_no": "SA–814",
      "type_grade": "TP304",
      "alloy_desig_uns_no": "S30400",
      "class_condition_temper": null,
      "size_thickness_mm": null,
      "min_tensile_strength_mpa": 515,
      "values": {
        "40": 517,
        "100": 485,
        "150": 456,
        "200": 442,
        "250": 437,
        "300": 437,
        "325": 437,
        "350": 437,
        "375": 437,
        "400": 436,
        "425": 433,
        "450": 429,
        "475": 422,
        "500": 413,
        "525": 402,
        "550": 393,
        "575": 380,
        "600": 364,
        "625": 346,
        "650": 324,
        "675": 300,
        "700": 275,
        "725": 248,
        "750": 222,
        "775": 197,
        "800": 176,
        "825": 159,
        "850": null,
        "875": null,
        "900": null
      }
    },
    {
      "block": 25,
      "line_no": 9,
      "nominal_composition": null,
      "product_form": "Wld. pipe",
      "spec_no": "SA–814",
      "type_grade": "TP304H",
      "alloy_desig_uns_no": "S30409",
      "class_condition_temper": null,
      "size_thickness_mm": null,
      "min_tensile_strength_mpa": 515,
      "values": {
        "40": 517,
        "100": 485,
        "150": 456,
        "200": 442,
        "250": 437,
        "300": 437,
        "325": 437,
        "350": 437,
        "375": 437,
        "400": 436,
        "425": 433,
        "450": 429,
        "475": 422,
        "500": 413,
        "525": 402,
        "550": null,
        "575": null,
        "600": null,
        "625": null,
        "650": null,
        "675": null,
        "700": null,
        "725": null,
        "750": null,
        "775": null,
        "800": null,
        "825": null,
        "850": null,
        "875": null,
        "900": null
      }
    },
    {
      "block": 25,
      "line_no": 10,
      "nominal_composition": null,
      "product_form": "Bar",
      "spec_no": "SA/JIS G4303",
      "type_grade": "SUS302",
      "alloy_desig_uns_no": null,
      "class_condition_temper": null,
      "size_thickness_mm": null,
      "min_tensile_strength_mpa": 520,
      "values": {
        "40": 517,
        "100": 485,
        "150": 456,
        "200": 442,
        "250": 437,
        "300": 437,
        "325": 437,
        "350": 437,
        "375": 437,
        "400": 436,
        "425": 433,
        "450": 429,
        "475": 422,
        "500": 413,
        "525": 402,
        "550": null,
        "575": null,
        "600": null,
        "625": null,
        "650": null,
        "675": null,
        "700": null,
        "725": null,
        "750": null,
        "775": null,
        "800": null,
        "825": null,
        "850": null,
        "875": null,
        "900": null
      }
    },
    {
      "block": 25,
      "line_no": 11,
      "nominal_composition": null,
      "product_form": "Bar",
      "spec_no": "SA/JIS G4303",
      "type_grade": "SUS304",
      "alloy_desig_uns_no": null,
      "class_condition_temper": null,
      "size_thickness_mm": null,
      "min_tensile_strength_mpa": 520,
      "values": {
        "40": 517,
        "100": 485,
        "150": 456,
        "200": 442,
        "250": 437,
        "300": 437,
        "325": 437,
        "350": 437,
        "375": 437,
        "400": 436,
        "425": 433,
        "450": 429,
        "475": 422,
        "500": 413,
        "525": 402,
        "550": null,
        "575": null,
        "600": null,
        "625": null,
        "650": null,
        "675": null,
        "700": null,
        "725": null,
        "750": null,
        "775": null,
        "800": null,
        "825": null,
        "850": null,
        "875": null,
        "900": null
      }
    },
    {
      "block": 25,
      "line_no": 12,
      "nominal_composition": null,
      "product_form": "Plate",
      "spec_no": "SA/EN 10028–7",
      "type_grade": "X5CrNi18–10",
      "alloy_desig_uns_no": null,
      "class_condition_temper": null,
      "size_thickness_mm": "≤75",
      "min_tensile_strength_mpa": 520,
      "values": {
        "40": 520,
        "100": 486,
        "150": 462,
        "200": 445,
        "250": 438,
        "300": 438,
        "325": 438,
        "350": 438,
        "375": 438,
        "400": 438,
        "425": 436,
        "450": 431,
        "475": 424,
        "500": 414,
        "525": 404,
        "550": null,
        "575": null,
        "600": null,
        "625": null,
        "650": null,
        "675": null,
        "700": null,
        "725": null,
        "750": null,
        "775": null,
        "800": null,
        "825": null,
        "850": null,
        "875": null,
        "900": null
      }
    },
    {
      "block": 25,
      "line_no": 13,
      "nominal_composition": null,
      "product_form": "Castings",
      "spec_no": "SA–351",
      "type_grade": "CF3A",
      "alloy_desig_uns_no": "J92500",
      "class_condition_temper": null,
      "size_thickness_mm": null,
      "min_tensile_strength_mpa": 530,
      "values": {
        "40": 531,
        "100": 499,
        "150": 468,
        "200": 454,
        "250": 449,
        "300": 449,
        "325": 449,
        "350": 449,
        "375": 449,
        "400": 448,
        "425": 445,
        "450": 440,
        "475": 433,
        "500": 424,
        "525": 413,
        "550": null,
        "575": null,
        "600": null,
        "625": null,
        "650": null,
        "675": null,
        "700": null,
        "725": null,
        "750": null,
        "775": null,
        "800": null,
        "825": null,
        "850": null,
        "875": null,
        "900": null
      }
    },
    {
      "block": 25,
      "line_no": 14,
      "nominal_composition": null,
      "product_form": "Castings",
      "spec_no": "SA–351",
      "type_grade": "CF8A",
      "alloy_desig_uns_no": "J92600",
      "class_condition_temper": null,
      "size_thickness_mm": null,
      "min_tensile_strength_mpa": 530,
      "values": {
        "40": 531,
        "100": 499,
        "150": 468,
        "200": 454,
        "250": 449,
        "300": 449,
        "325": 449,
        "350": 449,
        "375": 449,
        "400": 448,
        "425": 445,
        "450": 440,
        "475": 433,
        "500": 424,
        "525": 413,
        "550": null,
        "575": null,
        "600": null,
        "625": null,
        "650": null,
        "675": null,
        "700": null,
        "725": null,
        "750": null,
        "775": null,
        "800": null,
        "825": null,
        "850": null,
        "875": null,
        "900": null
      }
    },
    {
      "block": 25,
      "line_no": 15,
      "nominal_composition": null,
      "product_form": "Cast pipe",
      "spec_no": "SA–451",
      "type_grade": "CPF3A",
      "alloy_desig_uns_no": "J92500",
      "class_condition_temper": null,
      "size_thickness_mm": null,
      "min_tensile_strength_mpa": 530,
      "values": {
        "40": 531,
        "100": 499,
        "150": 468,
        "200": 454,
        "250": 449,
        "300": 449,
        "325": 449,
        "350": 449,
        "375": 449,
        "400": 448,
        "425": 445,
        "450": 440,
        "475": 433,
        "500": 424,
        "525": 413,
        "550": null,
        "575": null,
        "600": null,
        "625": null,
        "650": null,
        "675": null,
        "700": null,
        "725": null,
        "750": null,
        "775": null,
        "800": null,
        "825": null,
        "850": null,
        "875": null,
        "900": null
      }
    },
    {
      "block": 25,
      "line_no": 16,
      "nominal_composition": null,
      "product_form": "Cast pipe",
      "spec_no": "SA–451",
      "type_grade": "CPF8A",
      "alloy_desig_uns_no": "J92600",
      "class_condition_temper": null,
      "size_thickness_mm": null,
      "min_tensile_strength_mpa": 530,
      "values": {
        "40": 531,
        "100": 499,
        "150": 468,
        "200": 454,
        "250": 449,
        "300": 449,
        "325": 449,
        "350": 449,
        "375": 449,
        "400": 448,
        "425": 445,
        "450": 440,
        "475": 433,
        "500": 424,
        "525": 413,
        "550": null,
        "575": null,
        "600": null,
        "625": null,
        "650": null,
        "675": null,
        "700": null,
        "725": null,
        "750": null,
        "775": null,
        "800": null,
        "825": null,
        "850": null,
        "875": null,
        "900": null
      }
    },
    {
      "block": 25,
      "line_no": 17,
      "nominal_composition": null,
      "product_form": "Bolting",
      "spec_no": "SA–320",
      "type_grade": "B8",
      "alloy_desig_uns_no": "S30400",
      "class_condition_temper": 2,
      "size_thickness_mm": "32 < t ≤40",
      "min_tensile_strength_mpa": 690,
      "values": {
        "40": 690,
        "100": null,
        "150": null,
        "200": null,
        "250": null,
        "300": null,
        "325": null,
        "350": null,
        "375": null,
        "400": null,
        "425": null,
        "450": null,
        "475": null,
        "500": null,
        "525": null,
        "550": null,
        "575": null,
        "600": null,
        "625": null,
        "650": null,
        "675": null,
        "700": null,
        "725": null,
        "750": null,
        "775": null,
        "800": null,
        "825": null,
        "850": null,
        "875": null,
        "900": null
      }
    },
    {
      "block": 25,
      "line_no": 18,
      "nominal_composition": null,
      "product_form": "Bolting",
      "spec_no": "SA–320",
      "type_grade": "B8",
      "alloy_desig_uns_no": "S30400",
      "class_condition_temper": 2,
      "size_thickness_mm": "25 < t ≤32",
      "min_tensile_strength_mpa": 725,
      "values": {
        "40": 725,
        "100": null,
        "150": null,
        "200": null,
        "250": null,
        "300": null,
        "325": null,
        "350": null,
        "375": null,
        "400": null,
        "425": null,
        "450": null,
        "475": null,
        "500": null,
        "525": null,
        "550": null,
        "575": null,
        "600": null,
        "625": null,
        "650": null,
        "675": null,
        "700": null,
        "725": null,
        "750": null,
        "775": null,
        "800": null,
        "825": null,
        "850": null,
        "875": null,
        "900": null
      }
    },
    {
      "block": 25,
      "line_no": 19,
      "nominal_composition": null,
      "product_form": "Bolting",
      "spec_no": "SA–320",
      "type_grade": "B8",
      "alloy_desig_uns_no": "S30400",
      "class_condition_temper": 2,
      "size_thickness_mm": "20 < t ≤25",
      "min_tensile_strength_mpa": 795,
      "values": {
        "40": 795,
        "100": null,
        "150": null,
        "200": null,
        "250": null,
        "300": null,
        "325": null,
        "350": null,
        "375": null,
        "400": null,
        "425": null,
        "450": null,
        "475": null,
        "500": null,
        "525": null,
        "550": null,
        "575": null,
        "600": null,
        "625": null,
        "650": null,
        "675": null,
        "700": null,
        "725": null,
        "750": null,
        "775": null,
        "800": null,
        "825": null,
        "850": null,
        "875": null,
        "900": null
      }
    },
    {
      "block": 25,
      "line_no": 20,
      "nominal_composition": null,
      "product_form": "Bolting",
      "spec_no": "SA–320",
      "type_grade": "B8",
      "alloy_desig_uns_no": "S30400",
      "class_condition_temper": 2,
      "size_thickness_mm": "t ≤20",
      "min_tensile_strength_mpa": 860,
      "values": {
        "40": 860,
        "100": null,
        "150": null,
        "200": null,
        "250": null,
        "300": null,
        "325": null,
        "350": null,
        "375": null,
        "400": null,
        "425": null,
        "450": null,
        "475": null,
        "500": null,
        "525": null,
        "550": null,
        "575": null,
        "600": null,
        "625": null,
        "650": null,
        "675": null,
        "700": null,
        "725": null,
        "750": null,
        "775": null,
        "800": null,
        "825": null,
        "850": null,
        "875": null,
        "900": null
      }
    },
    {
      "block": 25,
      "line_no": 21,
      "nominal_composition": null,
      "product_form": "Forgings",
      "spec_no": "SA–182",
      "type_grade": "F304LN",
      "alloy_desig_uns_no": "S30453",
      "class_condition_temper": null,
      "size_thickness_mm": ">130",
      "min_tensile_strength_mpa": 485,
      "values": {
        "40": 483,
        "100": 453,
        "150": 426,
        "200": 412,
        "250": 408,
        "300": 408,
        "325": 408,
        "350": 408,
        "375": 408,
        "400": 407,
        "425": 404,
        "450": 400,
        "475": 394,
        "500": 386,
        "525": 375,
        "550": null,
        "575": null,
        "600": null,
        "625": null,
        "650": null,
        "675": null,
        "700": null,
        "725": null,
        "750": null,
        "775": null,
        "800": null,
        "825": null,
        "850": null,
        "875": null,
        "900": null
      }
    },
    {
      "block": 25,
      "line_no": 22,
      "nominal_composition": null,
      "product_form": "Forgings",
      "spec_no": "SA–965",
      "type_grade": "F304LN",
      "alloy_desig_uns_no": "S30453",
      "class_condition_temper": null,
      "size_thickness_mm": null,
      "min_tensile_strength_mpa": 485,
      "values": {
        "40": 483,
        "100": 453,
        "150": 426,
        "200": 412,
        "250": 408,
        "300": 408,
        "325": 408,
        "350": 408,
        "375": 408,
        "400": 407,
        "425": 404,
        "450": 400,
        "475": 394,
        "500": 386,
        "525": 375,
        "550": null,
        "575": null,
        "600": null,
        "625": null,
        "650": null,
        "675": null,
        "700": null,
        "725": null,
        "750": null,
        "775": null,
        "800": null,
        "825": null,
        "850": null,
        "875": null,
        "900": null
      }
    },
    {
      "block": 25,
      "line_no": 23,
      "nominal_composition": null,
      "product_form": "Forgings",
      "spec_no": "SA–182",
      "type_grade": "F304LN",
      "alloy_desig_uns_no": "S30453",
      "class_condition_temper": null,
      "size_thickness_mm": "≤130",
      "min_tensile_strength_mpa": 515,
      "values": {
        "40": 517,
        "100": 485,
        "150": 456,
        "200": 442,
        "250": 437,
        "300": 437,
        "325": 437,
        "350": 437,
        "375": 437,
        "400": 436,
        "425": 433,
        "450": 429,
        "475": 422,
        "500": 413,
        "525": 402,
        "550": null,
        "575": null,
        "600": null,
        "625": null,
        "650": null,
        "675": null,
        "700": null,
        "725": null,
        "750": null,
        "775": null,
        "800": null,
        "825": null,
        "850": null,
        "875": null,
        "900": null
      }
    },
    {
      "block": 25,
      "line_no": 24,
      "nominal_composition": null,
      "product_form": "Bolting",
      "spec_no": "SA–193",
      "type_grade": "B8NA",
      "alloy_desig_uns_no": "S30451",
      "class_condition_temper": "1A",
      "size_thickness_mm": null,
      "min_tensile_strength_mpa": 515,
      "values": {
        "40": 517,
        "100": 485,
        "150": 456,
        "200": 442,
        "250": 437,
        "300": 437,
        "325": 437,
        "350": 437,
        "375": 437,
        "400": 436,
        "425": 433,
        "450": 429,
        "475": 422,
        "500": 413,
        "525": 402,
        "550": null,
        "575": null,
        "600": null,
        "625": null,
        "650": null,
        "675": null,
        "700": null,
        "725": null,
        "750": null,
        "775": null,
        "800": null,
        "825": null,
        "850": null,
        "875": null,
        "900": null
      }
    },
    {
      "block": 25,
      "line_no": 25,
      "nominal_composition": null,
      "product_form": "Smls. tube",
      "spec_no": "SA–213",
      "type_grade": "TP304LN",
      "alloy_desig_uns_no": "S30453",
      "class_condition_temper": null,
      "size_thickness_mm": null,
      "min_tensile_strength_mpa": 515,
      "values": {
        "40": 517,
        "100": 485,
        "150": 456,
        "200": 442,
        "250": 437,
        "300": 437,
        "325": 437,
        "350": 437,
        "375": 437,
        "400": 436,
        "425": 433,
        "450": 429,
        "475": 422,
        "500": 413,
        "525": 402,
        "550": null,
        "575": null,
        "600": null,
        "625": null,
        "650": null,
        "675": null,
        "700": null,
        "725": null,
        "750": null,
        "775": null,
        "800": null,
        "825": null,
        "850": null,
        "875": null,
        "900": null
      }
    },
    {
      "block": 25,
      "line_no": 26,
      "nominal_composition": null,
      "product_form": "Plate",
      "spec_no": "SA–240",
      "type_grade": "304LN",
      "alloy_desig_uns_no": "S30453",
      "class_condition_temper": null,
      "size_thickness_mm": null,
      "min_tensile_strength_mpa": 515,
      "values": {
        "40": 517,
        "100": 485,
        "150": 456,
        "200": 442,
        "250": 437,
        "300": 437,
        "325": 437,
        "350": 437,
        "375": 437,
        "400": 436,
        "425": 433,
        "450": 429,
        "475": 422,
        "500": 413,
        "525": 402,
        "550": null,
        "575": null,
        "600": null,
        "625": null,
        "650": null,
        "675": null,
        "700": null,
        "725": null,
        "750": null,
        "775": null,
        "800": null,
        "825": null,
        "850": null,
        "875": null,
        "900": null
      }
    },
    {
      "block": 25,
      "line_no": 27,
      "nominal_composition": null,
      "product_form": "Wld. tube",
      "spec_no": "SA–249",
      "type_grade": "TP304LN",
      "alloy_desig_uns_no": "S30453",
      "class_condition_temper": null,
      "size_thickness_mm": null,
      "min_tensile_strength_mpa": 515,
      "values": {
        "40": 517,
        "100": 485,
        "150": 456,
        "200": 442,
        "250": 437,
        "300": 437,
        "325": 437,
        "350": 437,
        "375": 437,
        "400": 436,
        "425": 433,
        "450": 429,
        "475": 422,
        "500": 413,
        "525": 402,
        "550": null,
        "575": null,
        "600": null,
        "625": null,
        "650": null,
        "675": null,
        "700": null,
        "725": null,
        "750": null,
        "775": null,
        "800": null,
        "825": null,
        "850": null,
        "875": null,
        "900": null
      }
    },
    {
      "block": 25,
      "line_no": 28,
      "nominal_composition": null,
      "product_form": "Smls. & wld. pipe",
      "spec_no": "SA–312",
      "type_grade": "TP304LN",
      "alloy_desig_uns_no": "S30453",
      "class_condition_temper": null,
      "size_thickness_mm": null,
      "min_tensile_strength_mpa": 515,
      "values": {
        "40": 517,
        "100": 485,
        "150": 456,
        "200": 442,
        "250": 437,
        "300": 437,
        "325": 437,
        "350": 437,
        "375": 437,
        "400": 436,
        "425": 433,
        "450": 429,
        "475": 422,
        "500": 413,
        "525": 402,
        "550": null,
        "575": null,
        "600": null,
        "625": null,
        "650": null,
        "675": null,
        "700": null,
        "725": null,
        "750": null,
        "775": null,
        "800": null,
        "825": null,
        "850": null,
        "875": null,
        "900": null
      }
    },
    {
      "block": 25,
      "line_no": 29,
      "nominal_composition": null,
      "product_form": "Smls. pipe",
      "spec_no": "SA–376",
      "type_grade": "TP304LN",
      "alloy_desig_uns_no": "S30453",
      "class_condition_temper": null,
      "size_thickness_mm": null,
      "min_tensile_strength_mpa": 515,
      "values": {
        "40": 517,
        "100": 485,
        "150": 456,
        "200": 442,
        "250": 437,
        "300": 437,
        "325": 437,
        "350": 437,
        "375": 437,
        "400": 436,
        "425": 433,
        "450": 429,
        "475": 422,
        "500": 413,
        "525": 402,
        "550": null,
        "575": null,
        "600": null,
        "625": null,
        "650": null,
        "675": null,
        "700": null,
        "725": null,
        "750": null,
        "775": null,
        "800": null,
        "825": null,
        "850": null,
        "875": null,
        "900": null
      }
    },
    {
      "block": 25,
      "line_no": 30,
      "nominal_composition": null,
      "product_form": "Smls. & wld. ftgs.",
      "spec_no": "SA–403",
      "type_grade": "304LN",
      "alloy_desig_uns_no": "S30453",
      "class_condition_temper": "WP",
      "size_thickness_mm": null,
      "min_tensile_strength_mpa": 515,
      "values": {
        "40": 517,
        "100": 485,
        "150": 456,
        "200": 442,
        "250": 437,
        "300": 437,
        "325": 437,
        "350": 437,
        "375": 437,
        "400": 436,
        "425": 433,
        "450": 429,
        "475": 422,
        "500": 413,
        "525": 402,
        "550": null,
        "575": null,
        "600": null,
        "625": null,
        "650": null,
        "675": null,
        "700": null,
        "725": null,
        "750": null,
        "775": null,
        "800": null,
        "825": null,
        "850": null,
        "875": null,
        "900": null
      }
    },
    {
      "block": 25,
      "line_no": 31,
      "nominal_composition": null,
      "product_form": "Bar",
      "spec_no": "SA–479",
      "type_grade": "304LN",
      "alloy_desig_uns_no": "S30453",
      "class_condition_temper": null,
      "size_thickness_mm": null,
      "min_tensile_strength_mpa": 515,
      "values": {
        "40": 517,
        "100": 485,
        "150": 456,
        "200": 442,
        "250": 437,
        "300": 437,
        "325": 437,
        "350": 437,
        "375": 437,
        "400": 436,
        "425": 433,
        "450": 429,
        "475": 422,
        "500": 413,
        "525": 402,
        "550": null,
        "575": null,
        "600": null,
        "625": null,
        "650": null,
        "675": null,
        "700": null,
        "725": null,
        "750": null,
        "775": null,
        "800": null,
        "825": null,
        "850": null,
        "875": null,
        "900": null
      }
    },
    {
      "block": 25,
      "line_no": 32,
      "nominal_composition": null,
      "product_form": "Wld. tube",
      "spec_no": "SA–688",
      "type_grade": "TP304LN",
      "alloy_desig_uns_no": "S30453",
      "class_condition_temper": null,
      "size_thickness_mm": null,
      "min_tensile_strength_mpa": 515,
      "values": {
        "40": 517,
        "100": 485,
        "150": 456,
        "200": 442,
        "250": 437,
        "300": 437,
        "325": 437,
        "350": 437,
        "375": 437,
        "400": 436,
        "425": 433,
        "450": 429,
        "475": 422,
        "500": 413,
        "525": 402,
