Repository: danivelas0/asme-pcc

File: resources/bpvc_ii_d_metric_2025/table_y_1.json (part 27 of 71)
    "Min. Yield Strength, MPa",
    "Notes"
  ],
  "columns_values": [
        "400": 123,
        "425": 122,
        "450": 121,
        "475": 120,
        "500": 118,
        "525": 117,
        "550": null,
        "575": null,
        "600": null,
        "625": null,
        "650": null,
        "675": null,
        "700": null,
        "725": null,
        "750": null,
        "775": null,
        "800": null,
        "825": null,
        "850": null,
        "875": null,
        "900": null
      }
    },
    {
      "block": 21,
      "line_no": 20,
      "nominal_composition": "16Cr–12Ni–2Mo",
      "product_form": "Smls. & wld. pipe",
      "spec_no": "SA–312",
      "type_grade": "TP316H",
      "alloy_desig_uns_no": "S31609 …",
      "class_condition_temper": null,
      "size_thickness_mm": null,
      "min_tensile_strength_mpa": 515,
      "min_yield_strength_mpa": 205,
      "notes": null,
      "values": {
        "40": 207,
        "65": 189,
        "100": 176,
        "125": 168,
        "150": 161,
        "175": 154,
        "200": 148,
        "225": 144,
        "250": 139,
        "275": 136,
        "300": 132,
        "325": 129,
        "350": 127,
        "375": 125,
        "400": 123,
        "425": 122,
        "450": 121,
        "475": 120,
        "500": 118,
        "525": 117,
        "550": null,
        "575": null,
        "600": null,
        "625": null,
        "650": null,
        "675": null,
        "700": null,
        "725": null,
        "750": null,
        "775": null,
        "800": null,
        "825": null,
        "850": null,
        "875": null,
        "900": null
      }
    },
    {
      "block": 21,
      "line_no": 21,
      "nominal_composition": "16Cr–12Ni–2Mo",
      "product_form": "Wld. pipe",
      "spec_no": "SA–358",
      "type_grade": "316H",
      "alloy_desig_uns_no": "S31609 1",
      "class_condition_temper": null,
      "size_thickness_mm": null,
      "min_tensile_strength_mpa": 515,
      "min_yield_strength_mpa": 205,
      "notes": null,
      "values": {
        "40": 207,
        "65": 189,
        "100": 176,
        "125": 168,
        "150": 161,
        "175": 154,
        "200": 148,
        "225": 144,
        "250": 139,
        "275": 136,
        "300": 132,
        "325": 129,
        "350": 127,
        "375": 125,
        "400": 123,
        "425": 122,
        "450": 121,
        "475": 120,
        "500": 118,
        "525": 117,
        "550": null,
        "575": null,
        "600": null,
        "625": null,
        "650": null,
        "675": null,
        "700": null,
        "725": null,
        "750": null,
        "775": null,
        "800": null,
        "825": null,
        "850": null,
        "875": null,
        "900": null
      }
    },
    {
      "block": 21,
      "line_no": 22,
      "nominal_composition": "16Cr–12Ni–2Mo",
      "product_form": "Wld. pipe",
      "spec_no": "SA–358",
      "type_grade": "316H",
      "alloy_desig_uns_no": "S31609 3",
      "class_condition_temper": null,
      "size_thickness_mm": null,
      "min_tensile_strength_mpa": 515,
      "min_yield_strength_mpa": 205,
      "notes": null,
      "values": {
        "40": 207,
        "65": 189,
        "100": 176,
        "125": 168,
        "150": 161,
        "175": 154,
        "200": 148,
        "225": 144,
        "250": 139,
        "275": 136,
        "300": 132,
        "325": 129,
        "350": 127,
        "375": 125,
        "400": 123,
        "425": 122,
        "450": 121,
        "475": 120,
        "500": 118,
        "525": 117,
        "550": null,
        "575": null,
        "600": null,
        "625": null,
        "650": null,
        "675": null,
        "700": null,
        "725": null,
        "750": null,
        "775": null,
        "800": null,
        "825": null,
        "850": null,
        "875": null,
        "900": null
      }
    },
    {
      "block": 21,
      "line_no": 23,
      "nominal_composition": "16Cr–12Ni–2Mo",
      "product_form": "Wld. pipe",
      "spec_no": "SA–358",
      "type_grade": "316H",
      "alloy_desig_uns_no": "S31609 4",
      "class_condition_temper": null,
      "size_thickness_mm": null,
      "min_tensile_strength_mpa": 515,
      "min_yield_strength_mpa": 205,
      "notes": null,
      "values": {
        "40": 207,
        "65": 189,
        "100": 176,
        "125": 168,
        "150": 161,
        "175": 154,
        "200": 148,
        "225": 144,
        "250": 139,
        "275": 136,
        "300": 132,
        "325": 129,
        "350": 127,
        "375": 125,
        "400": 123,
        "425": 122,
        "450": 121,
        "475": 120,
        "500": 118,
        "525": 117,
        "550": null,
        "575": null,
        "600": null,
        "625": null,
        "650": null,
        "675": null,
        "700": null,
        "725": null,
        "750": null,
        "775": null,
        "800": null,
        "825": null,
        "850": null,
        "875": null,
        "900": null
      }
    },
    {
      "block": 21,
      "line_no": 24,
      "nominal_composition": "16Cr–12Ni–2Mo",
      "product_form": "Smls. pipe",
      "spec_no": "SA–376",
      "type_grade": "TP316H",
      "alloy_desig_uns_no": "S31609 …",
      "class_condition_temper": null,
      "size_thickness_mm": null,
      "min_tensile_strength_mpa": 515,
      "min_yield_strength_mpa": 205,
      "notes": null,
      "values": {
        "40": 207,
        "65": 189,
        "100": 176,
        "125": 168,
        "150": 161,
        "175": 154,
        "200": 148,
        "225": 144,
        "250": 139,
        "275": 136,
        "300": 132,
        "325": 129,
        "350": 127,
        "375": 125,
        "400": 123,
        "425": 122,
        "450": 121,
        "475": 120,
        "500": 118,
        "525": 117,
        "550": null,
        "575": null,
        "600": null,
        "625": null,
        "650": null,
        "675": null,
        "700": null,
        "725": null,
        "750": null,
        "775": null,
        "800": null,
        "825": null,
        "850": null,
        "875": null,
        "900": null
      }
    },
    {
      "block": 21,
      "line_no": 25,
      "nominal_composition": "16Cr–12Ni–2Mo",
      "product_form": "Smls. & wld. fittings",
      "spec_no": "SA–403",
      "type_grade": "316H",
      "alloy_desig_uns_no": "S31609 …",
      "class_condition_temper": null,
      "size_thickness_mm": null,
      "min_tensile_strength_mpa": 515,
      "min_yield_strength_mpa": 205,
      "notes": null,
      "values": {
        "40": 207,
        "65": 189,
        "100": 176,
        "125": 168,
        "150": 161,
        "175": 154,
        "200": 148,
        "225": 144,
        "250": 139,
        "275": 136,
        "300": 132,
        "325": 129,
        "350": 127,
        "375": 125,
        "400": 123,
        "425": 122,
        "450": 121,
        "475": 120,
        "500": 118,
        "525": 117,
        "550": null,
        "575": null,
        "600": null,
        "625": null,
        "650": null,
        "675": null,
        "700": null,
        "725": null,
        "750": null,
        "775": null,
        "800": null,
        "825": null,
        "850": null,
        "875": null,
        "900": null
      }
    },
    {
      "block": 21,
      "line_no": 26,
      "nominal_composition": "16Cr–12Ni–2Mo",
      "product_form": "Bar",
      "spec_no": "SA–479",
      "type_grade": "316H",
      "alloy_desig_uns_no": "S31609 …",
      "class_condition_temper": null,
      "size_thickness_mm": null,
      "min_tensile_strength_mpa": 515,
      "min_yield_strength_mpa": 205,
      "notes": null,
      "values": {
        "40": 207,
        "65": 189,
        "100": 176,
        "125": 168,
        "150": 161,
        "175": 154,
        "200": 148,
        "225": 144,
        "250": 139,
        "275": 136,
        "300": 132,
        "325": 129,
        "350": 127,
        "375": 125,
        "400": 123,
        "425": 122,
        "450": 121,
        "475": 120,
        "500": 118,
        "525": 117,
        "550": null,
        "575": null,
        "600": null,
        "625": null,
        "650": null,
        "675": null,
        "700": null,
        "725": null,
        "750": null,
        "775": null,
        "800": null,
        "825": null,
        "850": null,
        "875": null,
        "900": null
      }
    },
    {
      "block": 21,
      "line_no": 27,
      "nominal_composition": "16Cr–12Ni–2Mo",
      "product_form": "Wld. pipe",
      "spec_no": "SA–813",
      "type_grade": "TP316H",
      "alloy_desig_uns_no": "S31609 …",
      "class_condition_temper": null,
      "size_thickness_mm": null,
      "min_tensile_strength_mpa": 515,
      "min_yield_strength_mpa": 205,
      "notes": null,
      "values": {
        "40": 207,
        "65": 189,
        "100": 176,
        "125": 168,
        "150": 161,
        "175": 154,
        "200": 148,
        "225": 144,
        "250": 139,
        "275": 136,
        "300": 132,
        "325": 129,
        "350": 127,
        "375": 125,
        "400": 123,
        "425": 122,
        "450": 121,
        "475": 120,
        "500": 118,
        "525": 117,
        "550": null,
        "575": null,
        "600": null,
        "625": null,
        "650": null,
        "675": null,
        "700": null,
        "725": null,
        "750": null,
        "775": null,
        "800": null,
        "825": null,
        "850": null,
        "875": null,
        "900": null
      }
    },
    {
      "block": 21,
      "line_no": 28,
      "nominal_composition": "16Cr–12Ni–2Mo",
      "product_form": "Wld. pipe",
      "spec_no": "SA–814",
      "type_grade": "TP316H",
      "alloy_desig_uns_no": "S31609 …",
      "class_condition_temper": null,
      "size_thickness_mm": null,
      "min_tensile_strength_mpa": 515,
      "min_yield_strength_mpa": 205,
      "notes": null,
      "values": {
        "40": 207,
        "65": 189,
        "100": 176,
        "125": 168,
        "150": 161,
        "175": 154,
        "200": 148,
        "225": 144,
        "250": 139,
        "275": 136,
        "300": 132,
        "325": 129,
        "350": 127,
        "375": 125,
        "400": 123,
        "425": 122,
        "450": 121,
        "475": 120,
        "500": 118,
        "525": 117,
        "550": null,
        "575": null,
        "600": null,
        "625": null,
        "650": null,
        "675": null,
        "700": null,
        "725": null,
        "750": null,
        "775": null,
        "800": null,
        "825": null,
        "850": null,
        "875": null,
        "900": null
      }
    },
    {
      "block": 21,
      "line_no": 29,
      "nominal_composition": "16Cr–12Ni–2Mo",
      "product_form": "Plate",
      "spec_no": "SA/EN 10028–7",
      "type_grade": "X2CrNiMo17–12–2",
      "alloy_desig_uns_no": null,
      "class_condition_temper": null,
      "size_thickness_mm": null,
      "min_tensile_strength_mpa": 520,
      "min_yield_strength_mpa": 220,
      "notes": null,
      "values": {
        "40": 220,
        "65": 199,
        "100": 185,
        "125": 176,
        "150": 168,
        "175": 161,
        "200": 155,
        "225": 150,
        "250": 145,
        "275": 142,
        "300": 139,
        "325": 136,
        "350": 134,
        "375": 132,
        "400": 129,
        "425": 127,
        "450": 125,
        "475": 122,
        "500": 120,
        "525": 117,
        "550": null,
        "575": null,
        "600": null,
        "625": null,
        "650": null,
        "675": null,
        "700": null,
        "725": null,
        "750": null,
        "775": null,
        "800": null,
        "825": null,
        "850": null,
        "875": null,
        "900": null
      }
    },
    {
      "block": 21,
      "line_no": 30,
      "nominal_composition": "16Cr–12Ni–2Mo",
      "product_form": "Plate",
      "spec_no": "SA/EN 10028–7",
      "type_grade": "X5CrNiMo17–12–2",
      "alloy_desig_uns_no": null,
      "class_condition_temper": null,
      "size_thickness_mm": null,
      "min_tensile_strength_mpa": 520,
      "min_yield_strength_mpa": 220,
      "notes": null,
      "values": {
        "40": 220,
        "65": 201,
        "100": 187,
        "125": 179,
        "150": 171,
        "175": 164,
        "200": 158,
        "225": 153,
        "250": 148,
        "275": 144,
        "300": 141,
        "325": 138,
        "350": 135,
        "375": 133,
        "400": 131,
        "425": 130,
        "450": 128,
        "475": 127,
        "500": 126,
        "525": 125,
        "550": null,
        "575": null,
        "600": null,
        "625": null,
        "650": null,
        "675": null,
        "700": null,
        "725": null,
        "750": null,
        "775": null,
        "800": null,
        "825": null,
        "850": null,
        "875": null,
        "900": null
      }
    },
    {
      "block": 21,
      "line_no": 31,
      "nominal_composition": "16Cr–12Ni–2Mo",
      "product_form": "Bolting",
      "spec_no": "SA–193",
      "type_grade": "B8M2",
      "alloy_desig_uns_no": "S31600",
      "class_condition_temper": "2B",
      "size_thickness_mm": "64 < t ≤72",
      "min_tensile_strength_mpa": 550,
      "min_yield_strength_mpa": 380,
      "notes": null,
      "values": {
        "40": 379,
        "65": 368,
        "100": 354,
        "125": 345,
        "150": 336,
        "175": 329,
        "200": 322,
        "225": 317,
        "250": 313,
        "275": 311,
        "300": 308,
        "325": 305,
        "350": 301,
        "375": 297,
        "400": 294,
        "425": 290,
        "450": 287,
        "475": 283,
        "500": 279,
        "525": 276,
        "550": null,
        "575": null,
        "600": null,
        "625": null,
        "650": null,
        "675": null,
        "700": null,
        "725": null,
        "750": null,
        "775": null,
        "800": null,
        "825": null,
        "850": null,
        "875": null,
        "900": null
      }
    },
    {
      "block": 21,
      "line_no": 32,
      "nominal_composition": "16Cr–12Ni–2Mo",
      "product_form": "Bar",
      "spec_no": "SA–276",
      "type_grade": 316,
      "alloy_desig_uns_no": "S31600 S",
      "class_condition_temper": null,
      "size_thickness_mm": "64 < t ≤75",
      "min_tensile_strength_mpa": 550,
      "min_yield_strength_mpa": 380,
      "notes": null,
      "values": {
        "40": 379,
        "65": 368,
        "100": 354,
        "125": 345,
        "150": 336,
        "175": 328,
        "200": 322,
        "225": 317,
        "250": 313,
        "275": 311,
        "300": 308,
        "325": 305,
        "350": null,
        "375": null,
        "400": null,
        "425": null,
        "450": null,
        "475": null,
        "500": null,
        "525": null,
        "550": null,
        "575": null,
        "600": null,
        "625": null,
        "650": null,
        "675": null,
        "700": null,
        "725": null,
        "750": null,
        "775": null,
        "800": null,
        "825": null,
        "850": null,
        "875": null,
        "900": null
      }
    },
    {
      "block": 21,
      "line_no": 33,
      "nominal_composition": "16Cr–12Ni–2Mo",
      "product_form": "Bolting",
      "spec_no": "SA–193",
      "type_grade": "B8M",
      "alloy_desig_uns_no": "S31600 2",
      "class_condition_temper": null,
      "size_thickness_mm": "30 < t ≤36",
      "min_tensile_strength_mpa": 620,
      "min_yield_strength_mpa": 345,
      "notes": null,
      "values": {
        "40": 345,
        "65": 334,
        "100": 322,
        "125": 313,
        "150": 306,
        "175": 299,
        "200": 293,
        "225": 288,
        "250": 285,
        "275": 283,
        "300": 280,
        "325": 277,
        "350": 274,
        "375": 270,
        "400": 267,
        "425": 264,
        "450": 261,
        "475": 257,
        "500": 254,
        "525": 251,
        "550": null,
        "575": null,
        "600": null,
        "625": null,
        "650": null,
        "675": null,
        "700": null,
        "725": null,
        "750": null,
        "775": null,
        "800": null,
        "825": null,
        "850": null,
        "875": null,
        "900": null
      }
    },
    {
      "block": 21,
      "line_no": 34,
      "nominal_composition": "16Cr–12Ni–2Mo",
      "product_form": "Bolting",
      "spec_no": "SA–320",
      "type_grade": "B8M",
      "alloy_desig_uns_no": "S31600 2",
      "class_condition_temper": null,
      "size_thickness_mm": "32 < t ≤40",
      "min_tensile_strength_mpa": 620,
      "min_yield_strength_mpa": 345,
      "notes": null,
      "values": {
        "40": 345,
        "65": 334,
        "100": 322,
        "125": 313,
        "150": 306,
        "175": 299,
        "200": 293,
        "225": 288,
        "250": 285,
        "275": 283,
        "300": 280,
        "325": 277,
        "350": 274,
        "375": 270,
        "400": 267,
        "425": 264,
        "450": 261,
        "475": 257,
        "500": 254,
        "525": 251,
        "550": null,
        "575": null,
        "600": null,
        "625": null,
        "650": null,
        "675": null,
        "700": null,
        "725": null,
        "750": null,
        "775": null,
        "800": null,
        "825": null,
        "850": null,
        "875": null,
        "900": null
      }
    },
    {
      "block": 21,
      "line_no": 35,
      "nominal_composition": "16Cr–12Ni–2Mo",
      "product_form": "Bolting",
      "spec_no": "SA–193",
      "type_grade": "B8M2",
      "alloy_desig_uns_no": "S31600",
      "class_condition_temper": "2B",
      "size_thickness_mm": "48 < t ≤64",
      "min_tensile_strength_mpa": 620,
      "min_yield_strength_mpa": 450,
      "notes": null,
      "values": {
        "40": 448,
        "65": 435,
        "100": 418,
        "125": 408,
        "150": 397,
        "175": 388,
        "200": 380,
        "225": 374,
        "250": 370,
        "275": 367,
        "300": 364,
        "325": 360,
        "350": 356,
        "375": 351,
        "400": 347,
        "425": 343,
        "450": 339,
        "475": 335,
        "500": 330,
        "525": 325,
        "550": null,
        "575": null,
        "600": null,
        "625": null,
        "650": null,
        "675": null,
        "700": null,
        "725": null,
        "750": null,
        "775": null,
        "800": null,
        "825": null,
        "850": null,
        "875": null,
        "900": null
      }
    },
    {
      "block": 21,
      "line_no": 36,
      "nominal_composition": "16Cr–12Ni–2Mo",
      "product_form": "Bar",
      "spec_no": "SA–276",
      "type_grade": 316,
      "alloy_desig_uns_no": "S31600 S",
      "class_condition_temper": null,
      "size_thickness_mm": "50 < t ≤64",
      "min_tensile_strength_mpa": 620,
      "min_yield_strength_mpa": 450,
      "notes": null,
      "values": {
        "40": 448,
        "65": 435,
        "100": 418,
        "125": 408,
        "150": 397,
        "175": 388,
        "200": 380,
        "225": 374,
        "250": 370,
        "275": 367,
        "300": 364,
        "325": 360,
        "350": null,
        "375": null,
        "400": null,
        "425": null,
        "450": null,
        "475": null,
        "500": null,
        "525": null,
        "550": null,
        "575": null,
        "600": null,
        "625": null,
        "650": null,
        "675": null,
        "700": null,
        "725": null,
        "750": null,
        "775": null,
        "800": null,
        "825": null,
        "850": null,
        "875": null,
        "900": null
      }
    },
    {
      "block": 21,
      "line_no": 37,
      "nominal_composition": "16Cr–12Ni–2Mo",
      "product_form": "Bar",
      "spec_no": "SA–276",
      "type_grade": 316,
      "alloy_desig_uns_no": "S31600 B",
      "class_condition_temper": null,
      "size_thickness_mm": "38 < t ≤44",
      "min_tensile_strength_mpa": 655,
      "min_yield_strength_mpa": 310,
      "notes": null,
      "values": {
        "40": 310,
        "65": 301,
        "100": 290,
        "125": 282,
        "150": 275,
        "175": 268,
        "200": 263,
        "225": 259,
        "250": 256,
        "275": 254,
        "300": 252,
        "325": 249,
        "350": null,
        "375": null,
        "400": null,
        "425": null,
        "450": null,
        "475": null,
        "500": null,
        "525": null,
        "550": null,
        "575": null,
        "600": null,
        "625": null,
        "650": null,
        "675": null,
        "700": null,
        "725": null,
        "750": null,
        "775": null,
        "800": null,
        "825": null,
        "850": null,
        "875": null,
        "900": null
      }
    },
    {
      "block": 21,
      "line_no": 38,
      "nominal_composition": "16Cr–12Ni–2Mo",
      "product_form": "Bolting",
      "spec_no": "SA–193",
      "type_grade": "B8M",
      "alloy_desig_uns_no": "S31600 2",
      "class_condition_temper": null,
      "size_thickness_mm": "24 < t ≤30",
      "min_tensile_strength_mpa": 655,
      "min_yield_strength_mpa": 450,
      "notes": null,
      "values": {
        "40": 448,
        "65": 435,
        "100": 418,
        "125": 408,
        "150": 397,
        "175": 388,
        "200": 380,
        "225": 374,
        "250": 370,
        "275": 367,
        "300": 364,
        "325": 360,
        "350": 356,
        "375": 351,
        "400": 347,
        "425": 343,
        "450": 339,
        "475": 335,
        "500": 330,
        "525": 325,
        "550": null,
        "575": null,
        "600": null,
        "625": null,
        "650": null,
        "675": null,
        "700": null,
        "725": null,
        "750": null,
        "775": null,
        "800": null,
        "825": null,
        "850": null,
        "875": null,
        "900": null
      }
    },
    {
      "block": 21,
      "line_no": 39,
      "nominal_composition": "16Cr–12Ni–2Mo",
      "product_form": "Bolting",
      "spec_no": "SA–320",
      "type_grade": "B8M",
      "alloy_desig_uns_no": "S31600 2",
      "class_condition_temper": null,
      "size_thickness_mm": "25 < t ≤32",
      "min_tensile_strength_mpa": 655,
      "min_yield_strength_mpa": 450,
      "notes": null,
      "values": {
        "40": 448,
        "65": 435,
        "100": 418,
        "125": 408,
        "150": 397,
        "175": 388,
        "200": 380,
        "225": 374,
        "250": 370,
        "275": 367,
        "300": 364,
        "325": 360,
        "350": 356,
        "375": 351,
        "400": 347,
        "425": 343,
        "450": 339,
        "475": 335,
        "500": 330,
        "525": 325,
        "550": null,
        "575": null,
        "600": null,
        "625": null,
        "650": null,
        "675": null,
        "700": null,
        "725": null,
        "750": null,
        "775": null,
        "800": null,
        "825": null,
        "850": null,
        "875": null,
        "900": null
      }
    },
    {
      "block": 21,
      "line_no": 40,
      "nominal_composition": "16Cr–12Ni–2Mo",
      "product_form": "Bolting",
      "spec_no": "SA–193",
      "type_grade": "B8M2",
      "alloy_desig_uns_no": "S31600",
      "class_condition_temper": "2B",
      "size_thickness_mm": null,
      "min_tensile_strength_mpa": 655,
      "min_yield_strength_mpa": 515,
      "notes": null,
      "values": {
        "40": 517,
        "65": 502,
        "100": 483,
        "125": 470,
        "150": 458,
        "175": 447,
        "200": 438,
        "225": 432,
        "250": 427,
        "275": 423,
        "300": 419,
        "325": 416,
        "350": 411,
        "375": 405,
        "400": 400,
        "425": 396,
        "450": 391,
        "475": 386,
        "500": 381,
        "525": 376,
        "550": null,
        "575": null,
        "600": null,
        "625": null,
        "650": null,
        "675": null,
        "700": null,
        "725": null,
        "750": null,
        "775": null,
        "800": null,
        "825": null,
        "850": null,
        "875": null,
        "900": null
      }
    },
    {
      "block": 21,
      "line_no": 41,
      "nominal_composition": "16Cr–12Ni–2Mo",
      "product_form": "Bar",
      "spec_no": "SA–276",
      "type_grade": 316,
      "alloy_desig_uns_no": "S31600 S",
      "class_condition_temper": null,
      "size_thickness_mm": null,
      "min_tensile_strength_mpa": 655,
      "min_yield_strength_mpa": 515,
      "notes": null,
      "values": {
        "40": 517,
        "65": 502,
        "100": 483,
        "125": 470,
        "150": 458,
        "175": 447,
        "200": 438,
        "225": 432,
        "250": 427,
        "275": 423,
        "300": 419,
        "325": 416,
        "350": null,
        "375": null,
        "400": null,
        "425": null,
        "450": null,
        "475": null,
        "500": null,
        "525": null,
        "550": null,
        "575": null,
        "600": null,
        "625": null,
        "650": null,
        "675": null,
        "700": null,
        "725": null,
        "750": null,
        "775": null,
        "800": null,
        "825": null,
        "850": null,
        "875": null,
        "900": null
      }
    },
    {
      "block": 21,
      "line_no": 42,
      "nominal_composition": "16Cr–12Ni–2Mo",
      "product_form": "Bar",
      "spec_no": "SA–276",
      "type_grade": 316,
      "alloy_desig_uns_no": "S31600 B",
      "class_condition_temper": null,
      "size_thickness_mm": "32 < t ≤38",
      "min_tensile_strength_mpa": 690,
      "min_yield_strength_mpa": 345,
      "notes": null,
      "values": {
        "40": 345,
        "65": 334,
        "100": 322,
        "125": 313,
        "150": 306,
        "175": 299,
        "200": 293,
        "225": 288,
        "250": 285,
        "275": 283,
        "300": 280,
        "325": 277,
        "350": null,
        "375": null,
        "400": null,
        "425": null,
        "450": null,
        "475": null,
        "500": null,
        "525": null,
        "550": null,
        "575": null,
        "600": null,
        "625": null,
        "650": null,
        "675": null,
        "700": null,
        "725": null,
        "750": null,
        "775": null,
        "800": null,
        "825": null,
        "850": null,
        "875": null,
        "900": null
      }
    },
    {
      "block": 21,
      "line_no": 43,
      "nominal_composition": "16Cr–12Ni–2Mo",
      "product_form": "Bolting",
      "spec_no": "SA–193",
      "type_grade": "B8M",
      "alloy_desig_uns_no": "S31600 2",
      "class_condition_temper": null,
      "size_thickness_mm": "20 < t ≤24",
      "min_tensile_strength_mpa": 690,
      "min_yield_strength_mpa": 550,
      "notes": null,
      "values": {
        "40": 552,
        "65": 509,
        "100": 472,
        "125": 460,
        "150": 451,
        "175": 434,
        "200": 414,
        "225": 397,
        "250": 383,
        "275": 374,
        "300": 364,
        "325": 350,
        "350": 338,
        "375": 333,
        "400": 329,
        "425": 325,
        "450": 322,
        "475": 319,
        "500": 316,
        "525": 314,
        "550": null,
        "575": null,
        "600": null,
        "625": null,
        "650": null,
        "675": null,
        "700": null,
        "725": null,
        "750": null,
        "775": null,
        "800": null,
        "825": null,
        "850": null,
        "875": null,
        "900": null
      }
    },
    {
      "block": 21,
      "line_no": 44,
      "nominal_composition": "16Cr–12Ni–2Mo",
      "product_form": "Bolting",
      "spec_no": "SA–320",
      "type_grade": "B8M",
      "alloy_desig_uns_no": "S31600 2",
      "class_condition_temper": null,
      "size_thickness_mm": "20 < t ≤25",
      "min_tensile_strength_mpa": 690,
      "min_yield_strength_mpa": 550,
      "notes": null,
      "values": {
        "40": 552,
        "65": 509,
        "100": 472,
        "125": 460,
        "150": 451,
        "175": 434,
        "200": 414,
        "225": 397,
        "250": 383,
        "275": 374,
        "300": 364,
        "325": 350,
        "350": 338,
        "375": 333,
        "400": 329,
        "425": 325,
        "450": 322,
        "475": 319,
        "500": 316,
        "525": 314,
        "550": null,
        "575": null,
        "600": null,
        "625": null,
        "650": null,
        "675": null,
        "700": null,
        "725": null,
        "750": null,
        "775": null,
        "800": null,
        "825": null,
        "850": null,
        "875": null,
        "900": null
      }
    },
    {
      "block": 21,
      "line_no": 45,
      "nominal_composition": "16Cr–12Ni–2Mo",
      "product_form": "Bar",
      "spec_no": "SA–276",
      "type_grade": 316,
      "alloy_desig_uns_no": "S31600 B",
      "class_condition_temper": null,
      "size_thickness_mm": "25 < t ≤32",
      "min_tensile_strength_mpa": 725,
      "min_yield_strength_mpa": 450,
      "notes": null,
      "values": {
        "40": 448,
        "65": 435,
        "100": 418,
        "125": 408,
        "150": 397,
        "175": 388,
        "200": 380,
        "225": 374,
        "250": 370,
        "275": 367,
        "300": 364,
        "325": 360,
        "350": null,
        "375": null,
        "400": null,
        "425": null,
        "450": null,
        "475": null,
        "500": null,
        "525": null,
        "550": null,
        "575": null,
        "600": null,
        "625": null,
        "650": null,
        "675": null,
        "700": null,
        "725": null,
        "750": null,
        "775": null,
        "800": null,
        "825": null,
        "850": null,
        "875": null,
        "900": null
      }
    },
    {
      "block": 22,
      "line_no": 1,
      "nominal_composition": "16Cr–12Ni–2Mo",
      "product_form": "Bolting",
      "spec_no": "SA–193",
      "type_grade": "B8M",
      "alloy_desig_uns_no": "S31600 2",
      "class_condition_temper": null,
      "size_thickness_mm": null,
      "min_tensile_strength_mpa": 760,
      "min_yield_strength_mpa": 655,
      "notes": null,
      "values": {
        "40": 655,
        "65": 597,
        "100": 537,
        "125": 509,
        "150": 489,
        "175": 471,
        "200": 454,
        "225": 440,
        "250": 428,
        "275": 418,
        "300": 408,
        "325": 399,
        "350": 391,
        "375": 383,
        "400": 375,
        "425": 369,
        "450": 362,
        "475": 356,
        "500": 349,
        "525": 342,
        "550": null,
        "575": null,
        "600": null,
        "625": null,
        "650": null,
        "675": null,
        "700": null,
        "725": null,
        "750": null,
        "775": null,
        "800": null,
        "825": null,
        "850": null,
        "875": null,
        "900": null
      }
    },
    {
      "block": 22,
      "line_no": 2,
      "nominal_composition": "16Cr–12Ni–2Mo",
      "product_form": "Bolting",
      "spec_no": "SA–320",
      "type_grade": "B8M",
      "alloy_desig_uns_no": "S31600 2",
      "class_condition_temper": null,
      "size_thickness_mm": null,
      "min_tensile_strength_mpa": 760,
      "min_yield_strength_mpa": 655,
      "notes": null,
      "values": {
        "40": 655,
        "65": 597,
        "100": 537,
        "125": 509,
        "150": 489,
        "175": 471,
        "200": 454,
        "225": 440,
        "250": 428,
        "275": 418,
        "300": 408,
        "325": 399,
        "350": 391,
        "375": 383,
        "400": 375,
        "425": 369,
        "450": 362,
        "475": 356,
        "500": 349,
        "525": 342,
        "550": null,
        "575": null,
        "600": null,
        "625": null,
        "650": null,
        "675": null,
        "700": null,
        "725": null,
        "750": null,
        "775": null,
        "800": null,
        "825": null,
        "850": null,
        "875": null,
        "900": null
      }
    },
    {
      "block": 22,
      "line_no": 3,
      "nominal_composition": "16Cr–12Ni–2Mo",
      "product_form": "Bar",
      "spec_no": "SA–276",
      "type_grade": 316,
      "alloy_desig_uns_no": "S31600 B",
      "class_condition_temper": null,
      "size_thickness_mm": "19 < t ≤25",
      "min_tensile_strength_mpa": 795,
      "min_yield_strength_mpa": 550,
      "notes": null,
      "values": {
        "40": 552,
        "65": 535,
        "100": 515,
        "125": 501,
        "150": 489,
        "175": 477,
        "200": 468,
        "225": 460,
        "250": 455,
        "275": 451,
        "300": 448,
        "325": 444,
        "350": null,
        "375": null,
        "400": null,
        "425": null,
        "450": null,
        "475": null,
        "500": null,
        "525": null,
        "550": null,
        "575": null,
        "600": null,
        "625": null,
        "650": null,
        "675": null,
        "700": null,
        "725": null,
        "750": null,
        "775": null,
        "800": null,
        "825": null,
        "850": null,
        "875": null,
        "900": null
      }
    },
    {
      "block": 22,
      "line_no": 4,
      "nominal_composition": "16Cr–12Ni–2Mo",
      "product_form": "Bar",
      "spec_no": "SA–276",
      "type_grade": 316,
      "alloy_desig_uns_no": "S31600 B",
      "class_condition_temper": null,
      "size_thickness_mm": null,
      "min_tensile_strength_mpa": 860,
      "min_yield_strength_mpa": 690,
      "notes": null,
      "values": {
        "40": 689,
        "65": 669,
        "100": 643,
        "125": 627,
        "150": 611,
        "175": 596,
        "200": 584,
        "225": 576,
        "250": 570,
        "275": 564,
        "300": 559,
        "325": 555,
        "350": null,
        "375": null,
        "400": null,
        "425": null,
        "450": null,
        "475": null,
        "500": null,
        "525": null,
        "550": null,
        "575": null,
        "600": null,
        "625": null,
        "650": null,
        "675": null,
        "700": null,
        "725": null,
        "750": null,
        "775": null,
        "800": null,
        "825": null,
        "850": null,
        "875": null,
        "900": null
      }
    },
    {
      "block": 22,
      "line_no": 5,
      "nominal_composition": "16Cr–12Ni–2Mo–Cb",
      "product_form": "Plate",
      "spec_no": "SA–240",
      "type_grade": "316Cb",
      "alloy_desig_uns_no": "S31640 …",
      "class_condition_temper": null,
      "size_thickness_mm": null,
      "min_tensile_strength_mpa": 515,
      "min_yield_strength_mpa": 205,
      "notes": null,
      "values": {
        "40": 207,
        "65": 193,
        "100": 180,
        "125": 172,
        "150": 164,
        "175": 156,
        "200": 149,
        "225": 143,
        "250": 138,
        "275": 134,
        "300": 131,
        "325": 128,
        "350": 126,
        "375": 124,
        "400": 123,
        "425": 121,
        "450": 121,
        "475": 120,
        "500": 120,
        "525": 119,
        "550": null,
        "575": null,
        "600": null,
        "625": null,
        "650": null,
        "675": null,
        "700": null,
        "725": null,
        "750": null,
        "775": null,
        "800": null,
        "825": null,
        "850": null,
        "875": null,
        "900": null
      }
    },
    {
      "block": 22,
      "line_no": 6,
      "nominal_composition": "16Cr–12Ni–2Mo–N",
      "product_form": "Forgings",
      "spec_no": "SA–182",
      "type_grade": "F316LN",
      "alloy_desig_uns_no": "S31653 …",
      "class_condition_temper": null,
      "size_thickness_mm": ">130",
      "min_tensile_strength_mpa": 485,
      "min_yield_strength_mpa": 205,
      "notes": null,
      "values": {
        "40": 207,
        "65": 187,
        "100": 174,
        "125": 165,
        "150": 158,
        "175": 151,
        "200": 146,
        "225": 141,
        "250": 136,
        "275": 132,
        "300": 128,
        "325": 125,
        "350": 122,
        "375": 119,
        "400": 116,
        "425": 114,
        "450": 111,
        "475": 109,
        "500": 108,
        "525": 106,
        "550": null,
        "575": null,
        "600": null,
        "625": null,
        "650": null,
        "675": null,
        "700": null,
        "725": null,
        "750": null,
        "775": null,
        "800": null,
        "825": null,
        "850": null,
        "875": null,
        "900": null
      }
    },
    {
      "block": 22,
      "line_no": 7,
      "nominal_composition": "16Cr–12Ni–2Mo–N",
      "product_form": "Forgings",
      "spec_no": "SA–965",
      "type_grade": "F316LN",
      "alloy_desig_uns_no": "S31653 …",
      "class_condition_temper": null,
      "size_thickness_mm": null,
      "min_tensile_strength_mpa": 485,
      "min_yield_strength_mpa": 205,
      "notes": null,
      "values": {
        "40": 207,
        "65": 187,
        "100": 174,
        "125": 165,
        "150": 158,
        "175": 151,
        "200": 146,
        "225": 141,
        "250": 136,
        "275": 132,
        "300": 128,
        "325": 125,
        "350": 122,
        "375": 119,
        "400": 116,
        "425": 114,
        "450": 111,
        "475": 109,
        "500": 108,
        "525": 106,
        "550": null,
        "575": null,
        "600": null,
        "625": null,
        "650": null,
        "675": null,
        "700": null,
        "725": null,
        "750": null,
        "775": null,
        "800": null,
        "825": null,
        "850": null,
        "875": null,
        "900": null
      }
    },
    {
      "block": 22,
      "line_no": 8,
      "nominal_composition": "16Cr–12Ni–2Mo–N",
      "product_form": "Forgings",
      "spec_no": "SA–182",
      "type_grade": "F316LN",
      "alloy_desig_uns_no": "S31653 …",
      "class_condition_temper": null,
      "size_thickness_mm": "≤130",
      "min_tensile_strength_mpa": 515,
      "min_yield_strength_mpa": 205,
      "notes": null,
      "values": {
        "40": 207,
        "65": 187,
        "100": 174,
        "125": 165,
        "150": 158,
        "175": 151,
        "200": 146,
        "225": 141,
        "250": 136,
        "275": 132,
        "300": 128,
        "325": 125,
        "350": 122,
        "375": 119,
        "400": 116,
        "425": 114,
        "450": 111,
        "475": 109,
        "500": 108,
        "525": 106,
        "550": null,
        "575": null,
        "600": null,
        "625": null,
        "650": null,
        "675": null,
        "700": null,
        "725": null,
        "750": null,
        "775": null,
        "800": null,
        "825": null,
        "850": null,
        "875": null,
        "900": null
      }
    },
    {
      "block": 22,
      "line_no": 9,
      "nominal_composition": "16Cr–12Ni–2Mo–N",
      "product_form": "Bolting",
      "spec_no": "SA–193",
      "type_grade": "B8MNA",
      "alloy_desig_uns_no": "S31651",
      "class_condition_temper": "1A",
      "size_thickness_mm": null,
      "min_tensile_strength_mpa": 515,
      "min_yield_strength_mpa": 205,
      "notes": null,
      "values": {
        "40": 207,
        "65": 192,
        "100": 182,
        "125": 175,
        "150": 168,
        "175": 162,
        "200": 157,
        "225": 152,
        "250": 148,
        "275": 144,
        "300": 141,
        "325": 137,
        "350": 134,
        "375": 131,
        "400": 129,
        "425": 126,
        "450": 124,
        "475": 122,
        "500": 120,
        "525": 118,
        "550": null,
        "575": null,
