Repository: danivelas0/asme-pcc

File: resources/bpvc_ii_d_metric_2025/table_1a.json (part 28 of 57)
    "External Pressure Chart No.",
    "Notes"
  ],
  "columns_values": [
      "viii_1": 427,
      "xii": "NP",
      "external_pressure_chart_no": "HA–2 W14",
      "notes": null,
      "values": {
        "40": 154,
        "65": 153,
        "100": 141,
        "125": 134,
        "150": 127,
        "200": 118,
        "250": 113,
        "300": 111,
        "325": 110,
        "350": 110,
        "375": 110,
        "400": 110,
        "425": 110,
        "450": 110,
        "475": null,
        "500": null,
        "525": null,
        "550": null,
        "575": null,
        "600": null,
        "625": null,
        "650": null,
        "675": null,
        "700": null,
        "725": null,
        "750": null,
        "775": null,
        "800": null,
        "825": null,
        "850": null,
        "875": null,
        "900": null
      }
    },
    {
      "block": 20,
      "line_no": 10,
      "nominal_composition": "14Cr–16Ni–6Si–Cu–Mo",
      "product_form": "Bar",
      "spec_no": "SA–479",
      "type_grade": null,
      "alloy_desig_uns_no": "S38815",
      "class_condition_temper": null,
      "size_thickness_mm": null,
      "p_no": 8,
      "group_no": 1,
      "min_tensile_strength_mpa": 540,
      "min_yield_strength_mpa": 255,
      "i": "NP",
      "limits_iii": "NP",
      "viii_1": 427,
      "xii": "NP",
      "external_pressure_chart_no": "HA–2 G5",
      "notes": null,
      "values": {
        "40": 154,
        "65": 154,
        "100": 154,
        "125": 154,
        "150": 153,
        "200": 149,
        "250": 145,
        "300": 143,
        "325": 142,
        "350": 142,
        "375": 142,
        "400": 142,
        "425": 142,
        "450": 141,
        "475": null,
        "500": null,
        "525": null,
        "550": null,
        "575": null,
        "600": null,
        "625": null,
        "650": null,
        "675": null,
        "700": null,
        "725": null,
        "750": null,
        "775": null,
        "800": null,
        "825": null,
        "850": null,
        "875": null,
        "900": null
      }
    },
    {
      "block": 20,
      "line_no": 11,
      "nominal_composition": "14Cr–16Ni–6Si–Cu–Mo",
      "product_form": "Bar",
      "spec_no": "SA–479",
      "type_grade": null,
      "alloy_desig_uns_no": "S38815",
      "class_condition_temper": null,
      "size_thickness_mm": null,
      "p_no": 8,
      "group_no": 1,
      "min_tensile_strength_mpa": 540,
      "min_yield_strength_mpa": 255,
      "i": "NP",
      "limits_iii": "NP",
      "viii_1": 427,
      "xii": "NP",
      "external_pressure_chart_no": "HA–2 …",
      "notes": null,
      "values": {
        "40": 154,
        "65": 153,
        "100": 141,
        "125": 134,
        "150": 127,
        "200": 118,
        "250": 113,
        "300": 111,
        "325": 110,
        "350": 110,
        "375": 110,
        "400": 110,
        "425": 110,
        "450": 110,
        "475": null,
        "500": null,
        "525": null,
        "550": null,
        "575": null,
        "600": null,
        "625": null,
        "650": null,
        "675": null,
        "700": null,
        "725": null,
        "750": null,
        "775": null,
        "800": null,
        "825": null,
        "850": null,
        "875": null,
        "900": null
      }
    },
    {
      "block": 20,
      "line_no": 12,
      "nominal_composition": "16Cr–4Ni–6Mn",
      "product_form": "Plate",
      "spec_no": "SA–240",
      "type_grade": "201LN",
      "alloy_desig_uns_no": "S20153",
      "class_condition_temper": null,
      "size_thickness_mm": null,
      "p_no": 8,
      "group_no": 3,
      "min_tensile_strength_mpa": 655,
      "min_yield_strength_mpa": 310,
      "i": "NP",
      "limits_iii": "NP",
      "viii_1": 427,
      "xii": 343,
      "external_pressure_chart_no": "HA–6 G5",
      "notes": null,
      "values": {
        "40": 187,
        "65": 177,
        "100": 164,
        "125": 152,
        "150": 146,
        "200": 139,
        "250": 136,
        "300": 136,
        "325": 135,
        "350": 135,
        "375": 134,
        "400": 132,
        "425": 130,
        "450": 128,
        "475": null,
        "500": null,
        "525": null,
        "550": null,
        "575": null,
        "600": null,
        "625": null,
        "650": null,
        "675": null,
        "700": null,
        "725": null,
        "750": null,
        "775": null,
        "800": null,
        "825": null,
        "850": null,
        "875": null,
        "900": null
      }
    },
    {
      "block": 20,
      "line_no": 13,
      "nominal_composition": "16Cr–4Ni–6Mn",
      "product_form": "Plate",
      "spec_no": "SA–240",
      "type_grade": "201LN",
      "alloy_desig_uns_no": "S20153",
      "class_condition_temper": null,
      "size_thickness_mm": null,
      "p_no": 8,
      "group_no": 3,
      "min_tensile_strength_mpa": 655,
      "min_yield_strength_mpa": 310,
      "i": "NP",
      "limits_iii": "NP",
      "viii_1": 427,
      "xii": 343,
      "external_pressure_chart_no": "HA–6 …",
      "notes": null,
      "values": {
        "40": 187,
        "65": 177,
        "100": 161,
        "125": 152,
        "150": 146,
        "200": 139,
        "250": 136,
        "300": 134,
        "325": 131,
        "350": 127,
        "375": 124,
        "400": 120,
        "425": 115,
        "450": 112,
        "475": null,
        "500": null,
        "525": null,
        "550": null,
        "575": null,
        "600": null,
        "625": null,
        "650": null,
        "675": null,
        "700": null,
        "725": null,
        "750": null,
        "775": null,
        "800": null,
        "825": null,
        "850": null,
        "875": null,
        "900": null
      }
    },
    {
      "block": 20,
      "line_no": 14,
      "nominal_composition": "16Cr–9Mn–2Ni–N",
      "product_form": "Plate",
      "spec_no": "SA–240",
      "type_grade": 204,
      "alloy_desig_uns_no": "S20400",
      "class_condition_temper": null,
      "size_thickness_mm": null,
      "p_no": 8,
      "group_no": 3,
      "min_tensile_strength_mpa": 655,
      "min_yield_strength_mpa": 330,
      "i": "NP",
      "limits_iii": "NP",
      "viii_1": 482,
      "xii": 343,
      "external_pressure_chart_no": "HA–6 G5",
      "notes": null,
      "values": {
        "40": 187,
        "65": 175,
        "100": 160,
        "125": 150,
        "150": 142,
        "200": 131,
        "250": 125,
        "300": 124,
        "325": 123,
        "350": 123,
        "375": 123,
        "400": 123,
        "425": 122,
        "450": 120,
        "475": 117,
        "500": 114,
        "525": null,
        "550": null,
        "575": null,
        "600": null,
        "625": null,
        "650": null,
        "675": null,
        "700": null,
        "725": null,
        "750": null,
        "775": null,
        "800": null,
        "825": null,
        "850": null,
        "875": null,
        "900": null
      }
    },
    {
      "block": 20,
      "line_no": 15,
      "nominal_composition": "16Cr–9Mn–2Ni–N",
      "product_form": "Plate",
      "spec_no": "SA–240",
      "type_grade": 204,
      "alloy_desig_uns_no": "S20400",
      "class_condition_temper": null,
      "size_thickness_mm": null,
      "p_no": 8,
      "group_no": 3,
      "min_tensile_strength_mpa": 655,
      "min_yield_strength_mpa": 330,
      "i": "NP",
      "limits_iii": "NP",
      "viii_1": 482,
      "xii": 343,
      "external_pressure_chart_no": "HA–6 …",
      "notes": null,
      "values": {
        "40": 187,
        "65": 175,
        "100": 160,
        "125": 149,
        "150": 140,
        "200": 124,
        "250": 115,
        "300": 110,
        "325": 108,
        "350": 107,
        "375": 107,
        "400": 105,
        "425": 104,
        "450": 102,
        "475": 99.5,
        "500": 96.4,
        "525": null,
        "550": null,
        "575": null,
        "600": null,
        "625": null,
        "650": null,
        "675": null,
        "700": null,
        "725": null,
        "750": null,
        "775": null,
        "800": null,
        "825": null,
        "850": null,
        "875": null,
        "900": null
      }
    },
    {
      "block": 20,
      "line_no": 16,
      "nominal_composition": "16Cr–12Ni–2Mo",
      "product_form": "Forgings",
      "spec_no": "SA–182",
      "type_grade": "F316L",
      "alloy_desig_uns_no": "S31603",
      "class_condition_temper": null,
      "size_thickness_mm": ">130",
      "p_no": 8,
      "group_no": 1,
      "min_tensile_strength_mpa": 450,
      "min_yield_strength_mpa": 170,
      "i": 454,
      "limits_iii": 427,
      "viii_1": 649,
      "xii": 343,
      "external_pressure_chart_no": "HA–4 G5, T12",
      "notes": null,
      "values": {
        "40": 115,
        "65": 115,
        "100": 115,
        "125": 115,
        "150": 115,
        "200": 109,
        "250": 103,
        "300": 98.0,
        "325": 95.7,
        "350": 94.1,
        "375": 92.8,
        "400": 90.9,
        "425": 89.0,
        "450": 87.8,
        "475": 86.6,
        "500": 84.4,
        "525": 82.6,
        "550": 80.9,
        "575": 79.4,
        "600": 76.5,
        "625": 58.5,
        "650": 43.4,
        "675": null,
        "700": null,
        "725": null,
        "750": null,
        "775": null,
        "800": null,
        "825": null,
        "850": null,
        "875": null,
        "900": null
      }
    },
    {
      "block": 20,
      "line_no": 17,
      "nominal_composition": "16Cr–12Ni–2Mo",
      "product_form": "Forgings",
      "spec_no": "SA–182",
      "type_grade": "F316L",
      "alloy_desig_uns_no": "S31603",
      "class_condition_temper": null,
      "size_thickness_mm": ">130",
      "p_no": 8,
      "group_no": 1,
      "min_tensile_strength_mpa": 450,
      "min_yield_strength_mpa": 170,
      "i": 454,
      "limits_iii": "NP",
      "viii_1": 649,
      "xii": 343,
      "external_pressure_chart_no": "HA–4",
      "notes": "G21, T12",
      "values": {
        "40": 115,
        "65": 106,
        "100": 96.3,
        "125": 91.3,
        "150": 87.4,
        "200": 81.2,
        "250": 76.0,
        "300": 72.5,
        "325": 71.2,
        "350": 70.0,
        "375": 68.8,
        "400": 67.5,
        "425": 66.3,
        "450": 65.0,
        "475": 63.8,
        "500": 62.8,
        "525": 61.2,
        "550": 59.9,
        "575": 58.8,
        "600": 57.8,
        "625": 57.0,
        "650": 43.4,
        "675": null,
        "700": null,
        "725": null,
        "750": null,
        "775": null,
        "800": null,
        "825": null,
        "850": null,
        "875": null,
        "900": null
      }
    },
    {
      "block": 20,
      "line_no": 18,
      "nominal_composition": "16Cr–12Ni–2Mo",
      "product_form": "Forgings",
      "spec_no": "SA–965",
      "type_grade": "F316L",
      "alloy_desig_uns_no": "S31603",
      "class_condition_temper": null,
      "size_thickness_mm": null,
      "p_no": 8,
      "group_no": 1,
      "min_tensile_strength_mpa": 450,
      "min_yield_strength_mpa": 170,
      "i": 454,
      "limits_iii": 427,
      "viii_1": 649,
      "xii": 343,
      "external_pressure_chart_no": "HA–4 G5, T12",
      "notes": null,
      "values": {
        "40": 115,
        "65": 115,
        "100": 115,
        "125": 115,
        "150": 115,
        "200": 109,
        "250": 103,
        "300": 98.0,
        "325": 95.7,
        "350": 94.1,
        "375": 92.8,
        "400": 90.9,
        "425": 89.0,
        "450": 87.8,
        "475": 86.6,
        "500": 84.4,
        "525": 82.6,
        "550": 80.9,
        "575": 79.4,
        "600": 76.5,
        "625": 58.5,
        "650": 43.4,
        "675": null,
        "700": null,
        "725": null,
        "750": null,
        "775": null,
        "800": null,
        "825": null,
        "850": null,
        "875": null,
        "900": null
      }
    },
    {
      "block": 20,
      "line_no": 19,
      "nominal_composition": "16Cr–12Ni–2Mo",
      "product_form": "Forgings",
      "spec_no": "SA–965",
      "type_grade": "F316L",
      "alloy_desig_uns_no": "S31603",
      "class_condition_temper": null,
      "size_thickness_mm": null,
      "p_no": 8,
      "group_no": 1,
      "min_tensile_strength_mpa": 450,
      "min_yield_strength_mpa": 170,
      "i": 454,
      "limits_iii": "NP",
      "viii_1": 649,
      "xii": 343,
      "external_pressure_chart_no": "HA–4",
      "notes": "G21, T12",
      "values": {
        "40": 115,
        "65": 106,
        "100": 96.3,
        "125": 91.3,
        "150": 87.4,
        "200": 81.2,
        "250": 76.0,
        "300": 72.5,
        "325": 71.2,
        "350": 70.0,
        "375": 68.8,
        "400": 67.5,
        "425": 66.3,
        "450": 65.0,
        "475": 63.8,
        "500": 62.8,
        "525": 61.2,
        "550": 59.9,
        "575": 58.8,
        "600": 57.8,
        "625": 57.0,
        "650": 43.4,
        "675": null,
        "700": null,
        "725": null,
        "750": null,
        "775": null,
        "800": null,
        "825": null,
        "850": null,
        "875": null,
        "900": null
      }
    },
    {
      "block": 20,
      "line_no": 20,
      "nominal_composition": "16Cr–12Ni–2Mo",
      "product_form": "Bar",
      "spec_no": "SA/JIS G4303",
      "type_grade": "SUS316L",
      "alloy_desig_uns_no": null,
      "class_condition_temper": null,
      "size_thickness_mm": null,
      "p_no": 8,
      "group_no": 1,
      "min_tensile_strength_mpa": 480,
      "min_yield_strength_mpa": 175,
      "i": 454,
      "limits_iii": 427,
      "viii_1": 454,
      "xii": "NP",
      "external_pressure_chart_no": "HA–4",
      "notes": "G5, G21, G22",
      "values": {
        "40": 115,
        "65": 115,
        "100": 115,
        "125": 115,
        "150": 115,
        "200": 109,
        "250": 103,
        "300": 98.0,
        "325": 95.7,
        "350": 94.1,
        "375": 92.8,
        "400": 90.9,
        "425": 89.0,
        "450": 87.8,
        "475": 86.6,
        "500": null,
        "525": null,
        "550": null,
        "575": null,
        "600": null,
        "625": null,
        "650": null,
        "675": null,
        "700": null,
        "725": null,
        "750": null,
        "775": null,
        "800": null,
        "825": null,
        "850": null,
        "875": null,
        "900": null
      }
    },
    {
      "block": 20,
      "line_no": 21,
      "nominal_composition": "16Cr–12Ni–2Mo",
      "product_form": "Forgings",
      "spec_no": "SA–182",
      "type_grade": "F316L",
      "alloy_desig_uns_no": "S31603",
      "class_condition_temper": null,
      "size_thickness_mm": "≤130",
      "p_no": 8,
      "group_no": 1,
      "min_tensile_strength_mpa": 485,
      "min_yield_strength_mpa": 170,
      "i": 454,
      "limits_iii": 427,
      "viii_1": 649,
      "xii": 343,
      "external_pressure_chart_no": "HA–4 G5, T12",
      "notes": null,
      "values": {
        "40": 115,
        "65": 115,
        "100": 115,
        "125": 115,
        "150": 115,
        "200": 109,
        "250": 103,
        "300": 98.0,
        "325": 95.7,
        "350": 94.1,
        "375": 92.8,
        "400": 90.9,
        "425": 89.0,
        "450": 87.8,
        "475": 86.6,
        "500": 84.4,
        "525": 82.6,
        "550": 80.9,
        "575": 79.4,
        "600": 76.5,
        "625": 58.5,
        "650": 43.4,
        "675": null,
        "700": null,
        "725": null,
        "750": null,
        "775": null,
        "800": null,
        "825": null,
        "850": null,
        "875": null,
        "900": null
      }
    },
    {
      "block": 20,
      "line_no": 22,
      "nominal_composition": "16Cr–12Ni–2Mo",
      "product_form": "Forgings",
      "spec_no": "SA–182",
      "type_grade": "F316L",
      "alloy_desig_uns_no": "S31603",
      "class_condition_temper": null,
      "size_thickness_mm": "≤130",
      "p_no": 8,
      "group_no": 1,
      "min_tensile_strength_mpa": 485,
      "min_yield_strength_mpa": 170,
      "i": 454,
      "limits_iii": "NP",
      "viii_1": 649,
      "xii": 343,
      "external_pressure_chart_no": "HA–4",
      "notes": "G21, T12",
      "values": {
        "40": 115,
        "65": 106,
        "100": 96.3,
        "125": 91.3,
        "150": 87.4,
        "200": 81.2,
        "250": 76.0,
        "300": 72.5,
        "325": 71.2,
        "350": 70.0,
        "375": 68.8,
        "400": 67.5,
        "425": 66.3,
        "450": 65.0,
        "475": 63.8,
        "500": 62.8,
        "525": 61.2,
        "550": 59.9,
        "575": 58.8,
        "600": 57.8,
        "625": 57.0,
        "650": 43.4,
        "675": null,
        "700": null,
        "725": null,
        "750": null,
        "775": null,
        "800": null,
        "825": null,
        "850": null,
        "875": null,
        "900": null
      }
    },
    {
      "block": 20,
      "line_no": 23,
      "nominal_composition": "16Cr–12Ni–2Mo",
      "product_form": "Smls. tube",
      "spec_no": "SA–213",
      "type_grade": "TP316L",
      "alloy_desig_uns_no": "S31603",
      "class_condition_temper": null,
      "size_thickness_mm": null,
      "p_no": 8,
      "group_no": 1,
      "min_tensile_strength_mpa": 485,
      "min_yield_strength_mpa": 170,
      "i": 454,
      "limits_iii": 427,
      "viii_1": 649,
      "xii": "NP",
      "external_pressure_chart_no": "HA–4 G5, T12",
      "notes": null,
      "values": {
        "40": 115,
        "65": 115,
        "100": 115,
        "125": 115,
        "150": 115,
        "200": 109,
        "250": 103,
        "300": 98.0,
        "325": 95.7,
        "350": 94.1,
        "375": 92.8,
        "400": 90.9,
        "425": 89.0,
        "450": 87.8,
        "475": 86.6,
        "500": 84.4,
        "525": 82.6,
        "550": 80.9,
        "575": 79.4,
        "600": 76.5,
        "625": 58.5,
        "650": 43.4,
        "675": null,
        "700": null,
        "725": null,
        "750": null,
        "775": null,
        "800": null,
        "825": null,
        "850": null,
        "875": null,
        "900": null
      }
    },
    {
      "block": 20,
      "line_no": 24,
      "nominal_composition": "16Cr–12Ni–2Mo",
      "product_form": "Smls. tube",
      "spec_no": "SA–213",
      "type_grade": "TP316L",
      "alloy_desig_uns_no": "S31603",
      "class_condition_temper": null,
      "size_thickness_mm": null,
      "p_no": 8,
      "group_no": 1,
      "min_tensile_strength_mpa": 485,
      "min_yield_strength_mpa": 170,
      "i": 454,
      "limits_iii": "NP",
      "viii_1": 649,
      "xii": "NP",
      "external_pressure_chart_no": "HA–4",
      "notes": "G21, T12",
      "values": {
        "40": 115,
        "65": 106,
        "100": 96.3,
        "125": 91.3,
        "150": 87.4,
        "200": 81.2,
        "250": 76.0,
        "300": 72.5,
        "325": 71.2,
        "350": 70.0,
        "375": 68.8,
        "400": 67.5,
        "425": 66.3,
        "450": 65.0,
        "475": 63.8,
        "500": 62.8,
        "525": 61.2,
        "550": 59.9,
        "575": 58.8,
        "600": 57.8,
        "625": 57.0,
        "650": 43.4,
        "675": null,
        "700": null,
        "725": null,
        "750": null,
        "775": null,
        "800": null,
        "825": null,
        "850": null,
        "875": null,
        "900": null
      }
    },
    {
      "block": 20,
      "line_no": 25,
      "nominal_composition": "16Cr–12Ni–2Mo",
      "product_form": "Plate",
      "spec_no": "SA–240",
      "type_grade": "316L",
      "alloy_desig_uns_no": "S31603",
      "class_condition_temper": null,
      "size_thickness_mm": null,
      "p_no": 8,
      "group_no": 1,
      "min_tensile_strength_mpa": 485,
      "min_yield_strength_mpa": 170,
      "i": 454,
      "limits_iii": 427,
      "viii_1": 649,
      "xii": 343,
      "external_pressure_chart_no": "HA–4 G5, T12",
      "notes": null,
      "values": {
        "40": 115,
        "65": 115,
        "100": 115,
        "125": 115,
        "150": 115,
        "200": 109,
        "250": 103,
        "300": 98.0,
        "325": 95.7,
        "350": 94.1,
        "375": 92.8,
        "400": 90.9,
        "425": 89.0,
        "450": 87.8,
        "475": 86.6,
        "500": 84.4,
        "525": 82.6,
        "550": 80.9,
        "575": 79.4,
        "600": 76.5,
        "625": 58.5,
        "650": 43.4,
        "675": null,
        "700": null,
        "725": null,
        "750": null,
        "775": null,
        "800": null,
        "825": null,
        "850": null,
        "875": null,
        "900": null
      }
    },
    {
      "block": 20,
      "line_no": 26,
      "nominal_composition": "16Cr–12Ni–2Mo",
      "product_form": "Plate",
      "spec_no": "SA–240",
      "type_grade": "316L",
      "alloy_desig_uns_no": "S31603",
      "class_condition_temper": null,
      "size_thickness_mm": null,
      "p_no": 8,
      "group_no": 1,
      "min_tensile_strength_mpa": 485,
      "min_yield_strength_mpa": 170,
      "i": 454,
      "limits_iii": "NP",
      "viii_1": 649,
      "xii": 343,
      "external_pressure_chart_no": "HA–4",
      "notes": "G21, T12",
      "values": {
        "40": 115,
        "65": 106,
        "100": 96.3,
        "125": 91.3,
        "150": 87.4,
        "200": 81.2,
        "250": 76.0,
        "300": 72.5,
        "325": 71.2,
        "350": 70.0,
        "375": 68.8,
        "400": 67.5,
        "425": 66.3,
        "450": 65.0,
        "475": 63.8,
        "500": 62.8,
        "525": 61.2,
        "550": 59.9,
        "575": 58.8,
        "600": 57.8,
        "625": 57.0,
        "650": 43.4,
        "675": null,
        "700": null,
        "725": null,
        "750": null,
        "775": null,
        "800": null,
        "825": null,
        "850": null,
        "875": null,
        "900": null
      }
    },
    {
      "block": 20,
      "line_no": 27,
      "nominal_composition": "16Cr–12Ni–2Mo",
      "product_form": "Wld. tube",
      "spec_no": "SA–249",
      "type_grade": "TP316L",
      "alloy_desig_uns_no": "S31603",
      "class_condition_temper": null,
      "size_thickness_mm": null,
      "p_no": 8,
      "group_no": 1,
      "min_tensile_strength_mpa": 485,
      "min_yield_strength_mpa": 170,
      "i": "NP",
      "limits_iii": 427,
      "viii_1": "NP",
      "xii": "NP",
      "external_pressure_chart_no": "HA–4 G5, W12",
      "notes": null,
      "values": {
        "40": 115,
        "65": 115,
        "100": 115,
        "125": 115,
        "150": 115,
        "200": 109,
        "250": 103,
        "300": 98.0,
        "325": 95.7,
        "350": 94.1,
        "375": 92.8,
        "400": 90.9,
        "425": 89.0,
        "450": 87.8,
        "475": null,
        "500": null,
        "525": null,
        "550": null,
        "575": null,
        "600": null,
        "625": null,
        "650": null,
        "675": null,
        "700": null,
        "725": null,
        "750": null,
        "775": null,
        "800": null,
        "825": null,
        "850": null,
        "875": null,
        "900": null
      }
    },
    {
      "block": 20,
      "line_no": 28,
      "nominal_composition": "16Cr–12Ni–2Mo",
      "product_form": "Wld. tube",
      "spec_no": "SA–249",
      "type_grade": "TP316L",
      "alloy_desig_uns_no": "S31603",
      "class_condition_temper": null,
      "size_thickness_mm": null,
      "p_no": 8,
      "group_no": 1,
      "min_tensile_strength_mpa": 485,
      "min_yield_strength_mpa": 170,
      "i": 454,
      "limits_iii": "NP",
      "viii_1": 649,
      "xii": 343,
      "external_pressure_chart_no": "HA–4",
      "notes": "G5, G21, G24, T12",
      "values": {
        "40": 97.9,
        "65": 97.9,
        "100": 97.9,
        "125": 97.9,
        "150": 97.9,
        "200": 93.0,
        "250": 87.2,
        "300": 82.9,
        "325": 81.6,
        "350": 80.2,
        "375": 78.4,
        "400": 77.2,
        "425": 75.9,
        "450": 74.7,
        "475": 73.4,
        "500": 71.7,
        "525": 70.2,
        "550": 68.8,
        "575": 67.5,
        "600": 65.0,
        "625": 49.7,
        "650": 36.9,
        "675": null,
        "700": null,
        "725": null,
        "750": null,
        "775": null,
        "800": null,
        "825": null,
        "850": null,
        "875": null,
        "900": null
      }
    },
    {
      "block": 20,
      "line_no": 29,
      "nominal_composition": "16Cr–12Ni–2Mo",
      "product_form": "Wld. tube",
      "spec_no": "SA–249",
      "type_grade": "TP316L",
      "alloy_desig_uns_no": "S31603",
      "class_condition_temper": null,
      "size_thickness_mm": null,
      "p_no": 8,
      "group_no": 1,
      "min_tensile_strength_mpa": 485,
      "min_yield_strength_mpa": 170,
      "i": 454,
      "limits_iii": "NP",
      "viii_1": 649,
      "xii": 343,
      "external_pressure_chart_no": "HA–4",
      "notes": "G21, G24, T12",
      "values": {
        "40": 97.9,
        "65": 90.3,
        "100": 82.1,
        "125": 77.8,
        "150": 74.3,
        "200": 68.7,
        "250": 64.8,
        "300": 61.4,
        "325": 60.4,
        "350": 59.7,
        "375": 58.4,
        "400": 57.2,
        "425": 55.9,
        "450": 55.2,
        "475": 54.7,
        "500": 53.4,
        "525": 52.0,
        "550": 50.9,
        "575": 50.0,
        "600": 49.1,
        "625": 48.5,
        "650": 36.9,
        "675": null,
        "700": null,
        "725": null,
        "750": null,
        "775": null,
        "800": null,
        "825": null,
        "850": null,
        "875": null,
        "900": null
      }
    },
    {
      "block": 20,
      "line_no": 30,
      "nominal_composition": "16Cr–12Ni–2Mo",
      "product_form": "Smls. & wld. pipe",
      "spec_no": "SA–312",
      "type_grade": "TP316L",
      "alloy_desig_uns_no": "S31603",
      "class_condition_temper": null,
      "size_thickness_mm": null,
      "p_no": 8,
      "group_no": 1,
      "min_tensile_strength_mpa": 485,
      "min_yield_strength_mpa": 170,
      "i": 454,
      "limits_iii": 427,
      "viii_1": 649,
      "xii": 343,
      "external_pressure_chart_no": "HA–4",
      "notes": "G5, G21, T12, W12, W14",
      "values": {
        "40": 115,
        "65": 115,
        "100": 115,
        "125": 115,
        "150": 115,
        "200": 109,
        "250": 103,
        "300": 98.0,
        "325": 95.7,
        "350": 94.1,
        "375": 92.8,
        "400": 90.9,
        "425": 89.0,
        "450": 87.8,
        "475": 86.6,
        "500": 84.4,
        "525": 82.6,
        "550": 80.9,
        "575": 79.4,
        "600": 76.5,
        "625": 58.5,
        "650": 43.4,
        "675": null,
        "700": null,
        "725": null,
        "750": null,
        "775": null,
        "800": null,
        "825": null,
        "850": null,
        "875": null,
        "900": null
      }
    },
    {
      "block": 20,
      "line_no": 31,
      "nominal_composition": "16Cr–12Ni–2Mo",
      "product_form": "Smls. pipe",
      "spec_no": "SA–312",
      "type_grade": "TP316L",
      "alloy_desig_uns_no": "S31603",
      "class_condition_temper": null,
      "size_thickness_mm": null,
      "p_no": 8,
      "group_no": 1,
      "min_tensile_strength_mpa": 485,
      "min_yield_strength_mpa": 170,
      "i": 454,
      "limits_iii": "NP",
      "viii_1": 649,
      "xii": 343,
      "external_pressure_chart_no": "HA–4",
      "notes": "G21, T12",
      "values": {
        "40": 115,
        "65": 106,
        "100": 96.3,
        "125": 91.3,
        "150": 87.4,
        "200": 81.2,
        "250": 76.0,
        "300": 72.5,
        "325": 71.2,
        "350": 70.0,
        "375": 68.8,
        "400": 67.5,
        "425": 66.3,
        "450": 65.0,
        "475": 63.8,
        "500": 62.8,
        "525": 61.2,
        "550": 59.9,
        "575": 58.8,
        "600": 57.8,
        "625": 57.0,
        "650": 43.4,
        "675": null,
        "700": null,
        "725": null,
        "750": null,
        "775": null,
        "800": null,
        "825": null,
        "850": null,
        "875": null,
        "900": null
      }
    },
    {
      "block": 20,
      "line_no": 32,
      "nominal_composition": "16Cr–12Ni–2Mo",
      "product_form": "Wld. pipe",
      "spec_no": "SA–312",
      "type_grade": "TP316L",
      "alloy_desig_uns_no": "S31603",
      "class_condition_temper": null,
      "size_thickness_mm": null,
      "p_no": 8,
      "group_no": 1,
      "min_tensile_strength_mpa": 485,
      "min_yield_strength_mpa": 170,
      "i": 454,
      "limits_iii": "NP",
      "viii_1": 649,
      "xii": 343,
      "external_pressure_chart_no": "HA–4",
      "notes": "G5, G21, G24, T12",
      "values": {
        "40": 97.9,
        "65": 97.9,
        "100": 97.9,
        "125": 97.9,
        "150": 97.9,
        "200": 93.0,
        "250": 87.2,
        "300": 82.9,
        "325": 81.6,
        "350": 80.2,
        "375": 78.4,
        "400": 77.2,
        "425": 75.9,
        "450": 74.7,
        "475": 73.4,
        "500": 71.7,
        "525": 70.2,
        "550": 68.8,
        "575": 67.5,
        "600": 65.0,
        "625": 49.7,
        "650": 36.9,
        "675": null,
        "700": null,
        "725": null,
        "750": null,
        "775": null,
        "800": null,
        "825": null,
        "850": null,
        "875": null,
        "900": null
      }
    },
    {
      "block": 20,
      "line_no": 33,
      "nominal_composition": "16Cr–12Ni–2Mo",
      "product_form": "Wld. pipe",
      "spec_no": "SA–312",
      "type_grade": "TP316L",
      "alloy_desig_uns_no": "S31603",
      "class_condition_temper": null,
      "size_thickness_mm": null,
      "p_no": 8,
      "group_no": 1,
      "min_tensile_strength_mpa": 485,
      "min_yield_strength_mpa": 170,
      "i": 454,
      "limits_iii": "NP",
      "viii_1": 649,
      "xii": 343,
      "external_pressure_chart_no": "HA–4",
      "notes": "G21, G24, T12",
      "values": {
        "40": 97.9,
        "65": 90.3,
        "100": 82.1,
        "125": 77.8,
        "150": 74.3,
        "200": 68.7,
        "250": 64.8,
        "300": 61.4,
        "325": 60.4,
        "350": 59.7,
        "375": 58.4,
        "400": 57.2,
        "425": 55.9,
        "450": 55.2,
        "475": 54.7,
        "500": 53.4,
        "525": 52.0,
        "550": 50.9,
        "575": 50.0,
        "600": 49.1,
        "625": 48.5,
        "650": 36.9,
        "675": null,
        "700": null,
        "725": null,
        "750": null,
        "775": null,
        "800": null,
        "825": null,
        "850": null,
        "875": null,
        "900": null
      }
    },
    {
      "block": 20,
      "line_no": 34,
      "nominal_composition": "16Cr–12Ni–2Mo",
      "product_form": "Wld. pipe",
      "spec_no": "SA–358",
      "type_grade": "316L",
      "alloy_desig_uns_no": "S31603",
      "class_condition_temper": 1,
      "size_thickness_mm": null,
      "p_no": 8,
      "group_no": 1,
      "min_tensile_strength_mpa": 485,
      "min_yield_strength_mpa": 170,
      "i": "NP",
      "limits_iii": 427,
      "viii_1": "NP",
      "xii": "NP",
      "external_pressure_chart_no": "HA–4 G5",
      "notes": null,
      "values": {
        "40": 115,
        "65": 115,
        "100": 115,
        "125": 115,
        "150": 115,
        "200": 109,
        "250": 103,
        "300": 98.0,
        "325": 95.7,
        "350": 94.1,
        "375": 92.8,
        "400": 90.9,
        "425": 89.0,
        "450": 87.8,
        "475": null,
        "500": null,
        "525": null,
        "550": null,
        "575": null,
        "600": null,
        "625": null,
        "650": null,
        "675": null,
        "700": null,
        "725": null,
        "750": null,
        "775": null,
        "800": null,
        "825": null,
        "850": null,
        "875": null,
        "900": null
      }
    },
    {
      "block": 20,
      "line_no": 35,
      "nominal_composition": "16Cr–12Ni–2Mo",
      "product_form": "Smls. & wld. fittings",
      "spec_no": "SA–403",
      "type_grade": "316L",
      "alloy_desig_uns_no": "S31603",
      "class_condition_temper": null,
      "size_thickness_mm": null,
      "p_no": 8,
      "group_no": 1,
      "min_tensile_strength_mpa": 485,
      "min_yield_strength_mpa": 170,
      "i": "NP",
      "limits_iii": 427,
      "viii_1": 649,
      "xii": 343,
      "external_pressure_chart_no": "HA–4",
      "notes": "G5, T12, W12, W14",
      "values": {
        "40": 115,
        "65": 115,
        "100": 115,
        "125": 115,
        "150": 115,
        "200": 109,
        "250": 103,
        "300": 98.0,
        "325": 95.7,
        "350": 94.1,
        "375": 92.8,
        "400": 90.9,
        "425": 89.0,
        "450": 87.8,
        "475": 86.6,
        "500": 84.4,
        "525": 82.6,
        "550": 80.9,
        "575": 79.4,
        "600": 76.5,
        "625": 58.5,
        "650": 43.4,
        "675": null,
        "700": null,
        "725": null,
        "750": null,
        "775": null,
        "800": null,
        "825": null,
        "850": null,
        "875": null,
        "900": null
      }
    },
    {
      "block": 20,
      "line_no": 36,
      "nominal_composition": "16Cr–12Ni–2Mo",
      "product_form": "Wld. pipe",
      "spec_no": "SA–409",
      "type_grade": "TP316L",
      "alloy_desig_uns_no": "S31603",
      "class_condition_temper": null,
      "size_thickness_mm": null,
      "p_no": 8,
      "group_no": 1,
      "min_tensile_strength_mpa": 485,
      "min_yield_strength_mpa": 170,
      "i": "NP",
      "limits_iii": 427,
      "viii_1": "NP",
      "xii": "NP",
      "external_pressure_chart_no": "HA–4 G5",
      "notes": null,
      "values": {
        "40": 115,
        "65": 115,
        "100": 115,
        "125": 115,
        "150": 115,
        "200": 109,
        "250": 103,
        "300": 98.0,
        "325": 95.7,
        "350": 94.1,
        "375": 92.8,
        "400": 90.9,
        "425": 89.0,
        "450": 87.8,
        "475": null,
        "500": null,
        "525": null,
        "550": null,
        "575": null,
        "600": null,
        "625": null,
        "650": null,
        "675": null,
        "700": null,
        "725": null,
        "750": null,
        "775": null,
        "800": null,
        "825": null,
        "850": null,
        "875": null,
        "900": null
      }
    },
    {
      "block": 20,
      "line_no": 37,
      "nominal_composition": "16Cr–12Ni–2Mo",
      "product_form": "Bar",
      "spec_no": "SA–479",
      "type_grade": "316L",
      "alloy_desig_uns_no": "S31603",
      "class_condition_temper": null,
      "size_thickness_mm": null,
      "p_no": 8,
      "group_no": 1,
      "min_tensile_strength_mpa": 485,
      "min_yield_strength_mpa": 170,
      "i": 454,
      "limits_iii": 427,
      "viii_1": 649,
      "xii": 343,
      "external_pressure_chart_no": "HA–4",
      "notes": "G5, G21, G22, T12",
      "values": {
        "40": 115,
        "65": 115,
        "100": 115,
        "125": 115,
        "150": 115,
        "200": 109,
        "250": 103,
        "300": 98.0,
        "325": 95.7,
        "350": 94.1,
        "375": 92.8,
        "400": 90.9,
        "425": 89.0,
        "450": 87.8,
        "475": 86.6,
        "500": 84.4,
        "525": 82.6,
        "550": 80.9,
        "575": 79.4,
        "600": 76.5,
        "625": 58.5,
        "650": 43.4,
        "675": null,
        "700": null,
        "725": null,
        "750": null,
        "775": null,
        "800": null,
        "825": null,
        "850": null,
        "875": null,
        "900": null
      }
    },
    {
      "block": 20,
      "line_no": 38,
      "nominal_composition": "16Cr–12Ni–2Mo",
      "product_form": "Bar",
      "spec_no": "SA–479",
      "type_grade": "316L",
      "alloy_desig_uns_no": "S31603",
      "class_condition_temper": null,
      "size_thickness_mm": null,
      "p_no": 8,
      "group_no": 1,
      "min_tensile_strength_mpa": 485,
      "min_yield_strength_mpa": 170,
      "i": 454,
      "limits_iii": "NP",
      "viii_1": 649,
      "xii": 343,
      "external_pressure_chart_no": "HA–4",
      "notes": "G21, G22, T12",
      "values": {
        "40": 115,
        "65": 106,
        "100": 96.3,
        "125": 91.3,
        "150": 87.4,
        "200": 81.2,
        "250": 76.0,
        "300": 72.5,
        "325": 71.2,
        "350": 70.0,
        "375": 68.8,
        "400": 67.5,
        "425": 66.3,
        "450": 65.0,
        "475": 63.8,
        "500": 62.8,
        "525": 61.2,
        "550": 59.9,
        "575": 58.8,
        "600": 57.8,
        "625": 57.0,
        "650": 43.4,
        "675": null,
        "700": null,
        "725": null,
        "750": null,
        "775": null,
        "800": null,
        "825": null,
        "850": null,
        "875": null,
        "900": null
      }
    },
    {
      "block": 20,
      "line_no": 39,
      "nominal_composition": "16Cr–12Ni–2Mo",
      "product_form": "Wld. tube",
      "spec_no": "SA–688",
      "type_grade": "TP316L",
      "alloy_desig_uns_no": "S31603",
      "class_condition_temper": null,
      "size_thickness_mm": null,
      "p_no": 8,
      "group_no": 1,
      "min_tensile_strength_mpa": 485,
      "min_yield_strength_mpa": 170,
      "i": "NP",
      "limits_iii": 427,
      "viii_1": "NP",
      "xii": "NP",
      "external_pressure_chart_no": "HA–4 G5, W12",
      "notes": null,
      "values": {
        "40": 115,
        "65": 115,
        "100": 115,
        "125": 115,
        "150": 115,
        "200": 109,
        "250": 103,
        "300": 98.0,
        "325": 95.7,
        "350": 94.1,
        "375": 92.8,
        "400": 90.9,
        "425": 89.0,
        "450": 87.8,
        "475": null,
        "500": null,
        "525": null,
        "550": null,
        "575": null,
        "600": null,
        "625": null,
        "650": null,
        "675": null,
        "700": null,
        "725": null,
        "750": null,
        "775": null,
        "800": null,
        "825": null,
        "850": null,
        "875": null,
        "900": null
      }
    },
    {
      "block": 20,
      "line_no": 40,
      "nominal_composition": "16Cr–12Ni–2Mo",
      "product_form": "Wld. tube",
      "spec_no": "SA–688",
      "type_grade": "TP316L",
      "alloy_desig_uns_no": "S31603",
      "class_condition_temper": null,
      "size_thickness_mm": null,
      "p_no": 8,
      "group_no": 1,
      "min_tensile_strength_mpa": 485,
      "min_yield_strength_mpa": 170,
      "i": "NP",
      "limits_iii": "NP",
      "viii_1": 454,
      "xii": 343,
      "external_pressure_chart_no": "HA–4 G5, G24",
      "notes": null,
      "values": {
        "40": 97.9,
        "65": 97.9,
        "100": 97.9,
        "125": 97.9,
        "150": 97.9,
        "200": 93.0,
        "250": 87.2,
        "300": 82.9,
        "325": 81.6,
        "350": 80.2,
        "375": 78.4,
        "400": 77.2,
        "425": 75.9,
        "450": 74.7,
        "475": 73.4,
        "500": null,
        "525": null,
        "550": null,
        "575": null,
        "600": null,
        "625": null,
        "650": null,
        "675": null,
        "700": null,
        "725": null,
        "750": null,
        "775": null,
        "800": null,
        "825": null,
        "850": null,
        "875": null,
        "900": null
      }
    },
    {
      "block": 20,
      "line_no": 41,
      "nominal_composition": "16Cr–12Ni–2Mo",
      "product_form": "Wld. tube",
      "spec_no": "SA–688",
      "type_grade": "TP316L",
      "alloy_desig_uns_no": "S31603",
      "class_condition_temper": null,
