Repository: danivelas0/asme-pcc

File: resources/bpvc_ii_d_metric_2025/table_u.json (part 28 of 61)
    "Size/Thickness, mm",
    "Min. Tensile Strength, MPa"
  ],
  "columns_values": [
        "550": null,
        "575": null,
        "600": null,
        "625": null,
        "650": null,
        "675": null,
        "700": null,
        "725": null,
        "750": null,
        "775": null,
        "800": null,
        "825": null,
        "850": null,
        "875": null,
        "900": null
      }
    },
    {
      "block": 25,
      "line_no": 33,
      "nominal_composition": null,
      "product_form": "Wld. pipe",
      "spec_no": "SA–813",
      "type_grade": "TP304LN",
      "alloy_desig_uns_no": "S30453",
      "class_condition_temper": null,
      "size_thickness_mm": null,
      "min_tensile_strength_mpa": 515,
      "values": {
        "40": 517,
        "100": 485,
        "150": 456,
        "200": 442,
        "250": 437,
        "300": 437,
        "325": 437,
        "350": 437,
        "375": 437,
        "400": 436,
        "425": 433,
        "450": 429,
        "475": 422,
        "500": 413,
        "525": 402,
        "550": null,
        "575": null,
        "600": null,
        "625": null,
        "650": null,
        "675": null,
        "700": null,
        "725": null,
        "750": null,
        "775": null,
        "800": null,
        "825": null,
        "850": null,
        "875": null,
        "900": null
      }
    },
    {
      "block": 25,
      "line_no": 34,
      "nominal_composition": null,
      "product_form": "Wld. pipe",
      "spec_no": "SA–814",
      "type_grade": "TP304LN",
      "alloy_desig_uns_no": "S30453",
      "class_condition_temper": null,
      "size_thickness_mm": null,
      "min_tensile_strength_mpa": 515,
      "values": {
        "40": 517,
        "100": 485,
        "150": 456,
        "200": 442,
        "250": 437,
        "300": 437,
        "325": 437,
        "350": 437,
        "375": 437,
        "400": 436,
        "425": 433,
        "450": 429,
        "475": 422,
        "500": 413,
        "525": 402,
        "550": null,
        "575": null,
        "600": null,
        "625": null,
        "650": null,
        "675": null,
        "700": null,
        "725": null,
        "750": null,
        "775": null,
        "800": null,
        "825": null,
        "850": null,
        "875": null,
        "900": null
      }
    },
    {
      "block": 25,
      "line_no": 35,
      "nominal_composition": null,
      "product_form": "Forgings",
      "spec_no": "SA–182",
      "type_grade": "F304N",
      "alloy_desig_uns_no": "S30451",
      "class_condition_temper": null,
      "size_thickness_mm": null,
      "min_tensile_strength_mpa": 550,
      "values": {
        "40": 552,
        "100": 550,
        "150": 524,
        "200": 506,
        "250": 493,
        "300": 483,
        "325": 479,
        "350": 476,
        "375": 472,
        "400": 468,
        "425": 464,
        "450": 460,
        "475": 453,
        "500": 447,
        "525": 439,
        "550": null,
        "575": null,
        "600": null,
        "625": null,
        "650": null,
        "675": null,
        "700": null,
        "725": null,
        "750": null,
        "775": null,
        "800": null,
        "825": null,
        "850": null,
        "875": null,
        "900": null
      }
    },
    {
      "block": 25,
      "line_no": 36,
      "nominal_composition": null,
      "product_form": "Smls. tube",
      "spec_no": "SA–213",
      "type_grade": "TP304N",
      "alloy_desig_uns_no": "S30451",
      "class_condition_temper": null,
      "size_thickness_mm": null,
      "min_tensile_strength_mpa": 550,
      "values": {
        "40": 552,
        "100": 550,
        "150": 524,
        "200": 506,
        "250": 493,
        "300": 483,
        "325": 479,
        "350": 476,
        "375": 472,
        "400": 468,
        "425": 464,
        "450": 460,
        "475": 453,
        "500": 447,
        "525": 439,
        "550": null,
        "575": null,
        "600": null,
        "625": null,
        "650": null,
        "675": null,
        "700": null,
        "725": null,
        "750": null,
        "775": null,
        "800": null,
        "825": null,
        "850": null,
        "875": null,
        "900": null
      }
    },
    {
      "block": 25,
      "line_no": 37,
      "nominal_composition": null,
      "product_form": "Plate",
      "spec_no": "SA–240",
      "type_grade": "304N",
      "alloy_desig_uns_no": "S30451",
      "class_condition_temper": null,
      "size_thickness_mm": null,
      "min_tensile_strength_mpa": 550,
      "values": {
        "40": 552,
        "100": 550,
        "150": 524,
        "200": 506,
        "250": 493,
        "300": 483,
        "325": 479,
        "350": 476,
        "375": 472,
        "400": 468,
        "425": 464,
        "450": 460,
        "475": 453,
        "500": 447,
        "525": 439,
        "550": null,
        "575": null,
        "600": null,
        "625": null,
        "650": null,
        "675": null,
        "700": null,
        "725": null,
        "750": null,
        "775": null,
        "800": null,
        "825": null,
        "850": null,
        "875": null,
        "900": null
      }
    },
    {
      "block": 25,
      "line_no": 38,
      "nominal_composition": null,
      "product_form": "Wld. tube",
      "spec_no": "SA–249",
      "type_grade": "TP304N",
      "alloy_desig_uns_no": "S30451",
      "class_condition_temper": null,
      "size_thickness_mm": null,
      "min_tensile_strength_mpa": 550,
      "values": {
        "40": 552,
        "100": 550,
        "150": 524,
        "200": 506,
        "250": 493,
        "300": 483,
        "325": 479,
        "350": 476,
        "375": 472,
        "400": 468,
        "425": 464,
        "450": 460,
        "475": 453,
        "500": 447,
        "525": 439,
        "550": null,
        "575": null,
        "600": null,
        "625": null,
        "650": null,
        "675": null,
        "700": null,
        "725": null,
        "750": null,
        "775": null,
        "800": null,
        "825": null,
        "850": null,
        "875": null,
        "900": null
      }
    },
    {
      "block": 25,
      "line_no": 39,
      "nominal_composition": null,
      "product_form": "Smls. & wld. pipe",
      "spec_no": "SA–312",
      "type_grade": "TP304N",
      "alloy_desig_uns_no": "S30451",
      "class_condition_temper": null,
      "size_thickness_mm": null,
      "min_tensile_strength_mpa": 550,
      "values": {
        "40": 552,
        "100": 550,
        "150": 524,
        "200": 506,
        "250": 493,
        "300": 483,
        "325": 479,
        "350": 476,
        "375": 472,
        "400": 468,
        "425": 464,
        "450": 460,
        "475": 453,
        "500": 447,
        "525": 439,
        "550": null,
        "575": null,
        "600": null,
        "625": null,
        "650": null,
        "675": null,
        "700": null,
        "725": null,
        "750": null,
        "775": null,
        "800": null,
        "825": null,
        "850": null,
        "875": null,
        "900": null
      }
    },
    {
      "block": 25,
      "line_no": 40,
      "nominal_composition": null,
      "product_form": "Wld. pipe",
      "spec_no": "SA–358",
      "type_grade": "304N",
      "alloy_desig_uns_no": "S30451",
      "class_condition_temper": 1,
      "size_thickness_mm": null,
      "min_tensile_strength_mpa": 550,
      "values": {
        "40": 552,
        "100": 550,
        "150": 524,
        "200": 506,
        "250": 493,
        "300": 483,
        "325": 479,
        "350": 476,
        "375": 472,
        "400": 468,
        "425": 464,
        "450": 460,
        "475": 453,
        "500": 447,
        "525": 439,
        "550": null,
        "575": null,
        "600": null,
        "625": null,
        "650": null,
        "675": null,
        "700": null,
        "725": null,
        "750": null,
        "775": null,
        "800": null,
        "825": null,
        "850": null,
        "875": null,
        "900": null
      }
    },
    {
      "block": 25,
      "line_no": 41,
      "nominal_composition": null,
      "product_form": "Wld. pipe",
      "spec_no": "SA–358",
      "type_grade": "304N",
      "alloy_desig_uns_no": "S30451",
      "class_condition_temper": 3,
      "size_thickness_mm": null,
      "min_tensile_strength_mpa": 550,
      "values": {
        "40": 552,
        "100": 550,
        "150": 524,
        "200": 506,
        "250": 493,
        "300": 483,
        "325": 479,
        "350": 476,
        "375": 472,
        "400": 468,
        "425": 464,
        "450": 460,
        "475": 453,
        "500": 447,
        "525": 439,
        "550": null,
        "575": null,
        "600": null,
        "625": null,
        "650": null,
        "675": null,
        "700": null,
        "725": null,
        "750": null,
        "775": null,
        "800": null,
        "825": null,
        "850": null,
        "875": null,
        "900": null
      }
    },
    {
      "block": 25,
      "line_no": 42,
      "nominal_composition": null,
      "product_form": "Wld. pipe",
      "spec_no": "SA–358",
      "type_grade": "304N",
      "alloy_desig_uns_no": "S30451",
      "class_condition_temper": 4,
      "size_thickness_mm": null,
      "min_tensile_strength_mpa": 550,
      "values": {
        "40": 552,
        "100": 550,
        "150": 524,
        "200": 506,
        "250": 493,
        "300": 483,
        "325": 479,
        "350": 476,
        "375": 472,
        "400": 468,
        "425": 464,
        "450": 460,
        "475": 453,
        "500": 447,
        "525": 439,
        "550": null,
        "575": null,
        "600": null,
        "625": null,
        "650": null,
        "675": null,
        "700": null,
        "725": null,
        "750": null,
        "775": null,
        "800": null,
        "825": null,
        "850": null,
        "875": null,
        "900": null
      }
    },
    {
      "block": 25,
      "line_no": 43,
      "nominal_composition": null,
      "product_form": "Smls. pipe",
      "spec_no": "SA–376",
      "type_grade": "TP304N",
      "alloy_desig_uns_no": "S30451",
      "class_condition_temper": null,
      "size_thickness_mm": null,
      "min_tensile_strength_mpa": 550,
      "values": {
        "40": 552,
        "100": 550,
        "150": 524,
        "200": 506,
        "250": 493,
        "300": 483,
        "325": 479,
        "350": 476,
        "375": 472,
        "400": 468,
        "425": 464,
        "450": 460,
        "475": 453,
        "500": 447,
        "525": 439,
        "550": null,
        "575": null,
        "600": null,
        "625": null,
        "650": null,
        "675": null,
        "700": null,
        "725": null,
        "750": null,
        "775": null,
        "800": null,
        "825": null,
        "850": null,
        "875": null,
        "900": null
      }
    },
    {
      "block": 25,
      "line_no": 44,
      "nominal_composition": null,
      "product_form": "Smls. & wld. ftgs.",
      "spec_no": "SA–403",
      "type_grade": "304N",
      "alloy_desig_uns_no": "S30451",
      "class_condition_temper": null,
      "size_thickness_mm": null,
      "min_tensile_strength_mpa": 550,
      "values": {
        "40": 552,
        "100": 550,
        "150": 524,
        "200": 506,
        "250": 493,
        "300": 483,
        "325": 479,
        "350": 476,
        "375": 472,
        "400": 468,
        "425": 464,
        "450": 460,
        "475": 453,
        "500": 447,
        "525": 439,
        "550": null,
        "575": null,
        "600": null,
        "625": null,
        "650": null,
        "675": null,
        "700": null,
        "725": null,
        "750": null,
        "775": null,
        "800": null,
        "825": null,
        "850": null,
        "875": null,
        "900": null
      }
    },
    {
      "block": 25,
      "line_no": 45,
      "nominal_composition": null,
      "product_form": "Bar",
      "spec_no": "SA–479",
      "type_grade": "304N",
      "alloy_desig_uns_no": "S30451",
      "class_condition_temper": null,
      "size_thickness_mm": null,
      "min_tensile_strength_mpa": 550,
      "values": {
        "40": 552,
        "100": 550,
        "150": 524,
        "200": 506,
        "250": 493,
        "300": 483,
        "325": 479,
        "350": 476,
        "375": 472,
        "400": 468,
        "425": 464,
        "450": 460,
        "475": 453,
        "500": 447,
        "525": 439,
        "550": null,
        "575": null,
        "600": null,
        "625": null,
        "650": null,
        "675": null,
        "700": null,
        "725": null,
        "750": null,
        "775": null,
        "800": null,
        "825": null,
        "850": null,
        "875": null,
        "900": null
      }
    },
    {
      "block": 26,
      "line_no": 1,
      "nominal_composition": null,
      "product_form": "Wld. tube",
      "spec_no": "SA–688",
      "type_grade": "TP304N",
      "alloy_desig_uns_no": "S30451",
      "class_condition_temper": null,
      "size_thickness_mm": null,
      "min_tensile_strength_mpa": 550,
      "values": {
        "40": 552,
        "100": 550,
        "150": 524,
        "200": 506,
        "250": 493,
        "300": 483,
        "325": 479,
        "350": 476,
        "375": 472,
        "400": 468,
        "425": 464,
        "450": 460,
        "475": 453,
        "500": 447,
        "525": 439,
        "550": null,
        "575": null,
        "600": null,
        "625": null,
        "650": null,
        "675": null,
        "700": null,
        "725": null,
        "750": null,
        "775": null,
        "800": null,
        "825": null,
        "850": null,
        "875": null,
        "900": null
      }
    },
    {
      "block": 26,
      "line_no": 2,
      "nominal_composition": null,
      "product_form": "Wld. pipe",
      "spec_no": "SA–813",
      "type_grade": "TP304N",
      "alloy_desig_uns_no": "S30451",
      "class_condition_temper": null,
      "size_thickness_mm": null,
      "min_tensile_strength_mpa": 550,
      "values": {
        "40": 552,
        "100": 550,
        "150": 524,
        "200": 506,
        "250": 493,
        "300": 483,
        "325": 479,
        "350": 476,
        "375": 472,
        "400": 468,
        "425": 464,
        "450": 460,
        "475": 453,
        "500": 447,
        "525": 439,
        "550": null,
        "575": null,
        "600": null,
        "625": null,
        "650": null,
        "675": null,
        "700": null,
        "725": null,
        "750": null,
        "775": null,
        "800": null,
        "825": null,
        "850": null,
        "875": null,
        "900": null
      }
    },
    {
      "block": 26,
      "line_no": 3,
      "nominal_composition": null,
      "product_form": "Wld. pipe",
      "spec_no": "SA–814",
      "type_grade": "TP304N",
      "alloy_desig_uns_no": "S30451",
      "class_condition_temper": null,
      "size_thickness_mm": null,
      "min_tensile_strength_mpa": 550,
      "values": {
        "40": 552,
        "100": 550,
        "150": 524,
        "200": 506,
        "250": 493,
        "300": 483,
        "325": 479,
        "350": 476,
        "375": 472,
        "400": 468,
        "425": 464,
        "450": 460,
        "475": 453,
        "500": 447,
        "525": 439,
        "550": null,
        "575": null,
        "600": null,
        "625": null,
        "650": null,
        "675": null,
        "700": null,
        "725": null,
        "750": null,
        "775": null,
        "800": null,
        "825": null,
        "850": null,
        "875": null,
        "900": null
      }
    },
    {
      "block": 26,
      "line_no": 4,
      "nominal_composition": null,
      "product_form": "Forgings",
      "spec_no": "SA–965",
      "type_grade": "F304N",
      "alloy_desig_uns_no": "S30451",
      "class_condition_temper": null,
      "size_thickness_mm": null,
      "min_tensile_strength_mpa": 550,
      "values": {
        "40": 552,
        "100": 550,
        "150": 524,
        "200": 506,
        "250": 493,
        "300": 483,
        "325": 479,
        "350": 476,
        "375": 472,
        "400": 468,
        "425": 464,
        "450": 460,
        "475": 453,
        "500": 447,
        "525": 439,
        "550": null,
        "575": null,
        "600": null,
        "625": null,
        "650": null,
        "675": null,
        "700": null,
        "725": null,
        "750": null,
        "775": null,
        "800": null,
        "825": null,
        "850": null,
        "875": null,
        "900": null
      }
    },
    {
      "block": 26,
      "line_no": 5,
      "nominal_composition": null,
      "product_form": "Plate",
      "spec_no": "SA/EN 10028–7",
      "type_grade": "X2CrNiN18–10",
      "alloy_desig_uns_no": null,
      "class_condition_temper": null,
      "size_thickness_mm": "≤75",
      "min_tensile_strength_mpa": 550,
      "values": {
        "40": 550,
        "100": 515,
        "150": 489,
        "200": 470,
        "250": 463,
        "300": 463,
        "325": 463,
        "350": 463,
        "375": 463,
        "400": 463,
        "425": 461,
        "450": 456,
        "475": 448,
        "500": 438,
        "525": 427,
        "550": null,
        "575": null,
        "600": null,
        "625": null,
        "650": null,
        "675": null,
        "700": null,
        "725": null,
        "750": null,
        "775": null,
        "800": null,
        "825": null,
        "850": null,
        "875": null,
        "900": null
      }
    },
    {
      "block": 26,
      "line_no": 6,
      "nominal_composition": null,
      "product_form": "Plate",
      "spec_no": "SA/EN 10028–7",
      "type_grade": "X5CrNiN19–9",
      "alloy_desig_uns_no": null,
      "class_condition_temper": null,
      "size_thickness_mm": "≤75",
      "min_tensile_strength_mpa": 550,
      "values": {
        "40": 550,
        "100": 544,
        "150": 525,
        "200": 506,
        "250": 491,
        "300": 481,
        "325": 477,
        "350": 474,
        "375": 471,
        "400": 468,
        "425": 463,
        "450": 458,
        "475": 452,
        "500": 445,
        "525": 438,
        "550": null,
        "575": null,
        "600": null,
        "625": null,
        "650": null,
        "675": null,
        "700": null,
        "725": null,
        "750": null,
        "775": null,
        "800": null,
        "825": null,
        "850": null,
        "875": null,
        "900": null
      }
    },
    {
      "block": 26,
      "line_no": 7,
      "nominal_composition": null,
      "product_form": "Bolting",
      "spec_no": "SA–320",
      "type_grade": "B8F",
      "alloy_desig_uns_no": "S30300",
      "class_condition_temper": 1,
      "size_thickness_mm": null,
      "min_tensile_strength_mpa": 515,
      "values": {
        "40": 517,
        "100": 485,
        "150": 456,
        "200": 442,
        "250": 437,
        "300": 437,
        "325": 437,
        "350": 437,
        "375": 437,
        "400": 436,
        "425": 433,
        "450": 429,
        "475": 422,
        "500": 413,
        "525": 402,
        "550": null,
        "575": null,
        "600": null,
        "625": null,
        "650": null,
        "675": null,
        "700": null,
        "725": null,
        "750": null,
        "775": null,
        "800": null,
        "825": null,
        "850": null,
        "875": null,
        "900": null
      }
    },
    {
      "block": 26,
      "line_no": 8,
      "nominal_composition": null,
      "product_form": "Bolting",
      "spec_no": "SA–320",
      "type_grade": "B8FA",
      "alloy_desig_uns_no": "S30300",
      "class_condition_temper": "1A",
      "size_thickness_mm": null,
      "min_tensile_strength_mpa": 515,
      "values": {
        "40": 517,
        "100": 485,
        "150": 456,
        "200": 442,
        "250": 437,
        "300": 437,
        "325": 437,
        "350": 437,
        "375": 437,
        "400": 436,
        "425": 433,
        "450": 429,
        "475": 422,
        "500": 413,
        "525": 402,
        "550": null,
        "575": null,
        "600": null,
        "625": null,
        "650": null,
        "675": null,
        "700": null,
        "725": null,
        "750": null,
        "775": null,
        "800": null,
        "825": null,
        "850": null,
        "875": null,
        "900": null
      }
    },
    {
      "block": 26,
      "line_no": 9,
      "nominal_composition": "18Cr–8Ni–Se",
      "product_form": "Bolting",
      "spec_no": "SA–320",
      "type_grade": "B8F",
      "alloy_desig_uns_no": "S30323",
      "class_condition_temper": 1,
      "size_thickness_mm": null,
      "min_tensile_strength_mpa": 515,
      "values": {
        "40": 517,
        "100": 485,
        "150": 456,
        "200": 442,
        "250": 437,
        "300": 437,
        "325": 437,
        "350": 437,
        "375": 437,
        "400": 436,
        "425": 433,
        "450": 429,
        "475": 422,
        "500": 413,
        "525": 402,
        "550": null,
        "575": null,
        "600": null,
        "625": null,
        "650": null,
        "675": null,
        "700": null,
        "725": null,
        "750": null,
        "775": null,
        "800": null,
        "825": null,
        "850": null,
        "875": null,
        "900": null
      }
    },
    {
      "block": 26,
      "line_no": 10,
      "nominal_composition": "18Cr–8Ni–Se",
      "product_form": "Bolting",
      "spec_no": "SA–320",
      "type_grade": "B8FA",
      "alloy_desig_uns_no": "S30323",
      "class_condition_temper": "1A",
      "size_thickness_mm": null,
      "min_tensile_strength_mpa": 515,
      "values": {
        "40": 517,
        "100": 485,
        "150": 456,
        "200": 442,
        "250": 437,
        "300": 437,
        "325": 437,
        "350": 437,
        "375": 437,
        "400": 436,
        "425": 433,
        "450": 429,
        "475": 422,
        "500": 413,
        "525": 402,
        "550": null,
        "575": null,
        "600": null,
        "625": null,
        "650": null,
        "675": null,
        "700": null,
        "725": null,
        "750": null,
        "775": null,
        "800": null,
        "825": null,
        "850": null,
        "875": null,
        "900": null
      }
    },
    {
      "block": 26,
      "line_no": 11,
      "nominal_composition": "18Cr–8Ni–4Si–N",
      "product_form": "Bar",
      "spec_no": "SA–479",
      "type_grade": null,
      "alloy_desig_uns_no": "S21800",
      "class_condition_temper": null,
      "size_thickness_mm": null,
      "min_tensile_strength_mpa": 655,
      "values": {
        "40": 655,
        "100": 644,
        "150": 599,
        "200": 568,
        "250": 550,
        "300": 539,
        "325": 536,
        "350": 534,
        "375": 531,
        "400": 529,
        "425": 526,
        "450": 521,
        "475": 517,
        "500": 510,
        "525": 503,
        "550": null,
        "575": null,
        "600": null,
        "625": null,
        "650": null,
        "675": null,
        "700": null,
        "725": null,
        "750": null,
        "775": null,
        "800": null,
        "825": null,
        "850": null,
        "875": null,
        "900": null
      }
    },
    {
      "block": 26,
      "line_no": 12,
      "nominal_composition": "18Cr–9Ni–3Cu–Cb–N",
      "product_form": "Smls. tube",
      "spec_no": "SA–213",
      "type_grade": null,
      "alloy_desig_uns_no": "S30432",
      "class_condition_temper": null,
      "size_thickness_mm": null,
      "min_tensile_strength_mpa": 590,
      "values": {
        "40": 590,
        "100": 585,
        "150": 563,
        "200": 551,
        "250": 546,
        "300": 543,
        "325": 542,
        "350": 541,
        "375": 540,
        "400": 537,
        "425": 533,
        "450": 528,
        "475": 522,
        "500": 513,
        "525": 503,
        "550": null,
        "575": null,
        "600": null,
        "625": null,
        "650": null,
        "675": null,
        "700": null,
        "725": null,
        "750": null,
        "775": null,
        "800": null,
        "825": null,
        "850": null,
        "875": null,
        "900": null
      }
    },
    {
      "block": 26,
      "line_no": 13,
      "nominal_composition": "18Cr–10Ni–Cb",
      "product_form": "Forgings",
      "spec_no": "SA–965",
      "type_grade": "F348H",
      "alloy_desig_uns_no": "S34809",
      "class_condition_temper": null,
      "size_thickness_mm": null,
      "min_tensile_strength_mpa": 450,
      "values": {
        "40": 448,
        "100": 425,
        "150": 393,
        "200": 373,
        "250": 360,
        "300": 354,
        "325": 352,
        "350": 352,
        "375": 352,
        "400": 352,
        "425": 352,
        "450": 351,
        "475": 350,
        "500": 348,
        "525": 345,
        "550": null,
        "575": null,
        "600": null,
        "625": null,
        "650": null,
        "675": null,
        "700": null,
        "725": null,
        "750": null,
        "775": null,
        "800": null,
        "825": null,
        "850": null,
        "875": null,
        "900": null
      }
    },
    {
      "block": 26,
      "line_no": 14,
      "nominal_composition": "18Cr–10Ni–Cb",
      "product_form": "Castings",
      "spec_no": "SA–351",
      "type_grade": "CF8C",
      "alloy_desig_uns_no": "J92710",
      "class_condition_temper": null,
      "size_thickness_mm": null,
      "min_tensile_strength_mpa": 485,
      "values": {
        "40": 483,
        "100": 457,
        "150": 423,
        "200": 401,
        "250": 388,
        "300": 381,
        "325": 380,
        "350": 379,
        "375": 379,
        "400": 379,
        "425": 379,
        "450": 378,
        "475": 377,
        "500": 375,
        "525": 372,
        "550": null,
        "575": null,
        "600": null,
        "625": null,
        "650": null,
        "675": null,
        "700": null,
        "725": null,
        "750": null,
        "775": null,
        "800": null,
        "825": null,
        "850": null,
        "875": null,
        "900": null
      }
    },
    {
      "block": 26,
      "line_no": 15,
      "nominal_composition": "18Cr–10Ni–Cb",
      "product_form": "Cast pipe",
      "spec_no": "SA–451",
      "type_grade": "CPF8C",
      "alloy_desig_uns_no": "J92710",
      "class_condition_temper": null,
      "size_thickness_mm": null,
      "min_tensile_strength_mpa": 485,
      "values": {
        "40": 483,
        "100": 458,
        "150": 423,
        "200": 401,
        "250": 388,
        "300": 381,
        "325": 379,
        "350": 379,
        "375": 379,
        "400": 379,
        "425": 379,
        "450": 378,
        "475": 377,
        "500": 375,
        "525": 372,
        "550": null,
        "575": null,
        "600": null,
        "625": null,
        "650": null,
        "675": null,
        "700": null,
        "725": null,
        "750": null,
        "775": null,
        "800": null,
        "825": null,
        "850": null,
        "875": null,
        "900": null
      }
    },
    {
      "block": 26,
      "line_no": 16,
      "nominal_composition": "18Cr–10Ni–Cb",
      "product_form": "Forgings",
      "spec_no": "SA–182",
      "type_grade": "F347",
      "alloy_desig_uns_no": "S34700",
      "class_condition_temper": null,
      "size_thickness_mm": ">130",
      "min_tensile_strength_mpa": 485,
      "values": {
        "40": 483,
        "100": 457,
        "150": 423,
        "200": 401,
        "250": 388,
        "300": 381,
        "325": 380,
        "350": 379,
        "375": 379,
        "400": 379,
        "425": 379,
        "450": 378,
        "475": 377,
        "500": 375,
        "525": 372,
        "550": 370,
        "575": 356,
        "600": 340,
        "625": 321,
        "650": 302,
        "675": 281,
        "700": 259,
        "725": 237,
        "750": 215,
        "775": 193,
        "800": 171,
        "825": 151,
        "850": null,
        "875": null,
        "900": null
      }
    },
    {
      "block": 26,
      "line_no": 17,
      "nominal_composition": "18Cr–10Ni–Cb",
      "product_form": "Forgings",
      "spec_no": "SA–965",
      "type_grade": "F347",
      "alloy_desig_uns_no": "S34700",
      "class_condition_temper": null,
      "size_thickness_mm": null,
      "min_tensile_strength_mpa": 485,
      "values": {
        "40": 483,
        "100": 457,
        "150": 423,
        "200": 401,
        "250": 388,
        "300": 381,
        "325": 380,
        "350": 379,
        "375": 379,
        "400": 379,
        "425": 379,
        "450": 378,
        "475": 377,
        "500": 375,
        "525": 372,
        "550": 370,
        "575": 356,
        "600": 340,
        "625": 321,
        "650": 302,
        "675": 281,
        "700": 259,
        "725": 237,
        "750": 215,
        "775": 193,
        "800": 171,
        "825": 151,
        "850": null,
        "875": null,
        "900": null
      }
    },
    {
      "block": 26,
      "line_no": 18,
      "nominal_composition": "18Cr–10Ni–Cb",
      "product_form": "Forgings",
      "spec_no": "SA–182",
      "type_grade": "F347H",
      "alloy_desig_uns_no": "S34709",
      "class_condition_temper": null,
      "size_thickness_mm": ">130",
      "min_tensile_strength_mpa": 485,
      "values": {
        "40": 483,
        "100": 458,
        "150": 423,
        "200": 401,
        "250": 388,
        "300": 381,
        "325": 379,
        "350": 379,
        "375": 379,
        "400": 379,
        "425": 379,
        "450": 378,
        "475": 377,
        "500": 375,
        "525": 372,
        "550": null,
        "575": null,
        "600": null,
        "625": null,
        "650": null,
        "675": null,
        "700": null,
        "725": null,
        "750": null,
        "775": null,
        "800": null,
        "825": null,
        "850": null,
        "875": null,
        "900": null
      }
    },
    {
      "block": 26,
      "line_no": 19,
      "nominal_composition": "18Cr–10Ni–Cb",
      "product_form": "Forgings",
      "spec_no": "SA–965",
      "type_grade": "F347H",
      "alloy_desig_uns_no": "S34709",
      "class_condition_temper": null,
      "size_thickness_mm": null,
      "min_tensile_strength_mpa": 485,
      "values": {
        "40": 483,
        "100": 458,
        "150": 423,
        "200": 401,
        "250": 388,
        "300": 381,
        "325": 379,
        "350": 379,
        "375": 379,
        "400": 379,
        "425": 379,
        "450": 378,
        "475": 377,
        "500": 375,
        "525": 372,
        "550": null,
        "575": null,
        "600": null,
        "625": null,
        "650": null,
        "675": null,
        "700": null,
        "725": null,
        "750": null,
        "775": null,
        "800": null,
        "825": null,
        "850": null,
        "875": null,
        "900": null
      }
    },
    {
      "block": 26,
      "line_no": 20,
      "nominal_composition": "18Cr–10Ni–Cb",
      "product_form": "Forgings",
      "spec_no": "SA–182",
      "type_grade": "F348",
      "alloy_desig_uns_no": "S34800",
      "class_condition_temper": null,
      "size_thickness_mm": ">130",
      "min_tensile_strength_mpa": 485,
      "values": {
        "40": 483,
        "100": 457,
        "150": 423,
        "200": 401,
        "250": 388,
        "300": 381,
        "325": 380,
        "350": 379,
        "375": 379,
        "400": 379,
        "425": 379,
        "450": 378,
        "475": 377,
        "500": 375,
        "525": 372,
        "550": 370,
        "575": 356,
        "600": 340,
        "625": 321,
        "650": 302,
        "675": 281,
        "700": 259,
        "725": 237,
        "750": 215,
        "775": 193,
        "800": 171,
        "825": 151,
        "850": null,
        "875": null,
        "900": null
      }
    },
    {
      "block": 26,
      "line_no": 21,
      "nominal_composition": "18Cr–10Ni–Cb",
      "product_form": "Forgings",
      "spec_no": "SA–965",
      "type_grade": "F348",
      "alloy_desig_uns_no": "S34800",
      "class_condition_temper": null,
      "size_thickness_mm": null,
      "min_tensile_strength_mpa": 485,
      "values": {
        "40": 483,
        "100": 457,
        "150": 423,
        "200": 401,
        "250": 388,
        "300": 381,
        "325": 380,
        "350": 379,
        "375": 379,
        "400": 379,
        "425": 379,
        "450": 378,
        "475": 377,
        "500": 375,
        "525": 372,
        "550": 370,
        "575": 356,
        "600": 340,
        "625": 321,
        "650": 302,
        "675": 281,
        "700": 259,
        "725": 237,
        "750": 215,
        "775": 193,
        "800": 171,
        "825": 151,
        "850": null,
        "875": null,
        "900": null
      }
    },
    {
      "block": 26,
      "line_no": 22,
      "nominal_composition": "18Cr–10Ni–Cb",
      "product_form": "Forgings",
      "spec_no": "SA–182",
      "type_grade": "F348H",
      "alloy_desig_uns_no": "S34809",
      "class_condition_temper": null,
      "size_thickness_mm": ">130",
      "min_tensile_strength_mpa": 485,
      "values": {
        "40": 483,
        "100": 458,
        "150": 423,
        "200": 401,
        "250": 388,
        "300": 381,
        "325": 379,
        "350": 379,
        "375": 379,
        "400": 379,
        "425": 379,
        "450": 378,
        "475": 377,
        "500": 375,
        "525": 372,
        "550": null,
        "575": null,
        "600": null,
        "625": null,
        "650": null,
        "675": null,
        "700": null,
        "725": null,
        "750": null,
        "775": null,
        "800": null,
        "825": null,
        "850": null,
        "875": null,
        "900": null
      }
    },
    {
      "block": 26,
      "line_no": 23,
      "nominal_composition": "18Cr–10Ni–Cb",
      "product_form": "Forgings",
      "spec_no": "SA–182",
      "type_grade": "F347",
      "alloy_desig_uns_no": "S34700",
      "class_condition_temper": null,
      "size_thickness_mm": "≤130",
      "min_tensile_strength_mpa": 515,
      "values": {
        "40": 517,
        "100": 490,
        "150": 454,
        "200": 430,
        "250": 416,
        "300": 409,
        "325": 407,
        "350": 406,
        "375": 405,
        "400": 405,
        "425": 405,
        "450": 405,
        "475": 404,
        "500": 402,
        "525": 398,
        "550": 393,
        "575": 378,
        "600": 361,
        "625": 341,
        "650": 320,
        "675": 298,
        "700": 275,
        "725": 251,
        "750": 228,
        "775": 204,
        "800": 182,
        "825": 160,
        "850": null,
        "875": null,
        "900": null
      }
    },
    {
      "block": 26,
      "line_no": 24,
      "nominal_composition": "18Cr–10Ni–Cb",
      "product_form": "Bolting",
      "spec_no": "SA–193",
      "type_grade": "B8C",
      "alloy_desig_uns_no": "S34700",
      "class_condition_temper": 1,
      "size_thickness_mm": null,
      "min_tensile_strength_mpa": 515,
      "values": {
        "40": 517,
        "100": 491,
        "150": 454,
        "200": 430,
        "250": 416,
        "300": 408,
        "325": 406,
        "350": 406,
        "375": 405,
        "400": 405,
        "425": 405,
        "450": 405,
        "475": 404,
        "500": 402,
        "525": 399,
        "550": 393,
        "575": 378,
        "600": 361,
        "625": 341,
        "650": 320,
        "675": 298,
        "700": 275,
        "725": 251,
        "750": 228,
        "775": 204,
        "800": 182,
        "825": 160,
        "850": null,
        "875": null,
        "900": null
      }
    },
    {
      "block": 26,
      "line_no": 25,
      "nominal_composition": "18Cr–10Ni–Cb",
      "product_form": "Smls. tube",
      "spec_no": "SA–213",
      "type_grade": "TP347",
      "alloy_desig_uns_no": "S34700",
      "class_condition_temper": null,
      "size_thickness_mm": null,
      "min_tensile_strength_mpa": 515,
      "values": {
        "40": 517,
        "100": 490,
        "150": 454,
        "200": 430,
        "250": 416,
        "300": 409,
        "325": 407,
        "350": 406,
        "375": 405,
        "400": 405,
        "425": 405,
        "450": 405,
        "475": 404,
        "500": 402,
        "525": 398,
        "550": 393,
        "575": 378,
        "600": 361,
        "625": 341,
        "650": 320,
        "675": 298,
        "700": 275,
        "725": 251,
        "750": 228,
        "775": 204,
        "800": 182,
        "825": 160,
        "850": null,
        "875": null,
        "900": null
      }
    },
    {
      "block": 26,
      "line_no": 26,
      "nominal_composition": "18Cr–10Ni–Cb",
      "product_form": "Plate",
      "spec_no": "SA–240",
      "type_grade": 347,
      "alloy_desig_uns_no": "S34700",
      "class_condition_temper": null,
      "size_thickness_mm": null,
      "min_tensile_strength_mpa": 515,
      "values": {
        "40": 517,
        "100": 490,
        "150": 454,
        "200": 430,
        "250": 416,
        "300": 409,
        "325": 407,
        "350": 406,
        "375": 405,
        "400": 405,
        "425": 405,
        "450": 405,
        "475": 404,
        "500": 402,
        "525": 398,
        "550": 393,
        "575": 378,
        "600": 361,
        "625": 341,
        "650": 320,
        "675": 298,
        "700": 275,
        "725": 251,
        "750": 228,
        "775": 204,
        "800": 182,
        "825": 160,
        "850": null,
        "875": null,
        "900": null
      }
    },
    {
      "block": 26,
      "line_no": 27,
      "nominal_composition": "18Cr–10Ni–Cb",
      "product_form": "Wld. tube",
      "spec_no": "SA–249",
      "type_grade": "TP347",
      "alloy_desig_uns_no": "S34700",
      "class_condition_temper": null,
      "size_thickness_mm": null,
      "min_tensile_strength_mpa": 515,
      "values": {
        "40": 517,
        "100": 490,
        "150": 454,
        "200": 430,
        "250": 416,
        "300": 409,
        "325": 407,
        "350": 406,
        "375": 405,
        "400": 405,
        "425": 405,
        "450": 405,
        "475": 404,
        "500": 402,
        "525": 398,
        "550": 393,
        "575": 378,
        "600": 361,
        "625": 341,
        "650": 320,
        "675": 298,
        "700": 275,
        "725": 251,
        "750": 228,
        "775": 204,
        "800": 182,
        "825": 160,
        "850": null,
        "875": null,
        "900": null
      }
    },
    {
      "block": 26,
      "line_no": 28,
      "nominal_composition": "18Cr–10Ni–Cb",
      "product_form": "Smls. & wld. pipe",
      "spec_no": "SA–312",
      "type_grade": "TP347",
      "alloy_desig_uns_no": "S34700",
      "class_condition_temper": null,
      "size_thickness_mm": null,
      "min_tensile_strength_mpa": 515,
      "values": {
        "40": 517,
        "100": 490,
        "150": 454,
        "200": 430,
        "250": 416,
        "300": 409,
        "325": 407,
        "350": 406,
        "375": 405,
        "400": 405,
        "425": 405,
        "450": 405,
        "475": 404,
        "500": 402,
        "525": 398,
        "550": 393,
        "575": 378,
        "600": 361,
        "625": 341,
        "650": 320,
        "675": 298,
        "700": 275,
        "725": 251,
        "750": 228,
        "775": 204,
        "800": 182,
        "825": 160,
        "850": null,
        "875": null,
        "900": null
      }
    },
    {
