Repository: danivelas0/asme-pcc

File: resources/bpvc_ii_d_metric_2025/table_y_1.json (part 28 of 71)
    "Min. Yield Strength, MPa",
    "Notes"
  ],
  "columns_values": [
        "600": null,
        "625": null,
        "650": null,
        "675": null,
        "700": null,
        "725": null,
        "750": null,
        "775": null,
        "800": null,
        "825": null,
        "850": null,
        "875": null,
        "900": null
      }
    },
    {
      "block": 22,
      "line_no": 10,
      "nominal_composition": "16Cr–12Ni–2Mo–N",
      "product_form": "Smls. tube",
      "spec_no": "SA–213",
      "type_grade": "TP316LN",
      "alloy_desig_uns_no": "S31653 …",
      "class_condition_temper": null,
      "size_thickness_mm": null,
      "min_tensile_strength_mpa": 515,
      "min_yield_strength_mpa": 205,
      "notes": null,
      "values": {
        "40": 207,
        "65": 187,
        "100": 174,
        "125": 165,
        "150": 158,
        "175": 151,
        "200": 146,
        "225": 141,
        "250": 136,
        "275": 132,
        "300": 128,
        "325": 125,
        "350": 122,
        "375": 119,
        "400": 116,
        "425": 114,
        "450": 111,
        "475": 109,
        "500": 108,
        "525": 106,
        "550": null,
        "575": null,
        "600": null,
        "625": null,
        "650": null,
        "675": null,
        "700": null,
        "725": null,
        "750": null,
        "775": null,
        "800": null,
        "825": null,
        "850": null,
        "875": null,
        "900": null
      }
    },
    {
      "block": 22,
      "line_no": 11,
      "nominal_composition": "16Cr–12Ni–2Mo–N",
      "product_form": "Plate",
      "spec_no": "SA–240",
      "type_grade": "316LN",
      "alloy_desig_uns_no": "S31653 …",
      "class_condition_temper": null,
      "size_thickness_mm": null,
      "min_tensile_strength_mpa": 515,
      "min_yield_strength_mpa": 205,
      "notes": null,
      "values": {
        "40": 207,
        "65": 187,
        "100": 174,
        "125": 165,
        "150": 158,
        "175": 151,
        "200": 146,
        "225": 141,
        "250": 136,
        "275": 132,
        "300": 128,
        "325": 125,
        "350": 122,
        "375": 119,
        "400": 116,
        "425": 114,
        "450": 111,
        "475": 109,
        "500": 108,
        "525": 106,
        "550": null,
        "575": null,
        "600": null,
        "625": null,
        "650": null,
        "675": null,
        "700": null,
        "725": null,
        "750": null,
        "775": null,
        "800": null,
        "825": null,
        "850": null,
        "875": null,
        "900": null
      }
    },
    {
      "block": 22,
      "line_no": 12,
      "nominal_composition": "16Cr–12Ni–2Mo–N",
      "product_form": "Wld. tube",
      "spec_no": "SA–249",
      "type_grade": "TP316LN",
      "alloy_desig_uns_no": "S31653 …",
      "class_condition_temper": null,
      "size_thickness_mm": null,
      "min_tensile_strength_mpa": 515,
      "min_yield_strength_mpa": 205,
      "notes": null,
      "values": {
        "40": 207,
        "65": 187,
        "100": 174,
        "125": 165,
        "150": 158,
        "175": 151,
        "200": 146,
        "225": 141,
        "250": 136,
        "275": 132,
        "300": 128,
        "325": 125,
        "350": 122,
        "375": 119,
        "400": 116,
        "425": 114,
        "450": 111,
        "475": 109,
        "500": 108,
        "525": 106,
        "550": null,
        "575": null,
        "600": null,
        "625": null,
        "650": null,
        "675": null,
        "700": null,
        "725": null,
        "750": null,
        "775": null,
        "800": null,
        "825": null,
        "850": null,
        "875": null,
        "900": null
      }
    },
    {
      "block": 22,
      "line_no": 13,
      "nominal_composition": "16Cr–12Ni–2Mo–N",
      "product_form": "Smls. & wld. pipe",
      "spec_no": "SA–312",
      "type_grade": "TP316LN",
      "alloy_desig_uns_no": "S31653 …",
      "class_condition_temper": null,
      "size_thickness_mm": null,
      "min_tensile_strength_mpa": 515,
      "min_yield_strength_mpa": 205,
      "notes": null,
      "values": {
        "40": 207,
        "65": 187,
        "100": 174,
        "125": 165,
        "150": 158,
        "175": 151,
        "200": 146,
        "225": 141,
        "250": 136,
        "275": 132,
        "300": 128,
        "325": 125,
        "350": 122,
        "375": 119,
        "400": 116,
        "425": 114,
        "450": 111,
        "475": 109,
        "500": 108,
        "525": 106,
        "550": null,
        "575": null,
        "600": null,
        "625": null,
        "650": null,
        "675": null,
        "700": null,
        "725": null,
        "750": null,
        "775": null,
        "800": null,
        "825": null,
        "850": null,
        "875": null,
        "900": null
      }
    },
    {
      "block": 22,
      "line_no": 14,
      "nominal_composition": "16Cr–12Ni–2Mo–N",
      "product_form": "Wld. pipe",
      "spec_no": "SA–358",
      "type_grade": "316LN",
      "alloy_desig_uns_no": "S31653 1",
      "class_condition_temper": null,
      "size_thickness_mm": null,
      "min_tensile_strength_mpa": 515,
      "min_yield_strength_mpa": 205,
      "notes": null,
      "values": {
        "40": 207,
        "65": 187,
        "100": 174,
        "125": 165,
        "150": 158,
        "175": 151,
        "200": 146,
        "225": 141,
        "250": 136,
        "275": 132,
        "300": 128,
        "325": 125,
        "350": 122,
        "375": 119,
        "400": 116,
        "425": 114,
        "450": 111,
        "475": 109,
        "500": 108,
        "525": 106,
        "550": null,
        "575": null,
        "600": null,
        "625": null,
        "650": null,
        "675": null,
        "700": null,
        "725": null,
        "750": null,
        "775": null,
        "800": null,
        "825": null,
        "850": null,
        "875": null,
        "900": null
      }
    },
    {
      "block": 22,
      "line_no": 15,
      "nominal_composition": "16Cr–12Ni–2Mo–N",
      "product_form": "Wld. pipe",
      "spec_no": "SA–358",
      "type_grade": "316LN",
      "alloy_desig_uns_no": "S31653 3",
      "class_condition_temper": null,
      "size_thickness_mm": null,
      "min_tensile_strength_mpa": 515,
      "min_yield_strength_mpa": 205,
      "notes": null,
      "values": {
        "40": 207,
        "65": 187,
        "100": 174,
        "125": 165,
        "150": 158,
        "175": 151,
        "200": 146,
        "225": 141,
        "250": 136,
        "275": 132,
        "300": 128,
        "325": 125,
        "350": 122,
        "375": 119,
        "400": 116,
        "425": 114,
        "450": 111,
        "475": 109,
        "500": 108,
        "525": 106,
        "550": null,
        "575": null,
        "600": null,
        "625": null,
        "650": null,
        "675": null,
        "700": null,
        "725": null,
        "750": null,
        "775": null,
        "800": null,
        "825": null,
        "850": null,
        "875": null,
        "900": null
      }
    },
    {
      "block": 22,
      "line_no": 16,
      "nominal_composition": "16Cr–12Ni–2Mo–N",
      "product_form": "Wld. pipe",
      "spec_no": "SA–358",
      "type_grade": "316LN",
      "alloy_desig_uns_no": "S31653 4",
      "class_condition_temper": null,
      "size_thickness_mm": null,
      "min_tensile_strength_mpa": 515,
      "min_yield_strength_mpa": 205,
      "notes": null,
      "values": {
        "40": 207,
        "65": 187,
        "100": 174,
        "125": 165,
        "150": 158,
        "175": 151,
        "200": 146,
        "225": 141,
        "250": 136,
        "275": 132,
        "300": 128,
        "325": 125,
        "350": 122,
        "375": 119,
        "400": 116,
        "425": 114,
        "450": 111,
        "475": 109,
        "500": 108,
        "525": 106,
        "550": null,
        "575": null,
        "600": null,
        "625": null,
        "650": null,
        "675": null,
        "700": null,
        "725": null,
        "750": null,
        "775": null,
        "800": null,
        "825": null,
        "850": null,
        "875": null,
        "900": null
      }
    },
    {
      "block": 22,
      "line_no": 17,
      "nominal_composition": "16Cr–12Ni–2Mo–N",
      "product_form": "Smls. pipe",
      "spec_no": "SA–376",
      "type_grade": "TP316LN",
      "alloy_desig_uns_no": "S31653 …",
      "class_condition_temper": null,
      "size_thickness_mm": null,
      "min_tensile_strength_mpa": 515,
      "min_yield_strength_mpa": 205,
      "notes": null,
      "values": {
        "40": 207,
        "65": 187,
        "100": 174,
        "125": 165,
        "150": 158,
        "175": 151,
        "200": 146,
        "225": 141,
        "250": 136,
        "275": 132,
        "300": 128,
        "325": 125,
        "350": 122,
        "375": 119,
        "400": 116,
        "425": 114,
        "450": 111,
        "475": 109,
        "500": 108,
        "525": 106,
        "550": null,
        "575": null,
        "600": null,
        "625": null,
        "650": null,
        "675": null,
        "700": null,
        "725": null,
        "750": null,
        "775": null,
        "800": null,
        "825": null,
        "850": null,
        "875": null,
        "900": null
      }
    },
    {
      "block": 22,
      "line_no": 18,
      "nominal_composition": "16Cr–12Ni–2Mo–N",
      "product_form": "Fittings",
      "spec_no": "SA–403",
      "type_grade": "316LN",
      "alloy_desig_uns_no": "S31653 …",
      "class_condition_temper": null,
      "size_thickness_mm": null,
      "min_tensile_strength_mpa": 515,
      "min_yield_strength_mpa": 205,
      "notes": null,
      "values": {
        "40": 207,
        "65": 187,
        "100": 174,
        "125": 165,
        "150": 158,
        "175": 151,
        "200": 146,
        "225": 141,
        "250": 136,
        "275": 132,
        "300": 128,
        "325": 125,
        "350": 122,
        "375": 119,
        "400": 116,
        "425": 114,
        "450": 111,
        "475": 109,
        "500": 108,
        "525": 106,
        "550": null,
        "575": null,
        "600": null,
        "625": null,
        "650": null,
        "675": null,
        "700": null,
        "725": null,
        "750": null,
        "775": null,
        "800": null,
        "825": null,
        "850": null,
        "875": null,
        "900": null
      }
    },
    {
      "block": 22,
      "line_no": 19,
      "nominal_composition": "16Cr–12Ni–2Mo–N",
      "product_form": "Bar",
      "spec_no": "SA–479",
      "type_grade": "316LN",
      "alloy_desig_uns_no": "S31653 …",
      "class_condition_temper": null,
      "size_thickness_mm": null,
      "min_tensile_strength_mpa": 515,
      "min_yield_strength_mpa": 205,
      "notes": null,
      "values": {
        "40": 207,
        "65": 187,
        "100": 174,
        "125": 165,
        "150": 158,
        "175": 151,
        "200": 146,
        "225": 141,
        "250": 136,
        "275": 132,
        "300": 128,
        "325": 125,
        "350": 122,
        "375": 119,
        "400": 116,
        "425": 114,
        "450": 111,
        "475": 109,
        "500": 108,
        "525": 106,
        "550": null,
        "575": null,
        "600": null,
        "625": null,
        "650": null,
        "675": null,
        "700": null,
        "725": null,
        "750": null,
        "775": null,
        "800": null,
        "825": null,
        "850": null,
        "875": null,
        "900": null
      }
    },
    {
      "block": 22,
      "line_no": 20,
      "nominal_composition": "16Cr–12Ni–2Mo–N",
      "product_form": "Wld. tube",
      "spec_no": "SA–688",
      "type_grade": "TP316LN",
      "alloy_desig_uns_no": "S31653 …",
      "class_condition_temper": null,
      "size_thickness_mm": null,
      "min_tensile_strength_mpa": 515,
      "min_yield_strength_mpa": 205,
      "notes": null,
      "values": {
        "40": 207,
        "65": 187,
        "100": 174,
        "125": 165,
        "150": 158,
        "175": 151,
        "200": 146,
        "225": 141,
        "250": 136,
        "275": 132,
        "300": 128,
        "325": 125,
        "350": 122,
        "375": 119,
        "400": 116,
        "425": 114,
        "450": 111,
        "475": 109,
        "500": 108,
        "525": 106,
        "550": null,
        "575": null,
        "600": null,
        "625": null,
        "650": null,
        "675": null,
        "700": null,
        "725": null,
        "750": null,
        "775": null,
        "800": null,
        "825": null,
        "850": null,
        "875": null,
        "900": null
      }
    },
    {
      "block": 22,
      "line_no": 21,
      "nominal_composition": "16Cr–12Ni–2Mo–N",
      "product_form": "Forgings",
      "spec_no": "SA–182",
      "type_grade": "F316N",
      "alloy_desig_uns_no": "S31651 …",
      "class_condition_temper": null,
      "size_thickness_mm": null,
      "min_tensile_strength_mpa": 550,
      "min_yield_strength_mpa": 240,
      "notes": null,
      "values": {
        "40": 241,
        "65": 224,
        "100": 212,
        "125": 204,
        "150": 196,
        "175": 189,
        "200": 183,
        "225": 177,
        "250": 172,
        "275": 168,
        "300": 164,
        "325": 160,
        "350": 156,
        "375": 153,
        "400": 150,
        "425": 147,
        "450": 145,
        "475": 142,
        "500": 140,
        "525": 137,
        "550": null,
        "575": null,
        "600": null,
        "625": null,
        "650": null,
        "675": null,
        "700": null,
        "725": null,
        "750": null,
        "775": null,
        "800": null,
        "825": null,
        "850": null,
        "875": null,
        "900": null
      }
    },
    {
      "block": 22,
      "line_no": 22,
      "nominal_composition": "16Cr–12Ni–2Mo–N",
      "product_form": "Smls. tube",
      "spec_no": "SA–213",
      "type_grade": "TP316N",
      "alloy_desig_uns_no": "S31651 …",
      "class_condition_temper": null,
      "size_thickness_mm": null,
      "min_tensile_strength_mpa": 550,
      "min_yield_strength_mpa": 240,
      "notes": null,
      "values": {
        "40": 241,
        "65": 224,
        "100": 212,
        "125": 204,
        "150": 196,
        "175": 189,
        "200": 183,
        "225": 177,
        "250": 172,
        "275": 168,
        "300": 164,
        "325": 160,
        "350": 156,
        "375": 153,
        "400": 150,
        "425": 147,
        "450": 145,
        "475": 142,
        "500": 140,
        "525": 137,
        "550": null,
        "575": null,
        "600": null,
        "625": null,
        "650": null,
        "675": null,
        "700": null,
        "725": null,
        "750": null,
        "775": null,
        "800": null,
        "825": null,
        "850": null,
        "875": null,
        "900": null
      }
    },
    {
      "block": 22,
      "line_no": 23,
      "nominal_composition": "16Cr–12Ni–2Mo–N",
      "product_form": "Plate",
      "spec_no": "SA–240",
      "type_grade": "316N",
      "alloy_desig_uns_no": "S31651 …",
      "class_condition_temper": null,
      "size_thickness_mm": null,
      "min_tensile_strength_mpa": 550,
      "min_yield_strength_mpa": 240,
      "notes": null,
      "values": {
        "40": 241,
        "65": 224,
        "100": 212,
        "125": 204,
        "150": 196,
        "175": 189,
        "200": 183,
        "225": 177,
        "250": 172,
        "275": 168,
        "300": 164,
        "325": 160,
        "350": 156,
        "375": 153,
        "400": 150,
        "425": 147,
        "450": 145,
        "475": 142,
        "500": 140,
        "525": 137,
        "550": null,
        "575": null,
        "600": null,
        "625": null,
        "650": null,
        "675": null,
        "700": null,
        "725": null,
        "750": null,
        "775": null,
        "800": null,
        "825": null,
        "850": null,
        "875": null,
        "900": null
      }
    },
    {
      "block": 22,
      "line_no": 24,
      "nominal_composition": "16Cr–12Ni–2Mo–N",
      "product_form": "Wld. tube",
      "spec_no": "SA–249",
      "type_grade": "TP316N",
      "alloy_desig_uns_no": "S31651 …",
      "class_condition_temper": null,
      "size_thickness_mm": null,
      "min_tensile_strength_mpa": 550,
      "min_yield_strength_mpa": 240,
      "notes": null,
      "values": {
        "40": 241,
        "65": 224,
        "100": 212,
        "125": 204,
        "150": 196,
        "175": 189,
        "200": 183,
        "225": 177,
        "250": 172,
        "275": 168,
        "300": 164,
        "325": 160,
        "350": 156,
        "375": 153,
        "400": 150,
        "425": 147,
        "450": 145,
        "475": 142,
        "500": 140,
        "525": 137,
        "550": null,
        "575": null,
        "600": null,
        "625": null,
        "650": null,
        "675": null,
        "700": null,
        "725": null,
        "750": null,
        "775": null,
        "800": null,
        "825": null,
        "850": null,
        "875": null,
        "900": null
      }
    },
    {
      "block": 22,
      "line_no": 25,
      "nominal_composition": "16Cr–12Ni–2Mo–N",
      "product_form": "Smls. & wld. pipe",
      "spec_no": "SA–312",
      "type_grade": "TP316N",
      "alloy_desig_uns_no": "S31651 …",
      "class_condition_temper": null,
      "size_thickness_mm": null,
      "min_tensile_strength_mpa": 550,
      "min_yield_strength_mpa": 240,
      "notes": null,
      "values": {
        "40": 241,
        "65": 224,
        "100": 212,
        "125": 204,
        "150": 196,
        "175": 189,
        "200": 183,
        "225": 177,
        "250": 172,
        "275": 168,
        "300": 164,
        "325": 160,
        "350": 156,
        "375": 153,
        "400": 150,
        "425": 147,
        "450": 145,
        "475": 142,
        "500": 140,
        "525": 137,
        "550": null,
        "575": null,
        "600": null,
        "625": null,
        "650": null,
        "675": null,
        "700": null,
        "725": null,
        "750": null,
        "775": null,
        "800": null,
        "825": null,
        "850": null,
        "875": null,
        "900": null
      }
    },
    {
      "block": 22,
      "line_no": 26,
      "nominal_composition": "16Cr–12Ni–2Mo–N",
      "product_form": "Wld. pipe",
      "spec_no": "SA–358",
      "type_grade": "316N",
      "alloy_desig_uns_no": "S31651 1",
      "class_condition_temper": null,
      "size_thickness_mm": null,
      "min_tensile_strength_mpa": 550,
      "min_yield_strength_mpa": 240,
      "notes": null,
      "values": {
        "40": 241,
        "65": 224,
        "100": 212,
        "125": 204,
        "150": 196,
        "175": 189,
        "200": 183,
        "225": 177,
        "250": 172,
        "275": 168,
        "300": 164,
        "325": 160,
        "350": 156,
        "375": 153,
        "400": 150,
        "425": 147,
        "450": 145,
        "475": 142,
        "500": 140,
        "525": 137,
        "550": null,
        "575": null,
        "600": null,
        "625": null,
        "650": null,
        "675": null,
        "700": null,
        "725": null,
        "750": null,
        "775": null,
        "800": null,
        "825": null,
        "850": null,
        "875": null,
        "900": null
      }
    },
    {
      "block": 22,
      "line_no": 27,
      "nominal_composition": "16Cr–12Ni–2Mo–N",
      "product_form": "Wld. pipe",
      "spec_no": "SA–358",
      "type_grade": "316N",
      "alloy_desig_uns_no": "S31651 3",
      "class_condition_temper": null,
      "size_thickness_mm": null,
      "min_tensile_strength_mpa": 550,
      "min_yield_strength_mpa": 240,
      "notes": null,
      "values": {
        "40": 241,
        "65": 224,
        "100": 212,
        "125": 204,
        "150": 196,
        "175": 189,
        "200": 183,
        "225": 177,
        "250": 172,
        "275": 168,
        "300": 164,
        "325": 160,
        "350": 156,
        "375": 153,
        "400": 150,
        "425": 147,
        "450": 145,
        "475": 142,
        "500": 140,
        "525": 137,
        "550": null,
        "575": null,
        "600": null,
        "625": null,
        "650": null,
        "675": null,
        "700": null,
        "725": null,
        "750": null,
        "775": null,
        "800": null,
        "825": null,
        "850": null,
        "875": null,
        "900": null
      }
    },
    {
      "block": 22,
      "line_no": 28,
      "nominal_composition": "16Cr–12Ni–2Mo–N",
      "product_form": "Wld. pipe",
      "spec_no": "SA–358",
      "type_grade": "316N",
      "alloy_desig_uns_no": "S31651 4",
      "class_condition_temper": null,
      "size_thickness_mm": null,
      "min_tensile_strength_mpa": 550,
      "min_yield_strength_mpa": 240,
      "notes": null,
      "values": {
        "40": 241,
        "65": 224,
        "100": 212,
        "125": 204,
        "150": 196,
        "175": 189,
        "200": 183,
        "225": 177,
        "250": 172,
        "275": 168,
        "300": 164,
        "325": 160,
        "350": 156,
        "375": 153,
        "400": 150,
        "425": 147,
        "450": 145,
        "475": 142,
        "500": 140,
        "525": 137,
        "550": null,
        "575": null,
        "600": null,
        "625": null,
        "650": null,
        "675": null,
        "700": null,
        "725": null,
        "750": null,
        "775": null,
        "800": null,
        "825": null,
        "850": null,
        "875": null,
        "900": null
      }
    },
    {
      "block": 22,
      "line_no": 29,
      "nominal_composition": "16Cr–12Ni–2Mo–N",
      "product_form": "Smls. pipe",
      "spec_no": "SA–376",
      "type_grade": "TP316N",
      "alloy_desig_uns_no": "S31651 …",
      "class_condition_temper": null,
      "size_thickness_mm": null,
      "min_tensile_strength_mpa": 550,
      "min_yield_strength_mpa": 240,
      "notes": null,
      "values": {
        "40": 241,
        "65": 224,
        "100": 212,
        "125": 204,
        "150": 196,
        "175": 189,
        "200": 183,
        "225": 177,
        "250": 172,
        "275": 168,
        "300": 164,
        "325": 160,
        "350": 156,
        "375": 153,
        "400": 150,
        "425": 147,
        "450": 145,
        "475": 142,
        "500": 140,
        "525": 137,
        "550": null,
        "575": null,
        "600": null,
        "625": null,
        "650": null,
        "675": null,
        "700": null,
        "725": null,
        "750": null,
        "775": null,
        "800": null,
        "825": null,
        "850": null,
        "875": null,
        "900": null
      }
    },
    {
      "block": 22,
      "line_no": 30,
      "nominal_composition": "16Cr–12Ni–2Mo–N",
      "product_form": "Smls. & wld. fittings",
      "spec_no": "SA–403",
      "type_grade": "316N",
      "alloy_desig_uns_no": "S31651 …",
      "class_condition_temper": null,
      "size_thickness_mm": null,
      "min_tensile_strength_mpa": 550,
      "min_yield_strength_mpa": 240,
      "notes": null,
      "values": {
        "40": 241,
        "65": 224,
        "100": 212,
        "125": 204,
        "150": 196,
        "175": 189,
        "200": 183,
        "225": 177,
        "250": 172,
        "275": 168,
        "300": 164,
        "325": 160,
        "350": 156,
        "375": 153,
        "400": 150,
        "425": 147,
        "450": 145,
        "475": 142,
        "500": 140,
        "525": 137,
        "550": null,
        "575": null,
        "600": null,
        "625": null,
        "650": null,
        "675": null,
        "700": null,
        "725": null,
        "750": null,
        "775": null,
        "800": null,
        "825": null,
        "850": null,
        "875": null,
        "900": null
      }
    },
    {
      "block": 22,
      "line_no": 31,
      "nominal_composition": "16Cr–12Ni–2Mo–N",
      "product_form": "Bar",
      "spec_no": "SA–479",
      "type_grade": "316N",
      "alloy_desig_uns_no": "S31651 …",
      "class_condition_temper": null,
      "size_thickness_mm": null,
      "min_tensile_strength_mpa": 550,
      "min_yield_strength_mpa": 240,
      "notes": null,
      "values": {
        "40": 241,
        "65": 224,
        "100": 212,
        "125": 204,
        "150": 196,
        "175": 189,
        "200": 183,
        "225": 177,
        "250": 172,
        "275": 168,
        "300": 164,
        "325": 160,
        "350": 156,
        "375": 153,
        "400": 150,
        "425": 147,
        "450": 145,
        "475": 142,
        "500": 140,
        "525": 137,
        "550": null,
        "575": null,
        "600": null,
        "625": null,
        "650": null,
        "675": null,
        "700": null,
        "725": null,
        "750": null,
        "775": null,
        "800": null,
        "825": null,
        "850": null,
        "875": null,
        "900": null
      }
    },
    {
      "block": 22,
      "line_no": 32,
      "nominal_composition": "16Cr–12Ni–2Mo–N",
      "product_form": "Wld. tube",
      "spec_no": "SA–688",
      "type_grade": "TP316N",
      "alloy_desig_uns_no": "S31651 …",
      "class_condition_temper": null,
      "size_thickness_mm": null,
      "min_tensile_strength_mpa": 550,
      "min_yield_strength_mpa": 240,
      "notes": null,
      "values": {
        "40": 241,
        "65": 224,
        "100": 212,
        "125": 204,
        "150": 196,
        "175": 189,
        "200": 183,
        "225": 177,
        "250": 172,
        "275": 168,
        "300": 164,
        "325": 160,
        "350": 156,
        "375": 153,
        "400": 150,
        "425": 147,
        "450": 145,
        "475": 142,
        "500": 140,
        "525": 137,
        "550": null,
        "575": null,
        "600": null,
        "625": null,
        "650": null,
        "675": null,
        "700": null,
        "725": null,
        "750": null,
        "775": null,
        "800": null,
        "825": null,
        "850": null,
        "875": null,
        "900": null
      }
    },
    {
      "block": 22,
      "line_no": 33,
      "nominal_composition": "16Cr–12Ni–2Mo–N",
      "product_form": "Wld. pipe",
      "spec_no": "SA–813",
      "type_grade": "TP316N",
      "alloy_desig_uns_no": "S31651 …",
      "class_condition_temper": null,
      "size_thickness_mm": null,
      "min_tensile_strength_mpa": 550,
      "min_yield_strength_mpa": 240,
      "notes": null,
      "values": {
        "40": 241,
        "65": 224,
        "100": 212,
        "125": 204,
        "150": 196,
        "175": 189,
        "200": 183,
        "225": 177,
        "250": 172,
        "275": 168,
        "300": 164,
        "325": 160,
        "350": 156,
        "375": 153,
        "400": 150,
        "425": 147,
        "450": 145,
        "475": 142,
        "500": 140,
        "525": 137,
        "550": null,
        "575": null,
        "600": null,
        "625": null,
        "650": null,
        "675": null,
        "700": null,
        "725": null,
        "750": null,
        "775": null,
        "800": null,
        "825": null,
        "850": null,
        "875": null,
        "900": null
      }
    },
    {
      "block": 22,
      "line_no": 34,
      "nominal_composition": "16Cr–12Ni–2Mo–N",
      "product_form": "Wld. pipe",
      "spec_no": "SA–814",
      "type_grade": "TP316N",
      "alloy_desig_uns_no": "S31651 …",
      "class_condition_temper": null,
      "size_thickness_mm": null,
      "min_tensile_strength_mpa": 550,
      "min_yield_strength_mpa": 240,
      "notes": null,
      "values": {
        "40": 241,
        "65": 224,
        "100": 212,
        "125": 204,
        "150": 196,
        "175": 189,
        "200": 183,
        "225": 177,
        "250": 172,
        "275": 168,
        "300": 164,
        "325": 160,
        "350": 156,
        "375": 153,
        "400": 150,
        "425": 147,
        "450": 145,
        "475": 142,
        "500": 140,
        "525": 137,
        "550": null,
        "575": null,
        "600": null,
        "625": null,
        "650": null,
        "675": null,
        "700": null,
        "725": null,
        "750": null,
        "775": null,
        "800": null,
        "825": null,
        "850": null,
        "875": null,
        "900": null
      }
    },
    {
      "block": 22,
      "line_no": 35,
      "nominal_composition": "16Cr–12Ni–2Mo–N",
      "product_form": "Forgings",
      "spec_no": "SA–965",
      "type_grade": "F316N",
      "alloy_desig_uns_no": "S31651 …",
      "class_condition_temper": null,
      "size_thickness_mm": null,
      "min_tensile_strength_mpa": 550,
      "min_yield_strength_mpa": 240,
      "notes": null,
      "values": {
        "40": 241,
        "65": 224,
        "100": 212,
        "125": 204,
        "150": 196,
        "175": 189,
        "200": 183,
        "225": 177,
        "250": 172,
        "275": 168,
        "300": 164,
        "325": 160,
        "350": 156,
        "375": 153,
        "400": 150,
        "425": 147,
        "450": 145,
        "475": 142,
        "500": 140,
        "525": 137,
        "550": null,
        "575": null,
        "600": null,
        "625": null,
        "650": null,
        "675": null,
        "700": null,
        "725": null,
        "750": null,
        "775": null,
        "800": null,
        "825": null,
        "850": null,
        "875": null,
        "900": null
      }
    },
    {
      "block": 22,
      "line_no": 36,
      "nominal_composition": "16Cr–12Ni–2Mo–N",
      "product_form": "Plate",
      "spec_no": "SA/EN 10028–7",
      "type_grade": "X2CrNiMoN17–11–2",
      "alloy_desig_uns_no": null,
      "class_condition_temper": null,
      "size_thickness_mm": null,
      "min_tensile_strength_mpa": 580,
      "min_yield_strength_mpa": 280,
      "notes": null,
      "values": {
        "40": 280,
        "65": 253,
        "100": 235,
        "125": 224,
        "150": 214,
        "175": 205,
        "200": 197,
        "225": 190,
        "250": 184,
        "275": 179,
        "300": 174,
        "325": 169,
        "350": 165,
        "375": 161,
        "400": 158,
        "425": 154,
        "450": 151,
        "475": null,
        "500": null,
        "525": null,
        "550": null,
        "575": null,
        "600": null,
        "625": null,
        "650": null,
        "675": null,
        "700": null,
        "725": null,
        "750": null,
        "775": null,
        "800": null,
        "825": null,
        "850": null,
        "875": null,
        "900": null
      }
    },
    {
      "block": 22,
      "line_no": 37,
      "nominal_composition": "16Cr–12Ni–2Mo–N",
      "product_form": "Plate",
      "spec_no": "SA/EN 10028–7",
      "type_grade": "X2CrNiMoN17–13–3",
      "alloy_desig_uns_no": null,
      "class_condition_temper": null,
      "size_thickness_mm": null,
      "min_tensile_strength_mpa": 580,
      "min_yield_strength_mpa": 280,
      "notes": null,
      "values": {
        "40": 280,
        "65": 253,
        "100": 235,
        "125": 224,
        "150": 214,
        "175": 205,
        "200": 197,
        "225": 190,
        "250": 184,
        "275": 179,
        "300": 174,
        "325": 169,
        "350": 165,
        "375": 161,
        "400": 158,
        "425": 154,
        "450": 151,
        "475": null,
        "500": null,
        "525": null,
        "550": null,
        "575": null,
        "600": null,
        "625": null,
        "650": null,
        "675": null,
        "700": null,
        "725": null,
        "750": null,
        "775": null,
        "800": null,
        "825": null,
        "850": null,
        "875": null,
        "900": null
      }
    },
    {
      "block": 22,
      "line_no": 38,
      "nominal_composition": "16Cr–12Ni–2Mo–Ti",
      "product_form": "Smls. tube",
      "spec_no": "SA–213",
      "type_grade": "TP316Ti",
      "alloy_desig_uns_no": "S31635 …",
      "class_condition_temper": null,
      "size_thickness_mm": null,
      "min_tensile_strength_mpa": 515,
      "min_yield_strength_mpa": 205,
      "notes": null,
      "values": {
        "40": 207,
        "65": 193,
        "100": 180,
        "125": 172,
        "150": 164,
        "175": 156,
        "200": 149,
        "225": 143,
        "250": 138,
        "275": 134,
        "300": 131,
        "325": 128,
        "350": 126,
        "375": 124,
        "400": 123,
        "425": 121,
        "450": 121,
        "475": 120,
        "500": 120,
        "525": 119,
        "550": 118,
        "575": 116,
        "600": 115,
        "625": 114,
        "650": 113,
        "675": 112,
        "700": 110,
        "725": 109,
        "750": 107,
        "775": 105,
        "800": 103,
        "825": 101,
        "850": null,
        "875": null,
        "900": null
      }
    },
    {
      "block": 22,
      "line_no": 39,
      "nominal_composition": "16Cr–12Ni–2Mo–Ti",
      "product_form": "Plate",
      "spec_no": "SA–240",
      "type_grade": "316Ti",
      "alloy_desig_uns_no": "S31635 …",
      "class_condition_temper": null,
      "size_thickness_mm": null,
      "min_tensile_strength_mpa": 515,
      "min_yield_strength_mpa": 205,
      "notes": null,
      "values": {
        "40": 207,
        "65": 193,
        "100": 180,
        "125": 172,
        "150": 164,
        "175": 156,
        "200": 149,
        "225": 143,
        "250": 138,
        "275": 134,
        "300": 131,
        "325": 128,
        "350": 126,
        "375": 124,
        "400": 123,
        "425": 121,
        "450": 121,
        "475": 120,
        "500": 120,
        "525": 119,
        "550": 118,
        "575": 116,
        "600": 115,
        "625": 114,
        "650": 113,
        "675": 112,
        "700": 110,
        "725": 109,
        "750": 107,
        "775": 105,
        "800": 103,
        "825": 101,
        "850": null,
        "875": null,
        "900": null
      }
    },
    {
      "block": 22,
      "line_no": 40,
      "nominal_composition": "16Cr–12Ni–2Mo–Ti",
      "product_form": "Smls. & wld. pipe",
      "spec_no": "SA–312",
      "type_grade": "TP316Ti",
      "alloy_desig_uns_no": "S31635 …",
      "class_condition_temper": null,
      "size_thickness_mm": null,
      "min_tensile_strength_mpa": 515,
      "min_yield_strength_mpa": 205,
      "notes": null,
      "values": {
        "40": 207,
        "65": 193,
        "100": 180,
        "125": 172,
        "150": 164,
        "175": 156,
        "200": 149,
        "225": 143,
        "250": 138,
        "275": 134,
        "300": 131,
        "325": 128,
        "350": 126,
        "375": 124,
        "400": 123,
        "425": 121,
        "450": 121,
        "475": 120,
        "500": 120,
        "525": 119,
        "550": 118,
        "575": 116,
        "600": 115,
        "625": 114,
        "650": 113,
        "675": 112,
        "700": 110,
        "725": 109,
        "750": 107,
        "775": 105,
        "800": 103,
        "825": 101,
        "850": null,
        "875": null,
        "900": null
      }
    },
    {
      "block": 22,
      "line_no": 41,
      "nominal_composition": null,
      "product_form": "Plate",
      "spec_no": "SA/EN 10088–2",
      "type_grade": "X6CrNiMoTi17–12–2",
      "alloy_desig_uns_no": null,
      "class_condition_temper": null,
      "size_thickness_mm": "t ≤8",
      "min_tensile_strength_mpa": 540,
      "min_yield_strength_mpa": 240,
      "notes": null,
      "values": {
        "40": 241,
        "65": 230,
        "100": 220,
        "125": 212,
        "150": 206,
        "175": 201,
        "200": 194,
        "225": 189,
        "250": 183,
        "275": 180,
        "300": 175,
        "325": 171,
        "350": 169,
        "375": 166,
        "400": 164,
        "425": 163,
        "450": 162,
        "475": 162,
        "500": 162,
        "525": 162,
        "550": null,
        "575": null,
        "600": null,
        "625": null,
        "650": null,
        "675": null,
        "700": null,
        "725": null,
        "750": null,
        "775": null,
        "800": null,
        "825": null,
        "850": null,
        "875": null,
        "900": null
      }
    },
    {
      "block": 22,
      "line_no": 42,
      "nominal_composition": "17Cr–4Ni–6Mn",
      "product_form": "Plate",
      "spec_no": "SA–240",
      "type_grade": "201–1",
      "alloy_desig_uns_no": "S20100 …",
      "class_condition_temper": null,
      "size_thickness_mm": null,
      "min_tensile_strength_mpa": 515,
      "min_yield_strength_mpa": 260,
      "notes": null,
      "values": {
        "40": 262,
        "65": 220,
        "100": 195,
        "125": 182,
        "150": 172,
        "175": 165,
        "200": 158,
        "225": 151,
        "250": null,
        "275": null,
        "300": null,
        "325": null,
        "350": null,
        "375": null,
        "400": null,
        "425": null,
        "450": null,
        "475": null,
        "500": null,
        "525": null,
        "550": null,
        "575": null,
        "600": null,
        "625": null,
        "650": null,
        "675": null,
        "700": null,
        "725": null,
        "750": null,
        "775": null,
        "800": null,
        "825": null,
        "850": null,
        "875": null,
        "900": null
      }
    },
    {
      "block": 22,
      "line_no": 43,
      "nominal_composition": "17Cr–4Ni–6Mn",
      "product_form": "Plate",
      "spec_no": "SA–666",
      "type_grade": "201–1",
      "alloy_desig_uns_no": "S20100 …",
      "class_condition_temper": null,
      "size_thickness_mm": null,
      "min_tensile_strength_mpa": 515,
      "min_yield_strength_mpa": 260,
      "notes": null,
      "values": {
        "40": 262,
        "65": 220,
        "100": 195,
        "125": 182,
        "150": 172,
        "175": 165,
        "200": 158,
        "225": 151,
        "250": null,
        "275": null,
        "300": null,
        "325": null,
        "350": null,
        "375": null,
        "400": null,
        "425": null,
        "450": null,
        "475": null,
        "500": null,
        "525": null,
        "550": null,
        "575": null,
        "600": null,
        "625": null,
        "650": null,
        "675": null,
        "700": null,
        "725": null,
        "750": null,
        "775": null,
        "800": null,
        "825": null,
        "850": null,
        "875": null,
        "900": null
      }
    },
    {
      "block": 22,
      "line_no": 44,
      "nominal_composition": "17Cr–4Ni–6Mn",
      "product_form": "Plate",
      "spec_no": "SA–240",
      "type_grade": "201–2",
      "alloy_desig_uns_no": "S20100 …",
      "class_condition_temper": null,
      "size_thickness_mm": null,
      "min_tensile_strength_mpa": 655,
      "min_yield_strength_mpa": 310,
      "notes": null,
      "values": {
        "40": 310,
        "65": 261,
        "100": 231,
        "125": 215,
        "150": 204,
        "175": 195,
        "200": 187,
        "225": 179,
        "250": null,
        "275": null,
        "300": null,
        "325": null,
        "350": null,
        "375": null,
        "400": null,
        "425": null,
        "450": null,
        "475": null,
        "500": null,
        "525": null,
        "550": null,
        "575": null,
        "600": null,
        "625": null,
        "650": null,
        "675": null,
        "700": null,
        "725": null,
