Repository: danivelas0/asme-pcc

File: resources/bpvc_ii_d_metric_2025/table_1a.json (part 29 of 57)
    "External Pressure Chart No.",
    "Notes"
  ],
  "columns_values": [
      "size_thickness_mm": null,
      "p_no": 8,
      "group_no": 1,
      "min_tensile_strength_mpa": 485,
      "min_yield_strength_mpa": 170,
      "i": "NP",
      "limits_iii": "NP",
      "viii_1": 454,
      "xii": 343,
      "external_pressure_chart_no": "HA–4 G24",
      "notes": null,
      "values": {
        "40": 97.9,
        "65": 90.3,
        "100": 82.1,
        "125": 77.8,
        "150": 74.3,
        "200": 68.7,
        "250": 64.8,
        "300": 61.4,
        "325": 60.4,
        "350": 59.7,
        "375": 58.4,
        "400": 57.2,
        "425": 55.9,
        "450": 55.2,
        "475": 54.7,
        "500": null,
        "525": null,
        "550": null,
        "575": null,
        "600": null,
        "625": null,
        "650": null,
        "675": null,
        "700": null,
        "725": null,
        "750": null,
        "775": null,
        "800": null,
        "825": null,
        "850": null,
        "875": null,
        "900": null
      }
    },
    {
      "block": 20,
      "line_no": 42,
      "nominal_composition": "16Cr–12Ni–2Mo",
      "product_form": "Wld. pipe",
      "spec_no": "SA–813",
      "type_grade": "TP316L",
      "alloy_desig_uns_no": "S31603",
      "class_condition_temper": null,
      "size_thickness_mm": null,
      "p_no": 8,
      "group_no": 1,
      "min_tensile_strength_mpa": 485,
      "min_yield_strength_mpa": 170,
      "i": "NP",
      "limits_iii": 427,
      "viii_1": "NP",
      "xii": "NP",
      "external_pressure_chart_no": "HA–4 G5, W12",
      "notes": null,
      "values": {
        "40": 115,
        "65": 115,
        "100": 115,
        "125": 115,
        "150": 115,
        "200": 109,
        "250": 103,
        "300": 98.0,
        "325": 95.7,
        "350": 94.1,
        "375": 92.8,
        "400": 90.9,
        "425": 89.0,
        "450": 87.8,
        "475": null,
        "500": null,
        "525": null,
        "550": null,
        "575": null,
        "600": null,
        "625": null,
        "650": null,
        "675": null,
        "700": null,
        "725": null,
        "750": null,
        "775": null,
        "800": null,
        "825": null,
        "850": null,
        "875": null,
        "900": null
      }
    },
    {
      "block": 20,
      "line_no": 43,
      "nominal_composition": "16Cr–12Ni–2Mo",
      "product_form": "Wld. pipe",
      "spec_no": "SA–814",
      "type_grade": "TP316L",
      "alloy_desig_uns_no": "S31603",
      "class_condition_temper": null,
      "size_thickness_mm": null,
      "p_no": 8,
      "group_no": 1,
      "min_tensile_strength_mpa": 485,
      "min_yield_strength_mpa": 170,
      "i": "NP",
      "limits_iii": 427,
      "viii_1": "NP",
      "xii": "NP",
      "external_pressure_chart_no": "HA–4 G5, W12",
      "notes": null,
      "values": {
        "40": 115,
        "65": 115,
        "100": 115,
        "125": 115,
        "150": 115,
        "200": 109,
        "250": 103,
        "300": 98.0,
        "325": 95.7,
        "350": 94.1,
        "375": 92.8,
        "400": 90.9,
        "425": 89.0,
        "450": 87.8,
        "475": null,
        "500": null,
        "525": null,
        "550": null,
        "575": null,
        "600": null,
        "625": null,
        "650": null,
        "675": null,
        "700": null,
        "725": null,
        "750": null,
        "775": null,
        "800": null,
        "825": null,
        "850": null,
        "875": null,
        "900": null
      }
    },
    {
      "block": 20,
      "line_no": 44,
      "nominal_composition": "16Cr–12Ni–2Mo",
      "product_form": "Forgings",
      "spec_no": "SA–182",
      "type_grade": "F316",
      "alloy_desig_uns_no": "S31600",
      "class_condition_temper": null,
      "size_thickness_mm": ">130",
      "p_no": 8,
      "group_no": 1,
      "min_tensile_strength_mpa": 485,
      "min_yield_strength_mpa": 205,
      "i": 816,
      "limits_iii": 427,
      "viii_1": 816,
      "xii": 343,
      "external_pressure_chart_no": "HA–2",
      "notes": "G5, G12, T8",
      "values": {
        "40": 138,
        "65": 138,
        "100": 138,
        "125": 136,
        "150": 134,
        "200": 133,
        "250": 126,
        "300": 119,
        "325": 116,
        "350": 114,
        "375": 112,
        "400": 111,
        "425": 110,
        "450": 108,
        "475": 108,
        "500": 107,
        "525": 106,
        "550": 105,
        "575": 99.8,
        "600": 80.3,
        "625": 65.5,
        "650": 50.4,
        "675": 38.6,
        "700": 29.6,
        "725": 23.0,
        "750": 17.7,
        "775": 13.4,
        "800": 10.4,
        "825": 8.05,
        "850": null,
        "875": null,
        "900": null
      }
    },
    {
      "block": 20,
      "line_no": 45,
      "nominal_composition": "16Cr–12Ni–2Mo",
      "product_form": "Forgings",
      "spec_no": "SA–182",
      "type_grade": "F316",
      "alloy_desig_uns_no": "S31600",
      "class_condition_temper": null,
      "size_thickness_mm": ">130",
      "p_no": 8,
      "group_no": 1,
      "min_tensile_strength_mpa": 485,
      "min_yield_strength_mpa": 205,
      "i": 816,
      "limits_iii": "NP",
      "viii_1": 816,
      "xii": 343,
      "external_pressure_chart_no": "HA–2 G12, T9",
      "notes": null,
      "values": {
        "40": 138,
        "65": 128,
        "100": 118,
        "125": 112,
        "150": 107,
        "200": 99.2,
        "250": 92.8,
        "300": 88.1,
        "325": 86.1,
        "350": 84.1,
        "375": 82.9,
        "400": 82.0,
        "425": 81.4,
        "450": 80.6,
        "475": 79.8,
        "500": 79.2,
        "525": 78.7,
        "550": 77.8,
        "575": 77.1,
        "600": 75.0,
        "625": 65.5,
        "650": 50.4,
        "675": 38.6,
        "700": 29.6,
        "725": 23.0,
        "750": 17.7,
        "775": 13.4,
        "800": 10.4,
        "825": 8.05,
        "850": null,
        "875": null,
        "900": null
      }
    },
    {
      "block": 21,
      "line_no": 1,
      "nominal_composition": "16Cr–12Ni–2Mo",
      "product_form": "Forgings",
      "spec_no": "SA–965",
      "type_grade": "F316",
      "alloy_desig_uns_no": "S31600",
      "class_condition_temper": null,
      "size_thickness_mm": null,
      "p_no": 8,
      "group_no": 1,
      "min_tensile_strength_mpa": 485,
      "min_yield_strength_mpa": 205,
      "i": 816,
      "limits_iii": 427,
      "viii_1": 816,
      "xii": 343,
      "external_pressure_chart_no": "HA–2",
      "notes": "G5, G12, T8",
      "values": {
        "40": 138,
        "65": 138,
        "100": 138,
        "125": 136,
        "150": 134,
        "200": 133,
        "250": 126,
        "300": 119,
        "325": 116,
        "350": 114,
        "375": 112,
        "400": 111,
        "425": 110,
        "450": 108,
        "475": 108,
        "500": 107,
        "525": 106,
        "550": 105,
        "575": 99.8,
        "600": 80.3,
        "625": 65.5,
        "650": 50.4,
        "675": 38.6,
        "700": 29.6,
        "725": 23.0,
        "750": 17.7,
        "775": 13.4,
        "800": 10.4,
        "825": 8.05,
        "850": null,
        "875": null,
        "900": null
      }
    },
    {
      "block": 21,
      "line_no": 2,
      "nominal_composition": "16Cr–12Ni–2Mo",
      "product_form": "Forgings",
      "spec_no": "SA–965",
      "type_grade": "F316",
      "alloy_desig_uns_no": "S31600",
      "class_condition_temper": null,
      "size_thickness_mm": null,
      "p_no": 8,
      "group_no": 1,
      "min_tensile_strength_mpa": 485,
      "min_yield_strength_mpa": 205,
      "i": 816,
      "limits_iii": "NP",
      "viii_1": 816,
      "xii": 343,
      "external_pressure_chart_no": "HA–2 G12, T9",
      "notes": null,
      "values": {
        "40": 138,
        "65": 128,
        "100": 118,
        "125": 112,
        "150": 107,
        "200": 99.2,
        "250": 92.8,
        "300": 88.1,
        "325": 86.1,
        "350": 84.1,
        "375": 82.9,
        "400": 82.0,
        "425": 81.4,
        "450": 80.6,
        "475": 79.8,
        "500": 79.2,
        "525": 78.7,
        "550": 77.8,
        "575": 77.1,
        "600": 75.0,
        "625": 65.5,
        "650": 50.4,
        "675": 38.6,
        "700": 29.6,
        "725": 23.0,
        "750": 17.7,
        "775": 13.4,
        "800": 10.4,
        "825": 8.05,
        "850": null,
        "875": null,
        "900": null
      }
    },
    {
      "block": 21,
      "line_no": 3,
      "nominal_composition": "16Cr–12Ni–2Mo",
      "product_form": "Forgings",
      "spec_no": "SA–182",
      "type_grade": "F316H",
      "alloy_desig_uns_no": "S31609",
      "class_condition_temper": null,
      "size_thickness_mm": ">130",
      "p_no": 8,
      "group_no": 1,
      "min_tensile_strength_mpa": 485,
      "min_yield_strength_mpa": 205,
      "i": 816,
      "limits_iii": 427,
      "viii_1": 816,
      "xii": "NP",
      "external_pressure_chart_no": "HA–2",
      "notes": "G5, G12, T8",
      "values": {
        "40": 138,
        "65": 138,
        "100": 138,
        "125": 136,
        "150": 134,
        "200": 133,
        "250": 126,
        "300": 119,
        "325": 116,
        "350": 114,
        "375": 112,
        "400": 111,
        "425": 110,
        "450": 108,
        "475": 108,
        "500": 107,
        "525": 106,
        "550": 105,
        "575": 99.8,
        "600": 80.3,
        "625": 65.5,
        "650": 50.4,
        "675": 38.6,
        "700": 29.6,
        "725": 23.0,
        "750": 17.7,
        "775": 13.4,
        "800": 10.4,
        "825": 8.05,
        "850": null,
        "875": null,
        "900": null
      }
    },
    {
      "block": 21,
      "line_no": 4,
      "nominal_composition": "16Cr–12Ni–2Mo",
      "product_form": "Forgings",
      "spec_no": "SA–182",
      "type_grade": "F316H",
      "alloy_desig_uns_no": "S31609",
      "class_condition_temper": null,
      "size_thickness_mm": ">130",
      "p_no": 8,
      "group_no": 1,
      "min_tensile_strength_mpa": 485,
      "min_yield_strength_mpa": 205,
      "i": 816,
      "limits_iii": "NP",
      "viii_1": 816,
      "xii": "NP",
      "external_pressure_chart_no": "HA–2 T9",
      "notes": null,
      "values": {
        "40": 138,
        "65": 128,
        "100": 118,
        "125": 112,
        "150": 107,
        "200": 99.2,
        "250": 92.8,
        "300": 88.1,
        "325": 86.1,
        "350": 84.1,
        "375": 82.9,
        "400": 82.0,
        "425": 81.4,
        "450": 80.6,
        "475": 79.8,
        "500": 79.2,
        "525": 78.7,
        "550": 77.8,
        "575": 77.1,
        "600": 75.0,
        "625": 65.5,
        "650": 50.4,
        "675": 38.6,
        "700": 29.6,
        "725": 23.0,
        "750": 17.7,
        "775": 13.4,
        "800": 10.4,
        "825": 8.05,
        "850": null,
        "875": null,
        "900": null
      }
    },
    {
      "block": 21,
      "line_no": 5,
      "nominal_composition": "16Cr–12Ni–2Mo",
      "product_form": "Forgings",
      "spec_no": "SA–965",
      "type_grade": "F316H",
      "alloy_desig_uns_no": "S31609",
      "class_condition_temper": null,
      "size_thickness_mm": null,
      "p_no": 8,
      "group_no": 1,
      "min_tensile_strength_mpa": 485,
      "min_yield_strength_mpa": 205,
      "i": "NP",
      "limits_iii": 427,
      "viii_1": 816,
      "xii": "NP",
      "external_pressure_chart_no": "HA–2 G5, T8",
      "notes": null,
      "values": {
        "40": 138,
        "65": 138,
        "100": 138,
        "125": 136,
        "150": 134,
        "200": 133,
        "250": 126,
        "300": 119,
        "325": 116,
        "350": 114,
        "375": 112,
        "400": 111,
        "425": 110,
        "450": 108,
        "475": 108,
        "500": 107,
        "525": 106,
        "550": 105,
        "575": 99.8,
        "600": 80.3,
        "625": 65.5,
        "650": 50.4,
        "675": 38.6,
        "700": 29.6,
        "725": 23.0,
        "750": 17.7,
        "775": 13.4,
        "800": 10.4,
        "825": 8.05,
        "850": null,
        "875": null,
        "900": null
      }
    },
    {
      "block": 21,
      "line_no": 6,
      "nominal_composition": "16Cr–12Ni–2Mo",
      "product_form": "Forgings",
      "spec_no": "SA–965",
      "type_grade": "F316H",
      "alloy_desig_uns_no": "S31609",
      "class_condition_temper": null,
      "size_thickness_mm": null,
      "p_no": 8,
      "group_no": 1,
      "min_tensile_strength_mpa": 485,
      "min_yield_strength_mpa": 205,
      "i": "NP",
      "limits_iii": "NP",
      "viii_1": 816,
      "xii": "NP",
      "external_pressure_chart_no": "HA–2 T9",
      "notes": null,
      "values": {
        "40": 138,
        "65": 128,
        "100": 118,
        "125": 112,
        "150": 107,
        "200": 99.2,
        "250": 92.8,
        "300": 88.1,
        "325": 86.1,
        "350": 84.1,
        "375": 82.9,
        "400": 82.0,
        "425": 81.4,
        "450": 80.6,
        "475": 79.8,
        "500": 79.2,
        "525": 78.7,
        "550": 77.8,
        "575": 77.1,
        "600": 75.0,
        "625": 65.5,
        "650": 50.4,
        "675": 38.6,
        "700": 29.6,
        "725": 23.0,
        "750": 17.7,
        "775": 13.4,
        "800": 10.4,
        "825": 8.05,
        "850": null,
        "875": null,
        "900": null
      }
    },
    {
      "block": 21,
      "line_no": 7,
      "nominal_composition": "16Cr–12Ni–2Mo",
      "product_form": "Forgings",
      "spec_no": "SA–182",
      "type_grade": "F316",
      "alloy_desig_uns_no": "S31600",
      "class_condition_temper": null,
      "size_thickness_mm": "≤130",
      "p_no": 8,
      "group_no": 1,
      "min_tensile_strength_mpa": 515,
      "min_yield_strength_mpa": 205,
      "i": 816,
      "limits_iii": 427,
      "viii_1": 816,
      "xii": "NP",
      "external_pressure_chart_no": "HA–2",
      "notes": "G5, G12, T8",
      "values": {
        "40": 138,
        "65": 138,
        "100": 138,
        "125": 138,
        "150": 138,
        "200": 134,
        "250": 126,
        "300": 119,
        "325": 116,
        "350": 114,
        "375": 112,
        "400": 111,
        "425": 110,
        "450": 108,
        "475": 108,
        "500": 107,
        "525": 106,
        "550": 105,
        "575": 99.8,
        "600": 80.3,
        "625": 65.5,
        "650": 50.4,
        "675": 38.6,
        "700": 29.6,
        "725": 23.0,
        "750": 17.7,
        "775": 13.4,
        "800": 10.4,
        "825": 8.05,
        "850": null,
        "875": null,
        "900": null
      }
    },
    {
      "block": 21,
      "line_no": 8,
      "nominal_composition": "16Cr–12Ni–2Mo",
      "product_form": "Forgings",
      "spec_no": "SA–182",
      "type_grade": "F316",
      "alloy_desig_uns_no": "S31600",
      "class_condition_temper": null,
      "size_thickness_mm": "≤130",
      "p_no": 8,
      "group_no": 1,
      "min_tensile_strength_mpa": 515,
      "min_yield_strength_mpa": 205,
      "i": 816,
      "limits_iii": "NP",
      "viii_1": 816,
      "xii": "NP",
      "external_pressure_chart_no": "HA–2 G12, T9",
      "notes": null,
      "values": {
        "40": 138,
        "65": 128,
        "100": 118,
        "125": 112,
        "150": 107,
        "200": 99.2,
        "250": 92.8,
        "300": 88.1,
        "325": 86.1,
        "350": 84.1,
        "375": 82.9,
        "400": 82.0,
        "425": 81.4,
        "450": 80.6,
        "475": 79.8,
        "500": 79.2,
        "525": 78.7,
        "550": 77.8,
        "575": 77.1,
        "600": 75.0,
        "625": 65.5,
        "650": 50.4,
        "675": 38.6,
        "700": 29.6,
        "725": 23.0,
        "750": 17.7,
        "775": 13.4,
        "800": 10.4,
        "825": 8.05,
        "850": null,
        "875": null,
        "900": null
      }
    },
    {
      "block": 21,
      "line_no": 9,
      "nominal_composition": "16Cr–12Ni–2Mo",
      "product_form": "Smls. tube",
      "spec_no": "SA–213",
      "type_grade": "TP316",
      "alloy_desig_uns_no": "S31600",
      "class_condition_temper": null,
      "size_thickness_mm": null,
      "p_no": 8,
      "group_no": 1,
      "min_tensile_strength_mpa": 515,
      "min_yield_strength_mpa": 205,
      "i": 816,
      "limits_iii": 427,
      "viii_1": 816,
      "xii": "NP",
      "external_pressure_chart_no": "HA–2",
      "notes": "G5, G12, T8",
      "values": {
        "40": 138,
        "65": 138,
        "100": 138,
        "125": 138,
        "150": 138,
        "200": 134,
        "250": 126,
        "300": 119,
        "325": 116,
        "350": 114,
        "375": 112,
        "400": 111,
        "425": 110,
        "450": 108,
        "475": 108,
        "500": 107,
        "525": 106,
        "550": 105,
        "575": 99.8,
        "600": 80.3,
        "625": 65.5,
        "650": 50.4,
        "675": 38.6,
        "700": 29.6,
        "725": 23.0,
        "750": 17.7,
        "775": 13.4,
        "800": 10.4,
        "825": 8.05,
        "850": null,
        "875": null,
        "900": null
      }
    },
    {
      "block": 21,
      "line_no": 10,
      "nominal_composition": "16Cr–12Ni–2Mo",
      "product_form": "Smls. tube",
      "spec_no": "SA–213",
      "type_grade": "TP316",
      "alloy_desig_uns_no": "S31600",
      "class_condition_temper": null,
      "size_thickness_mm": null,
      "p_no": 8,
      "group_no": 1,
      "min_tensile_strength_mpa": 515,
      "min_yield_strength_mpa": 205,
      "i": 816,
      "limits_iii": "NP",
      "viii_1": 816,
      "xii": "NP",
      "external_pressure_chart_no": "HA–2 G12, T9",
      "notes": null,
      "values": {
        "40": 138,
        "65": 128,
        "100": 118,
        "125": 112,
        "150": 107,
        "200": 99.2,
        "250": 92.8,
        "300": 88.1,
        "325": 86.1,
        "350": 84.1,
        "375": 82.9,
        "400": 82.0,
        "425": 81.4,
        "450": 80.6,
        "475": 79.8,
        "500": 79.2,
        "525": 78.7,
        "550": 77.8,
        "575": 77.1,
        "600": 75.0,
        "625": 65.5,
        "650": 50.4,
        "675": 38.6,
        "700": 29.6,
        "725": 23.0,
        "750": 17.7,
        "775": 13.4,
        "800": 10.4,
        "825": 8.05,
        "850": null,
        "875": null,
        "900": null
      }
    },
    {
      "block": 21,
      "line_no": 11,
      "nominal_composition": "16Cr–12Ni–2Mo",
      "product_form": "Plate",
      "spec_no": "SA–240",
      "type_grade": 316,
      "alloy_desig_uns_no": "S31600",
      "class_condition_temper": null,
      "size_thickness_mm": null,
      "p_no": 8,
      "group_no": 1,
      "min_tensile_strength_mpa": 515,
      "min_yield_strength_mpa": 205,
      "i": 816,
      "limits_iii": 427,
      "viii_1": 816,
      "xii": 343,
      "external_pressure_chart_no": "HA–2",
      "notes": "G5, G12, T8",
      "values": {
        "40": 138,
        "65": 138,
        "100": 138,
        "125": 138,
        "150": 138,
        "200": 134,
        "250": 126,
        "300": 119,
        "325": 116,
        "350": 114,
        "375": 112,
        "400": 111,
        "425": 110,
        "450": 108,
        "475": 108,
        "500": 107,
        "525": 106,
        "550": 105,
        "575": 99.8,
        "600": 80.3,
        "625": 65.5,
        "650": 50.4,
        "675": 38.6,
        "700": 29.6,
        "725": 23.0,
        "750": 17.7,
        "775": 13.4,
        "800": 10.4,
        "825": 8.05,
        "850": null,
        "875": null,
        "900": null
      }
    },
    {
      "block": 21,
      "line_no": 12,
      "nominal_composition": "16Cr–12Ni–2Mo",
      "product_form": "Plate",
      "spec_no": "SA–240",
      "type_grade": 316,
      "alloy_desig_uns_no": "S31600",
      "class_condition_temper": null,
      "size_thickness_mm": null,
      "p_no": 8,
      "group_no": 1,
      "min_tensile_strength_mpa": 515,
      "min_yield_strength_mpa": 205,
      "i": 816,
      "limits_iii": "NP",
      "viii_1": 816,
      "xii": 343,
      "external_pressure_chart_no": "HA–2 G12, T9",
      "notes": null,
      "values": {
        "40": 138,
        "65": 128,
        "100": 118,
        "125": 112,
        "150": 107,
        "200": 99.2,
        "250": 92.8,
        "300": 88.1,
        "325": 86.1,
        "350": 84.1,
        "375": 82.9,
        "400": 82.0,
        "425": 81.4,
        "450": 80.6,
        "475": 79.8,
        "500": 79.2,
        "525": 78.7,
        "550": 77.8,
        "575": 77.1,
        "600": 75.0,
        "625": 65.5,
        "650": 50.4,
        "675": 38.6,
        "700": 29.6,
        "725": 23.0,
        "750": 17.7,
        "775": 13.4,
        "800": 10.4,
        "825": 8.05,
        "850": null,
        "875": null,
        "900": null
      }
    },
    {
      "block": 21,
      "line_no": 13,
      "nominal_composition": "16Cr–12Ni–2Mo",
      "product_form": "Wld. tube",
      "spec_no": "SA–249",
      "type_grade": "TP316",
      "alloy_desig_uns_no": "S31600",
      "class_condition_temper": null,
      "size_thickness_mm": null,
      "p_no": 8,
      "group_no": 1,
      "min_tensile_strength_mpa": 515,
      "min_yield_strength_mpa": 205,
      "i": 816,
      "limits_iii": "NP",
      "viii_1": "NP",
      "xii": "NP",
      "external_pressure_chart_no": "HA–2",
      "notes": "G12, T9, W13",
      "values": {
        "40": 138,
        "65": 128,
        "100": 118,
        "125": 112,
        "150": 107,
        "200": 99.2,
        "250": 92.8,
        "300": 88.1,
        "325": 86.1,
        "350": 84.1,
        "375": 82.9,
        "400": 82.0,
        "425": 81.4,
        "450": 80.6,
        "475": 79.8,
        "500": 79.2,
        "525": 78.7,
        "550": 77.8,
        "575": 77.1,
        "600": 75.0,
        "625": 65.5,
        "650": 50.4,
        "675": 38.6,
        "700": 29.6,
        "725": 23.0,
        "750": 17.7,
        "775": 13.4,
        "800": 10.4,
        "825": 8.05,
        "850": null,
        "875": null,
        "900": null
      }
    },
    {
      "block": 21,
      "line_no": 14,
      "nominal_composition": "16Cr–12Ni–2Mo",
      "product_form": "Wld. tube",
      "spec_no": "SA–249",
      "type_grade": "TP316",
      "alloy_desig_uns_no": "S31600",
      "class_condition_temper": null,
      "size_thickness_mm": null,
      "p_no": 8,
      "group_no": 1,
      "min_tensile_strength_mpa": 515,
      "min_yield_strength_mpa": 205,
      "i": 816,
      "limits_iii": 427,
      "viii_1": "NP",
      "xii": "NP",
      "external_pressure_chart_no": "HA–2",
      "notes": "G5, G12, T8, W12, W13",
      "values": {
        "40": 138,
        "65": 138,
        "100": 138,
        "125": 138,
        "150": 138,
        "200": 134,
        "250": 126,
        "300": 119,
        "325": 116,
        "350": 114,
        "375": 112,
        "400": 111,
        "425": 110,
        "450": 108,
        "475": 108,
        "500": 107,
        "525": 106,
        "550": 105,
        "575": 99.8,
        "600": 80.3,
        "625": 65.5,
        "650": 50.4,
        "675": 38.6,
        "700": 29.6,
        "725": 23.0,
        "750": 17.7,
        "775": 13.4,
        "800": 10.4,
        "825": 8.05,
        "850": null,
        "875": null,
        "900": null
      }
    },
    {
      "block": 21,
      "line_no": 15,
      "nominal_composition": "16Cr–12Ni–2Mo",
      "product_form": "Wld. tube",
      "spec_no": "SA–249",
      "type_grade": "TP316",
      "alloy_desig_uns_no": "S31600",
      "class_condition_temper": null,
      "size_thickness_mm": null,
      "p_no": 8,
      "group_no": 1,
      "min_tensile_strength_mpa": 515,
      "min_yield_strength_mpa": 205,
      "i": 816,
      "limits_iii": "NP",
      "viii_1": 816,
      "xii": 343,
      "external_pressure_chart_no": "HA–2",
      "notes": "G5, G12, G24, T7",
      "values": {
        "40": 117,
        "65": 117,
        "100": 117,
        "125": 117,
        "150": 117,
        "200": 114,
        "250": 107,
        "300": 101,
        "325": 99.0,
        "350": 96.8,
        "375": 95.7,
        "400": 94.4,
        "425": 93.1,
        "450": 92.5,
        "475": 91.4,
        "500": 90.5,
        "525": 89.9,
        "550": 89.3,
        "575": 85.3,
        "600": 68.1,
        "625": 55.6,
        "650": 42.9,
        "675": 33.0,
        "700": 25.3,
        "725": 19.4,
        "750": 14.7,
        "775": 11.3,
        "800": 8.9,
        "825": 6.77,
        "850": null,
        "875": null,
        "900": null
      }
    },
    {
      "block": 21,
      "line_no": 16,
      "nominal_composition": "16Cr–12Ni–2Mo",
      "product_form": "Wld. tube",
      "spec_no": "SA–249",
      "type_grade": "TP316",
      "alloy_desig_uns_no": "S31600",
      "class_condition_temper": null,
      "size_thickness_mm": null,
      "p_no": 8,
      "group_no": 1,
      "min_tensile_strength_mpa": 515,
      "min_yield_strength_mpa": 205,
      "i": 816,
      "limits_iii": "NP",
      "viii_1": 816,
      "xii": 343,
      "external_pressure_chart_no": "HA–2",
      "notes": "G12, G24, T9",
      "values": {
        "40": 117,
        "65": 109,
        "100": 99.8,
        "125": 94.9,
        "150": 90.8,
        "200": 84.0,
        "250": 78.8,
        "300": 74.7,
        "325": 73.3,
        "350": 72.1,
        "375": 70.8,
        "400": 69.6,
        "425": 69.0,
        "450": 68.4,
        "475": 67.7,
        "500": 67.1,
        "525": 66.5,
        "550": 65.9,
        "575": 65.3,
        "600": 64.0,
        "625": 55.6,
        "650": 42.9,
        "675": 33.0,
        "700": 25.3,
        "725": 19.4,
        "750": 14.7,
        "775": 11.3,
        "800": 8.9,
        "825": 6.77,
        "850": null,
        "875": null,
        "900": null
      }
    },
    {
      "block": 21,
      "line_no": 17,
      "nominal_composition": "16Cr–12Ni–2Mo",
      "product_form": "Smls. & wld. pipe",
      "spec_no": "SA–312",
      "type_grade": "TP316",
      "alloy_desig_uns_no": "S31600",
      "class_condition_temper": null,
      "size_thickness_mm": null,
      "p_no": 8,
      "group_no": 1,
      "min_tensile_strength_mpa": 515,
      "min_yield_strength_mpa": 205,
      "i": 816,
      "limits_iii": 427,
      "viii_1": 816,
      "xii": 343,
      "external_pressure_chart_no": "HA–2",
      "notes": "G5, G12, T8, W12, W13, W14",
      "values": {
        "40": 138,
        "65": 138,
        "100": 138,
        "125": 138,
        "150": 138,
        "200": 134,
        "250": 126,
        "300": 119,
        "325": 116,
        "350": 114,
        "375": 112,
        "400": 111,
        "425": 110,
        "450": 108,
        "475": 108,
        "500": 107,
        "525": 106,
        "550": 105,
        "575": 99.8,
        "600": 80.3,
        "625": 65.5,
        "650": 50.4,
        "675": 38.6,
        "700": 29.6,
        "725": 23.0,
        "750": 17.7,
        "775": 13.4,
        "800": 10.4,
        "825": 8.05,
        "850": null,
        "875": null,
        "900": null
      }
    },
    {
      "block": 21,
      "line_no": 18,
      "nominal_composition": "16Cr–12Ni–2Mo",
      "product_form": "Smls. & wld. pipe",
      "spec_no": "SA–312",
      "type_grade": "TP316",
      "alloy_desig_uns_no": "S31600",
      "class_condition_temper": null,
      "size_thickness_mm": null,
      "p_no": 8,
      "group_no": 1,
      "min_tensile_strength_mpa": 515,
      "min_yield_strength_mpa": 205,
      "i": 816,
      "limits_iii": "NP",
      "viii_1": 816,
      "xii": 343,
      "external_pressure_chart_no": "HA–2",
      "notes": "G12, T9, W13, W14",
      "values": {
        "40": 138,
        "65": 128,
        "100": 118,
        "125": 112,
        "150": 107,
        "200": 99.2,
        "250": 92.8,
        "300": 88.1,
        "325": 86.1,
        "350": 84.1,
        "375": 82.9,
        "400": 82.0,
        "425": 81.4,
        "450": 80.6,
        "475": 79.8,
        "500": 79.2,
        "525": 78.7,
        "550": 77.8,
        "575": 77.1,
        "600": 75.0,
        "625": 65.5,
        "650": 50.4,
        "675": 38.6,
        "700": 29.6,
        "725": 23.0,
        "750": 17.7,
        "775": 13.4,
        "800": 10.4,
        "825": 8.05,
        "850": null,
        "875": null,
        "900": null
      }
    },
    {
      "block": 21,
      "line_no": 19,
      "nominal_composition": "16Cr–12Ni–2Mo",
      "product_form": "Wld. pipe",
      "spec_no": "SA–312",
      "type_grade": "TP316",
      "alloy_desig_uns_no": "S31600",
      "class_condition_temper": null,
      "size_thickness_mm": null,
      "p_no": 8,
      "group_no": 1,
      "min_tensile_strength_mpa": 515,
      "min_yield_strength_mpa": 205,
      "i": 816,
      "limits_iii": "NP",
      "viii_1": 816,
      "xii": 343,
      "external_pressure_chart_no": "HA–2",
      "notes": "G5, G12, G24, T7",
      "values": {
        "40": 117,
        "65": 117,
        "100": 117,
        "125": 117,
        "150": 117,
        "200": 114,
        "250": 107,
        "300": 101,
        "325": 99.0,
        "350": 96.8,
        "375": 95.7,
        "400": 94.4,
        "425": 93.1,
        "450": 92.5,
        "475": 91.4,
        "500": 90.5,
        "525": 89.9,
        "550": 89.3,
        "575": 85.3,
        "600": 68.1,
        "625": 55.6,
        "650": 42.9,
        "675": 33.0,
        "700": 25.3,
        "725": 19.4,
        "750": 14.7,
        "775": 11.3,
        "800": 8.9,
        "825": 6.77,
        "850": null,
        "875": null,
        "900": null
      }
    },
    {
      "block": 21,
      "line_no": 20,
      "nominal_composition": "16Cr–12Ni–2Mo",
      "product_form": "Wld. pipe",
      "spec_no": "SA–312",
      "type_grade": "TP316",
      "alloy_desig_uns_no": "S31600",
      "class_condition_temper": null,
      "size_thickness_mm": null,
      "p_no": 8,
      "group_no": 1,
      "min_tensile_strength_mpa": 515,
      "min_yield_strength_mpa": 205,
      "i": 816,
      "limits_iii": "NP",
      "viii_1": 816,
      "xii": 343,
      "external_pressure_chart_no": "HA–2",
      "notes": "G12, G24, T9",
      "values": {
        "40": 117,
        "65": 109,
        "100": 99.8,
        "125": 94.9,
        "150": 90.8,
        "200": 84.0,
        "250": 78.8,
        "300": 74.7,
        "325": 73.3,
        "350": 72.1,
        "375": 70.8,
        "400": 69.6,
        "425": 69.0,
        "450": 68.4,
        "475": 67.7,
        "500": 67.1,
        "525": 66.5,
        "550": 65.9,
        "575": 65.3,
        "600": 64.0,
        "625": 55.6,
        "650": 42.9,
        "675": 33.0,
        "700": 25.3,
        "725": 19.4,
        "750": 14.7,
        "775": 11.3,
        "800": 8.9,
        "825": 6.77,
        "850": null,
        "875": null,
        "900": null
      }
    },
    {
      "block": 21,
      "line_no": 21,
      "nominal_composition": "16Cr–12Ni–2Mo",
      "product_form": "Wld. pipe",
      "spec_no": "SA–358",
      "type_grade": 316,
      "alloy_desig_uns_no": "S31600",
      "class_condition_temper": 1,
      "size_thickness_mm": null,
      "p_no": 8,
      "group_no": 1,
      "min_tensile_strength_mpa": 515,
      "min_yield_strength_mpa": 205,
      "i": "NP",
      "limits_iii": 427,
      "viii_1": "NP",
      "xii": "NP",
      "external_pressure_chart_no": "HA–2 G5, W12",
      "notes": null,
      "values": {
        "40": 138,
        "65": 138,
        "100": 138,
        "125": 138,
        "150": 138,
        "200": 134,
        "250": 126,
        "300": 119,
        "325": 116,
        "350": 114,
        "375": 112,
        "400": 111,
        "425": 110,
        "450": 108,
        "475": null,
        "500": null,
        "525": null,
        "550": null,
        "575": null,
        "600": null,
        "625": null,
        "650": null,
        "675": null,
        "700": null,
        "725": null,
        "750": null,
        "775": null,
        "800": null,
        "825": null,
        "850": null,
        "875": null,
        "900": null
      }
    },
    {
      "block": 21,
      "line_no": 22,
      "nominal_composition": "16Cr–12Ni–2Mo",
      "product_form": "Smls. pipe",
      "spec_no": "SA–376",
      "type_grade": "TP316",
      "alloy_desig_uns_no": "S31600",
      "class_condition_temper": null,
      "size_thickness_mm": null,
      "p_no": 8,
      "group_no": 1,
      "min_tensile_strength_mpa": 515,
      "min_yield_strength_mpa": 205,
      "i": 816,
      "limits_iii": 427,
      "viii_1": 816,
      "xii": 343,
      "external_pressure_chart_no": "HA–2",
      "notes": "G5, G12, T8, W12",
      "values": {
        "40": 138,
        "65": 138,
        "100": 138,
        "125": 138,
        "150": 138,
        "200": 134,
        "250": 126,
        "300": 119,
        "325": 116,
        "350": 114,
        "375": 112,
        "400": 111,
        "425": 110,
        "450": 108,
        "475": 108,
        "500": 107,
        "525": 106,
        "550": 105,
        "575": 99.8,
        "600": 80.3,
        "625": 65.5,
        "650": 50.4,
        "675": 38.6,
        "700": 29.6,
        "725": 23.0,
        "750": 17.7,
        "775": 13.4,
        "800": 10.4,
        "825": 8.05,
        "850": null,
        "875": null,
        "900": null
      }
    },
    {
      "block": 21,
      "line_no": 23,
      "nominal_composition": "16Cr–12Ni–2Mo",
      "product_form": "Smls. pipe",
      "spec_no": "SA–376",
      "type_grade": "TP316",
      "alloy_desig_uns_no": "S31600",
      "class_condition_temper": null,
      "size_thickness_mm": null,
      "p_no": 8,
      "group_no": 1,
      "min_tensile_strength_mpa": 515,
      "min_yield_strength_mpa": 205,
      "i": 816,
      "limits_iii": "NP",
      "viii_1": 816,
      "xii": 343,
      "external_pressure_chart_no": "HA–2 G12, T9",
      "notes": null,
      "values": {
        "40": 138,
        "65": 128,
        "100": 118,
        "125": 112,
        "150": 107,
        "200": 99.2,
        "250": 92.8,
        "300": 88.1,
        "325": 86.1,
        "350": 84.1,
        "375": 82.9,
        "400": 82.0,
        "425": 81.4,
        "450": 80.6,
        "475": 79.8,
        "500": 79.2,
        "525": 78.7,
        "550": 77.8,
        "575": 77.1,
        "600": 75.0,
        "625": 65.5,
        "650": 50.4,
        "675": 38.6,
        "700": 29.6,
        "725": 23.0,
        "750": 17.7,
        "775": 13.4,
        "800": 10.4,
        "825": 8.05,
        "850": null,
        "875": null,
        "900": null
      }
    },
    {
      "block": 21,
      "line_no": 24,
      "nominal_composition": "16Cr–12Ni–2Mo",
      "product_form": "Smls. & wld. fittings",
      "spec_no": "SA–403",
      "type_grade": 316,
      "alloy_desig_uns_no": "S31600",
      "class_condition_temper": null,
      "size_thickness_mm": null,
      "p_no": 8,
      "group_no": 1,
      "min_tensile_strength_mpa": 515,
      "min_yield_strength_mpa": 205,
      "i": "NP",
      "limits_iii": 427,
      "viii_1": 816,
      "xii": 343,
      "external_pressure_chart_no": "HA–2",
      "notes": "G5, G12, T8, W12, W14",
      "values": {
        "40": 138,
        "65": 138,
        "100": 138,
        "125": 138,
        "150": 138,
        "200": 134,
        "250": 126,
        "300": 119,
        "325": 116,
        "350": 114,
        "375": 112,
        "400": 111,
        "425": 110,
        "450": 108,
        "475": 108,
        "500": 107,
        "525": 106,
        "550": 105,
        "575": 99.8,
        "600": 80.3,
        "625": 65.5,
        "650": 50.4,
        "675": 38.6,
        "700": 29.6,
        "725": 23.0,
        "750": 17.7,
        "775": 13.4,
        "800": 10.4,
        "825": 8.05,
        "850": null,
        "875": null,
        "900": null
      }
    },
    {
      "block": 21,
      "line_no": 25,
      "nominal_composition": "16Cr–12Ni–2Mo",
      "product_form": "Wld. pipe",
      "spec_no": "SA–409",
      "type_grade": "TP316",
      "alloy_desig_uns_no": "S31600",
      "class_condition_temper": null,
      "size_thickness_mm": null,
      "p_no": 8,
      "group_no": 1,
      "min_tensile_strength_mpa": 515,
      "min_yield_strength_mpa": 205,
      "i": "NP",
      "limits_iii": 427,
      "viii_1": "NP",
      "xii": "NP",
      "external_pressure_chart_no": "HA–2 G5, W12",
      "notes": null,
      "values": {
        "40": 138,
        "65": 138,
        "100": 138,
        "125": 138,
        "150": 138,
        "200": 134,
        "250": 126,
        "300": 119,
        "325": 116,
        "350": 114,
        "375": 112,
        "400": 111,
        "425": 110,
        "450": 108,
        "475": null,
        "500": null,
        "525": null,
        "550": null,
        "575": null,
        "600": null,
        "625": null,
        "650": null,
        "675": null,
        "700": null,
        "725": null,
        "750": null,
        "775": null,
        "800": null,
        "825": null,
        "850": null,
        "875": null,
        "900": null
      }
    },
    {
      "block": 21,
      "line_no": 26,
      "nominal_composition": "16Cr–12Ni–2Mo",
      "product_form": "Bar",
      "spec_no": "SA–479",
      "type_grade": 316,
      "alloy_desig_uns_no": "S31600",
      "class_condition_temper": null,
      "size_thickness_mm": null,
      "p_no": 8,
      "group_no": 1,
      "min_tensile_strength_mpa": 515,
      "min_yield_strength_mpa": 205,
      "i": 816,
      "limits_iii": 427,
      "viii_1": 816,
      "xii": 343,
      "external_pressure_chart_no": "HA–2",
      "notes": "G5, G12, G22, T8",
      "values": {
        "40": 138,
        "65": 138,
        "100": 138,
        "125": 138,
        "150": 138,
        "200": 134,
        "250": 126,
        "300": 119,
        "325": 116,
        "350": 114,
        "375": 112,
        "400": 111,
        "425": 110,
        "450": 108,
        "475": 108,
        "500": 107,
        "525": 106,
        "550": 105,
        "575": 99.8,
        "600": 80.3,
        "625": 65.5,
        "650": 50.4,
        "675": 38.6,
        "700": 29.6,
        "725": 23.0,
        "750": 17.7,
        "775": 13.4,
        "800": 10.4,
        "825": 8.05,
        "850": null,
        "875": null,
        "900": null
      }
    },
    {
      "block": 21,
      "line_no": 27,
      "nominal_composition": "16Cr–12Ni–2Mo",
      "product_form": "Bar",
      "spec_no": "SA–479",
      "type_grade": 316,
      "alloy_desig_uns_no": "S31600",
      "class_condition_temper": null,
      "size_thickness_mm": null,
      "p_no": 8,
      "group_no": 1,
      "min_tensile_strength_mpa": 515,
      "min_yield_strength_mpa": 205,
      "i": 816,
      "limits_iii": "NP",
      "viii_1": 816,
      "xii": 343,
      "external_pressure_chart_no": "HA–2",
      "notes": "G12, G22, T9",
      "values": {
        "40": 138,
        "65": 128,
        "100": 118,
        "125": 112,
        "150": 107,
        "200": 99.2,
        "250": 92.8,
        "300": 88.1,
        "325": 86.1,
        "350": 84.1,
        "375": 82.9,
        "400": 82.0,
        "425": 81.4,
        "450": 80.6,
        "475": 79.8,
        "500": 79.2,
        "525": 78.7,
        "550": 77.8,
        "575": 77.1,
        "600": 75.0,
        "625": 65.5,
        "650": 50.4,
        "675": 38.6,
        "700": 29.6,
        "725": 23.0,
        "750": 17.7,
        "775": 13.4,
        "800": 10.4,
        "825": 8.05,
        "850": null,
        "875": null,
        "900": null
      }
    },
    {
      "block": 21,
      "line_no": 28,
      "nominal_composition": "16Cr–12Ni–2Mo",
      "product_form": "Wld. tube",
      "spec_no": "SA–688",
