Repository: danivelas0/asme-pcc

File: resources/bpvc_ii_d_metric_2025/table_u.json (part 29 of 61)
    "Size/Thickness, mm",
    "Min. Tensile Strength, MPa"
  ],
  "columns_values": [
      "block": 26,
      "line_no": 29,
      "nominal_composition": "18Cr–10Ni–Cb",
      "product_form": "Bolting",
      "spec_no": "SA–320",
      "type_grade": "B8C",
      "alloy_desig_uns_no": "S34700",
      "class_condition_temper": 1,
      "size_thickness_mm": null,
      "min_tensile_strength_mpa": 515,
      "values": {
        "40": 517,
        "100": 491,
        "150": 454,
        "200": 430,
        "250": 416,
        "300": 408,
        "325": 406,
        "350": 406,
        "375": 405,
        "400": 405,
        "425": 405,
        "450": 405,
        "475": 404,
        "500": 402,
        "525": 399,
        "550": 393,
        "575": 378,
        "600": 361,
        "625": 341,
        "650": 320,
        "675": 298,
        "700": 275,
        "725": 251,
        "750": 228,
        "775": 204,
        "800": 182,
        "825": 160,
        "850": null,
        "875": null,
        "900": null
      }
    },
    {
      "block": 26,
      "line_no": 30,
      "nominal_composition": "18Cr–10Ni–Cb",
      "product_form": "Bolting",
      "spec_no": "SA–320",
      "type_grade": "B8CA",
      "alloy_desig_uns_no": "S34700",
      "class_condition_temper": "1A",
      "size_thickness_mm": null,
      "min_tensile_strength_mpa": 515,
      "values": {
        "40": 517,
        "100": 491,
        "150": 454,
        "200": 430,
        "250": 416,
        "300": 408,
        "325": 406,
        "350": 406,
        "375": 405,
        "400": 405,
        "425": 405,
        "450": 405,
        "475": 404,
        "500": 402,
        "525": 399,
        "550": 393,
        "575": 378,
        "600": 361,
        "625": 341,
        "650": 320,
        "675": 298,
        "700": 275,
        "725": 251,
        "750": 228,
        "775": 204,
        "800": 182,
        "825": 160,
        "850": null,
        "875": null,
        "900": null
      }
    },
    {
      "block": 26,
      "line_no": 31,
      "nominal_composition": "18Cr–10Ni–Cb",
      "product_form": "Wld. pipe",
      "spec_no": "SA–358",
      "type_grade": 347,
      "alloy_desig_uns_no": "S34700",
      "class_condition_temper": 1,
      "size_thickness_mm": null,
      "min_tensile_strength_mpa": 515,
      "values": {
        "40": 517,
        "100": 491,
        "150": 454,
        "200": 430,
        "250": 416,
        "300": 408,
        "325": 406,
        "350": 406,
        "375": 405,
        "400": 405,
        "425": 405,
        "450": 405,
        "475": 404,
        "500": 402,
        "525": 399,
        "550": 393,
        "575": 378,
        "600": 361,
        "625": 341,
        "650": 320,
        "675": 298,
        "700": 275,
        "725": 251,
        "750": 228,
        "775": 204,
        "800": 182,
        "825": 160,
        "850": null,
        "875": null,
        "900": null
      }
    },
    {
      "block": 26,
      "line_no": 32,
      "nominal_composition": "18Cr–10Ni–Cb",
      "product_form": "Wld. pipe",
      "spec_no": "SA–358",
      "type_grade": 347,
      "alloy_desig_uns_no": "S34700",
      "class_condition_temper": 3,
      "size_thickness_mm": null,
      "min_tensile_strength_mpa": 515,
      "values": {
        "40": 517,
        "100": 491,
        "150": 454,
        "200": 430,
        "250": 416,
        "300": 408,
        "325": 406,
        "350": 406,
        "375": 405,
        "400": 405,
        "425": 405,
        "450": 405,
        "475": 404,
        "500": 402,
        "525": 399,
        "550": 393,
        "575": 378,
        "600": 361,
        "625": 341,
        "650": 320,
        "675": 298,
        "700": 275,
        "725": 251,
        "750": 228,
        "775": 204,
        "800": 182,
        "825": 160,
        "850": null,
        "875": null,
        "900": null
      }
    },
    {
      "block": 26,
      "line_no": 33,
      "nominal_composition": "18Cr–10Ni–Cb",
      "product_form": "Wld. pipe",
      "spec_no": "SA–358",
      "type_grade": 347,
      "alloy_desig_uns_no": "S34700",
      "class_condition_temper": 4,
      "size_thickness_mm": null,
      "min_tensile_strength_mpa": 515,
      "values": {
        "40": 517,
        "100": 491,
        "150": 454,
        "200": 430,
        "250": 416,
        "300": 408,
        "325": 406,
        "350": 406,
        "375": 405,
        "400": 405,
        "425": 405,
        "450": 405,
        "475": 404,
        "500": 402,
        "525": 399,
        "550": 393,
        "575": 378,
        "600": 361,
        "625": 341,
        "650": 320,
        "675": 298,
        "700": 275,
        "725": 251,
        "750": 228,
        "775": 204,
        "800": 182,
        "825": 160,
        "850": null,
        "875": null,
        "900": null
      }
    },
    {
      "block": 26,
      "line_no": 34,
      "nominal_composition": "18Cr–10Ni–Cb",
      "product_form": "Smls. pipe",
      "spec_no": "SA–376",
      "type_grade": "TP347",
      "alloy_desig_uns_no": "S34700",
      "class_condition_temper": null,
      "size_thickness_mm": null,
      "min_tensile_strength_mpa": 515,
      "values": {
        "40": 517,
        "100": 490,
        "150": 454,
        "200": 430,
        "250": 416,
        "300": 409,
        "325": 407,
        "350": 406,
        "375": 405,
        "400": 405,
        "425": 405,
        "450": 405,
        "475": 404,
        "500": 402,
        "525": 398,
        "550": 393,
        "575": 378,
        "600": 361,
        "625": 341,
        "650": 320,
        "675": 298,
        "700": 275,
        "725": 251,
        "750": 228,
        "775": 204,
        "800": 182,
        "825": 160,
        "850": null,
        "875": null,
        "900": null
      }
    },
    {
      "block": 26,
      "line_no": 35,
      "nominal_composition": "18Cr–10Ni–Cb",
      "product_form": "Smls. & wld. ftgs.",
      "spec_no": "SA–403",
      "type_grade": 347,
      "alloy_desig_uns_no": "S34700",
      "class_condition_temper": null,
      "size_thickness_mm": null,
      "min_tensile_strength_mpa": 515,
      "values": {
        "40": 517,
        "100": 490,
        "150": 454,
        "200": 430,
        "250": 416,
        "300": 409,
        "325": 407,
        "350": 406,
        "375": 405,
        "400": 405,
        "425": 405,
        "450": 405,
        "475": 404,
        "500": 402,
        "525": 398,
        "550": 393,
        "575": 378,
        "600": 361,
        "625": 341,
        "650": 320,
        "675": 298,
        "700": 275,
        "725": 251,
        "750": 228,
        "775": 204,
        "800": 182,
        "825": 160,
        "850": null,
        "875": null,
        "900": null
      }
    },
    {
      "block": 26,
      "line_no": 36,
      "nominal_composition": "18Cr–10Ni–Cb",
      "product_form": "Wld. pipe",
      "spec_no": "SA–409",
      "type_grade": "TP347",
      "alloy_desig_uns_no": "S34700",
      "class_condition_temper": null,
      "size_thickness_mm": null,
      "min_tensile_strength_mpa": 515,
      "values": {
        "40": 517,
        "100": 491,
        "150": 454,
        "200": 430,
        "250": 416,
        "300": 408,
        "325": 406,
        "350": 406,
        "375": 405,
        "400": 405,
        "425": 405,
        "450": 405,
        "475": 404,
        "500": 402,
        "525": 399,
        "550": 393,
        "575": 378,
        "600": 361,
        "625": 341,
        "650": 320,
        "675": 298,
        "700": 275,
        "725": 251,
        "750": 228,
        "775": 204,
        "800": 182,
        "825": 160,
        "850": null,
        "875": null,
        "900": null
      }
    },
    {
      "block": 26,
      "line_no": 37,
      "nominal_composition": "18Cr–10Ni–Cb",
      "product_form": "Bar",
      "spec_no": "SA–479",
      "type_grade": 347,
      "alloy_desig_uns_no": "S34700",
      "class_condition_temper": null,
      "size_thickness_mm": null,
      "min_tensile_strength_mpa": 515,
      "values": {
        "40": 517,
        "100": 490,
        "150": 454,
        "200": 430,
        "250": 416,
        "300": 409,
        "325": 407,
        "350": 406,
        "375": 405,
        "400": 405,
        "425": 405,
        "450": 405,
        "475": 404,
        "500": 402,
        "525": 398,
        "550": 393,
        "575": 378,
        "600": 361,
        "625": 341,
        "650": 320,
        "675": 298,
        "700": 275,
        "725": 251,
        "750": 228,
        "775": 204,
        "800": 182,
        "825": 160,
        "850": null,
        "875": null,
        "900": null
      }
    },
    {
      "block": 26,
      "line_no": 38,
      "nominal_composition": "18Cr–10Ni–Cb",
      "product_form": "Wld. pipe",
      "spec_no": "SA–813",
      "type_grade": "TP347",
      "alloy_desig_uns_no": "S34700",
      "class_condition_temper": null,
      "size_thickness_mm": null,
      "min_tensile_strength_mpa": 515,
      "values": {
        "40": 517,
        "100": 491,
        "150": 454,
        "200": 430,
        "250": 416,
        "300": 408,
        "325": 406,
        "350": 406,
        "375": 405,
        "400": 405,
        "425": 405,
        "450": 405,
        "475": 404,
        "500": 402,
        "525": 399,
        "550": 393,
        "575": 378,
        "600": 361,
        "625": 341,
        "650": 320,
        "675": 298,
        "700": 275,
        "725": 251,
        "750": 228,
        "775": 204,
        "800": 182,
        "825": 160,
        "850": null,
        "875": null,
        "900": null
      }
    },
    {
      "block": 26,
      "line_no": 39,
      "nominal_composition": "18Cr–10Ni–Cb",
      "product_form": "Forgings",
      "spec_no": "SA–182",
      "type_grade": "F347H",
      "alloy_desig_uns_no": "S34709",
      "class_condition_temper": null,
      "size_thickness_mm": "≤130",
      "min_tensile_strength_mpa": 515,
      "values": {
        "40": 517,
        "100": 491,
        "150": 454,
        "200": 430,
        "250": 416,
        "300": 408,
        "325": 406,
        "350": 406,
        "375": 405,
        "400": 405,
        "425": 405,
        "450": 405,
        "475": 404,
        "500": 402,
        "525": 399,
        "550": null,
        "575": null,
        "600": null,
        "625": null,
        "650": null,
        "675": null,
        "700": null,
        "725": null,
        "750": null,
        "775": null,
        "800": null,
        "825": null,
        "850": null,
        "875": null,
        "900": null
      }
    },
    {
      "block": 26,
      "line_no": 40,
      "nominal_composition": "18Cr–10Ni–Cb",
      "product_form": "Smls. tube",
      "spec_no": "SA–213",
      "type_grade": "TP347H",
      "alloy_desig_uns_no": "S34709",
      "class_condition_temper": null,
      "size_thickness_mm": null,
      "min_tensile_strength_mpa": 515,
      "values": {
        "40": 517,
        "100": 491,
        "150": 454,
        "200": 430,
        "250": 416,
        "300": 408,
        "325": 406,
        "350": 406,
        "375": 405,
        "400": 405,
        "425": 405,
        "450": 405,
        "475": 404,
        "500": 402,
        "525": 399,
        "550": null,
        "575": null,
        "600": null,
        "625": null,
        "650": null,
        "675": null,
        "700": null,
        "725": null,
        "750": null,
        "775": null,
        "800": null,
        "825": null,
        "850": null,
        "875": null,
        "900": null
      }
    },
    {
      "block": 26,
      "line_no": 41,
      "nominal_composition": "18Cr–10Ni–Cb",
      "product_form": "Plate",
      "spec_no": "SA–240",
      "type_grade": "347H",
      "alloy_desig_uns_no": "S34709",
      "class_condition_temper": null,
      "size_thickness_mm": null,
      "min_tensile_strength_mpa": 515,
      "values": {
        "40": 517,
        "100": 491,
        "150": 454,
        "200": 430,
        "250": 416,
        "300": 408,
        "325": 406,
        "350": 406,
        "375": 405,
        "400": 405,
        "425": 405,
        "450": 405,
        "475": 404,
        "500": 402,
        "525": 399,
        "550": null,
        "575": null,
        "600": null,
        "625": null,
        "650": null,
        "675": null,
        "700": null,
        "725": null,
        "750": null,
        "775": null,
        "800": null,
        "825": null,
        "850": null,
        "875": null,
        "900": null
      }
    },
    {
      "block": 26,
      "line_no": 42,
      "nominal_composition": "18Cr–10Ni–Cb",
      "product_form": "Wld. tube",
      "spec_no": "SA–249",
      "type_grade": "TP347H",
      "alloy_desig_uns_no": "S34709",
      "class_condition_temper": null,
      "size_thickness_mm": null,
      "min_tensile_strength_mpa": 515,
      "values": {
        "40": 517,
        "100": 491,
        "150": 454,
        "200": 430,
        "250": 416,
        "300": 408,
        "325": 406,
        "350": 406,
        "375": 405,
        "400": 405,
        "425": 405,
        "450": 405,
        "475": 404,
        "500": 402,
        "525": 399,
        "550": null,
        "575": null,
        "600": null,
        "625": null,
        "650": null,
        "675": null,
        "700": null,
        "725": null,
        "750": null,
        "775": null,
        "800": null,
        "825": null,
        "850": null,
        "875": null,
        "900": null
      }
    },
    {
      "block": 26,
      "line_no": 43,
      "nominal_composition": "18Cr–10Ni–Cb",
      "product_form": "Smls. & wld. pipe",
      "spec_no": "SA–312",
      "type_grade": "TP347H",
      "alloy_desig_uns_no": "S34709",
      "class_condition_temper": null,
      "size_thickness_mm": null,
      "min_tensile_strength_mpa": 515,
      "values": {
        "40": 517,
        "100": 491,
        "150": 454,
        "200": 430,
        "250": 416,
        "300": 408,
        "325": 406,
        "350": 406,
        "375": 405,
        "400": 405,
        "425": 405,
        "450": 405,
        "475": 404,
        "500": 402,
        "525": 399,
        "550": null,
        "575": null,
        "600": null,
        "625": null,
        "650": null,
        "675": null,
        "700": null,
        "725": null,
        "750": null,
        "775": null,
        "800": null,
        "825": null,
        "850": null,
        "875": null,
        "900": null
      }
    },
    {
      "block": 26,
      "line_no": 44,
      "nominal_composition": "18Cr–10Ni–Cb",
      "product_form": "Smls. pipe",
      "spec_no": "SA–376",
      "type_grade": "TP347H",
      "alloy_desig_uns_no": "S34709",
      "class_condition_temper": null,
      "size_thickness_mm": null,
      "min_tensile_strength_mpa": 515,
      "values": {
        "40": 517,
        "100": 491,
        "150": 454,
        "200": 430,
        "250": 416,
        "300": 408,
        "325": 406,
        "350": 406,
        "375": 405,
        "400": 405,
        "425": 405,
        "450": 405,
        "475": 404,
        "500": 402,
        "525": 399,
        "550": null,
        "575": null,
        "600": null,
        "625": null,
        "650": null,
        "675": null,
        "700": null,
        "725": null,
        "750": null,
        "775": null,
        "800": null,
        "825": null,
        "850": null,
        "875": null,
        "900": null
      }
    },
    {
      "block": 26,
      "line_no": 45,
      "nominal_composition": "18Cr–10Ni–Cb",
      "product_form": "Smls. & wld. ftgs.",
      "spec_no": "SA–403",
      "type_grade": "347H",
      "alloy_desig_uns_no": "S34709",
      "class_condition_temper": null,
      "size_thickness_mm": null,
      "min_tensile_strength_mpa": 515,
      "values": {
        "40": 517,
        "100": 491,
        "150": 454,
        "200": 430,
        "250": 416,
        "300": 408,
        "325": 406,
        "350": 406,
        "375": 405,
        "400": 405,
        "425": 405,
        "450": 405,
        "475": 404,
        "500": 402,
        "525": 399,
        "550": null,
        "575": null,
        "600": null,
        "625": null,
        "650": null,
        "675": null,
        "700": null,
        "725": null,
        "750": null,
        "775": null,
        "800": null,
        "825": null,
        "850": null,
        "875": null,
        "900": null
      }
    },
    {
      "block": 27,
      "line_no": 1,
      "nominal_composition": "18Cr–10Ni–Cb",
      "product_form": "Bar",
      "spec_no": "SA–479",
      "type_grade": "347H",
      "alloy_desig_uns_no": "S34709",
      "class_condition_temper": null,
      "size_thickness_mm": null,
      "min_tensile_strength_mpa": 515,
      "values": {
        "40": 517,
        "100": 491,
        "150": 454,
        "200": 430,
        "250": 416,
        "300": 408,
        "325": 406,
        "350": 406,
        "375": 405,
        "400": 405,
        "425": 405,
        "450": 405,
        "475": 404,
        "500": 402,
        "525": 399,
        "550": null,
        "575": null,
        "600": null,
        "625": null,
        "650": null,
        "675": null,
        "700": null,
        "725": null,
        "750": null,
        "775": null,
        "800": null,
        "825": null,
        "850": null,
        "875": null,
        "900": null
      }
    },
    {
      "block": 27,
      "line_no": 2,
      "nominal_composition": "18Cr–10Ni–Cb",
      "product_form": "Wld. pipe",
      "spec_no": "SA–813",
      "type_grade": "TP347H",
      "alloy_desig_uns_no": "S34709",
      "class_condition_temper": null,
      "size_thickness_mm": null,
      "min_tensile_strength_mpa": 515,
      "values": {
        "40": 517,
        "100": 491,
        "150": 454,
        "200": 430,
        "250": 416,
        "300": 408,
        "325": 406,
        "350": 406,
        "375": 405,
        "400": 405,
        "425": 405,
        "450": 405,
        "475": 404,
        "500": 402,
        "525": 399,
        "550": null,
        "575": null,
        "600": null,
        "625": null,
        "650": null,
        "675": null,
        "700": null,
        "725": null,
        "750": null,
        "775": null,
        "800": null,
        "825": null,
        "850": null,
        "875": null,
        "900": null
      }
    },
    {
      "block": 27,
      "line_no": 3,
      "nominal_composition": "18Cr–10Ni–Cb",
      "product_form": "Wld. pipe",
      "spec_no": "SA–814",
      "type_grade": "TP347H",
      "alloy_desig_uns_no": "S34709",
      "class_condition_temper": null,
      "size_thickness_mm": null,
      "min_tensile_strength_mpa": 515,
      "values": {
        "40": 517,
        "100": 491,
        "150": 454,
        "200": 430,
        "250": 416,
        "300": 408,
        "325": 406,
        "350": 406,
        "375": 405,
        "400": 405,
        "425": 405,
        "450": 405,
        "475": 404,
        "500": 402,
        "525": 399,
        "550": null,
        "575": null,
        "600": null,
        "625": null,
        "650": null,
        "675": null,
        "700": null,
        "725": null,
        "750": null,
        "775": null,
        "800": null,
        "825": null,
        "850": null,
        "875": null,
        "900": null
      }
    },
    {
      "block": 27,
      "line_no": 4,
      "nominal_composition": "18Cr–10Ni–Cb",
      "product_form": "Smls. tube",
      "spec_no": "SA–213",
      "type_grade": "TP347LN",
      "alloy_desig_uns_no": "S34751",
      "class_condition_temper": null,
      "size_thickness_mm": null,
      "min_tensile_strength_mpa": 515,
      "values": {
        "40": 517,
        "100": 498,
        "150": 461,
        "200": 432,
        "250": 412,
        "300": 400,
        "325": 397,
        "350": 395,
        "375": 394,
        "400": 394,
        "425": 393,
        "450": 392,
        "475": 391,
        "500": 389,
        "525": 385,
        "550": null,
        "575": null,
        "600": null,
        "625": null,
        "650": null,
        "675": null,
        "700": null,
        "725": null,
        "750": null,
        "775": null,
        "800": null,
        "825": null,
        "850": null,
        "875": null,
        "900": null
      }
    },
    {
      "block": 27,
      "line_no": 5,
      "nominal_composition": "18Cr–10Ni–Cb",
      "product_form": "Smls. pipe",
      "spec_no": "SA–312",
      "type_grade": "TP347LN",
      "alloy_desig_uns_no": "S34751",
      "class_condition_temper": null,
      "size_thickness_mm": null,
      "min_tensile_strength_mpa": 515,
      "values": {
        "40": 517,
        "100": 498,
        "150": 461,
        "200": 432,
        "250": 412,
        "300": 400,
        "325": 397,
        "350": 395,
        "375": 394,
        "400": 394,
        "425": 393,
        "450": 392,
        "475": 391,
        "500": 389,
        "525": 385,
        "550": null,
        "575": null,
        "600": null,
        "625": null,
        "650": null,
        "675": null,
        "700": null,
        "725": null,
        "750": null,
        "775": null,
        "800": null,
        "825": null,
        "850": null,
        "875": null,
        "900": null
      }
    },
    {
      "block": 27,
      "line_no": 6,
      "nominal_composition": "18Cr–10Ni–Cb",
      "product_form": "Forgings",
      "spec_no": "SA–182",
      "type_grade": "F348",
      "alloy_desig_uns_no": "S34800",
      "class_condition_temper": null,
      "size_thickness_mm": "≤130",
      "min_tensile_strength_mpa": 515,
      "values": {
        "40": 517,
        "100": 490,
        "150": 454,
        "200": 430,
        "250": 416,
        "300": 409,
        "325": 407,
        "350": 406,
        "375": 405,
        "400": 405,
        "425": 405,
        "450": 405,
        "475": 404,
        "500": 402,
        "525": 398,
        "550": 393,
        "575": 378,
        "600": 361,
        "625": 341,
        "650": 320,
        "675": 298,
        "700": 275,
        "725": 251,
        "750": 228,
        "775": 204,
        "800": 182,
        "825": 160,
        "850": null,
        "875": null,
        "900": null
      }
    },
    {
      "block": 27,
      "line_no": 7,
      "nominal_composition": "18Cr–10Ni–Cb",
      "product_form": "Smls. tube",
      "spec_no": "SA–213",
      "type_grade": "TP348",
      "alloy_desig_uns_no": "S34800",
      "class_condition_temper": null,
      "size_thickness_mm": null,
      "min_tensile_strength_mpa": 515,
      "values": {
        "40": 517,
        "100": 490,
        "150": 454,
        "200": 430,
        "250": 416,
        "300": 409,
        "325": 407,
        "350": 406,
        "375": 405,
        "400": 405,
        "425": 405,
        "450": 405,
        "475": 404,
        "500": 402,
        "525": 398,
        "550": 393,
        "575": 378,
        "600": 361,
        "625": 341,
        "650": 320,
        "675": 298,
        "700": 275,
        "725": 251,
        "750": 228,
        "775": 204,
        "800": 182,
        "825": 160,
        "850": null,
        "875": null,
        "900": null
      }
    },
    {
      "block": 27,
      "line_no": 8,
      "nominal_composition": "18Cr–10Ni–Cb",
      "product_form": "Plate",
      "spec_no": "SA–240",
      "type_grade": 348,
      "alloy_desig_uns_no": "S34800",
      "class_condition_temper": null,
      "size_thickness_mm": null,
      "min_tensile_strength_mpa": 515,
      "values": {
        "40": 517,
        "100": 490,
        "150": 454,
        "200": 430,
        "250": 416,
        "300": 409,
        "325": 407,
        "350": 406,
        "375": 405,
        "400": 405,
        "425": 405,
        "450": 405,
        "475": 404,
        "500": 402,
        "525": 398,
        "550": 393,
        "575": 378,
        "600": 361,
        "625": 341,
        "650": 320,
        "675": 298,
        "700": 275,
        "725": 251,
        "750": 228,
        "775": 204,
        "800": 182,
        "825": 160,
        "850": null,
        "875": null,
        "900": null
      }
    },
    {
      "block": 27,
      "line_no": 9,
      "nominal_composition": "18Cr–10Ni–Cb",
      "product_form": "Wld. tube",
      "spec_no": "SA–249",
      "type_grade": "TP348",
      "alloy_desig_uns_no": "S34800",
      "class_condition_temper": null,
      "size_thickness_mm": null,
      "min_tensile_strength_mpa": 515,
      "values": {
        "40": 517,
        "100": 490,
        "150": 454,
        "200": 430,
        "250": 416,
        "300": 409,
        "325": 407,
        "350": 406,
        "375": 405,
        "400": 405,
        "425": 405,
        "450": 405,
        "475": 404,
        "500": 402,
        "525": 398,
        "550": 393,
        "575": 378,
        "600": 361,
        "625": 341,
        "650": 320,
        "675": 298,
        "700": 275,
        "725": 251,
        "750": 228,
        "775": 204,
        "800": 182,
        "825": 160,
        "850": null,
        "875": null,
        "900": null
      }
    },
    {
      "block": 27,
      "line_no": 10,
      "nominal_composition": "18Cr–10Ni–Cb",
      "product_form": "Smls. & wld. pipe",
      "spec_no": "SA–312",
      "type_grade": "TP348",
      "alloy_desig_uns_no": "S34800",
      "class_condition_temper": null,
      "size_thickness_mm": null,
      "min_tensile_strength_mpa": 515,
      "values": {
        "40": 517,
        "100": 490,
        "150": 454,
        "200": 430,
        "250": 416,
        "300": 409,
        "325": 407,
        "350": 406,
        "375": 405,
        "400": 405,
        "425": 405,
        "450": 405,
        "475": 404,
        "500": 402,
        "525": 398,
        "550": 393,
        "575": 378,
        "600": 361,
        "625": 341,
        "650": 320,
        "675": 298,
        "700": 275,
        "725": 251,
        "750": 228,
        "775": 204,
        "800": 182,
        "825": 160,
        "850": null,
        "875": null,
        "900": null
      }
    },
    {
      "block": 27,
      "line_no": 11,
      "nominal_composition": "18Cr–10Ni–Cb",
      "product_form": "Wld. pipe",
      "spec_no": "SA–358",
      "type_grade": 348,
      "alloy_desig_uns_no": "S34800",
      "class_condition_temper": 1,
      "size_thickness_mm": null,
      "min_tensile_strength_mpa": 515,
      "values": {
        "40": 517,
        "100": 491,
        "150": 454,
        "200": 430,
        "250": 416,
        "300": 408,
        "325": 406,
        "350": 406,
        "375": 405,
        "400": 405,
        "425": 405,
        "450": 405,
        "475": 404,
        "500": 402,
        "525": 399,
        "550": 393,
        "575": 378,
        "600": 361,
        "625": 341,
        "650": 320,
        "675": 298,
        "700": 275,
        "725": 251,
        "750": 228,
        "775": 204,
        "800": 182,
        "825": 160,
        "850": null,
        "875": null,
        "900": null
      }
    },
    {
      "block": 27,
      "line_no": 12,
      "nominal_composition": "18Cr–10Ni–Cb",
      "product_form": "Wld. pipe",
      "spec_no": "SA–358",
      "type_grade": 348,
      "alloy_desig_uns_no": "S34800",
      "class_condition_temper": 3,
      "size_thickness_mm": null,
      "min_tensile_strength_mpa": 515,
      "values": {
        "40": 517,
        "100": 491,
        "150": 454,
        "200": 430,
        "250": 416,
        "300": 408,
        "325": 406,
        "350": 406,
        "375": 405,
        "400": 405,
        "425": 405,
        "450": 405,
        "475": 404,
        "500": 402,
        "525": 399,
        "550": 393,
        "575": 378,
        "600": 361,
        "625": 341,
        "650": 320,
        "675": 298,
        "700": 275,
        "725": 251,
        "750": 228,
        "775": 204,
        "800": 182,
        "825": 160,
        "850": null,
        "875": null,
        "900": null
      }
    },
    {
      "block": 27,
      "line_no": 13,
      "nominal_composition": "18Cr–10Ni–Cb",
      "product_form": "Wld. pipe",
      "spec_no": "SA–358",
      "type_grade": 348,
      "alloy_desig_uns_no": "S34800",
      "class_condition_temper": 4,
      "size_thickness_mm": null,
      "min_tensile_strength_mpa": 515,
      "values": {
        "40": 517,
        "100": 491,
        "150": 454,
        "200": 430,
        "250": 416,
        "300": 408,
        "325": 406,
        "350": 406,
        "375": 405,
        "400": 405,
        "425": 405,
        "450": 405,
        "475": 404,
        "500": 402,
        "525": 399,
        "550": 393,
        "575": 378,
        "600": 361,
        "625": 341,
        "650": 320,
        "675": 298,
        "700": 275,
        "725": 251,
        "750": 228,
        "775": 204,
        "800": 182,
        "825": 160,
        "850": null,
        "875": null,
        "900": null
      }
    },
    {
      "block": 27,
      "line_no": 14,
      "nominal_composition": "18Cr–10Ni–Cb",
      "product_form": "Smls. pipe",
      "spec_no": "SA–376",
      "type_grade": "TP348",
      "alloy_desig_uns_no": "S34800",
      "class_condition_temper": null,
      "size_thickness_mm": null,
      "min_tensile_strength_mpa": 515,
      "values": {
        "40": 517,
        "100": 490,
        "150": 454,
        "200": 430,
        "250": 416,
        "300": 409,
        "325": 407,
        "350": 406,
        "375": 405,
        "400": 405,
        "425": 405,
        "450": 405,
        "475": 404,
        "500": 402,
        "525": 398,
        "550": 393,
        "575": 378,
        "600": 361,
        "625": 341,
        "650": 320,
        "675": 298,
        "700": 275,
        "725": 251,
        "750": 228,
        "775": 204,
        "800": 182,
        "825": 160,
        "850": null,
        "875": null,
        "900": null
      }
    },
    {
      "block": 27,
      "line_no": 15,
      "nominal_composition": "18Cr–10Ni–Cb",
      "product_form": "Smls. & wld. ftgs.",
      "spec_no": "SA–403",
      "type_grade": 348,
      "alloy_desig_uns_no": "S34800",
      "class_condition_temper": null,
      "size_thickness_mm": null,
      "min_tensile_strength_mpa": 515,
      "values": {
        "40": 517,
        "100": 490,
        "150": 454,
        "200": 430,
        "250": 416,
        "300": 409,
        "325": 407,
        "350": 406,
        "375": 405,
        "400": 405,
        "425": 405,
        "450": 405,
        "475": 404,
        "500": 402,
        "525": 398,
        "550": 393,
        "575": 378,
        "600": 361,
        "625": 341,
        "650": 320,
        "675": 298,
        "700": 275,
        "725": 251,
        "750": 228,
        "775": 204,
        "800": 182,
        "825": 160,
        "850": null,
        "875": null,
        "900": null
      }
    },
    {
      "block": 27,
      "line_no": 16,
      "nominal_composition": "18Cr–10Ni–Cb",
      "product_form": "Wld. pipe",
      "spec_no": "SA–409",
      "type_grade": "TP348",
      "alloy_desig_uns_no": "S34800",
      "class_condition_temper": null,
      "size_thickness_mm": null,
      "min_tensile_strength_mpa": 515,
      "values": {
        "40": 517,
        "100": 491,
        "150": 454,
        "200": 430,
        "250": 416,
        "300": 408,
        "325": 406,
        "350": 406,
        "375": 405,
        "400": 405,
        "425": 405,
        "450": 405,
        "475": 404,
        "500": 402,
        "525": 399,
        "550": 393,
        "575": 378,
        "600": 361,
        "625": 341,
        "650": 320,
        "675": 298,
        "700": 275,
        "725": 251,
        "750": 228,
        "775": 204,
        "800": 182,
        "825": 160,
        "850": null,
        "875": null,
        "900": null
      }
    },
    {
      "block": 27,
      "line_no": 17,
      "nominal_composition": "18Cr–10Ni–Cb",
      "product_form": "Bar",
      "spec_no": "SA–479",
      "type_grade": 348,
      "alloy_desig_uns_no": "S34800",
      "class_condition_temper": null,
      "size_thickness_mm": null,
      "min_tensile_strength_mpa": 515,
      "values": {
        "40": 517,
        "100": 490,
        "150": 454,
        "200": 430,
        "250": 416,
        "300": 409,
        "325": 407,
        "350": 406,
        "375": 405,
        "400": 405,
        "425": 405,
        "450": 405,
        "475": 404,
        "500": 402,
        "525": 398,
        "550": 393,
        "575": 378,
        "600": 361,
        "625": 341,
        "650": 320,
        "675": 298,
        "700": 275,
        "725": 251,
        "750": 228,
        "775": 204,
        "800": 182,
        "825": 160,
        "850": null,
        "875": null,
        "900": null
      }
    },
    {
      "block": 27,
      "line_no": 18,
      "nominal_composition": "18Cr–10Ni–Cb",
      "product_form": "Wld. pipe",
      "spec_no": "SA–813",
      "type_grade": "TP348",
      "alloy_desig_uns_no": "S34800",
      "class_condition_temper": null,
      "size_thickness_mm": null,
      "min_tensile_strength_mpa": 515,
      "values": {
        "40": 517,
        "100": 491,
        "150": 454,
        "200": 430,
        "250": 416,
        "300": 408,
        "325": 406,
        "350": 406,
        "375": 405,
        "400": 405,
        "425": 405,
        "450": 405,
        "475": 404,
        "500": 402,
        "525": 399,
        "550": 393,
        "575": 378,
        "600": 361,
        "625": 341,
        "650": 320,
        "675": 298,
        "700": 275,
        "725": 251,
        "750": 228,
        "775": 204,
        "800": 182,
        "825": 160,
        "850": null,
        "875": null,
        "900": null
      }
    },
    {
      "block": 27,
      "line_no": 19,
      "nominal_composition": "18Cr–10Ni–Cb",
      "product_form": "Wld. pipe",
      "spec_no": "SA–814",
      "type_grade": "TP348",
      "alloy_desig_uns_no": "S34800",
      "class_condition_temper": null,
      "size_thickness_mm": null,
      "min_tensile_strength_mpa": 515,
      "values": {
        "40": 517,
        "100": 491,
        "150": 454,
        "200": 430,
        "250": 416,
        "300": 408,
        "325": 406,
        "350": 406,
        "375": 405,
        "400": 405,
        "425": 405,
        "450": 405,
        "475": 404,
        "500": 402,
        "525": 399,
        "550": 393,
        "575": 378,
        "600": 361,
        "625": 341,
        "650": 320,
        "675": 298,
        "700": 275,
        "725": 251,
        "750": 228,
        "775": 204,
        "800": 182,
        "825": 160,
        "850": null,
        "875": null,
        "900": null
      }
    },
    {
      "block": 27,
      "line_no": 20,
      "nominal_composition": "18Cr–10Ni–Cb",
      "product_form": "Forgings",
      "spec_no": "SA–182",
      "type_grade": "F348H",
      "alloy_desig_uns_no": "S34809",
      "class_condition_temper": null,
      "size_thickness_mm": "≤130",
      "min_tensile_strength_mpa": 515,
      "values": {
        "40": 517,
        "100": 491,
        "150": 454,
        "200": 430,
        "250": 416,
        "300": 408,
        "325": 406,
        "350": 406,
        "375": 405,
        "400": 405,
        "425": 405,
        "450": 405,
        "475": 404,
        "500": 402,
        "525": 399,
        "550": null,
        "575": null,
        "600": null,
        "625": null,
        "650": null,
        "675": null,
        "700": null,
        "725": null,
        "750": null,
        "775": null,
        "800": null,
        "825": null,
        "850": null,
        "875": null,
        "900": null
      }
    },
    {
      "block": 27,
      "line_no": 21,
      "nominal_composition": "18Cr–10Ni–Cb",
      "product_form": "Smls. tube",
      "spec_no": "SA–213",
      "type_grade": "TP348H",
      "alloy_desig_uns_no": "S34809",
      "class_condition_temper": null,
      "size_thickness_mm": null,
      "min_tensile_strength_mpa": 515,
      "values": {
        "40": 517,
        "100": 491,
        "150": 454,
        "200": 430,
        "250": 416,
        "300": 408,
        "325": 406,
        "350": 406,
        "375": 405,
        "400": 405,
        "425": 405,
        "450": 405,
        "475": 404,
        "500": 402,
        "525": 399,
        "550": null,
        "575": null,
        "600": null,
        "625": null,
        "650": null,
        "675": null,
        "700": null,
        "725": null,
        "750": null,
        "775": null,
        "800": null,
        "825": null,
        "850": null,
        "875": null,
        "900": null
      }
    },
    {
      "block": 27,
      "line_no": 22,
      "nominal_composition": "18Cr–10Ni–Cb",
      "product_form": "Plate",
      "spec_no": "SA–240",
      "type_grade": "348H",
      "alloy_desig_uns_no": "S34809",
      "class_condition_temper": null,
      "size_thickness_mm": null,
      "min_tensile_strength_mpa": 515,
      "values": {
        "40": 517,
        "100": 491,
        "150": 454,
        "200": 430,
        "250": 416,
        "300": 408,
        "325": 406,
        "350": 406,
        "375": 405,
        "400": 405,
        "425": 405,
        "450": 405,
        "475": 404,
        "500": 402,
        "525": 399,
        "550": null,
        "575": null,
        "600": null,
        "625": null,
        "650": null,
        "675": null,
        "700": null,
        "725": null,
        "750": null,
        "775": null,
        "800": null,
        "825": null,
        "850": null,
        "875": null,
        "900": null
      }
    },
    {
      "block": 27,
      "line_no": 23,
      "nominal_composition": "18Cr–10Ni–Cb",
      "product_form": "Wld. tube",
      "spec_no": "SA–249",
      "type_grade": "TP348H",
      "alloy_desig_uns_no": "S34809",
      "class_condition_temper": null,
      "size_thickness_mm": null,
      "min_tensile_strength_mpa": 515,
      "values": {
        "40": 517,
        "100": 491,
        "150": 454,
        "200": 430,
        "250": 416,
        "300": 408,
        "325": 406,
        "350": 406,
        "375": 405,
        "400": 405,
        "425": 405,
        "450": 405,
        "475": 404,
        "500": 402,
        "525": 399,
        "550": null,
        "575": null,
        "600": null,
        "625": null,
        "650": null,
        "675": null,
        "700": null,
        "725": null,
        "750": null,
        "775": null,
        "800": null,
        "825": null,
        "850": null,
        "875": null,
        "900": null
      }
    },
    {
      "block": 27,
      "line_no": 24,
      "nominal_composition": "18Cr–10Ni–Cb",
      "product_form": "Smls. & wld. pipe",
      "spec_no": "SA–312",
      "type_grade": "TP348H",
      "alloy_desig_uns_no": "S34809",
      "class_condition_temper": null,
      "size_thickness_mm": null,
      "min_tensile_strength_mpa": 515,
      "values": {
        "40": 517,
        "100": 491,
        "150": 454,
        "200": 430,
        "250": 416,
        "300": 408,
        "325": 406,
        "350": 406,
        "375": 405,
        "400": 405,
        "425": 405,
        "450": 405,
        "475": 404,
        "500": 402,
        "525": 399,
        "550": null,
        "575": null,
        "600": null,
        "625": null,
        "650": null,
        "675": null,
        "700": null,
        "725": null,
        "750": null,
        "775": null,
        "800": null,
        "825": null,
        "850": null,
        "875": null,
        "900": null
      }
    },
    {
      "block": 27,
      "line_no": 25,
      "nominal_composition": "18Cr–10Ni–Cb",
      "product_form": "Smls. & wld. ftgs.",
      "spec_no": "SA–403",
      "type_grade": "348H",
      "alloy_desig_uns_no": "S34809",
      "class_condition_temper": null,
      "size_thickness_mm": null,
