Repository: danivelas0/asme-pcc

File: resources/bpvc_ii_d_metric_2025/table_y_1.json (part 29 of 71)
    "Min. Yield Strength, MPa",
    "Notes"
  ],
  "columns_values": [
        "750": null,
        "775": null,
        "800": null,
        "825": null,
        "850": null,
        "875": null,
        "900": null
      }
    },
    {
      "block": 22,
      "line_no": 45,
      "nominal_composition": "17Cr–4Ni–6Mn",
      "product_form": "Plate",
      "spec_no": "SA–666",
      "type_grade": "201–2",
      "alloy_desig_uns_no": "S20100 …",
      "class_condition_temper": null,
      "size_thickness_mm": null,
      "min_tensile_strength_mpa": 655,
      "min_yield_strength_mpa": 310,
      "notes": null,
      "values": {
        "40": 310,
        "65": 261,
        "100": 231,
        "125": 215,
        "150": 204,
        "175": 195,
        "200": 187,
        "225": 179,
        "250": null,
        "275": null,
        "300": null,
        "325": null,
        "350": null,
        "375": null,
        "400": null,
        "425": null,
        "450": null,
        "475": null,
        "500": null,
        "525": null,
        "550": null,
        "575": null,
        "600": null,
        "625": null,
        "650": null,
        "675": null,
        "700": null,
        "725": null,
        "750": null,
        "775": null,
        "800": null,
        "825": null,
        "850": null,
        "875": null,
        "900": null
      }
    },
    {
      "block": 23,
      "line_no": 1,
      "nominal_composition": null,
      "product_form": "Plate, sheet, strip",
      "spec_no": "SA–240",
      "type_grade": 301,
      "alloy_desig_uns_no": "S30100 …",
      "class_condition_temper": null,
      "size_thickness_mm": null,
      "min_tensile_strength_mpa": 515,
      "min_yield_strength_mpa": 205,
      "notes": null,
      "values": {
        "40": 207,
        "65": 179,
        "100": 164,
        "125": 155,
        "150": 149,
        "175": 144,
        "200": 140,
        "225": 137,
        "250": 135,
        "275": 133,
        "300": 131,
        "325": 128,
        "350": 126,
        "375": 123,
        "400": 119,
        "425": 115,
        "450": 112,
        "475": 109,
        "500": 108,
        "525": null,
        "550": null,
        "575": null,
        "600": null,
        "625": null,
        "650": null,
        "675": null,
        "700": null,
        "725": null,
        "750": null,
        "775": null,
        "800": null,
        "825": null,
        "850": null,
        "875": null,
        "900": null
      }
    },
    {
      "block": 23,
      "line_no": 2,
      "nominal_composition": "17.5Cr–17.5Ni–5.3Si",
      "product_form": "Plate",
      "spec_no": "SA–240",
      "type_grade": null,
      "alloy_desig_uns_no": "S30601 …",
      "class_condition_temper": null,
      "size_thickness_mm": null,
      "min_tensile_strength_mpa": 540,
      "min_yield_strength_mpa": 255,
      "notes": null,
      "values": {
        "40": 255,
        "65": 230,
        "100": 206,
        "125": 195,
        "150": 186,
        "175": 179,
        "200": 172,
        "225": 165,
        "250": 159,
        "275": 153,
        "300": null,
        "325": null,
        "350": null,
        "375": null,
        "400": null,
        "425": null,
        "450": null,
        "475": null,
        "500": null,
        "525": null,
        "550": null,
        "575": null,
        "600": null,
        "625": null,
        "650": null,
        "675": null,
        "700": null,
        "725": null,
        "750": null,
        "775": null,
        "800": null,
        "825": null,
        "850": null,
        "875": null,
        "900": null
      }
    },
    {
      "block": 23,
      "line_no": 3,
      "nominal_composition": "18Cr–3Ni–12Mn",
      "product_form": "Plate",
      "spec_no": "SA–240",
      "type_grade": "XM–29",
      "alloy_desig_uns_no": "S24000 …",
      "class_condition_temper": null,
      "size_thickness_mm": null,
      "min_tensile_strength_mpa": 690,
      "min_yield_strength_mpa": 380,
      "notes": null,
      "values": {
        "40": 379,
        "65": 334,
        "100": 299,
        "125": 277,
        "150": 258,
        "175": 242,
        "200": 229,
        "225": 219,
        "250": 211,
        "275": 205,
        "300": 200,
        "325": 197,
        "350": 194,
        "375": 191,
        "400": 188,
        "425": 184,
        "450": 179,
        "475": 175,
        "500": 169,
        "525": 164,
        "550": null,
        "575": null,
        "600": null,
        "625": null,
        "650": null,
        "675": null,
        "700": null,
        "725": null,
        "750": null,
        "775": null,
        "800": null,
        "825": null,
        "850": null,
        "875": null,
        "900": null
      }
    },
    {
      "block": 23,
      "line_no": 4,
      "nominal_composition": "18Cr–3Ni–12Mn",
      "product_form": "Wld. tube",
      "spec_no": "SA–249",
      "type_grade": "XM–29",
      "alloy_desig_uns_no": "S24000 …",
      "class_condition_temper": null,
      "size_thickness_mm": null,
      "min_tensile_strength_mpa": 690,
      "min_yield_strength_mpa": 380,
      "notes": null,
      "values": {
        "40": 379,
        "65": 334,
        "100": 299,
        "125": 277,
        "150": 258,
        "175": 242,
        "200": 229,
        "225": 219,
        "250": 211,
        "275": 205,
        "300": 200,
        "325": 197,
        "350": 194,
        "375": 191,
        "400": 188,
        "425": 184,
        "450": 179,
        "475": 175,
        "500": 169,
        "525": 164,
        "550": null,
        "575": null,
        "600": null,
        "625": null,
        "650": null,
        "675": null,
        "700": null,
        "725": null,
        "750": null,
        "775": null,
        "800": null,
        "825": null,
        "850": null,
        "875": null,
        "900": null
      }
    },
    {
      "block": 23,
      "line_no": 5,
      "nominal_composition": "18Cr–3Ni–12Mn",
      "product_form": "Wld. pipe",
      "spec_no": "SA–312",
      "type_grade": "XM–29",
      "alloy_desig_uns_no": "S24000 …",
      "class_condition_temper": null,
      "size_thickness_mm": null,
      "min_tensile_strength_mpa": 690,
      "min_yield_strength_mpa": 380,
      "notes": null,
      "values": {
        "40": 379,
        "65": 334,
        "100": 299,
        "125": 277,
        "150": 258,
        "175": 242,
        "200": 229,
        "225": 219,
        "250": 211,
        "275": 205,
        "300": 200,
        "325": 197,
        "350": 194,
        "375": 191,
        "400": 188,
        "425": 184,
        "450": 179,
        "475": 175,
        "500": 169,
        "525": 164,
        "550": null,
        "575": null,
        "600": null,
        "625": null,
        "650": null,
        "675": null,
        "700": null,
        "725": null,
        "750": null,
        "775": null,
        "800": null,
        "825": null,
        "850": null,
        "875": null,
        "900": null
      }
    },
    {
      "block": 23,
      "line_no": 6,
      "nominal_composition": "18Cr–3Ni–12Mn",
      "product_form": "Bar",
      "spec_no": "SA–479",
      "type_grade": "XM–29",
      "alloy_desig_uns_no": "S24000 …",
      "class_condition_temper": null,
      "size_thickness_mm": null,
      "min_tensile_strength_mpa": 690,
      "min_yield_strength_mpa": 380,
      "notes": null,
      "values": {
        "40": 379,
        "65": 334,
        "100": 299,
        "125": 277,
        "150": 258,
        "175": 242,
        "200": 229,
        "225": 219,
        "250": 211,
        "275": 205,
        "300": 200,
        "325": 197,
        "350": 194,
        "375": 191,
        "400": 188,
        "425": 184,
        "450": 179,
        "475": 175,
        "500": 169,
        "525": 164,
        "550": null,
        "575": null,
        "600": null,
        "625": null,
        "650": null,
        "675": null,
        "700": null,
        "725": null,
        "750": null,
        "775": null,
        "800": null,
        "825": null,
        "850": null,
        "875": null,
        "900": null
      }
    },
    {
      "block": 23,
      "line_no": 7,
      "nominal_composition": "18Cr–3Ni–12Mn",
      "product_form": "Wld. tube",
      "spec_no": "SA–688",
      "type_grade": "TPXM–29",
      "alloy_desig_uns_no": "S24000 …",
      "class_condition_temper": null,
      "size_thickness_mm": null,
      "min_tensile_strength_mpa": 690,
      "min_yield_strength_mpa": 380,
      "notes": null,
      "values": {
        "40": 379,
        "65": 334,
        "100": 299,
        "125": 277,
        "150": 258,
        "175": 242,
        "200": 229,
        "225": 219,
        "250": 211,
        "275": 205,
        "300": 200,
        "325": 197,
        "350": 194,
        "375": 191,
        "400": 188,
        "425": 184,
        "450": 179,
        "475": 175,
        "500": 169,
        "525": 164,
        "550": null,
        "575": null,
        "600": null,
        "625": null,
        "650": null,
        "675": null,
        "700": null,
        "725": null,
        "750": null,
        "775": null,
        "800": null,
        "825": null,
        "850": null,
        "875": null,
        "900": null
      }
    },
    {
      "block": 23,
      "line_no": 8,
      "nominal_composition": "18Cr–5Ni–3Mo",
      "product_form": "Smls. & wld. tube",
      "spec_no": "SA–789",
      "type_grade": null,
      "alloy_desig_uns_no": "S31500 …",
      "class_condition_temper": null,
      "size_thickness_mm": null,
      "min_tensile_strength_mpa": 635,
      "min_yield_strength_mpa": 440,
      "notes": null,
      "values": {
        "40": 441,
        "65": 384,
        "100": 357,
        "125": 345,
        "150": 338,
        "175": 333,
        "200": 329,
        "225": 326,
        "250": 323,
        "275": 319,
        "300": 315,
        "325": 310,
        "350": 305,
        "375": 300,
        "400": 295,
        "425": 292,
        "450": 289,
        "475": null,
        "500": null,
        "525": null,
        "550": null,
        "575": null,
        "600": null,
        "625": null,
        "650": null,
        "675": null,
        "700": null,
        "725": null,
        "750": null,
        "775": null,
        "800": null,
        "825": null,
        "850": null,
        "875": null,
        "900": null
      }
    },
    {
      "block": 23,
      "line_no": 9,
      "nominal_composition": "18Cr–5Ni–3Mo",
      "product_form": "Smls. & wld. pipe",
      "spec_no": "SA–790",
      "type_grade": null,
      "alloy_desig_uns_no": "S31500 …",
      "class_condition_temper": null,
      "size_thickness_mm": null,
      "min_tensile_strength_mpa": 635,
      "min_yield_strength_mpa": 440,
      "notes": null,
      "values": {
        "40": 441,
        "65": 384,
        "100": 357,
        "125": 345,
        "150": 338,
        "175": 333,
        "200": 329,
        "225": 326,
        "250": 323,
        "275": 319,
        "300": 315,
        "325": 310,
        "350": 305,
        "375": 300,
        "400": 295,
        "425": 292,
        "450": 289,
        "475": null,
        "500": null,
        "525": null,
        "550": null,
        "575": null,
        "600": null,
        "625": null,
        "650": null,
        "675": null,
        "700": null,
        "725": null,
        "750": null,
        "775": null,
        "800": null,
        "825": null,
        "850": null,
        "875": null,
        "900": null
      }
    },
    {
      "block": 23,
      "line_no": 10,
      "nominal_composition": null,
      "product_form": "Forgings",
      "spec_no": "SA–182",
      "type_grade": "F304L",
      "alloy_desig_uns_no": "S30403 …",
      "class_condition_temper": null,
      "size_thickness_mm": ">130",
      "min_tensile_strength_mpa": 450,
      "min_yield_strength_mpa": 170,
      "notes": null,
      "values": {
        "40": 172,
        "65": 157,
        "100": 146,
        "125": 138,
        "150": 132,
        "175": 126,
        "200": 121,
        "225": 117,
        "250": 114,
        "275": 111,
        "300": 108,
        "325": 106,
        "350": 104,
        "375": 103,
        "400": 101,
        "425": 100,
        "450": 98.9,
        "475": 97.1,
        "500": 95.2,
        "525": 93.0,
        "550": 90.7,
        "575": 89.4,
        "600": 88.0,
        "625": 86.4,
        "650": 84.6,
        "675": null,
        "700": null,
        "725": null,
        "750": null,
        "775": null,
        "800": null,
        "825": null,
        "850": null,
        "875": null,
        "900": null
      }
    },
    {
      "block": 23,
      "line_no": 11,
      "nominal_composition": null,
      "product_form": "Forgings",
      "spec_no": "SA–965",
      "type_grade": "F304L",
      "alloy_desig_uns_no": "S30403 …",
      "class_condition_temper": null,
      "size_thickness_mm": null,
      "min_tensile_strength_mpa": 450,
      "min_yield_strength_mpa": 170,
      "notes": null,
      "values": {
        "40": 172,
        "65": 157,
        "100": 146,
        "125": 138,
        "150": 132,
        "175": 126,
        "200": 121,
        "225": 117,
        "250": 114,
        "275": 111,
        "300": 108,
        "325": 106,
        "350": 104,
        "375": 103,
        "400": 101,
        "425": 100,
        "450": 98.9,
        "475": 97.1,
        "500": 95.2,
        "525": 93.0,
        "550": 90.7,
        "575": 89.4,
        "600": 88.0,
        "625": 86.4,
        "650": 84.6,
        "675": null,
        "700": null,
        "725": null,
        "750": null,
        "775": null,
        "800": null,
        "825": null,
        "850": null,
        "875": null,
        "900": null
      }
    },
    {
      "block": 23,
      "line_no": 12,
      "nominal_composition": null,
      "product_form": "Bar",
      "spec_no": "SA/JIS G4303",
      "type_grade": "SUS304L",
      "alloy_desig_uns_no": null,
      "class_condition_temper": null,
      "size_thickness_mm": null,
      "min_tensile_strength_mpa": 480,
      "min_yield_strength_mpa": 175,
      "notes": null,
      "values": {
        "40": 172,
        "65": 157,
        "100": 146,
        "125": 138,
        "150": 132,
        "175": 126,
        "200": 121,
        "225": 117,
        "250": 114,
        "275": 111,
        "300": 108,
        "325": 106,
        "350": 104,
        "375": 103,
        "400": 101,
        "425": 100,
        "450": 98.9,
        "475": 97.1,
        "500": 95.2,
        "525": 93.0,
        "550": null,
        "575": null,
        "600": null,
        "625": null,
        "650": null,
        "675": null,
        "700": null,
        "725": null,
        "750": null,
        "775": null,
        "800": null,
        "825": null,
        "850": null,
        "875": null,
        "900": null
      }
    },
    {
      "block": 23,
      "line_no": 13,
      "nominal_composition": null,
      "product_form": "Forgings",
      "spec_no": "SA–182",
      "type_grade": "F304L",
      "alloy_desig_uns_no": "S30403 …",
      "class_condition_temper": null,
      "size_thickness_mm": "≤130",
      "min_tensile_strength_mpa": 485,
      "min_yield_strength_mpa": 170,
      "notes": null,
      "values": {
        "40": 172,
        "65": 157,
        "100": 146,
        "125": 138,
        "150": 132,
        "175": 126,
        "200": 121,
        "225": 117,
        "250": 114,
        "275": 111,
        "300": 108,
        "325": 106,
        "350": 104,
        "375": 103,
        "400": 101,
        "425": 100,
        "450": 98.9,
        "475": 97.1,
        "500": 95.2,
        "525": 93.0,
        "550": 90.7,
        "575": 89.4,
        "600": 88.0,
        "625": 86.4,
        "650": 84.6,
        "675": null,
        "700": null,
        "725": null,
        "750": null,
        "775": null,
        "800": null,
        "825": null,
        "850": null,
        "875": null,
        "900": null
      }
    },
    {
      "block": 23,
      "line_no": 14,
      "nominal_composition": null,
      "product_form": "Smls. tube",
      "spec_no": "SA–213",
      "type_grade": "TP304L",
      "alloy_desig_uns_no": "S30403 …",
      "class_condition_temper": null,
      "size_thickness_mm": null,
      "min_tensile_strength_mpa": 485,
      "min_yield_strength_mpa": 170,
      "notes": null,
      "values": {
        "40": 172,
        "65": 157,
        "100": 146,
        "125": 138,
        "150": 132,
        "175": 126,
        "200": 121,
        "225": 117,
        "250": 114,
        "275": 111,
        "300": 108,
        "325": 106,
        "350": 104,
        "375": 103,
        "400": 101,
        "425": 100,
        "450": 98.9,
        "475": 97.1,
        "500": 95.2,
        "525": 93.0,
        "550": 90.7,
        "575": 89.4,
        "600": 88.0,
        "625": 86.4,
        "650": 84.6,
        "675": null,
        "700": null,
        "725": null,
        "750": null,
        "775": null,
        "800": null,
        "825": null,
        "850": null,
        "875": null,
        "900": null
      }
    },
    {
      "block": 23,
      "line_no": 15,
      "nominal_composition": null,
      "product_form": "Plate",
      "spec_no": "SA–240",
      "type_grade": "304L",
      "alloy_desig_uns_no": "S30403 …",
      "class_condition_temper": null,
      "size_thickness_mm": null,
      "min_tensile_strength_mpa": 485,
      "min_yield_strength_mpa": 170,
      "notes": null,
      "values": {
        "40": 172,
        "65": 157,
        "100": 146,
        "125": 138,
        "150": 132,
        "175": 126,
        "200": 121,
        "225": 117,
        "250": 114,
        "275": 111,
        "300": 108,
        "325": 106,
        "350": 104,
        "375": 103,
        "400": 101,
        "425": 100,
        "450": 98.9,
        "475": 97.1,
        "500": 95.2,
        "525": 93.0,
        "550": 90.7,
        "575": 89.4,
        "600": 88.0,
        "625": 86.4,
        "650": 84.6,
        "675": null,
        "700": null,
        "725": null,
        "750": null,
        "775": null,
        "800": null,
        "825": null,
        "850": null,
        "875": null,
        "900": null
      }
    },
    {
      "block": 23,
      "line_no": 16,
      "nominal_composition": null,
      "product_form": "Wld. tube",
      "spec_no": "SA–249",
      "type_grade": "TP304L",
      "alloy_desig_uns_no": "S30403 …",
      "class_condition_temper": null,
      "size_thickness_mm": null,
      "min_tensile_strength_mpa": 485,
      "min_yield_strength_mpa": 170,
      "notes": null,
      "values": {
        "40": 172,
        "65": 157,
        "100": 146,
        "125": 138,
        "150": 132,
        "175": 126,
        "200": 121,
        "225": 117,
        "250": 114,
        "275": 111,
        "300": 108,
        "325": 106,
        "350": 104,
        "375": 103,
        "400": 101,
        "425": 100,
        "450": 98.9,
        "475": 97.1,
        "500": 95.2,
        "525": 93.0,
        "550": 90.7,
        "575": 89.4,
        "600": 88.0,
        "625": 86.4,
        "650": 84.6,
        "675": null,
        "700": null,
        "725": null,
        "750": null,
        "775": null,
        "800": null,
        "825": null,
        "850": null,
        "875": null,
        "900": null
      }
    },
    {
      "block": 23,
      "line_no": 17,
      "nominal_composition": null,
      "product_form": "Smls. & wld. pipe",
      "spec_no": "SA–312",
      "type_grade": "TP304L",
      "alloy_desig_uns_no": "S30403 …",
      "class_condition_temper": null,
      "size_thickness_mm": null,
      "min_tensile_strength_mpa": 485,
      "min_yield_strength_mpa": 170,
      "notes": null,
      "values": {
        "40": 172,
        "65": 157,
        "100": 146,
        "125": 138,
        "150": 132,
        "175": 126,
        "200": 121,
        "225": 117,
        "250": 114,
        "275": 111,
        "300": 108,
        "325": 106,
        "350": 104,
        "375": 103,
        "400": 101,
        "425": 100,
        "450": 98.9,
        "475": 97.1,
        "500": 95.2,
        "525": 93.0,
        "550": 90.7,
        "575": 89.4,
        "600": 88.0,
        "625": 86.4,
        "650": 84.6,
        "675": null,
        "700": null,
        "725": null,
        "750": null,
        "775": null,
        "800": null,
        "825": null,
        "850": null,
        "875": null,
        "900": null
      }
    },
    {
      "block": 23,
      "line_no": 18,
      "nominal_composition": null,
      "product_form": "Wld. pipe",
      "spec_no": "SA–358",
      "type_grade": "304L",
      "alloy_desig_uns_no": "S30403 1",
      "class_condition_temper": null,
      "size_thickness_mm": null,
      "min_tensile_strength_mpa": 485,
      "min_yield_strength_mpa": 170,
      "notes": null,
      "values": {
        "40": 172,
        "65": 157,
        "100": 146,
        "125": 138,
        "150": 132,
        "175": 126,
        "200": 121,
        "225": 117,
        "250": 114,
        "275": 111,
        "300": 108,
        "325": 106,
        "350": 104,
        "375": 103,
        "400": 101,
        "425": 100,
        "450": 98.9,
        "475": 97.1,
        "500": 95.2,
        "525": 93.0,
        "550": 90.7,
        "575": 89.4,
        "600": 88.0,
        "625": 86.4,
        "650": 84.6,
        "675": null,
        "700": null,
        "725": null,
        "750": null,
        "775": null,
        "800": null,
        "825": null,
        "850": null,
        "875": null,
        "900": null
      }
    },
    {
      "block": 23,
      "line_no": 19,
      "nominal_composition": null,
      "product_form": "Wld. pipe",
      "spec_no": "SA–358",
      "type_grade": "304L",
      "alloy_desig_uns_no": "S30403 3",
      "class_condition_temper": null,
      "size_thickness_mm": null,
      "min_tensile_strength_mpa": 485,
      "min_yield_strength_mpa": 170,
      "notes": null,
      "values": {
        "40": 172,
        "65": 157,
        "100": 146,
        "125": 138,
        "150": 132,
        "175": 126,
        "200": 121,
        "225": 117,
        "250": 114,
        "275": 111,
        "300": 108,
        "325": 106,
        "350": 104,
        "375": 103,
        "400": 101,
        "425": 100,
        "450": 98.9,
        "475": 97.1,
        "500": 95.2,
        "525": 93.0,
        "550": 90.7,
        "575": 89.4,
        "600": 88.0,
        "625": 86.4,
        "650": 84.6,
        "675": null,
        "700": null,
        "725": null,
        "750": null,
        "775": null,
        "800": null,
        "825": null,
        "850": null,
        "875": null,
        "900": null
      }
    },
    {
      "block": 23,
      "line_no": 20,
      "nominal_composition": null,
      "product_form": "Wld. pipe",
      "spec_no": "SA–358",
      "type_grade": "304L",
      "alloy_desig_uns_no": "S30403 4",
      "class_condition_temper": null,
      "size_thickness_mm": null,
      "min_tensile_strength_mpa": 485,
      "min_yield_strength_mpa": 170,
      "notes": null,
      "values": {
        "40": 172,
        "65": 157,
        "100": 146,
        "125": 138,
        "150": 132,
        "175": 126,
        "200": 121,
        "225": 117,
        "250": 114,
        "275": 111,
        "300": 108,
        "325": 106,
        "350": 104,
        "375": 103,
        "400": 101,
        "425": 100,
        "450": 98.9,
        "475": 97.1,
        "500": 95.2,
        "525": 93.0,
        "550": 90.7,
        "575": 89.4,
        "600": 88.0,
        "625": 86.4,
        "650": 84.6,
        "675": null,
        "700": null,
        "725": null,
        "750": null,
        "775": null,
        "800": null,
        "825": null,
        "850": null,
        "875": null,
        "900": null
      }
    },
    {
      "block": 23,
      "line_no": 21,
      "nominal_composition": null,
      "product_form": "Smls. & wld. fittings",
      "spec_no": "SA–403",
      "type_grade": "304L",
      "alloy_desig_uns_no": "S30403 …",
      "class_condition_temper": null,
      "size_thickness_mm": null,
      "min_tensile_strength_mpa": 485,
      "min_yield_strength_mpa": 170,
      "notes": null,
      "values": {
        "40": 172,
        "65": 157,
        "100": 146,
        "125": 138,
        "150": 132,
        "175": 126,
        "200": 121,
        "225": 117,
        "250": 114,
        "275": 111,
        "300": 108,
        "325": 106,
        "350": 104,
        "375": 103,
        "400": 101,
        "425": 100,
        "450": 98.9,
        "475": 97.1,
        "500": 95.2,
        "525": 93.0,
        "550": 90.7,
        "575": 89.4,
        "600": 88.0,
        "625": 86.4,
        "650": 84.6,
        "675": null,
        "700": null,
        "725": null,
        "750": null,
        "775": null,
        "800": null,
        "825": null,
        "850": null,
        "875": null,
        "900": null
      }
    },
    {
      "block": 23,
      "line_no": 22,
      "nominal_composition": null,
      "product_form": "Wld. pipe",
      "spec_no": "SA–409",
      "type_grade": "TP304L",
      "alloy_desig_uns_no": "S30403 …",
      "class_condition_temper": null,
      "size_thickness_mm": null,
      "min_tensile_strength_mpa": 485,
      "min_yield_strength_mpa": 170,
      "notes": null,
      "values": {
        "40": 172,
        "65": 157,
        "100": 146,
        "125": 138,
        "150": 132,
        "175": 126,
        "200": 121,
        "225": 117,
        "250": 114,
        "275": 111,
        "300": 108,
        "325": 106,
        "350": 104,
        "375": 103,
        "400": 101,
        "425": 100,
        "450": 98.9,
        "475": 97.1,
        "500": 95.2,
        "525": 93.0,
        "550": 90.7,
        "575": 89.4,
        "600": 88.0,
        "625": 86.4,
        "650": 84.6,
        "675": null,
        "700": null,
        "725": null,
        "750": null,
        "775": null,
        "800": null,
        "825": null,
        "850": null,
        "875": null,
        "900": null
      }
    },
    {
      "block": 23,
      "line_no": 23,
      "nominal_composition": null,
      "product_form": "Bar",
      "spec_no": "SA–479",
      "type_grade": "304L",
      "alloy_desig_uns_no": "S30403",
      "class_condition_temper": "Annealed",
      "size_thickness_mm": null,
      "min_tensile_strength_mpa": 485,
      "min_yield_strength_mpa": 170,
      "notes": null,
      "values": {
        "40": 172,
        "65": 157,
        "100": 146,
        "125": 138,
        "150": 132,
        "175": 126,
        "200": 121,
        "225": 117,
        "250": 114,
        "275": 111,
        "300": 108,
        "325": 106,
        "350": 104,
        "375": 103,
        "400": 101,
        "425": 100,
        "450": 98.9,
        "475": 97.1,
        "500": 95.2,
        "525": 93.0,
        "550": 90.7,
        "575": 89.4,
        "600": 88.0,
        "625": 86.4,
        "650": 84.6,
        "675": null,
        "700": null,
        "725": null,
        "750": null,
        "775": null,
        "800": null,
        "825": null,
        "850": null,
        "875": null,
        "900": null
      }
    },
    {
      "block": 23,
      "line_no": 24,
      "nominal_composition": null,
      "product_form": "Wld. tube",
      "spec_no": "SA–688",
      "type_grade": "TP304L",
      "alloy_desig_uns_no": "S30403 …",
      "class_condition_temper": null,
      "size_thickness_mm": null,
      "min_tensile_strength_mpa": 485,
      "min_yield_strength_mpa": 170,
      "notes": null,
      "values": {
        "40": 172,
        "65": 157,
        "100": 146,
        "125": 138,
        "150": 132,
        "175": 126,
        "200": 121,
        "225": 117,
        "250": 114,
        "275": 111,
        "300": 108,
        "325": 106,
        "350": 104,
        "375": 103,
        "400": 101,
        "425": 100,
        "450": 98.9,
        "475": 97.1,
        "500": 95.2,
        "525": 93.0,
        "550": 90.7,
        "575": 89.4,
        "600": 88.0,
        "625": 86.4,
        "650": 84.6,
        "675": null,
        "700": null,
        "725": null,
        "750": null,
        "775": null,
        "800": null,
        "825": null,
        "850": null,
        "875": null,
        "900": null
      }
    },
    {
      "block": 23,
      "line_no": 25,
      "nominal_composition": null,
      "product_form": "Wld. pipe",
      "spec_no": "SA–813",
      "type_grade": "TP304L",
      "alloy_desig_uns_no": "S30403 …",
      "class_condition_temper": null,
      "size_thickness_mm": null,
      "min_tensile_strength_mpa": 485,
      "min_yield_strength_mpa": 170,
      "notes": null,
      "values": {
        "40": 172,
        "65": 157,
        "100": 146,
        "125": 138,
        "150": 132,
        "175": 126,
        "200": 121,
        "225": 117,
        "250": 114,
        "275": 111,
        "300": 108,
        "325": 106,
        "350": 104,
        "375": 103,
        "400": 101,
        "425": 100,
        "450": 98.9,
        "475": 97.1,
        "500": 95.2,
        "525": 93.0,
        "550": 90.7,
        "575": 89.4,
        "600": 88.0,
        "625": 86.4,
        "650": 84.6,
        "675": null,
        "700": null,
        "725": null,
        "750": null,
        "775": null,
        "800": null,
        "825": null,
        "850": null,
        "875": null,
        "900": null
      }
    },
    {
      "block": 23,
      "line_no": 26,
      "nominal_composition": null,
      "product_form": "Wld. pipe",
      "spec_no": "SA–814",
      "type_grade": "TP304L",
      "alloy_desig_uns_no": "S30403 …",
      "class_condition_temper": null,
      "size_thickness_mm": null,
      "min_tensile_strength_mpa": 485,
      "min_yield_strength_mpa": 170,
      "notes": null,
      "values": {
        "40": 172,
        "65": 157,
        "100": 146,
        "125": 138,
        "150": 132,
        "175": 126,
        "200": 121,
        "225": 117,
        "250": 114,
        "275": 111,
        "300": 108,
        "325": 106,
        "350": 104,
        "375": 103,
        "400": 101,
        "425": 100,
        "450": 98.9,
        "475": 97.1,
        "500": 95.2,
        "525": 93.0,
        "550": 90.7,
        "575": 89.4,
        "600": 88.0,
        "625": 86.4,
        "650": 84.6,
        "675": null,
        "700": null,
        "725": null,
        "750": null,
        "775": null,
        "800": null,
        "825": null,
        "850": null,
        "875": null,
        "900": null
      }
    },
    {
      "block": 23,
      "line_no": 27,
      "nominal_composition": null,
      "product_form": "Forgings",
      "spec_no": "SA–182",
      "type_grade": "F304",
      "alloy_desig_uns_no": "S30400 …",
      "class_condition_temper": null,
      "size_thickness_mm": ">130",
      "min_tensile_strength_mpa": 485,
      "min_yield_strength_mpa": 205,
      "notes": null,
      "values": {
        "40": 207,
        "65": 184,
        "100": 170,
        "125": 161,
        "150": 154,
        "175": 148,
        "200": 144,
        "225": 139,
        "250": 135,
        "275": 132,
        "300": 129,
        "325": 126,
        "350": 123,
        "375": 121,
        "400": 118,
        "425": 117,
        "450": 114,
        "475": 112,
        "500": 110,
        "525": 108,
        "550": 105,
        "575": 103,
        "600": 101,
        "625": 98.6,
        "650": 95.8,
        "675": 92.6,
        "700": 89.1,
        "725": 85.2,
        "750": 80.8,
        "775": 75.8,
        "800": 70.2,
        "825": 64.0,
        "850": null,
        "875": null,
        "900": null
      }
    },
    {
      "block": 23,
      "line_no": 28,
      "nominal_composition": null,
      "product_form": "Forgings",
      "spec_no": "SA–182",
      "type_grade": "F304H",
      "alloy_desig_uns_no": "S30409 …",
      "class_condition_temper": null,
      "size_thickness_mm": ">130",
      "min_tensile_strength_mpa": 485,
      "min_yield_strength_mpa": 205,
      "notes": null,
      "values": {
        "40": 207,
        "65": 184,
        "100": 170,
        "125": 161,
        "150": 154,
        "175": 148,
        "200": 144,
        "225": 139,
        "250": 135,
        "275": 132,
        "300": 129,
        "325": 126,
        "350": 123,
        "375": 121,
        "400": 118,
        "425": 117,
        "450": 114,
        "475": 112,
        "500": 110,
        "525": 108,
        "550": null,
        "575": null,
        "600": null,
        "625": null,
        "650": null,
        "675": null,
        "700": null,
        "725": null,
        "750": null,
        "775": null,
        "800": null,
        "825": null,
        "850": null,
        "875": null,
        "900": null
      }
    },
    {
      "block": 23,
      "line_no": 29,
      "nominal_composition": null,
      "product_form": "Castings",
      "spec_no": "SA–351",
      "type_grade": "CF3",
      "alloy_desig_uns_no": "J92500 …",
      "class_condition_temper": null,
      "size_thickness_mm": null,
      "min_tensile_strength_mpa": 485,
      "min_yield_strength_mpa": 205,
      "notes": null,
      "values": {
        "40": 207,
        "65": 184,
        "100": 170,
        "125": 161,
        "150": 154,
        "175": 148,
        "200": 144,
        "225": 139,
        "250": 135,
        "275": 132,
        "300": 129,
        "325": 126,
        "350": 123,
        "375": 121,
        "400": 118,
        "425": 117,
        "450": 114,
        "475": 112,
        "500": 110,
        "525": 108,
        "550": null,
        "575": null,
        "600": null,
        "625": null,
        "650": null,
        "675": null,
        "700": null,
        "725": null,
        "750": null,
        "775": null,
        "800": null,
        "825": null,
        "850": null,
        "875": null,
        "900": null
      }
    },
    {
      "block": 23,
      "line_no": 30,
      "nominal_composition": null,
      "product_form": "Castings",
      "spec_no": "SA–351",
      "type_grade": "CF8",
      "alloy_desig_uns_no": "J92600 …",
      "class_condition_temper": null,
      "size_thickness_mm": null,
      "min_tensile_strength_mpa": 485,
      "min_yield_strength_mpa": 205,
      "notes": null,
      "values": {
        "40": 207,
        "65": 184,
        "100": 170,
        "125": 161,
        "150": 154,
        "175": 148,
        "200": 144,
        "225": 139,
        "250": 135,
        "275": 132,
        "300": 129,
        "325": 126,
        "350": 123,
        "375": 121,
        "400": 118,
        "425": 117,
        "450": 114,
        "475": 112,
        "500": 110,
        "525": 108,
        "550": null,
        "575": null,
        "600": null,
        "625": null,
        "650": null,
        "675": null,
        "700": null,
        "725": null,
        "750": null,
        "775": null,
        "800": null,
        "825": null,
        "850": null,
        "875": null,
        "900": null
      }
    },
    {
      "block": 23,
      "line_no": 31,
      "nominal_composition": null,
      "product_form": "Smls. pipe",
      "spec_no": "SA–376",
      "type_grade": "TP304",
      "alloy_desig_uns_no": "S30400 …",
      "class_condition_temper": null,
      "size_thickness_mm": "≥200",
      "min_tensile_strength_mpa": 485,
      "min_yield_strength_mpa": 205,
      "notes": null,
      "values": {
        "40": 207,
        "65": 184,
        "100": 170,
        "125": 161,
        "150": 154,
        "175": 148,
        "200": 144,
        "225": 139,
        "250": 135,
        "275": 132,
        "300": 129,
        "325": 126,
        "350": 123,
        "375": 121,
        "400": 118,
        "425": 117,
        "450": 114,
        "475": 112,
        "500": 110,
        "525": 108,
        "550": 105,
        "575": 103,
        "600": 101,
        "625": 98.6,
        "650": 95.8,
        "675": 92.6,
        "700": 89.1,
        "725": 85.2,
        "750": 80.8,
        "775": 75.8,
        "800": 70.2,
        "825": 64.0,
        "850": null,
        "875": null,
        "900": null
      }
    },
    {
      "block": 23,
      "line_no": 32,
      "nominal_composition": null,
      "product_form": "Cast pipe",
      "spec_no": "SA–451",
      "type_grade": "CPF3",
      "alloy_desig_uns_no": "J92500 …",
      "class_condition_temper": null,
      "size_thickness_mm": null,
      "min_tensile_strength_mpa": 485,
      "min_yield_strength_mpa": 205,
      "notes": null,
      "values": {
        "40": 207,
        "65": 184,
        "100": 170,
        "125": 161,
        "150": 154,
        "175": 148,
        "200": 144,
        "225": 139,
        "250": 135,
        "275": 132,
        "300": 129,
        "325": 126,
        "350": 123,
        "375": 121,
        "400": 118,
        "425": 117,
        "450": 114,
        "475": 112,
        "500": 110,
        "525": 108,
        "550": null,
        "575": null,
        "600": null,
        "625": null,
        "650": null,
        "675": null,
        "700": null,
        "725": null,
        "750": null,
        "775": null,
        "800": null,
        "825": null,
        "850": null,
        "875": null,
        "900": null
      }
    },
    {
      "block": 23,
      "line_no": 33,
      "nominal_composition": null,
      "product_form": "Cast pipe",
      "spec_no": "SA–451",
      "type_grade": "CPF8",
      "alloy_desig_uns_no": "J92600 …",
      "class_condition_temper": null,
      "size_thickness_mm": null,
      "min_tensile_strength_mpa": 485,
      "min_yield_strength_mpa": 205,
      "notes": null,
      "values": {
        "40": 207,
        "65": 184,
        "100": 170,
        "125": 161,
        "150": 154,
        "175": 148,
        "200": 144,
        "225": 139,
        "250": 135,
        "275": 132,
        "300": 129,
        "325": 126,
        "350": 123,
        "375": 121,
        "400": 118,
        "425": 117,
        "450": 114,
        "475": 112,
        "500": 110,
        "525": 108,
        "550": null,
        "575": null,
        "600": null,
        "625": null,
        "650": null,
        "675": null,
        "700": null,
        "725": null,
        "750": null,
        "775": null,
        "800": null,
        "825": null,
        "850": null,
        "875": null,
        "900": null
      }
    },
    {
      "block": 23,
      "line_no": 34,
      "nominal_composition": null,
      "product_form": "Forgings",
      "spec_no": "SA–965",
      "type_grade": "F304",
      "alloy_desig_uns_no": "S30400 …",
      "class_condition_temper": null,
      "size_thickness_mm": null,
      "min_tensile_strength_mpa": 485,
      "min_yield_strength_mpa": 205,
      "notes": null,
      "values": {
        "40": 207,
        "65": 184,
        "100": 170,
        "125": 161,
        "150": 154,
        "175": 148,
        "200": 144,
        "225": 139,
        "250": 135,
        "275": 132,
        "300": 129,
        "325": 126,
        "350": 123,
        "375": 121,
        "400": 118,
        "425": 117,
        "450": 114,
        "475": 112,
        "500": 110,
        "525": 108,
        "550": 105,
        "575": 103,
        "600": 101,
        "625": 98.6,
        "650": 95.8,
        "675": 92.6,
        "700": 89.1,
        "725": 85.2,
        "750": 80.8,
        "775": 75.8,
        "800": 70.2,
        "825": 64.0,
        "850": null,
        "875": null,
        "900": null
      }
    },
    {
      "block": 23,
      "line_no": 35,
      "nominal_composition": null,
      "product_form": "Forgings",
      "spec_no": "SA–965",
      "type_grade": "F304H",
      "alloy_desig_uns_no": "S30409 …",
      "class_condition_temper": null,
