Repository: danivelas0/asme-pcc

File: resources/bpvc_ii_d_metric_2025/table_u.json (part 30 of 61)
    "Size/Thickness, mm",
    "Min. Tensile Strength, MPa"
  ],
  "columns_values": [
      "min_tensile_strength_mpa": 515,
      "values": {
        "40": 517,
        "100": 491,
        "150": 454,
        "200": 430,
        "250": 416,
        "300": 408,
        "325": 406,
        "350": 406,
        "375": 405,
        "400": 405,
        "425": 405,
        "450": 405,
        "475": 404,
        "500": 402,
        "525": 399,
        "550": null,
        "575": null,
        "600": null,
        "625": null,
        "650": null,
        "675": null,
        "700": null,
        "725": null,
        "750": null,
        "775": null,
        "800": null,
        "825": null,
        "850": null,
        "875": null,
        "900": null
      }
    },
    {
      "block": 27,
      "line_no": 26,
      "nominal_composition": "18Cr–10Ni–Cb",
      "product_form": "Bar",
      "spec_no": "SA–479",
      "type_grade": "348H",
      "alloy_desig_uns_no": "S34809",
      "class_condition_temper": null,
      "size_thickness_mm": null,
      "min_tensile_strength_mpa": 515,
      "values": {
        "40": 517,
        "100": 491,
        "150": 454,
        "200": 430,
        "250": 416,
        "300": 408,
        "325": 406,
        "350": 406,
        "375": 405,
        "400": 405,
        "425": 405,
        "450": 405,
        "475": 404,
        "500": 402,
        "525": 399,
        "550": null,
        "575": null,
        "600": null,
        "625": null,
        "650": null,
        "675": null,
        "700": null,
        "725": null,
        "750": null,
        "775": null,
        "800": null,
        "825": null,
        "850": null,
        "875": null,
        "900": null
      }
    },
    {
      "block": 27,
      "line_no": 27,
      "nominal_composition": "18Cr–10Ni–Cb",
      "product_form": "Wld. pipe",
      "spec_no": "SA–813",
      "type_grade": "TP348H",
      "alloy_desig_uns_no": "S34809",
      "class_condition_temper": null,
      "size_thickness_mm": null,
      "min_tensile_strength_mpa": 515,
      "values": {
        "40": 517,
        "100": 491,
        "150": 454,
        "200": 430,
        "250": 416,
        "300": 408,
        "325": 406,
        "350": 406,
        "375": 405,
        "400": 405,
        "425": 405,
        "450": 405,
        "475": 404,
        "500": 402,
        "525": 399,
        "550": null,
        "575": null,
        "600": null,
        "625": null,
        "650": null,
        "675": null,
        "700": null,
        "725": null,
        "750": null,
        "775": null,
        "800": null,
        "825": null,
        "850": null,
        "875": null,
        "900": null
      }
    },
    {
      "block": 27,
      "line_no": 28,
      "nominal_composition": "18Cr–10Ni–Cb",
      "product_form": "Wld. pipe",
      "spec_no": "SA–814",
      "type_grade": "TP348H",
      "alloy_desig_uns_no": "S34809",
      "class_condition_temper": null,
      "size_thickness_mm": null,
      "min_tensile_strength_mpa": 515,
      "values": {
        "40": 517,
        "100": 491,
        "150": 454,
        "200": 430,
        "250": 416,
        "300": 408,
        "325": 406,
        "350": 406,
        "375": 405,
        "400": 405,
        "425": 405,
        "450": 405,
        "475": 404,
        "500": 402,
        "525": 399,
        "550": null,
        "575": null,
        "600": null,
        "625": null,
        "650": null,
        "675": null,
        "700": null,
        "725": null,
        "750": null,
        "775": null,
        "800": null,
        "825": null,
        "850": null,
        "875": null,
        "900": null
      }
    },
    {
      "block": 27,
      "line_no": 29,
      "nominal_composition": "18Cr–10Ni–Cb",
      "product_form": "Bar",
      "spec_no": "SA/JIS G4303",
      "type_grade": "SUS347",
      "alloy_desig_uns_no": null,
      "class_condition_temper": null,
      "size_thickness_mm": null,
      "min_tensile_strength_mpa": 520,
      "values": {
        "40": 517,
        "100": 490,
        "150": 454,
        "200": 430,
        "250": 416,
        "300": 409,
        "325": 407,
        "350": 406,
        "375": 405,
        "400": 405,
        "425": 405,
        "450": 405,
        "475": 404,
        "500": 402,
        "525": 398,
        "550": null,
        "575": null,
        "600": null,
        "625": null,
        "650": null,
        "675": null,
        "700": null,
        "725": null,
        "750": null,
        "775": null,
        "800": null,
        "825": null,
        "850": null,
        "875": null,
        "900": null
      }
    },
    {
      "block": 27,
      "line_no": 30,
      "nominal_composition": "18Cr–10Ni–Cb",
      "product_form": "Smls. tube",
      "spec_no": "SA–213",
      "type_grade": "TP347HFG",
      "alloy_desig_uns_no": "S34710",
      "class_condition_temper": null,
      "size_thickness_mm": null,
      "min_tensile_strength_mpa": 550,
      "values": {
        "40": 552,
        "100": 531,
        "150": 501,
        "200": 481,
        "250": 469,
        "300": 462,
        "325": 459,
        "350": 458,
        "375": 456,
        "400": 455,
        "425": 454,
        "450": 452,
        "475": 449,
        "500": 445,
        "525": 440,
        "550": null,
        "575": null,
        "600": null,
        "625": null,
        "650": null,
        "675": null,
        "700": null,
        "725": null,
        "750": null,
        "775": null,
        "800": null,
        "825": null,
        "850": null,
        "875": null,
        "900": null
      }
    },
    {
      "block": 27,
      "line_no": 31,
      "nominal_composition": "18Cr–10Ni–Cb",
      "product_form": "Bolting",
      "spec_no": "SA–320",
      "type_grade": "B8C",
      "alloy_desig_uns_no": "S34700",
      "class_condition_temper": 2,
      "size_thickness_mm": "32 < t ≤40",
      "min_tensile_strength_mpa": 690,
      "values": {
        "40": 690,
        "100": null,
        "150": null,
        "200": null,
        "250": null,
        "300": null,
        "325": null,
        "350": null,
        "375": null,
        "400": null,
        "425": null,
        "450": null,
        "475": null,
        "500": null,
        "525": null,
        "550": null,
        "575": null,
        "600": null,
        "625": null,
        "650": null,
        "675": null,
        "700": null,
        "725": null,
        "750": null,
        "775": null,
        "800": null,
        "825": null,
        "850": null,
        "875": null,
        "900": null
      }
    },
    {
      "block": 27,
      "line_no": 32,
      "nominal_composition": "18Cr–10Ni–Cb",
      "product_form": "Bolting",
      "spec_no": "SA–320",
      "type_grade": "B8C",
      "alloy_desig_uns_no": "S34700",
      "class_condition_temper": 2,
      "size_thickness_mm": "25 < t ≤32",
      "min_tensile_strength_mpa": 725,
      "values": {
        "40": 725,
        "100": null,
        "150": null,
        "200": null,
        "250": null,
        "300": null,
        "325": null,
        "350": null,
        "375": null,
        "400": null,
        "425": null,
        "450": null,
        "475": null,
        "500": null,
        "525": null,
        "550": null,
        "575": null,
        "600": null,
        "625": null,
        "650": null,
        "675": null,
        "700": null,
        "725": null,
        "750": null,
        "775": null,
        "800": null,
        "825": null,
        "850": null,
        "875": null,
        "900": null
      }
    },
    {
      "block": 27,
      "line_no": 33,
      "nominal_composition": "18Cr–10Ni–Cb",
      "product_form": "Bolting",
      "spec_no": "SA–320",
      "type_grade": "B8C",
      "alloy_desig_uns_no": "S34700",
      "class_condition_temper": 2,
      "size_thickness_mm": "20 < t ≤25",
      "min_tensile_strength_mpa": 795,
      "values": {
        "40": 795,
        "100": null,
        "150": null,
        "200": null,
        "250": null,
        "300": null,
        "325": null,
        "350": null,
        "375": null,
        "400": null,
        "425": null,
        "450": null,
        "475": null,
        "500": null,
        "525": null,
        "550": null,
        "575": null,
        "600": null,
        "625": null,
        "650": null,
        "675": null,
        "700": null,
        "725": null,
        "750": null,
        "775": null,
        "800": null,
        "825": null,
        "850": null,
        "875": null,
        "900": null
      }
    },
    {
      "block": 27,
      "line_no": 34,
      "nominal_composition": "18Cr–10Ni–Cb",
      "product_form": "Bolting",
      "spec_no": "SA–320",
      "type_grade": "B8C",
      "alloy_desig_uns_no": "S34700",
      "class_condition_temper": 2,
      "size_thickness_mm": "t ≤20",
      "min_tensile_strength_mpa": 860,
      "values": {
        "40": 860,
        "100": null,
        "150": null,
        "200": null,
        "250": null,
        "300": null,
        "325": null,
        "350": null,
        "375": null,
        "400": null,
        "425": null,
        "450": null,
        "475": null,
        "500": null,
        "525": null,
        "550": null,
        "575": null,
        "600": null,
        "625": null,
        "650": null,
        "675": null,
        "700": null,
        "725": null,
        "750": null,
        "775": null,
        "800": null,
        "825": null,
        "850": null,
        "875": null,
        "900": null
      }
    },
    {
      "block": 27,
      "line_no": 35,
      "nominal_composition": "18Cr–10Ni–Ti",
      "product_form": "Smls. & wld. pipe",
      "spec_no": "SA–312",
      "type_grade": "TP321",
      "alloy_desig_uns_no": "S32100",
      "class_condition_temper": null,
      "size_thickness_mm": ">9.5",
      "min_tensile_strength_mpa": 485,
      "values": {
        "40": 483,
        "100": 454,
        "150": 430,
        "200": 421,
        "250": 421,
        "300": 421,
        "325": 421,
        "350": 421,
        "375": 421,
        "400": 421,
        "425": 421,
        "450": 421,
        "475": 421,
        "500": 421,
        "525": 417,
        "550": 406,
        "575": 395,
        "600": 381,
        "625": 366,
        "650": 349,
        "675": 330,
        "700": 310,
        "725": 289,
        "750": 267,
        "775": 245,
        "800": 223,
        "825": 201,
        "850": null,
        "875": null,
        "900": null
      }
    },
    {
      "block": 27,
      "line_no": 36,
      "nominal_composition": "18Cr–10Ni–Ti",
      "product_form": "Smls. pipe",
      "spec_no": "SA–376",
      "type_grade": "TP321",
      "alloy_desig_uns_no": "S32100",
      "class_condition_temper": null,
      "size_thickness_mm": ">9.5",
      "min_tensile_strength_mpa": 485,
      "values": {
        "40": 483,
        "100": 454,
        "150": 430,
        "200": 421,
        "250": 421,
        "300": 421,
        "325": 421,
        "350": 421,
        "375": 421,
        "400": 421,
        "425": 421,
        "450": 421,
        "475": 421,
        "500": 421,
        "525": 417,
        "550": 406,
        "575": 395,
        "600": 381,
        "625": 366,
        "650": 349,
        "675": 330,
        "700": 310,
        "725": 289,
        "750": 267,
        "775": 245,
        "800": 223,
        "825": 201,
        "850": null,
        "875": null,
        "900": null
      }
    },
    {
      "block": 27,
      "line_no": 37,
      "nominal_composition": "18Cr–10Ni–Ti",
      "product_form": "Smls. & wld. pipe",
      "spec_no": "SA–312",
      "type_grade": "TP321H",
      "alloy_desig_uns_no": "S32109",
      "class_condition_temper": null,
      "size_thickness_mm": ">9.5",
      "min_tensile_strength_mpa": 485,
      "values": {
        "40": 483,
        "100": 454,
        "150": 430,
        "200": 421,
        "250": 421,
        "300": 421,
        "325": 421,
        "350": 421,
        "375": 421,
        "400": 421,
        "425": 421,
        "450": 421,
        "475": 421,
        "500": 421,
        "525": 417,
        "550": null,
        "575": null,
        "600": null,
        "625": null,
        "650": null,
        "675": null,
        "700": null,
        "725": null,
        "750": null,
        "775": null,
        "800": null,
        "825": null,
        "850": null,
        "875": null,
        "900": null
      }
    },
    {
      "block": 27,
      "line_no": 38,
      "nominal_composition": "18Cr–10Ni–Ti",
      "product_form": "Smls. pipe",
      "spec_no": "SA–376",
      "type_grade": "TP321H",
      "alloy_desig_uns_no": "S32109",
      "class_condition_temper": null,
      "size_thickness_mm": ">9.5",
      "min_tensile_strength_mpa": 485,
      "values": {
        "40": 483,
        "100": 454,
        "150": 430,
        "200": 421,
        "250": 421,
        "300": 421,
        "325": 421,
        "350": 421,
        "375": 421,
        "400": 421,
        "425": 421,
        "450": 421,
        "475": 421,
        "500": 421,
        "525": 417,
        "550": null,
        "575": null,
        "600": null,
        "625": null,
        "650": null,
        "675": null,
        "700": null,
        "725": null,
        "750": null,
        "775": null,
        "800": null,
        "825": null,
        "850": null,
        "875": null,
        "900": null
      }
    },
    {
      "block": 27,
      "line_no": 39,
      "nominal_composition": "18Cr–10Ni–Ti",
      "product_form": "Forgings",
      "spec_no": "SA–182",
      "type_grade": "F321",
      "alloy_desig_uns_no": "S32100",
      "class_condition_temper": null,
      "size_thickness_mm": ">130",
      "min_tensile_strength_mpa": 485,
      "values": {
        "40": 483,
        "100": 454,
        "150": 430,
        "200": 421,
        "250": 421,
        "300": 421,
        "325": 421,
        "350": 421,
        "375": 421,
        "400": 421,
        "425": 421,
        "450": 421,
        "475": 421,
        "500": 421,
        "525": 417,
        "550": 406,
        "575": 395,
        "600": 381,
        "625": 366,
        "650": 349,
        "675": 330,
        "700": 310,
        "725": 289,
        "750": 267,
        "775": 245,
        "800": 223,
        "825": 201,
        "850": null,
        "875": null,
        "900": null
      }
    },
    {
      "block": 27,
      "line_no": 40,
      "nominal_composition": "18Cr–10Ni–Ti",
      "product_form": "Forgings",
      "spec_no": "SA–965",
      "type_grade": "F321",
      "alloy_desig_uns_no": "S32100",
      "class_condition_temper": null,
      "size_thickness_mm": null,
      "min_tensile_strength_mpa": 485,
      "values": {
        "40": 483,
        "100": 454,
        "150": 430,
        "200": 421,
        "250": 421,
        "300": 421,
        "325": 421,
        "350": 421,
        "375": 421,
        "400": 421,
        "425": 421,
        "450": 421,
        "475": 421,
        "500": 421,
        "525": 417,
        "550": 406,
        "575": 395,
        "600": 381,
        "625": 366,
        "650": 349,
        "675": 330,
        "700": 310,
        "725": 289,
        "750": 267,
        "775": 245,
        "800": 223,
        "825": 201,
        "850": null,
        "875": null,
        "900": null
      }
    },
    {
      "block": 27,
      "line_no": 41,
      "nominal_composition": "18Cr–10Ni–Ti",
      "product_form": "Forgings",
      "spec_no": "SA–182",
      "type_grade": "F321H",
      "alloy_desig_uns_no": "S32109",
      "class_condition_temper": null,
      "size_thickness_mm": ">130",
      "min_tensile_strength_mpa": 485,
      "values": {
        "40": 483,
        "100": 454,
        "150": 430,
        "200": 421,
        "250": 421,
        "300": 421,
        "325": 421,
        "350": 421,
        "375": 421,
        "400": 421,
        "425": 421,
        "450": 421,
        "475": 421,
        "500": 421,
        "525": 417,
        "550": null,
        "575": null,
        "600": null,
        "625": null,
        "650": null,
        "675": null,
        "700": null,
        "725": null,
        "750": null,
        "775": null,
        "800": null,
        "825": null,
        "850": null,
        "875": null,
        "900": null
      }
    },
    {
      "block": 27,
      "line_no": 42,
      "nominal_composition": "18Cr–10Ni–Ti",
      "product_form": "Forgings",
      "spec_no": "SA–965",
      "type_grade": "F321H",
      "alloy_desig_uns_no": "S32109",
      "class_condition_temper": null,
      "size_thickness_mm": null,
      "min_tensile_strength_mpa": 485,
      "values": {
        "40": 483,
        "100": 454,
        "150": 430,
        "200": 421,
        "250": 421,
        "300": 421,
        "325": 421,
        "350": 421,
        "375": 421,
        "400": 421,
        "425": 421,
        "450": 421,
        "475": 421,
        "500": 421,
        "525": 417,
        "550": null,
        "575": null,
        "600": null,
        "625": null,
        "650": null,
        "675": null,
        "700": null,
        "725": null,
        "750": null,
        "775": null,
        "800": null,
        "825": null,
        "850": null,
        "875": null,
        "900": null
      }
    },
    {
      "block": 27,
      "line_no": 43,
      "nominal_composition": "18Cr–10Ni–Ti",
      "product_form": "Plate",
      "spec_no": "SA/EN 10028–7",
      "type_grade": "X6CrNiTi18–10",
      "alloy_desig_uns_no": null,
      "class_condition_temper": null,
      "size_thickness_mm": "≤75",
      "min_tensile_strength_mpa": 500,
      "values": {
        "40": 500,
        "100": 469,
        "150": 451,
        "200": 438,
        "250": 433,
        "300": 433,
        "325": 433,
        "350": 433,
        "375": 433,
        "400": 433,
        "425": 433,
        "450": 433,
        "475": 433,
        "500": 433,
        "525": 430,
        "550": null,
        "575": null,
        "600": null,
        "625": null,
        "650": null,
        "675": null,
        "700": null,
        "725": null,
        "750": null,
        "775": null,
        "800": null,
        "825": null,
        "850": null,
        "875": null,
        "900": null
      }
    },
    {
      "block": 27,
      "line_no": 44,
      "nominal_composition": "18Cr–10Ni–Ti",
      "product_form": "Forgings",
      "spec_no": "SA–182",
      "type_grade": "F321",
      "alloy_desig_uns_no": "S32100",
      "class_condition_temper": null,
      "size_thickness_mm": "≤130",
      "min_tensile_strength_mpa": 515,
      "values": {
        "40": 517,
        "100": 487,
        "150": 461,
        "200": 452,
        "250": 452,
        "300": 452,
        "325": 452,
        "350": 452,
        "375": 452,
        "400": 452,
        "425": 452,
        "450": 452,
        "475": 452,
        "500": 452,
        "525": 447,
        "550": 432,
        "575": 419,
        "600": 405,
        "625": 388,
        "650": 370,
        "675": 350,
        "700": 329,
        "725": 307,
        "750": 284,
        "775": 260,
        "800": 237,
        "825": 214,
        "850": null,
        "875": null,
        "900": null
      }
    },
    {
      "block": 27,
      "line_no": 45,
      "nominal_composition": "18Cr–10Ni–Ti",
      "product_form": "Bolting",
      "spec_no": "SA–193",
      "type_grade": "B8T",
      "alloy_desig_uns_no": "S32100",
      "class_condition_temper": 1,
      "size_thickness_mm": null,
      "min_tensile_strength_mpa": 515,
      "values": {
        "40": 517,
        "100": 487,
        "150": 461,
        "200": 452,
        "250": 452,
        "300": 452,
        "325": 452,
        "350": 452,
        "375": 452,
        "400": 452,
        "425": 452,
        "450": 452,
        "475": 452,
        "500": 452,
        "525": 447,
        "550": 432,
        "575": 419,
        "600": 405,
        "625": 388,
        "650": 370,
        "675": 350,
        "700": 329,
        "725": 307,
        "750": 284,
        "775": 260,
        "800": 237,
        "825": 214,
        "850": null,
        "875": null,
        "900": null
      }
    },
    {
      "block": 28,
      "line_no": 1,
      "nominal_composition": "18Cr–10Ni–Ti",
      "product_form": "Smls. tube",
      "spec_no": "SA–213",
      "type_grade": "TP321",
      "alloy_desig_uns_no": "S32100",
      "class_condition_temper": null,
      "size_thickness_mm": null,
      "min_tensile_strength_mpa": 515,
      "values": {
        "40": 517,
        "100": 487,
        "150": 461,
        "200": 452,
        "250": 452,
        "300": 452,
        "325": 452,
        "350": 452,
        "375": 452,
        "400": 452,
        "425": 452,
        "450": 452,
        "475": 452,
        "500": 452,
        "525": 447,
        "550": 432,
        "575": 419,
        "600": 405,
        "625": 388,
        "650": 370,
        "675": 350,
        "700": 329,
        "725": 307,
        "750": 284,
        "775": 260,
        "800": 237,
        "825": 214,
        "850": null,
        "875": null,
        "900": null
      }
    },
    {
      "block": 28,
      "line_no": 2,
      "nominal_composition": "18Cr–10Ni–Ti",
      "product_form": "Plate",
      "spec_no": "SA–240",
      "type_grade": 321,
      "alloy_desig_uns_no": "S32100",
      "class_condition_temper": null,
      "size_thickness_mm": null,
      "min_tensile_strength_mpa": 515,
      "values": {
        "40": 517,
        "100": 487,
        "150": 461,
        "200": 452,
        "250": 452,
        "300": 452,
        "325": 452,
        "350": 452,
        "375": 452,
        "400": 452,
        "425": 452,
        "450": 452,
        "475": 452,
        "500": 452,
        "525": 447,
        "550": 432,
        "575": 419,
        "600": 405,
        "625": 388,
        "650": 370,
        "675": 350,
        "700": 329,
        "725": 307,
        "750": 284,
        "775": 260,
        "800": 237,
        "825": 214,
        "850": null,
        "875": null,
        "900": null
      }
    },
    {
      "block": 28,
      "line_no": 3,
      "nominal_composition": "18Cr–10Ni–Ti",
      "product_form": "Wld. tube",
      "spec_no": "SA–249",
      "type_grade": "TP321",
      "alloy_desig_uns_no": "S32100",
      "class_condition_temper": null,
      "size_thickness_mm": null,
      "min_tensile_strength_mpa": 515,
      "values": {
        "40": 517,
        "100": 487,
        "150": 461,
        "200": 452,
        "250": 452,
        "300": 452,
        "325": 452,
        "350": 452,
        "375": 452,
        "400": 452,
        "425": 452,
        "450": 452,
        "475": 452,
        "500": 452,
        "525": 447,
        "550": 432,
        "575": 419,
        "600": 405,
        "625": 388,
        "650": 370,
        "675": 350,
        "700": 329,
        "725": 307,
        "750": 284,
        "775": 260,
        "800": 237,
        "825": 214,
        "850": null,
        "875": null,
        "900": null
      }
    },
    {
      "block": 28,
      "line_no": 4,
      "nominal_composition": "18Cr–10Ni–Ti",
      "product_form": "Smls. & wld. pipe",
      "spec_no": "SA–312",
      "type_grade": "TP321",
      "alloy_desig_uns_no": "S32100",
      "class_condition_temper": null,
      "size_thickness_mm": "≤9.5",
      "min_tensile_strength_mpa": 515,
      "values": {
        "40": 517,
        "100": 487,
        "150": 461,
        "200": 452,
        "250": 452,
        "300": 452,
        "325": 452,
        "350": 452,
        "375": 452,
        "400": 452,
        "425": 452,
        "450": 452,
        "475": 452,
        "500": 452,
        "525": 447,
        "550": 432,
        "575": 419,
        "600": 405,
        "625": 388,
        "650": 370,
        "675": 350,
        "700": 329,
        "725": 307,
        "750": 284,
        "775": 260,
        "800": 237,
        "825": 214,
        "850": null,
        "875": null,
        "900": null
      }
    },
    {
      "block": 28,
      "line_no": 5,
      "nominal_composition": "18Cr–10Ni–Ti",
      "product_form": "Bolting",
      "spec_no": "SA–320",
      "type_grade": "B8T",
      "alloy_desig_uns_no": "S32100",
      "class_condition_temper": 1,
      "size_thickness_mm": null,
      "min_tensile_strength_mpa": 515,
      "values": {
        "40": 517,
        "100": 487,
        "150": 461,
        "200": 452,
        "250": 452,
        "300": 452,
        "325": 452,
        "350": 452,
        "375": 452,
        "400": 452,
        "425": 452,
        "450": 452,
        "475": 452,
        "500": 452,
        "525": 447,
        "550": 432,
        "575": 419,
        "600": 405,
        "625": 388,
        "650": 370,
        "675": 350,
        "700": 329,
        "725": 307,
        "750": 284,
        "775": 260,
        "800": 237,
        "825": 214,
        "850": null,
        "875": null,
        "900": null
      }
    },
    {
      "block": 28,
      "line_no": 6,
      "nominal_composition": "18Cr–10Ni–Ti",
      "product_form": "Bolting",
      "spec_no": "SA–320",
      "type_grade": "B8TA",
      "alloy_desig_uns_no": "S32100",
      "class_condition_temper": "1A",
      "size_thickness_mm": null,
      "min_tensile_strength_mpa": 515,
      "values": {
        "40": 517,
        "100": 487,
        "150": 461,
        "200": 452,
        "250": 452,
        "300": 452,
        "325": 452,
        "350": 452,
        "375": 452,
        "400": 452,
        "425": 452,
        "450": 452,
        "475": 452,
        "500": 452,
        "525": 447,
        "550": 432,
        "575": 419,
        "600": 405,
        "625": 388,
        "650": 370,
        "675": 350,
        "700": 329,
        "725": 307,
        "750": 284,
        "775": 260,
        "800": 237,
        "825": 214,
        "850": null,
        "875": null,
        "900": null
      }
    },
    {
      "block": 28,
      "line_no": 7,
      "nominal_composition": "18Cr–10Ni–Ti",
      "product_form": "Wld. pipe",
      "spec_no": "SA–358",
      "type_grade": 321,
      "alloy_desig_uns_no": "S32100",
      "class_condition_temper": 1,
      "size_thickness_mm": null,
      "min_tensile_strength_mpa": 515,
      "values": {
        "40": 517,
        "100": 487,
        "150": 461,
        "200": 452,
        "250": 452,
        "300": 452,
        "325": 452,
        "350": 452,
        "375": 452,
        "400": 452,
        "425": 452,
        "450": 452,
        "475": 452,
        "500": 452,
        "525": 447,
        "550": 432,
        "575": 419,
        "600": 405,
        "625": 388,
        "650": 370,
        "675": 350,
        "700": 329,
        "725": 307,
        "750": 284,
        "775": 260,
        "800": 237,
        "825": 214,
        "850": null,
        "875": null,
        "900": null
      }
    },
    {
      "block": 28,
      "line_no": 8,
      "nominal_composition": "18Cr–10Ni–Ti",
      "product_form": "Wld. pipe",
      "spec_no": "SA–358",
      "type_grade": 321,
      "alloy_desig_uns_no": "S32100",
      "class_condition_temper": 3,
      "size_thickness_mm": null,
      "min_tensile_strength_mpa": 515,
      "values": {
        "40": 517,
        "100": 487,
        "150": 461,
        "200": 452,
        "250": 452,
        "300": 452,
        "325": 452,
        "350": 452,
        "375": 452,
        "400": 452,
        "425": 452,
        "450": 452,
        "475": 452,
        "500": 452,
        "525": 447,
        "550": 432,
        "575": 419,
        "600": 405,
        "625": 388,
        "650": 370,
        "675": 350,
        "700": 329,
        "725": 307,
        "750": 284,
        "775": 260,
        "800": 237,
        "825": 214,
        "850": null,
        "875": null,
        "900": null
      }
    },
    {
      "block": 28,
      "line_no": 9,
      "nominal_composition": "18Cr–10Ni–Ti",
      "product_form": "Wld. pipe",
      "spec_no": "SA–358",
      "type_grade": 321,
      "alloy_desig_uns_no": "S32100",
      "class_condition_temper": 4,
      "size_thickness_mm": null,
      "min_tensile_strength_mpa": 515,
      "values": {
        "40": 517,
        "100": 487,
        "150": 461,
        "200": 452,
        "250": 452,
        "300": 452,
        "325": 452,
        "350": 452,
        "375": 452,
        "400": 452,
        "425": 452,
        "450": 452,
        "475": 452,
        "500": 452,
        "525": 447,
        "550": 432,
        "575": 419,
        "600": 405,
        "625": 388,
        "650": 370,
        "675": 350,
        "700": 329,
        "725": 307,
        "750": 284,
        "775": 260,
        "800": 237,
        "825": 214,
        "850": null,
        "875": null,
        "900": null
      }
    },
    {
      "block": 28,
      "line_no": 10,
      "nominal_composition": "18Cr–10Ni–Ti",
      "product_form": "Smls. pipe",
      "spec_no": "SA–376",
      "type_grade": "TP321",
      "alloy_desig_uns_no": "S32100",
      "class_condition_temper": null,
      "size_thickness_mm": "≤9.5",
      "min_tensile_strength_mpa": 515,
      "values": {
        "40": 517,
        "100": 487,
        "150": 461,
        "200": 452,
        "250": 452,
        "300": 452,
        "325": 452,
        "350": 452,
        "375": 452,
        "400": 452,
        "425": 452,
        "450": 452,
        "475": 452,
        "500": 452,
        "525": 447,
        "550": 432,
        "575": 419,
        "600": 405,
        "625": 388,
        "650": 370,
        "675": 350,
        "700": 329,
        "725": 307,
        "750": 284,
        "775": 260,
        "800": 237,
        "825": 214,
        "850": null,
        "875": null,
        "900": null
      }
    },
    {
      "block": 28,
      "line_no": 11,
      "nominal_composition": "18Cr–10Ni–Ti",
      "product_form": "Smls. & wld. ftgs.",
      "spec_no": "SA–403",
      "type_grade": 321,
      "alloy_desig_uns_no": "S32100",
      "class_condition_temper": null,
      "size_thickness_mm": null,
      "min_tensile_strength_mpa": 515,
      "values": {
        "40": 517,
        "100": 487,
        "150": 461,
        "200": 452,
        "250": 452,
        "300": 452,
        "325": 452,
        "350": 452,
        "375": 452,
        "400": 452,
        "425": 452,
        "450": 452,
        "475": 452,
        "500": 452,
        "525": 447,
        "550": 432,
        "575": 419,
        "600": 405,
        "625": 388,
        "650": 370,
        "675": 350,
        "700": 329,
        "725": 307,
        "750": 284,
        "775": 260,
        "800": 237,
        "825": 214,
        "850": null,
        "875": null,
        "900": null
      }
    },
    {
      "block": 28,
      "line_no": 12,
      "nominal_composition": "18Cr–10Ni–Ti",
      "product_form": "Wld. pipe",
      "spec_no": "SA–409",
      "type_grade": "TP321",
      "alloy_desig_uns_no": "S32100",
      "class_condition_temper": null,
      "size_thickness_mm": null,
      "min_tensile_strength_mpa": 515,
      "values": {
        "40": 517,
        "100": 487,
        "150": 461,
        "200": 452,
        "250": 452,
        "300": 452,
        "325": 452,
        "350": 452,
        "375": 452,
        "400": 452,
        "425": 452,
        "450": 452,
        "475": 452,
        "500": 452,
        "525": 447,
        "550": 432,
        "575": 419,
        "600": 405,
        "625": 388,
        "650": 370,
        "675": 350,
        "700": 329,
        "725": 307,
        "750": 284,
        "775": 260,
        "800": 237,
        "825": 214,
        "850": null,
        "875": null,
        "900": null
      }
    },
    {
      "block": 28,
      "line_no": 13,
      "nominal_composition": "18Cr–10Ni–Ti",
      "product_form": "Bar",
      "spec_no": "SA–479",
      "type_grade": 321,
      "alloy_desig_uns_no": "S32100",
      "class_condition_temper": null,
      "size_thickness_mm": null,
      "min_tensile_strength_mpa": 515,
      "values": {
        "40": 517,
        "100": 487,
        "150": 461,
        "200": 452,
        "250": 452,
        "300": 452,
        "325": 452,
        "350": 452,
        "375": 452,
        "400": 452,
        "425": 452,
        "450": 452,
        "475": 452,
        "500": 452,
        "525": 447,
        "550": 432,
        "575": 419,
        "600": 405,
        "625": 388,
        "650": 370,
        "675": 350,
        "700": 329,
        "725": 307,
        "750": 284,
        "775": 260,
        "800": 237,
        "825": 214,
        "850": null,
        "875": null,
        "900": null
      }
    },
    {
      "block": 28,
      "line_no": 14,
      "nominal_composition": "18Cr–10Ni–Ti",
      "product_form": "Wld. pipe",
      "spec_no": "SA–813",
      "type_grade": "TP321",
      "alloy_desig_uns_no": "S32100",
      "class_condition_temper": null,
      "size_thickness_mm": null,
      "min_tensile_strength_mpa": 515,
      "values": {
        "40": 517,
        "100": 487,
        "150": 461,
        "200": 452,
        "250": 452,
        "300": 452,
        "325": 452,
        "350": 452,
        "375": 452,
        "400": 452,
        "425": 452,
        "450": 452,
        "475": 452,
        "500": 452,
        "525": 447,
        "550": 432,
        "575": 419,
        "600": 405,
        "625": 388,
        "650": 370,
        "675": 350,
        "700": 329,
        "725": 307,
        "750": 284,
        "775": 260,
        "800": 237,
        "825": 214,
        "850": null,
        "875": null,
        "900": null
      }
    },
    {
      "block": 28,
      "line_no": 15,
      "nominal_composition": "18Cr–10Ni–Ti",
      "product_form": "Wld. pipe",
      "spec_no": "SA–814",
      "type_grade": "TP321",
      "alloy_desig_uns_no": "S32100",
      "class_condition_temper": null,
      "size_thickness_mm": null,
      "min_tensile_strength_mpa": 515,
      "values": {
        "40": 517,
        "100": 487,
        "150": 461,
        "200": 452,
        "250": 452,
        "300": 452,
        "325": 452,
        "350": 452,
        "375": 452,
        "400": 452,
        "425": 452,
        "450": 452,
        "475": 452,
        "500": 452,
        "525": 447,
        "550": 432,
        "575": 419,
        "600": 405,
        "625": 388,
        "650": 370,
        "675": 350,
        "700": 329,
        "725": 307,
        "750": 284,
        "775": 260,
        "800": 237,
        "825": 214,
        "850": null,
        "875": null,
        "900": null
      }
    },
    {
      "block": 28,
      "line_no": 16,
      "nominal_composition": "18Cr–10Ni–Ti",
      "product_form": "Forgings",
      "spec_no": "SA–182",
      "type_grade": "F321H",
      "alloy_desig_uns_no": "S32109",
      "class_condition_temper": null,
      "size_thickness_mm": "≤130",
      "min_tensile_strength_mpa": 515,
      "values": {
        "40": 517,
        "100": 487,
        "150": 461,
        "200": 452,
        "250": 452,
        "300": 452,
        "325": 452,
        "350": 452,
        "375": 452,
        "400": 452,
        "425": 452,
        "450": 452,
        "475": 452,
        "500": 452,
        "525": 447,
        "550": null,
        "575": null,
        "600": null,
        "625": null,
        "650": null,
        "675": null,
        "700": null,
        "725": null,
        "750": null,
        "775": null,
        "800": null,
        "825": null,
        "850": null,
        "875": null,
        "900": null
      }
    },
    {
      "block": 28,
      "line_no": 17,
      "nominal_composition": "18Cr–10Ni–Ti",
      "product_form": "Smls. tube",
      "spec_no": "SA–213",
      "type_grade": "TP321H",
      "alloy_desig_uns_no": "S32109",
      "class_condition_temper": null,
      "size_thickness_mm": null,
      "min_tensile_strength_mpa": 515,
      "values": {
        "40": 517,
        "100": 487,
        "150": 461,
        "200": 452,
        "250": 452,
        "300": 452,
        "325": 452,
        "350": 452,
        "375": 452,
        "400": 452,
        "425": 452,
        "450": 452,
        "475": 452,
        "500": 452,
        "525": 447,
        "550": null,
        "575": null,
        "600": null,
        "625": null,
        "650": null,
        "675": null,
        "700": null,
        "725": null,
        "750": null,
        "775": null,
        "800": null,
        "825": null,
        "850": null,
        "875": null,
        "900": null
      }
    },
    {
      "block": 28,
      "line_no": 18,
      "nominal_composition": "18Cr–10Ni–Ti",
      "product_form": "Plate",
      "spec_no": "SA–240",
      "type_grade": "321H",
      "alloy_desig_uns_no": "S32109",
      "class_condition_temper": null,
      "size_thickness_mm": null,
      "min_tensile_strength_mpa": 515,
      "values": {
        "40": 517,
        "100": 487,
        "150": 461,
        "200": 452,
        "250": 452,
        "300": 452,
        "325": 452,
        "350": 452,
        "375": 452,
        "400": 452,
        "425": 452,
        "450": 452,
        "475": 452,
        "500": 452,
        "525": 447,
        "550": null,
        "575": null,
        "600": null,
        "625": null,
        "650": null,
        "675": null,
        "700": null,
        "725": null,
        "750": null,
        "775": null,
        "800": null,
        "825": null,
        "850": null,
        "875": null,
        "900": null
      }
    },
    {
      "block": 28,
      "line_no": 19,
      "nominal_composition": "18Cr–10Ni–Ti",
      "product_form": "Wld. tube",
      "spec_no": "SA–249",
      "type_grade": "TP321H",
      "alloy_desig_uns_no": "S32109",
      "class_condition_temper": null,
      "size_thickness_mm": null,
      "min_tensile_strength_mpa": 515,
      "values": {
        "40": 517,
        "100": 487,
        "150": 461,
        "200": 452,
        "250": 452,
        "300": 452,
        "325": 452,
        "350": 452,
        "375": 452,
        "400": 452,
        "425": 452,
        "450": 452,
        "475": 452,
        "500": 452,
        "525": 447,
        "550": null,
        "575": null,
        "600": null,
        "625": null,
        "650": null,
        "675": null,
        "700": null,
        "725": null,
        "750": null,
        "775": null,
        "800": null,
        "825": null,
        "850": null,
        "875": null,
        "900": null
      }
    },
    {
      "block": 28,
      "line_no": 20,
      "nominal_composition": "18Cr–10Ni–Ti",
      "product_form": "Smls. & wld. pipe",
      "spec_no": "SA–312",
      "type_grade": "TP321H",
      "alloy_desig_uns_no": "S32109",
      "class_condition_temper": null,
      "size_thickness_mm": "≤9.5",
      "min_tensile_strength_mpa": 515,
      "values": {
        "40": 517,
        "100": 487,
        "150": 461,
        "200": 452,
        "250": 452,
        "300": 452,
        "325": 452,
        "350": 452,
        "375": 452,
        "400": 452,
        "425": 452,
        "450": 452,
        "475": 452,
        "500": 452,
        "525": 447,
        "550": null,
        "575": null,
        "600": null,
        "625": null,
        "650": null,
        "675": null,
        "700": null,
        "725": null,
        "750": null,
        "775": null,
        "800": null,
        "825": null,
        "850": null,
        "875": null,
        "900": null
      }
    },
    {
      "block": 28,
      "line_no": 21,
      "nominal_composition": "18Cr–10Ni–Ti",
      "product_form": "Smls. pipe",
      "spec_no": "SA–376",
      "type_grade": "TP321H",
      "alloy_desig_uns_no": "S32109",
      "class_condition_temper": null,
      "size_thickness_mm": "≤9.5",
      "min_tensile_strength_mpa": 515,
      "values": {
        "40": 517,
        "100": 487,
        "150": 461,
        "200": 452,
        "250": 452,
        "300": 452,
