Repository: danivelas0/asme-pcc

File: resources/bpvc_ii_d_metric_2025/table_y_1.json (part 30 of 71)
    "Min. Yield Strength, MPa",
    "Notes"
  ],
  "columns_values": [
      "size_thickness_mm": null,
      "min_tensile_strength_mpa": 485,
      "min_yield_strength_mpa": 205,
      "notes": null,
      "values": {
        "40": 207,
        "65": 184,
        "100": 170,
        "125": 161,
        "150": 154,
        "175": 148,
        "200": 144,
        "225": 139,
        "250": 135,
        "275": 132,
        "300": 129,
        "325": 126,
        "350": 123,
        "375": 121,
        "400": 118,
        "425": 117,
        "450": 114,
        "475": 112,
        "500": 110,
        "525": 108,
        "550": null,
        "575": null,
        "600": null,
        "625": null,
        "650": null,
        "675": null,
        "700": null,
        "725": null,
        "750": null,
        "775": null,
        "800": null,
        "825": null,
        "850": null,
        "875": null,
        "900": null
      }
    },
    {
      "block": 23,
      "line_no": 36,
      "nominal_composition": null,
      "product_form": "Plate",
      "spec_no": "SA/EN 10028–7",
      "type_grade": "X2CrNi18–9",
      "alloy_desig_uns_no": null,
      "class_condition_temper": null,
      "size_thickness_mm": null,
      "min_tensile_strength_mpa": 500,
      "min_yield_strength_mpa": 200,
      "notes": null,
      "values": {
        "40": 200,
        "65": 182,
        "100": 169,
        "125": 161,
        "150": 153,
        "175": 147,
        "200": 141,
        "225": 136,
        "250": 132,
        "275": 129,
        "300": 126,
        "325": 123,
        "350": 121,
        "375": 119,
        "400": 118,
        "425": 116,
        "450": 115,
        "475": 113,
        "500": 111,
        "525": 108,
        "550": null,
        "575": null,
        "600": null,
        "625": null,
        "650": null,
        "675": null,
        "700": null,
        "725": null,
        "750": null,
        "775": null,
        "800": null,
        "825": null,
        "850": null,
        "875": null,
        "900": null
      }
    },
    {
      "block": 23,
      "line_no": 37,
      "nominal_composition": null,
      "product_form": "Forgings",
      "spec_no": "SA–182",
      "type_grade": "F304",
      "alloy_desig_uns_no": "S30400 …",
      "class_condition_temper": null,
      "size_thickness_mm": "≤130",
      "min_tensile_strength_mpa": 515,
      "min_yield_strength_mpa": 205,
      "notes": null,
      "values": {
        "40": 207,
        "65": 184,
        "100": 170,
        "125": 161,
        "150": 154,
        "175": 148,
        "200": 144,
        "225": 139,
        "250": 135,
        "275": 132,
        "300": 129,
        "325": 126,
        "350": 123,
        "375": 121,
        "400": 118,
        "425": 117,
        "450": 114,
        "475": 112,
        "500": 110,
        "525": 108,
        "550": 105,
        "575": 103,
        "600": 101,
        "625": 98.6,
        "650": 95.8,
        "675": 92.6,
        "700": 89.1,
        "725": 85.2,
        "750": 80.8,
        "775": 75.8,
        "800": 70.2,
        "825": 64.0,
        "850": null,
        "875": null,
        "900": null
      }
    },
    {
      "block": 23,
      "line_no": 38,
      "nominal_composition": null,
      "product_form": "Forgings",
      "spec_no": "SA–182",
      "type_grade": "F304H",
      "alloy_desig_uns_no": "S30409 …",
      "class_condition_temper": null,
      "size_thickness_mm": "≤130",
      "min_tensile_strength_mpa": 515,
      "min_yield_strength_mpa": 205,
      "notes": null,
      "values": {
        "40": 207,
        "65": 184,
        "100": 170,
        "125": 161,
        "150": 154,
        "175": 148,
        "200": 144,
        "225": 139,
        "250": 135,
        "275": 132,
        "300": 129,
        "325": 126,
        "350": 123,
        "375": 121,
        "400": 118,
        "425": 117,
        "450": 114,
        "475": 112,
        "500": 110,
        "525": 108,
        "550": null,
        "575": null,
        "600": null,
        "625": null,
        "650": null,
        "675": null,
        "700": null,
        "725": null,
        "750": null,
        "775": null,
        "800": null,
        "825": null,
        "850": null,
        "875": null,
        "900": null
      }
    },
    {
      "block": 23,
      "line_no": 39,
      "nominal_composition": null,
      "product_form": "Bolting",
      "spec_no": "SA–193",
      "type_grade": "B8",
      "alloy_desig_uns_no": "S30400 1",
      "class_condition_temper": null,
      "size_thickness_mm": null,
      "min_tensile_strength_mpa": 515,
      "min_yield_strength_mpa": 205,
      "notes": null,
      "values": {
        "40": 207,
        "65": 188,
        "100": 169,
        "125": 161,
        "150": 154,
        "175": 149,
        "200": 144,
        "225": 139,
        "250": 135,
        "275": 132,
        "300": 129,
        "325": 126,
        "350": 123,
        "375": 121,
        "400": 118,
        "425": 117,
        "450": 114,
        "475": 112,
        "500": 110,
        "525": 108,
        "550": 105,
        "575": 103,
        "600": 101,
        "625": 98.6,
        "650": 95.8,
        "675": 92.6,
        "700": 89.1,
        "725": 85.2,
        "750": 80.8,
        "775": 75.8,
        "800": 70.2,
        "825": 64.0,
        "850": null,
        "875": null,
        "900": null
      }
    },
    {
      "block": 23,
      "line_no": 40,
      "nominal_composition": null,
      "product_form": "Bolting",
      "spec_no": "SA–193",
      "type_grade": "B8A",
      "alloy_desig_uns_no": "S30400",
      "class_condition_temper": "1A",
      "size_thickness_mm": null,
      "min_tensile_strength_mpa": 515,
      "min_yield_strength_mpa": 205,
      "notes": null,
      "values": {
        "40": 207,
        "65": 188,
        "100": 169,
        "125": 161,
        "150": 154,
        "175": 149,
        "200": 144,
        "225": 139,
        "250": 135,
        "275": 132,
        "300": 129,
        "325": 126,
        "350": 123,
        "375": 121,
        "400": 118,
        "425": 117,
        "450": 114,
        "475": 112,
        "500": 110,
        "525": 108,
        "550": 105,
        "575": 103,
        "600": 101,
        "625": 98.6,
        "650": 95.8,
        "675": 92.6,
        "700": 89.1,
        "725": 85.2,
        "750": 80.8,
        "775": 75.8,
        "800": 70.2,
        "825": 64.0,
        "850": null,
        "875": null,
        "900": null
      }
    },
    {
      "block": 23,
      "line_no": 41,
      "nominal_composition": null,
      "product_form": "Smls. tube",
      "spec_no": "SA–213",
      "type_grade": "TP304",
      "alloy_desig_uns_no": "S30400 …",
      "class_condition_temper": null,
      "size_thickness_mm": null,
      "min_tensile_strength_mpa": 515,
      "min_yield_strength_mpa": 205,
      "notes": null,
      "values": {
        "40": 207,
        "65": 184,
        "100": 170,
        "125": 161,
        "150": 154,
        "175": 148,
        "200": 144,
        "225": 139,
        "250": 135,
        "275": 132,
        "300": 129,
        "325": 126,
        "350": 123,
        "375": 121,
        "400": 118,
        "425": 117,
        "450": 114,
        "475": 112,
        "500": 110,
        "525": 108,
        "550": 105,
        "575": 103,
        "600": 101,
        "625": 98.6,
        "650": 95.8,
        "675": 92.6,
        "700": 89.1,
        "725": 85.2,
        "750": 80.8,
        "775": 75.8,
        "800": 70.2,
        "825": 64.0,
        "850": null,
        "875": null,
        "900": null
      }
    },
    {
      "block": 23,
      "line_no": 42,
      "nominal_composition": null,
      "product_form": "Smls. tube",
      "spec_no": "SA–213",
      "type_grade": "TP304H",
      "alloy_desig_uns_no": "S30409 …",
      "class_condition_temper": null,
      "size_thickness_mm": null,
      "min_tensile_strength_mpa": 515,
      "min_yield_strength_mpa": 205,
      "notes": null,
      "values": {
        "40": 207,
        "65": 184,
        "100": 170,
        "125": 161,
        "150": 154,
        "175": 148,
        "200": 144,
        "225": 139,
        "250": 135,
        "275": 132,
        "300": 129,
        "325": 126,
        "350": 123,
        "375": 121,
        "400": 118,
        "425": 117,
        "450": 114,
        "475": 112,
        "500": 110,
        "525": 108,
        "550": null,
        "575": null,
        "600": null,
        "625": null,
        "650": null,
        "675": null,
        "700": null,
        "725": null,
        "750": null,
        "775": null,
        "800": null,
        "825": null,
        "850": null,
        "875": null,
        "900": null
      }
    },
    {
      "block": 23,
      "line_no": 43,
      "nominal_composition": null,
      "product_form": "Plate",
      "spec_no": "SA–240",
      "type_grade": 302,
      "alloy_desig_uns_no": "S30200 …",
      "class_condition_temper": null,
      "size_thickness_mm": null,
      "min_tensile_strength_mpa": 515,
      "min_yield_strength_mpa": 205,
      "notes": null,
      "values": {
        "40": 207,
        "65": 184,
        "100": 170,
        "125": 161,
        "150": 154,
        "175": 148,
        "200": 144,
        "225": 139,
        "250": 135,
        "275": 132,
        "300": 129,
        "325": 126,
        "350": 123,
        "375": 121,
        "400": 118,
        "425": 117,
        "450": 114,
        "475": 112,
        "500": 110,
        "525": 108,
        "550": null,
        "575": null,
        "600": null,
        "625": null,
        "650": null,
        "675": null,
        "700": null,
        "725": null,
        "750": null,
        "775": null,
        "800": null,
        "825": null,
        "850": null,
        "875": null,
        "900": null
      }
    },
    {
      "block": 23,
      "line_no": 44,
      "nominal_composition": null,
      "product_form": "Plate",
      "spec_no": "SA–240",
      "type_grade": 304,
      "alloy_desig_uns_no": "S30400 …",
      "class_condition_temper": null,
      "size_thickness_mm": null,
      "min_tensile_strength_mpa": 515,
      "min_yield_strength_mpa": 205,
      "notes": null,
      "values": {
        "40": 207,
        "65": 184,
        "100": 170,
        "125": 161,
        "150": 154,
        "175": 148,
        "200": 144,
        "225": 139,
        "250": 135,
        "275": 132,
        "300": 129,
        "325": 126,
        "350": 123,
        "375": 121,
        "400": 118,
        "425": 117,
        "450": 114,
        "475": 112,
        "500": 110,
        "525": 108,
        "550": 105,
        "575": 103,
        "600": 101,
        "625": 98.6,
        "650": 95.8,
        "675": 92.6,
        "700": 89.1,
        "725": 85.2,
        "750": 80.8,
        "775": 75.8,
        "800": 70.2,
        "825": 64.0,
        "850": null,
        "875": null,
        "900": null
      }
    },
    {
      "block": 23,
      "line_no": 45,
      "nominal_composition": null,
      "product_form": "Plate",
      "spec_no": "SA–240",
      "type_grade": "304H",
      "alloy_desig_uns_no": "S30409 …",
      "class_condition_temper": null,
      "size_thickness_mm": null,
      "min_tensile_strength_mpa": 515,
      "min_yield_strength_mpa": 205,
      "notes": null,
      "values": {
        "40": 207,
        "65": 184,
        "100": 170,
        "125": 161,
        "150": 154,
        "175": 148,
        "200": 144,
        "225": 139,
        "250": 135,
        "275": 132,
        "300": 129,
        "325": 126,
        "350": 123,
        "375": 121,
        "400": 118,
        "425": 117,
        "450": 114,
        "475": 112,
        "500": 110,
        "525": 108,
        "550": null,
        "575": null,
        "600": null,
        "625": null,
        "650": null,
        "675": null,
        "700": null,
        "725": null,
        "750": null,
        "775": null,
        "800": null,
        "825": null,
        "850": null,
        "875": null,
        "900": null
      }
    },
    {
      "block": 24,
      "line_no": 1,
      "nominal_composition": null,
      "product_form": "Wld. tube",
      "spec_no": "SA–249",
      "type_grade": "TP304",
      "alloy_desig_uns_no": "S30400 …",
      "class_condition_temper": null,
      "size_thickness_mm": null,
      "min_tensile_strength_mpa": 515,
      "min_yield_strength_mpa": 205,
      "notes": null,
      "values": {
        "40": 207,
        "65": 184,
        "100": 170,
        "125": 161,
        "150": 154,
        "175": 148,
        "200": 144,
        "225": 139,
        "250": 135,
        "275": 132,
        "300": 129,
        "325": 126,
        "350": 123,
        "375": 121,
        "400": 118,
        "425": 117,
        "450": 114,
        "475": 112,
        "500": 110,
        "525": 108,
        "550": 105,
        "575": 103,
        "600": 101,
        "625": 98.6,
        "650": 95.8,
        "675": 92.6,
        "700": 89.1,
        "725": 85.2,
        "750": 80.8,
        "775": 75.8,
        "800": 70.2,
        "825": 64.0,
        "850": null,
        "875": null,
        "900": null
      }
    },
    {
      "block": 24,
      "line_no": 2,
      "nominal_composition": null,
      "product_form": "Wld. tube",
      "spec_no": "SA–249",
      "type_grade": "TP304H",
      "alloy_desig_uns_no": "S30409 …",
      "class_condition_temper": null,
      "size_thickness_mm": null,
      "min_tensile_strength_mpa": 515,
      "min_yield_strength_mpa": 205,
      "notes": null,
      "values": {
        "40": 207,
        "65": 184,
        "100": 170,
        "125": 161,
        "150": 154,
        "175": 148,
        "200": 144,
        "225": 139,
        "250": 135,
        "275": 132,
        "300": 129,
        "325": 126,
        "350": 123,
        "375": 121,
        "400": 118,
        "425": 117,
        "450": 114,
        "475": 112,
        "500": 110,
        "525": 108,
        "550": null,
        "575": null,
        "600": null,
        "625": null,
        "650": null,
        "675": null,
        "700": null,
        "725": null,
        "750": null,
        "775": null,
        "800": null,
        "825": null,
        "850": null,
        "875": null,
        "900": null
      }
    },
    {
      "block": 24,
      "line_no": 3,
      "nominal_composition": null,
      "product_form": "Smls. & wld. pipe",
      "spec_no": "SA–312",
      "type_grade": "TP304",
      "alloy_desig_uns_no": "S30400 …",
      "class_condition_temper": null,
      "size_thickness_mm": null,
      "min_tensile_strength_mpa": 515,
      "min_yield_strength_mpa": 205,
      "notes": null,
      "values": {
        "40": 207,
        "65": 184,
        "100": 170,
        "125": 161,
        "150": 154,
        "175": 148,
        "200": 144,
        "225": 139,
        "250": 135,
        "275": 132,
        "300": 129,
        "325": 126,
        "350": 123,
        "375": 121,
        "400": 118,
        "425": 117,
        "450": 114,
        "475": 112,
        "500": 110,
        "525": 108,
        "550": 105,
        "575": 103,
        "600": 101,
        "625": 98.6,
        "650": 95.8,
        "675": 92.6,
        "700": 89.1,
        "725": 85.2,
        "750": 80.8,
        "775": 75.8,
        "800": 70.2,
        "825": 64.0,
        "850": null,
        "875": null,
        "900": null
      }
    },
    {
      "block": 24,
      "line_no": 4,
      "nominal_composition": null,
      "product_form": "Smls. & wld. pipe",
      "spec_no": "SA–312",
      "type_grade": "TP304H",
      "alloy_desig_uns_no": "S30409 …",
      "class_condition_temper": null,
      "size_thickness_mm": null,
      "min_tensile_strength_mpa": 515,
      "min_yield_strength_mpa": 205,
      "notes": null,
      "values": {
        "40": 207,
        "65": 184,
        "100": 170,
        "125": 161,
        "150": 154,
        "175": 148,
        "200": 144,
        "225": 139,
        "250": 135,
        "275": 132,
        "300": 129,
        "325": 126,
        "350": 123,
        "375": 121,
        "400": 118,
        "425": 117,
        "450": 114,
        "475": 112,
        "500": 110,
        "525": 108,
        "550": null,
        "575": null,
        "600": null,
        "625": null,
        "650": null,
        "675": null,
        "700": null,
        "725": null,
        "750": null,
        "775": null,
        "800": null,
        "825": null,
        "850": null,
        "875": null,
        "900": null
      }
    },
    {
      "block": 24,
      "line_no": 5,
      "nominal_composition": null,
      "product_form": "Bolting",
      "spec_no": "SA–320",
      "type_grade": "B8",
      "alloy_desig_uns_no": "S30400 1",
      "class_condition_temper": null,
      "size_thickness_mm": null,
      "min_tensile_strength_mpa": 515,
      "min_yield_strength_mpa": 205,
      "notes": null,
      "values": {
        "40": 207,
        "65": 188,
        "100": 169,
        "125": 161,
        "150": 154,
        "175": 149,
        "200": 144,
        "225": 139,
        "250": 135,
        "275": 132,
        "300": 129,
        "325": 126,
        "350": 123,
        "375": 121,
        "400": 118,
        "425": 117,
        "450": 114,
        "475": 112,
        "500": 110,
        "525": 108,
        "550": 105,
        "575": 103,
        "600": 101,
        "625": 98.6,
        "650": 95.8,
        "675": 92.6,
        "700": 89.1,
        "725": 85.2,
        "750": 80.8,
        "775": 75.8,
        "800": 70.2,
        "825": 64.0,
        "850": null,
        "875": null,
        "900": null
      }
    },
    {
      "block": 24,
      "line_no": 6,
      "nominal_composition": null,
      "product_form": "Bolting",
      "spec_no": "SA–320",
      "type_grade": "B8A",
      "alloy_desig_uns_no": "S30400",
      "class_condition_temper": "1A",
      "size_thickness_mm": null,
      "min_tensile_strength_mpa": 515,
      "min_yield_strength_mpa": 205,
      "notes": null,
      "values": {
        "40": 207,
        "65": 188,
        "100": 169,
        "125": 161,
        "150": 154,
        "175": 149,
        "200": 144,
        "225": 139,
        "250": 135,
        "275": 132,
        "300": 129,
        "325": 126,
        "350": 123,
        "375": 121,
        "400": 118,
        "425": 117,
        "450": 114,
        "475": 112,
        "500": 110,
        "525": 108,
        "550": 105,
        "575": 103,
        "600": 101,
        "625": 98.6,
        "650": 95.8,
        "675": 92.6,
        "700": 89.1,
        "725": 85.2,
        "750": 80.8,
        "775": 75.8,
        "800": 70.2,
        "825": 64.0,
        "850": null,
        "875": null,
        "900": null
      }
    },
    {
      "block": 24,
      "line_no": 7,
      "nominal_composition": null,
      "product_form": "Wld. pipe",
      "spec_no": "SA–358",
      "type_grade": 304,
      "alloy_desig_uns_no": "S30400 1",
      "class_condition_temper": null,
      "size_thickness_mm": null,
      "min_tensile_strength_mpa": 515,
      "min_yield_strength_mpa": 205,
      "notes": null,
      "values": {
        "40": 207,
        "65": 184,
        "100": 170,
        "125": 161,
        "150": 154,
        "175": 148,
        "200": 144,
        "225": 139,
        "250": 135,
        "275": 132,
        "300": 129,
        "325": 126,
        "350": 123,
        "375": 121,
        "400": 118,
        "425": 117,
        "450": 114,
        "475": 112,
        "500": 110,
        "525": 108,
        "550": 105,
        "575": 103,
        "600": 101,
        "625": 98.6,
        "650": 95.8,
        "675": 92.6,
        "700": 89.1,
        "725": 85.2,
        "750": 80.8,
        "775": 75.8,
        "800": 70.2,
        "825": 64.0,
        "850": null,
        "875": null,
        "900": null
      }
    },
    {
      "block": 24,
      "line_no": 8,
      "nominal_composition": null,
      "product_form": "Wld. pipe",
      "spec_no": "SA–358",
      "type_grade": 304,
      "alloy_desig_uns_no": "S30400 3",
      "class_condition_temper": null,
      "size_thickness_mm": null,
      "min_tensile_strength_mpa": 515,
      "min_yield_strength_mpa": 205,
      "notes": null,
      "values": {
        "40": 207,
        "65": 184,
        "100": 170,
        "125": 161,
        "150": 154,
        "175": 148,
        "200": 144,
        "225": 139,
        "250": 135,
        "275": 132,
        "300": 129,
        "325": 126,
        "350": 123,
        "375": 121,
        "400": 118,
        "425": 117,
        "450": 114,
        "475": 112,
        "500": 110,
        "525": 108,
        "550": 105,
        "575": 103,
        "600": 101,
        "625": 98.6,
        "650": 95.8,
        "675": 92.6,
        "700": 89.1,
        "725": 85.2,
        "750": 80.8,
        "775": 75.8,
        "800": 70.2,
        "825": 64.0,
        "850": null,
        "875": null,
        "900": null
      }
    },
    {
      "block": 24,
      "line_no": 9,
      "nominal_composition": null,
      "product_form": "Wld. pipe",
      "spec_no": "SA–358",
      "type_grade": 304,
      "alloy_desig_uns_no": "S30400 4",
      "class_condition_temper": null,
      "size_thickness_mm": null,
      "min_tensile_strength_mpa": 515,
      "min_yield_strength_mpa": 205,
      "notes": null,
      "values": {
        "40": 207,
        "65": 184,
        "100": 170,
        "125": 161,
        "150": 154,
        "175": 148,
        "200": 144,
        "225": 139,
        "250": 135,
        "275": 132,
        "300": 129,
        "325": 126,
        "350": 123,
        "375": 121,
        "400": 118,
        "425": 117,
        "450": 114,
        "475": 112,
        "500": 110,
        "525": 108,
        "550": 105,
        "575": 103,
        "600": 101,
        "625": 98.6,
        "650": 95.8,
        "675": 92.6,
        "700": 89.1,
        "725": 85.2,
        "750": 80.8,
        "775": 75.8,
        "800": 70.2,
        "825": 64.0,
        "850": null,
        "875": null,
        "900": null
      }
    },
    {
      "block": 24,
      "line_no": 10,
      "nominal_composition": null,
      "product_form": "Wld. pipe",
      "spec_no": "SA–358",
      "type_grade": "304H",
      "alloy_desig_uns_no": "S30409 1",
      "class_condition_temper": null,
      "size_thickness_mm": null,
      "min_tensile_strength_mpa": 515,
      "min_yield_strength_mpa": 205,
      "notes": null,
      "values": {
        "40": 207,
        "65": 184,
        "100": 170,
        "125": 161,
        "150": 154,
        "175": 148,
        "200": 144,
        "225": 139,
        "250": 135,
        "275": 132,
        "300": 129,
        "325": 126,
        "350": 123,
        "375": 121,
        "400": 118,
        "425": 117,
        "450": 114,
        "475": 112,
        "500": 110,
        "525": 108,
        "550": null,
        "575": null,
        "600": null,
        "625": null,
        "650": null,
        "675": null,
        "700": null,
        "725": null,
        "750": null,
        "775": null,
        "800": null,
        "825": null,
        "850": null,
        "875": null,
        "900": null
      }
    },
    {
      "block": 24,
      "line_no": 11,
      "nominal_composition": null,
      "product_form": "Wld. pipe",
      "spec_no": "SA–358",
      "type_grade": "304H",
      "alloy_desig_uns_no": "S30409 3",
      "class_condition_temper": null,
      "size_thickness_mm": null,
      "min_tensile_strength_mpa": 515,
      "min_yield_strength_mpa": 205,
      "notes": null,
      "values": {
        "40": 207,
        "65": 184,
        "100": 170,
        "125": 161,
        "150": 154,
        "175": 148,
        "200": 144,
        "225": 139,
        "250": 135,
        "275": 132,
        "300": 129,
        "325": 126,
        "350": 123,
        "375": 121,
        "400": 118,
        "425": 117,
        "450": 114,
        "475": 112,
        "500": 110,
        "525": 108,
        "550": null,
        "575": null,
        "600": null,
        "625": null,
        "650": null,
        "675": null,
        "700": null,
        "725": null,
        "750": null,
        "775": null,
        "800": null,
        "825": null,
        "850": null,
        "875": null,
        "900": null
      }
    },
    {
      "block": 24,
      "line_no": 12,
      "nominal_composition": null,
      "product_form": "Wld. pipe",
      "spec_no": "SA–358",
      "type_grade": "304H",
      "alloy_desig_uns_no": "S30409 4",
      "class_condition_temper": null,
      "size_thickness_mm": null,
      "min_tensile_strength_mpa": 515,
      "min_yield_strength_mpa": 205,
      "notes": null,
      "values": {
        "40": 207,
        "65": 184,
        "100": 170,
        "125": 161,
        "150": 154,
        "175": 148,
        "200": 144,
        "225": 139,
        "250": 135,
        "275": 132,
        "300": 129,
        "325": 126,
        "350": 123,
        "375": 121,
        "400": 118,
        "425": 117,
        "450": 114,
        "475": 112,
        "500": 110,
        "525": 108,
        "550": null,
        "575": null,
        "600": null,
        "625": null,
        "650": null,
        "675": null,
        "700": null,
        "725": null,
        "750": null,
        "775": null,
        "800": null,
        "825": null,
        "850": null,
        "875": null,
        "900": null
      }
    },
    {
      "block": 24,
      "line_no": 13,
      "nominal_composition": null,
      "product_form": "Wld. pipe",
      "spec_no": "SA–358",
      "type_grade": "304LN",
      "alloy_desig_uns_no": "S30453 1",
      "class_condition_temper": null,
      "size_thickness_mm": null,
      "min_tensile_strength_mpa": 515,
      "min_yield_strength_mpa": 205,
      "notes": null,
      "values": {
        "40": 207,
        "65": 184,
        "100": 170,
        "125": 161,
        "150": 154,
        "175": 148,
        "200": 144,
        "225": 139,
        "250": 135,
        "275": 132,
        "300": 129,
        "325": 126,
        "350": 123,
        "375": 121,
        "400": 118,
        "425": 117,
        "450": 114,
        "475": 112,
        "500": 110,
        "525": 108,
        "550": null,
        "575": null,
        "600": null,
        "625": null,
        "650": null,
        "675": null,
        "700": null,
        "725": null,
        "750": null,
        "775": null,
        "800": null,
        "825": null,
        "850": null,
        "875": null,
        "900": null
      }
    },
    {
      "block": 24,
      "line_no": 14,
      "nominal_composition": null,
      "product_form": "Wld. pipe",
      "spec_no": "SA–358",
      "type_grade": "304LN",
      "alloy_desig_uns_no": "S30453 3",
      "class_condition_temper": null,
      "size_thickness_mm": null,
      "min_tensile_strength_mpa": 515,
      "min_yield_strength_mpa": 205,
      "notes": null,
      "values": {
        "40": 207,
        "65": 184,
        "100": 170,
        "125": 161,
        "150": 154,
        "175": 148,
        "200": 144,
        "225": 139,
        "250": 135,
        "275": 132,
        "300": 129,
        "325": 126,
        "350": 123,
        "375": 121,
        "400": 118,
        "425": 117,
        "450": 114,
        "475": 112,
        "500": 110,
        "525": 108,
        "550": null,
        "575": null,
        "600": null,
        "625": null,
        "650": null,
        "675": null,
        "700": null,
        "725": null,
        "750": null,
        "775": null,
        "800": null,
        "825": null,
        "850": null,
        "875": null,
        "900": null
      }
    },
    {
      "block": 24,
      "line_no": 15,
      "nominal_composition": null,
      "product_form": "Wld. pipe",
      "spec_no": "SA–358",
      "type_grade": "304LN",
      "alloy_desig_uns_no": "S30453 4",
      "class_condition_temper": null,
      "size_thickness_mm": null,
      "min_tensile_strength_mpa": 515,
      "min_yield_strength_mpa": 205,
      "notes": null,
      "values": {
        "40": 207,
        "65": 184,
        "100": 170,
        "125": 161,
        "150": 154,
        "175": 148,
        "200": 144,
        "225": 139,
        "250": 135,
        "275": 132,
        "300": 129,
        "325": 126,
        "350": 123,
        "375": 121,
        "400": 118,
        "425": 117,
        "450": 114,
        "475": 112,
        "500": 110,
        "525": 108,
        "550": null,
        "575": null,
        "600": null,
        "625": null,
        "650": null,
        "675": null,
        "700": null,
        "725": null,
        "750": null,
        "775": null,
        "800": null,
        "825": null,
        "850": null,
        "875": null,
        "900": null
      }
    },
    {
      "block": 24,
      "line_no": 16,
      "nominal_composition": null,
      "product_form": "Smls. pipe",
      "spec_no": "SA–376",
      "type_grade": "TP304",
      "alloy_desig_uns_no": "S30400 …",
      "class_condition_temper": null,
      "size_thickness_mm": "<200",
      "min_tensile_strength_mpa": 515,
      "min_yield_strength_mpa": 205,
      "notes": null,
      "values": {
        "40": 207,
        "65": 184,
        "100": 170,
        "125": 161,
        "150": 154,
        "175": 148,
        "200": 144,
        "225": 139,
        "250": 135,
        "275": 132,
        "300": 129,
        "325": 126,
        "350": 123,
        "375": 121,
        "400": 118,
        "425": 117,
        "450": 114,
        "475": 112,
        "500": 110,
        "525": 108,
        "550": 105,
        "575": 103,
        "600": 101,
        "625": 98.6,
        "650": 95.8,
        "675": 92.6,
        "700": 89.1,
        "725": 85.2,
        "750": 80.8,
        "775": 75.8,
        "800": 70.2,
        "825": 64.0,
        "850": null,
        "875": null,
        "900": null
      }
    },
    {
      "block": 24,
      "line_no": 17,
      "nominal_composition": null,
      "product_form": "Smls. pipe",
      "spec_no": "SA–376",
      "type_grade": "TP304H",
      "alloy_desig_uns_no": "S30409 …",
      "class_condition_temper": null,
      "size_thickness_mm": null,
      "min_tensile_strength_mpa": 515,
      "min_yield_strength_mpa": 205,
      "notes": null,
      "values": {
        "40": 207,
        "65": 184,
        "100": 170,
        "125": 161,
        "150": 154,
        "175": 148,
        "200": 144,
        "225": 139,
        "250": 135,
        "275": 132,
        "300": 129,
        "325": 126,
        "350": 123,
        "375": 121,
        "400": 118,
        "425": 117,
        "450": 114,
        "475": 112,
        "500": 110,
        "525": 108,
        "550": null,
        "575": null,
        "600": null,
        "625": null,
        "650": null,
        "675": null,
        "700": null,
        "725": null,
        "750": null,
        "775": null,
        "800": null,
        "825": null,
        "850": null,
        "875": null,
        "900": null
      }
    },
    {
      "block": 24,
      "line_no": 18,
      "nominal_composition": null,
      "product_form": "Smls. & wld. fittings",
      "spec_no": "SA–403",
      "type_grade": 304,
      "alloy_desig_uns_no": "S30400 …",
      "class_condition_temper": null,
      "size_thickness_mm": null,
      "min_tensile_strength_mpa": 515,
      "min_yield_strength_mpa": 205,
      "notes": null,
      "values": {
        "40": 207,
        "65": 184,
        "100": 170,
        "125": 161,
        "150": 154,
        "175": 148,
        "200": 144,
        "225": 139,
        "250": 135,
        "275": 132,
        "300": 129,
        "325": 126,
        "350": 123,
        "375": 121,
        "400": 118,
        "425": 117,
        "450": 114,
        "475": 112,
        "500": 110,
        "525": 108,
        "550": 105,
        "575": 103,
        "600": 101,
        "625": 98.6,
        "650": 95.8,
        "675": 92.6,
        "700": 89.1,
        "725": 85.2,
        "750": 80.8,
        "775": 75.8,
        "800": 70.2,
        "825": 64.0,
        "850": null,
        "875": null,
        "900": null
      }
    },
    {
      "block": 24,
      "line_no": 19,
      "nominal_composition": null,
      "product_form": "Smls. & wld. fittings",
      "spec_no": "SA–403",
      "type_grade": "304H",
      "alloy_desig_uns_no": "S30409 …",
      "class_condition_temper": null,
      "size_thickness_mm": null,
      "min_tensile_strength_mpa": 515,
      "min_yield_strength_mpa": 205,
      "notes": null,
      "values": {
        "40": 207,
        "65": 184,
        "100": 170,
        "125": 161,
        "150": 154,
        "175": 148,
        "200": 144,
        "225": 139,
        "250": 135,
        "275": 132,
        "300": 129,
        "325": 126,
        "350": 123,
        "375": 121,
        "400": 118,
        "425": 117,
        "450": 114,
        "475": 112,
        "500": 110,
        "525": 108,
        "550": null,
        "575": null,
        "600": null,
        "625": null,
        "650": null,
        "675": null,
        "700": null,
        "725": null,
        "750": null,
        "775": null,
        "800": null,
        "825": null,
        "850": null,
        "875": null,
        "900": null
      }
    },
    {
      "block": 24,
      "line_no": 20,
      "nominal_composition": null,
      "product_form": "Wld. pipe",
      "spec_no": "SA–409",
      "type_grade": "TP304",
      "alloy_desig_uns_no": "S30400 …",
      "class_condition_temper": null,
      "size_thickness_mm": null,
      "min_tensile_strength_mpa": 515,
      "min_yield_strength_mpa": 205,
      "notes": null,
      "values": {
        "40": 207,
        "65": 184,
        "100": 170,
        "125": 161,
        "150": 154,
        "175": 148,
        "200": 144,
        "225": 139,
        "250": 135,
        "275": 132,
        "300": 129,
        "325": 126,
        "350": 123,
        "375": 121,
        "400": 118,
        "425": 117,
        "450": 114,
        "475": 112,
        "500": 110,
        "525": 108,
        "550": 105,
        "575": 103,
        "600": 101,
        "625": 98.6,
        "650": 95.8,
        "675": 92.6,
        "700": 89.1,
        "725": 85.2,
        "750": 80.8,
        "775": 75.8,
        "800": 70.2,
        "825": 64.0,
        "850": null,
        "875": null,
        "900": null
      }
    },
    {
      "block": 24,
      "line_no": 21,
      "nominal_composition": null,
      "product_form": "Bar",
      "spec_no": "SA–479",
      "type_grade": 302,
      "alloy_desig_uns_no": "S30200 …",
      "class_condition_temper": null,
      "size_thickness_mm": null,
      "min_tensile_strength_mpa": 515,
      "min_yield_strength_mpa": 205,
      "notes": null,
      "values": {
        "40": 207,
        "65": 184,
        "100": 170,
        "125": 161,
        "150": 154,
        "175": 148,
        "200": 144,
        "225": 139,
        "250": 135,
        "275": 132,
        "300": 129,
        "325": 126,
        "350": 123,
        "375": 121,
        "400": 118,
        "425": 117,
        "450": 114,
        "475": 112,
        "500": 110,
        "525": 108,
        "550": null,
        "575": null,
        "600": null,
        "625": null,
        "650": null,
        "675": null,
        "700": null,
        "725": null,
        "750": null,
        "775": null,
        "800": null,
        "825": null,
        "850": null,
        "875": null,
        "900": null
      }
    },
    {
      "block": 24,
      "line_no": 22,
      "nominal_composition": null,
      "product_form": "Bar",
      "spec_no": "SA–479",
      "type_grade": 304,
      "alloy_desig_uns_no": "S30400",
      "class_condition_temper": "Annealed",
      "size_thickness_mm": null,
      "min_tensile_strength_mpa": 515,
      "min_yield_strength_mpa": 205,
      "notes": null,
      "values": {
        "40": 207,
        "65": 184,
        "100": 170,
        "125": 161,
        "150": 154,
        "175": 148,
        "200": 144,
        "225": 139,
        "250": 135,
        "275": 132,
        "300": 129,
        "325": 126,
        "350": 123,
        "375": 121,
        "400": 118,
        "425": 117,
        "450": 114,
        "475": 112,
        "500": 110,
        "525": 108,
        "550": 105,
        "575": 103,
        "600": 101,
        "625": 98.6,
        "650": 95.8,
        "675": 92.6,
        "700": 89.1,
        "725": 85.2,
        "750": 80.8,
        "775": 75.8,
        "800": 70.2,
        "825": 64.0,
        "850": null,
        "875": null,
        "900": null
      }
    },
    {
      "block": 24,
      "line_no": 23,
      "nominal_composition": null,
      "product_form": "Bar",
      "spec_no": "SA–479",
      "type_grade": "304H",
      "alloy_desig_uns_no": "S30409 …",
      "class_condition_temper": null,
      "size_thickness_mm": null,
      "min_tensile_strength_mpa": 515,
      "min_yield_strength_mpa": 205,
      "notes": null,
      "values": {
        "40": 207,
        "65": 184,
        "100": 170,
        "125": 161,
        "150": 154,
        "175": 148,
        "200": 144,
        "225": 139,
        "250": 135,
        "275": 132,
        "300": 129,
        "325": 126,
        "350": 123,
        "375": 121,
        "400": 118,
        "425": 117,
        "450": 114,
        "475": 112,
        "500": 110,
        "525": 108,
        "550": null,
        "575": null,
        "600": null,
        "625": null,
        "650": null,
        "675": null,
        "700": null,
        "725": null,
        "750": null,
        "775": null,
        "800": null,
        "825": null,
        "850": null,
        "875": null,
        "900": null
      }
    },
    {
      "block": 24,
      "line_no": 24,
      "nominal_composition": null,
      "product_form": "Wld. tube",
      "spec_no": "SA–688",
      "type_grade": "TP304",
      "alloy_desig_uns_no": "S30400 …",
      "class_condition_temper": null,
      "size_thickness_mm": null,
      "min_tensile_strength_mpa": 515,
      "min_yield_strength_mpa": 205,
      "notes": null,
      "values": {
        "40": 207,
        "65": 184,
        "100": 170,
        "125": 161,
        "150": 154,
        "175": 148,
        "200": 144,
        "225": 139,
        "250": 135,
        "275": 132,
        "300": 129,
        "325": 126,
        "350": 123,
        "375": 121,
        "400": 118,
        "425": 117,
        "450": 114,
        "475": 112,
        "500": 110,
        "525": 108,
        "550": 105,
        "575": 103,
        "600": 101,
        "625": 98.6,
        "650": 95.8,
        "675": 92.6,
        "700": 89.1,
        "725": 85.2,
        "750": 80.8,
        "775": 75.8,
        "800": 70.2,
        "825": 64.0,
        "850": null,
        "875": null,
        "900": null
      }
    },
    {
      "block": 24,
      "line_no": 25,
      "nominal_composition": null,
      "product_form": "Wld. pipe",
      "spec_no": "SA–813",
      "type_grade": "TP304",
      "alloy_desig_uns_no": "S30400 …",
      "class_condition_temper": null,
      "size_thickness_mm": null,
      "min_tensile_strength_mpa": 515,
      "min_yield_strength_mpa": 205,
      "notes": null,
      "values": {
        "40": 207,
        "65": 184,
        "100": 170,
        "125": 161,
        "150": 154,
        "175": 148,
        "200": 144,
        "225": 139,
        "250": 135,
        "275": 132,
        "300": 129,
        "325": 126,
        "350": 123,
        "375": 121,
        "400": 118,
        "425": 117,
        "450": 114,
        "475": 112,
        "500": 110,
        "525": 108,
        "550": 105,
        "575": 103,
        "600": 101,
        "625": 98.6,
        "650": 95.8,
        "675": 92.6,
        "700": 89.1,
        "725": 85.2,
