Repository: danivelas0/asme-pcc

File: resources/bpvc_ii_d_metric_2025/table_1a.json (part 31 of 57)
    "External Pressure Chart No.",
    "Notes"
  ],
  "columns_values": [
      "line_no": 15,
      "nominal_composition": "16Cr–12Ni–2Mo–Cb",
      "product_form": "Plate",
      "spec_no": "SA–240",
      "type_grade": "316Cb",
      "alloy_desig_uns_no": "S31640",
      "class_condition_temper": null,
      "size_thickness_mm": null,
      "p_no": 8,
      "group_no": 1,
      "min_tensile_strength_mpa": 515,
      "min_yield_strength_mpa": 205,
      "i": "NP",
      "limits_iii": "NP",
      "viii_1": 816,
      "xii": 343,
      "external_pressure_chart_no": "HA–2",
      "notes": "G5, G12, T8",
      "values": {
        "40": 138,
        "65": 138,
        "100": 138,
        "125": 138,
        "150": 138,
        "200": 134,
        "250": 125,
        "300": 117,
        "325": 116,
        "350": 114,
        "375": 112,
        "400": 111,
        "425": 110,
        "450": 109,
        "475": 108,
        "500": 107,
        "525": 106,
        "550": 105,
        "575": 99.8,
        "600": 80.3,
        "625": 65.5,
        "650": 50.4,
        "675": 38.6,
        "700": 29.6,
        "725": 23.0,
        "750": 17.7,
        "775": 13.4,
        "800": 10.4,
        "825": 8.05,
        "850": null,
        "875": null,
        "900": null
      }
    },
    {
      "block": 22,
      "line_no": 16,
      "nominal_composition": "16Cr–12Ni–2Mo–Cb",
      "product_form": "Plate",
      "spec_no": "SA–240",
      "type_grade": "316Cb",
      "alloy_desig_uns_no": "S31640",
      "class_condition_temper": null,
      "size_thickness_mm": null,
      "p_no": 8,
      "group_no": 1,
      "min_tensile_strength_mpa": 515,
      "min_yield_strength_mpa": 205,
      "i": "NP",
      "limits_iii": "NP",
      "viii_1": 816,
      "xii": 343,
      "external_pressure_chart_no": "HA–2 G12, T9",
      "notes": null,
      "values": {
        "40": 138,
        "65": 130,
        "100": 120,
        "125": 114,
        "150": 109,
        "200": 99.3,
        "250": 92.2,
        "300": 86.7,
        "325": 85.0,
        "350": 84.1,
        "375": 82.9,
        "400": 82.0,
        "425": 81.4,
        "450": 80.6,
        "475": 79.8,
        "500": 79.2,
        "525": 78.7,
        "550": 77.8,
        "575": 77.1,
        "600": 75.0,
        "625": 65.5,
        "650": 50.4,
        "675": 38.6,
        "700": 29.6,
        "725": 23.0,
        "750": 17.7,
        "775": 13.4,
        "800": 10.4,
        "825": 8.05,
        "850": null,
        "875": null,
        "900": null
      }
    },
    {
      "block": 22,
      "line_no": 17,
      "nominal_composition": "16Cr–12Ni–2Mo–N",
      "product_form": "Forgings",
      "spec_no": "SA–182",
      "type_grade": "F316LN",
      "alloy_desig_uns_no": "S31653",
      "class_condition_temper": null,
      "size_thickness_mm": ">130",
      "p_no": 8,
      "group_no": 1,
      "min_tensile_strength_mpa": 485,
      "min_yield_strength_mpa": 205,
      "i": "NP",
      "limits_iii": 427,
      "viii_1": "NP",
      "xii": "NP",
      "external_pressure_chart_no": "HA–2 G5",
      "notes": null,
      "values": {
        "40": 138,
        "65": 138,
        "100": 138,
        "125": 134,
        "150": 130,
        "200": 124,
        "250": 119,
        "300": 115,
        "325": 113,
        "350": 110,
        "375": 107,
        "400": 105,
        "425": 102,
        "450": 99.7,
        "475": null,
        "500": null,
        "525": null,
        "550": null,
        "575": null,
        "600": null,
        "625": null,
        "650": null,
        "675": null,
        "700": null,
        "725": null,
        "750": null,
        "775": null,
        "800": null,
        "825": null,
        "850": null,
        "875": null,
        "900": null
      }
    },
    {
      "block": 22,
      "line_no": 18,
      "nominal_composition": "16Cr–12Ni–2Mo–N",
      "product_form": "Forgings",
      "spec_no": "SA–965",
      "type_grade": "F316LN",
      "alloy_desig_uns_no": "S31653",
      "class_condition_temper": null,
      "size_thickness_mm": null,
      "p_no": 8,
      "group_no": 1,
      "min_tensile_strength_mpa": 485,
      "min_yield_strength_mpa": 205,
      "i": "NP",
      "limits_iii": 427,
      "viii_1": "NP",
      "xii": "NP",
      "external_pressure_chart_no": "HA–2 G5",
      "notes": null,
      "values": {
        "40": 138,
        "65": 138,
        "100": 138,
        "125": 134,
        "150": 130,
        "200": 124,
        "250": 119,
        "300": 115,
        "325": 113,
        "350": 110,
        "375": 107,
        "400": 105,
        "425": 102,
        "450": 99.7,
        "475": null,
        "500": null,
        "525": null,
        "550": null,
        "575": null,
        "600": null,
        "625": null,
        "650": null,
        "675": null,
        "700": null,
        "725": null,
        "750": null,
        "775": null,
        "800": null,
        "825": null,
        "850": null,
        "875": null,
        "900": null
      }
    },
    {
      "block": 22,
      "line_no": 19,
      "nominal_composition": "16Cr–12Ni–2Mo–N",
      "product_form": "Forgings",
      "spec_no": "SA–182",
      "type_grade": "F316LN",
      "alloy_desig_uns_no": "S31653",
      "class_condition_temper": null,
      "size_thickness_mm": "≤130",
      "p_no": 8,
      "group_no": 1,
      "min_tensile_strength_mpa": 515,
      "min_yield_strength_mpa": 205,
      "i": "NP",
      "limits_iii": 427,
      "viii_1": "NP",
      "xii": "NP",
      "external_pressure_chart_no": "HA–2 G5",
      "notes": null,
      "values": {
        "40": 138,
        "65": 138,
        "100": 138,
        "125": 138,
        "150": 138,
        "200": 131,
        "250": 122,
        "300": 116,
        "325": 113,
        "350": 110,
        "375": 107,
        "400": 105,
        "425": 102,
        "450": 99.7,
        "475": null,
        "500": null,
        "525": null,
        "550": null,
        "575": null,
        "600": null,
        "625": null,
        "650": null,
        "675": null,
        "700": null,
        "725": null,
        "750": null,
        "775": null,
        "800": null,
        "825": null,
        "850": null,
        "875": null,
        "900": null
      }
    },
    {
      "block": 22,
      "line_no": 20,
      "nominal_composition": "16Cr–12Ni–2Mo–N",
      "product_form": "Smls. tube",
      "spec_no": "SA–213",
      "type_grade": "TP316LN",
      "alloy_desig_uns_no": "S31653",
      "class_condition_temper": null,
      "size_thickness_mm": null,
      "p_no": 8,
      "group_no": 1,
      "min_tensile_strength_mpa": 515,
      "min_yield_strength_mpa": 205,
      "i": "NP",
      "limits_iii": 427,
      "viii_1": "NP",
      "xii": "NP",
      "external_pressure_chart_no": "HA–2 G5",
      "notes": null,
      "values": {
        "40": 138,
        "65": 138,
        "100": 138,
        "125": 138,
        "150": 138,
        "200": 131,
        "250": 122,
        "300": 116,
        "325": 113,
        "350": 110,
        "375": 107,
        "400": 105,
        "425": 102,
        "450": 99.7,
        "475": null,
        "500": null,
        "525": null,
        "550": null,
        "575": null,
        "600": null,
        "625": null,
        "650": null,
        "675": null,
        "700": null,
        "725": null,
        "750": null,
        "775": null,
        "800": null,
        "825": null,
        "850": null,
        "875": null,
        "900": null
      }
    },
    {
      "block": 22,
      "line_no": 21,
      "nominal_composition": "16Cr–12Ni–2Mo–N",
      "product_form": "Plate",
      "spec_no": "SA–240",
      "type_grade": "316LN",
      "alloy_desig_uns_no": "S31653",
      "class_condition_temper": null,
      "size_thickness_mm": null,
      "p_no": 8,
      "group_no": 1,
      "min_tensile_strength_mpa": 515,
      "min_yield_strength_mpa": 205,
      "i": "NP",
      "limits_iii": 427,
      "viii_1": "NP",
      "xii": "NP",
      "external_pressure_chart_no": "HA–2 G5",
      "notes": null,
      "values": {
        "40": 138,
        "65": 138,
        "100": 138,
        "125": 138,
        "150": 138,
        "200": 131,
        "250": 122,
        "300": 116,
        "325": 113,
        "350": 110,
        "375": 107,
        "400": 105,
        "425": 102,
        "450": 99.7,
        "475": null,
        "500": null,
        "525": null,
        "550": null,
        "575": null,
        "600": null,
        "625": null,
        "650": null,
        "675": null,
        "700": null,
        "725": null,
        "750": null,
        "775": null,
        "800": null,
        "825": null,
        "850": null,
        "875": null,
        "900": null
      }
    },
    {
      "block": 22,
      "line_no": 22,
      "nominal_composition": "16Cr–12Ni–2Mo–N",
      "product_form": "Wld. tube",
      "spec_no": "SA–249",
      "type_grade": "TP316LN",
      "alloy_desig_uns_no": "S31653",
      "class_condition_temper": null,
      "size_thickness_mm": null,
      "p_no": 8,
      "group_no": 1,
      "min_tensile_strength_mpa": 515,
      "min_yield_strength_mpa": 205,
      "i": "NP",
      "limits_iii": 427,
      "viii_1": "NP",
      "xii": "NP",
      "external_pressure_chart_no": "HA–2 G5, W12",
      "notes": null,
      "values": {
        "40": 138,
        "65": 138,
        "100": 138,
        "125": 138,
        "150": 138,
        "200": 131,
        "250": 122,
        "300": 116,
        "325": 113,
        "350": 110,
        "375": 107,
        "400": 105,
        "425": 102,
        "450": 99.7,
        "475": null,
        "500": null,
        "525": null,
        "550": null,
        "575": null,
        "600": null,
        "625": null,
        "650": null,
        "675": null,
        "700": null,
        "725": null,
        "750": null,
        "775": null,
        "800": null,
        "825": null,
        "850": null,
        "875": null,
        "900": null
      }
    },
    {
      "block": 22,
      "line_no": 23,
      "nominal_composition": "16Cr–12Ni–2Mo–N",
      "product_form": "Smls. & wld. pipe",
      "spec_no": "SA–312",
      "type_grade": "TP316LN",
      "alloy_desig_uns_no": "S31653",
      "class_condition_temper": null,
      "size_thickness_mm": null,
      "p_no": 8,
      "group_no": 1,
      "min_tensile_strength_mpa": 515,
      "min_yield_strength_mpa": 205,
      "i": "NP",
      "limits_iii": 427,
      "viii_1": "NP",
      "xii": "NP",
      "external_pressure_chart_no": "HA–2 G5, W12",
      "notes": null,
      "values": {
        "40": 138,
        "65": 138,
        "100": 138,
        "125": 138,
        "150": 138,
        "200": 131,
        "250": 122,
        "300": 116,
        "325": 113,
        "350": 110,
        "375": 107,
        "400": 105,
        "425": 102,
        "450": 99.7,
        "475": null,
        "500": null,
        "525": null,
        "550": null,
        "575": null,
        "600": null,
        "625": null,
        "650": null,
        "675": null,
        "700": null,
        "725": null,
        "750": null,
        "775": null,
        "800": null,
        "825": null,
        "850": null,
        "875": null,
        "900": null
      }
    },
    {
      "block": 22,
      "line_no": 24,
      "nominal_composition": "16Cr–12Ni–2Mo–N",
      "product_form": "Wld. pipe",
      "spec_no": "SA–358",
      "type_grade": "316LN",
      "alloy_desig_uns_no": "S31653",
      "class_condition_temper": 1,
      "size_thickness_mm": null,
      "p_no": 8,
      "group_no": 1,
      "min_tensile_strength_mpa": 515,
      "min_yield_strength_mpa": 205,
      "i": "NP",
      "limits_iii": 427,
      "viii_1": "NP",
      "xii": "NP",
      "external_pressure_chart_no": "HA–2 G5, W12",
      "notes": null,
      "values": {
        "40": 138,
        "65": 138,
        "100": 138,
        "125": 138,
        "150": 138,
        "200": 131,
        "250": 122,
        "300": 116,
        "325": 113,
        "350": 110,
        "375": 107,
        "400": 105,
        "425": 102,
        "450": 99.7,
        "475": null,
        "500": null,
        "525": null,
        "550": null,
        "575": null,
        "600": null,
        "625": null,
        "650": null,
        "675": null,
        "700": null,
        "725": null,
        "750": null,
        "775": null,
        "800": null,
        "825": null,
        "850": null,
        "875": null,
        "900": null
      }
    },
    {
      "block": 22,
      "line_no": 25,
      "nominal_composition": "16Cr–12Ni–2Mo–N",
      "product_form": "Smls. pipe",
      "spec_no": "SA–376",
      "type_grade": "TP316LN",
      "alloy_desig_uns_no": "S31653",
      "class_condition_temper": null,
      "size_thickness_mm": null,
      "p_no": 8,
      "group_no": 1,
      "min_tensile_strength_mpa": 515,
      "min_yield_strength_mpa": 205,
      "i": "NP",
      "limits_iii": 427,
      "viii_1": "NP",
      "xii": "NP",
      "external_pressure_chart_no": "HA–2 G5",
      "notes": null,
      "values": {
        "40": 138,
        "65": 138,
        "100": 138,
        "125": 138,
        "150": 138,
        "200": 131,
        "250": 122,
        "300": 116,
        "325": 113,
        "350": 110,
        "375": 107,
        "400": 105,
        "425": 102,
        "450": 99.7,
        "475": null,
        "500": null,
        "525": null,
        "550": null,
        "575": null,
        "600": null,
        "625": null,
        "650": null,
        "675": null,
        "700": null,
        "725": null,
        "750": null,
        "775": null,
        "800": null,
        "825": null,
        "850": null,
        "875": null,
        "900": null
      }
    },
    {
      "block": 22,
      "line_no": 26,
      "nominal_composition": "16Cr–12Ni–2Mo–N",
      "product_form": "Fittings",
      "spec_no": "SA–403",
      "type_grade": "316LN",
      "alloy_desig_uns_no": "S31653",
      "class_condition_temper": null,
      "size_thickness_mm": null,
      "p_no": 8,
      "group_no": 1,
      "min_tensile_strength_mpa": 515,
      "min_yield_strength_mpa": 205,
      "i": "NP",
      "limits_iii": 427,
      "viii_1": "NP",
      "xii": "NP",
      "external_pressure_chart_no": "HA–2 G5, W12",
      "notes": null,
      "values": {
        "40": 138,
        "65": 138,
        "100": 138,
        "125": 138,
        "150": 138,
        "200": 131,
        "250": 122,
        "300": 116,
        "325": 113,
        "350": 110,
        "375": 107,
        "400": 105,
        "425": 102,
        "450": 99.7,
        "475": null,
        "500": null,
        "525": null,
        "550": null,
        "575": null,
        "600": null,
        "625": null,
        "650": null,
        "675": null,
        "700": null,
        "725": null,
        "750": null,
        "775": null,
        "800": null,
        "825": null,
        "850": null,
        "875": null,
        "900": null
      }
    },
    {
      "block": 22,
      "line_no": 27,
      "nominal_composition": "16Cr–12Ni–2Mo–N",
      "product_form": "Bar",
      "spec_no": "SA–479",
      "type_grade": "316LN",
      "alloy_desig_uns_no": "S31653",
      "class_condition_temper": null,
      "size_thickness_mm": null,
      "p_no": 8,
      "group_no": 1,
      "min_tensile_strength_mpa": 515,
      "min_yield_strength_mpa": 205,
      "i": "NP",
      "limits_iii": 427,
      "viii_1": "NP",
      "xii": "NP",
      "external_pressure_chart_no": "HA–2 G5",
      "notes": null,
      "values": {
        "40": 138,
        "65": 138,
        "100": 138,
        "125": 138,
        "150": 138,
        "200": 131,
        "250": 122,
        "300": 116,
        "325": 113,
        "350": 110,
        "375": 107,
        "400": 105,
        "425": 102,
        "450": 99.7,
        "475": null,
        "500": null,
        "525": null,
        "550": null,
        "575": null,
        "600": null,
        "625": null,
        "650": null,
        "675": null,
        "700": null,
        "725": null,
        "750": null,
        "775": null,
        "800": null,
        "825": null,
        "850": null,
        "875": null,
        "900": null
      }
    },
    {
      "block": 22,
      "line_no": 28,
      "nominal_composition": "16Cr–12Ni–2Mo–N",
      "product_form": "Wld. tube",
      "spec_no": "SA–688",
      "type_grade": "TP316LN",
      "alloy_desig_uns_no": "S31653",
      "class_condition_temper": null,
      "size_thickness_mm": null,
      "p_no": 8,
      "group_no": 1,
      "min_tensile_strength_mpa": 515,
      "min_yield_strength_mpa": 205,
      "i": "NP",
      "limits_iii": 427,
      "viii_1": "NP",
      "xii": "NP",
      "external_pressure_chart_no": "HA–2 G5, W12",
      "notes": null,
      "values": {
        "40": 138,
        "65": 138,
        "100": 138,
        "125": 138,
        "150": 138,
        "200": 131,
        "250": 122,
        "300": 116,
        "325": 113,
        "350": 110,
        "375": 107,
        "400": 105,
        "425": 102,
        "450": 99.7,
        "475": null,
        "500": null,
        "525": null,
        "550": null,
        "575": null,
        "600": null,
        "625": null,
        "650": null,
        "675": null,
        "700": null,
        "725": null,
        "750": null,
        "775": null,
        "800": null,
        "825": null,
        "850": null,
        "875": null,
        "900": null
      }
    },
    {
      "block": 22,
      "line_no": 29,
      "nominal_composition": "16Cr–12Ni–2Mo–N",
      "product_form": "Forgings",
      "spec_no": "SA–182",
      "type_grade": "F316N",
      "alloy_desig_uns_no": "S31651",
      "class_condition_temper": null,
      "size_thickness_mm": null,
      "p_no": 8,
      "group_no": 1,
      "min_tensile_strength_mpa": 550,
      "min_yield_strength_mpa": 240,
      "i": "NP",
      "limits_iii": 427,
      "viii_1": "NP",
      "xii": "NP",
      "external_pressure_chart_no": "HA–2 G5",
      "notes": null,
      "values": {
        "40": 158,
        "65": 158,
        "100": 158,
        "125": 155,
        "150": 152,
        "200": 148,
        "250": 146,
        "300": 145,
        "325": 144,
        "350": 140,
        "375": 137,
        "400": 135,
        "425": 133,
        "450": 130,
        "475": null,
        "500": null,
        "525": null,
        "550": null,
        "575": null,
        "600": null,
        "625": null,
        "650": null,
        "675": null,
        "700": null,
        "725": null,
        "750": null,
        "775": null,
        "800": null,
        "825": null,
        "850": null,
        "875": null,
        "900": null
      }
    },
    {
      "block": 22,
      "line_no": 30,
      "nominal_composition": "16Cr–12Ni–2Mo–N",
      "product_form": "Smls. tube",
      "spec_no": "SA–213",
      "type_grade": "TP316N",
      "alloy_desig_uns_no": "S31651",
      "class_condition_temper": null,
      "size_thickness_mm": null,
      "p_no": 8,
      "group_no": 1,
      "min_tensile_strength_mpa": 550,
      "min_yield_strength_mpa": 240,
      "i": 649,
      "limits_iii": 427,
      "viii_1": 649,
      "xii": "NP",
      "external_pressure_chart_no": "HA–2",
      "notes": "G5, G12, T7",
      "values": {
        "40": 158,
        "65": 158,
        "100": 158,
        "125": 155,
        "150": 152,
        "200": 148,
        "250": 146,
        "300": 145,
        "325": 144,
        "350": 140,
        "375": 137,
        "400": 135,
        "425": 133,
        "450": 130,
        "475": 128,
        "500": 126,
        "525": 124,
        "550": 119,
        "575": 101,
        "600": 81.6,
        "625": 65.3,
        "650": 50.4,
        "675": null,
        "700": null,
        "725": null,
        "750": null,
        "775": null,
        "800": null,
        "825": null,
        "850": null,
        "875": null,
        "900": null
      }
    },
    {
      "block": 22,
      "line_no": 31,
      "nominal_composition": "16Cr–12Ni–2Mo–N",
      "product_form": "Smls. tube",
      "spec_no": "SA–213",
      "type_grade": "TP316N",
      "alloy_desig_uns_no": "S31651",
      "class_condition_temper": null,
      "size_thickness_mm": null,
      "p_no": 8,
      "group_no": 1,
      "min_tensile_strength_mpa": 550,
      "min_yield_strength_mpa": 240,
      "i": 649,
      "limits_iii": "NP",
      "viii_1": 649,
      "xii": "NP",
      "external_pressure_chart_no": "HA–2 G12, T8",
      "notes": null,
      "values": {
        "40": 158,
        "65": 150,
        "100": 141,
        "125": 136,
        "150": 131,
        "200": 122,
        "250": 115,
        "300": 109,
        "325": 107,
        "350": 104,
        "375": 102,
        "400": 99.9,
        "425": 98.0,
        "450": 96.1,
        "475": 94.9,
        "500": 93.1,
        "525": 91.7,
        "550": 90.1,
        "575": 88.5,
        "600": 81.6,
        "625": 65.3,
        "650": 50.4,
        "675": null,
        "700": null,
        "725": null,
        "750": null,
        "775": null,
        "800": null,
        "825": null,
        "850": null,
        "875": null,
        "900": null
      }
    },
    {
      "block": 22,
      "line_no": 32,
      "nominal_composition": "16Cr–12Ni–2Mo–N",
      "product_form": "Plate",
      "spec_no": "SA–240",
      "type_grade": "316N",
      "alloy_desig_uns_no": "S31651",
      "class_condition_temper": null,
      "size_thickness_mm": null,
      "p_no": 8,
      "group_no": 1,
      "min_tensile_strength_mpa": 550,
      "min_yield_strength_mpa": 240,
      "i": "NP",
      "limits_iii": 427,
      "viii_1": 649,
      "xii": 343,
      "external_pressure_chart_no": "HA–2",
      "notes": "G5, G12, T7",
      "values": {
        "40": 158,
        "65": 158,
        "100": 158,
        "125": 155,
        "150": 152,
        "200": 148,
        "250": 146,
        "300": 145,
        "325": 144,
        "350": 140,
        "375": 137,
        "400": 135,
        "425": 133,
        "450": 130,
        "475": 128,
        "500": 126,
        "525": 124,
        "550": 119,
        "575": 101,
        "600": 81.6,
        "625": 65.3,
        "650": 50.4,
        "675": null,
        "700": null,
        "725": null,
        "750": null,
        "775": null,
        "800": null,
        "825": null,
        "850": null,
        "875": null,
        "900": null
      }
    },
    {
      "block": 22,
      "line_no": 33,
      "nominal_composition": "16Cr–12Ni–2Mo–N",
      "product_form": "Plate",
      "spec_no": "SA–240",
      "type_grade": "316N",
      "alloy_desig_uns_no": "S31651",
      "class_condition_temper": null,
      "size_thickness_mm": null,
      "p_no": 8,
      "group_no": 1,
      "min_tensile_strength_mpa": 550,
      "min_yield_strength_mpa": 240,
      "i": "NP",
      "limits_iii": "NP",
      "viii_1": 649,
      "xii": 343,
      "external_pressure_chart_no": "HA–2 G12, T8",
      "notes": null,
      "values": {
        "40": 158,
        "65": 150,
        "100": 141,
        "125": 136,
        "150": 131,
        "200": 122,
        "250": 115,
        "300": 109,
        "325": 107,
        "350": 104,
        "375": 102,
        "400": 99.9,
        "425": 98.0,
        "450": 96.1,
        "475": 94.9,
        "500": 93.1,
        "525": 91.7,
        "550": 90.1,
        "575": 88.5,
        "600": 81.6,
        "625": 65.3,
        "650": 50.4,
        "675": null,
        "700": null,
        "725": null,
        "750": null,
        "775": null,
        "800": null,
        "825": null,
        "850": null,
        "875": null,
        "900": null
      }
    },
    {
      "block": 22,
      "line_no": 34,
      "nominal_composition": "16Cr–12Ni–2Mo–N",
      "product_form": "Wld. tube",
      "spec_no": "SA–249",
      "type_grade": "TP316N",
      "alloy_desig_uns_no": "S31651",
      "class_condition_temper": null,
      "size_thickness_mm": null,
      "p_no": 8,
      "group_no": 1,
      "min_tensile_strength_mpa": 550,
      "min_yield_strength_mpa": 240,
      "i": 649,
      "limits_iii": "NP",
      "viii_1": "NP",
      "xii": "NP",
      "external_pressure_chart_no": "HA–2",
      "notes": "G5, G12, T7, W13",
      "values": {
        "40": 158,
        "65": 158,
        "100": 158,
        "125": 155,
        "150": 152,
        "200": 148,
        "250": 146,
        "300": 145,
        "325": 144,
        "350": 140,
        "375": 137,
        "400": 135,
        "425": 133,
        "450": 130,
        "475": 128,
        "500": 126,
        "525": 124,
        "550": 119,
        "575": 101,
        "600": 81.6,
        "625": 65.3,
        "650": 50.4,
        "675": null,
        "700": null,
        "725": null,
        "750": null,
        "775": null,
        "800": null,
        "825": null,
        "850": null,
        "875": null,
        "900": null
      }
    },
    {
      "block": 22,
      "line_no": 35,
      "nominal_composition": "16Cr–12Ni–2Mo–N",
      "product_form": "Wld. tube",
      "spec_no": "SA–249",
      "type_grade": "TP316N",
      "alloy_desig_uns_no": "S31651",
      "class_condition_temper": null,
      "size_thickness_mm": null,
      "p_no": 8,
      "group_no": 1,
      "min_tensile_strength_mpa": 550,
      "min_yield_strength_mpa": 240,
      "i": 649,
      "limits_iii": "NP",
      "viii_1": "NP",
      "xii": "NP",
      "external_pressure_chart_no": "HA–2",
      "notes": "G12, T8, W13",
      "values": {
        "40": 158,
        "65": 150,
        "100": 141,
        "125": 136,
        "150": 131,
        "200": 122,
        "250": 115,
        "300": 109,
        "325": 107,
        "350": 104,
        "375": 102,
        "400": 99.9,
        "425": 98.0,
        "450": 96.1,
        "475": 94.9,
        "500": 93.1,
        "525": 91.7,
        "550": 90.1,
        "575": 88.5,
        "600": 81.6,
        "625": 65.3,
        "650": 50.4,
        "675": null,
        "700": null,
        "725": null,
        "750": null,
        "775": null,
        "800": null,
        "825": null,
        "850": null,
        "875": null,
        "900": null
      }
    },
    {
      "block": 22,
      "line_no": 36,
      "nominal_composition": "16Cr–12Ni–2Mo–N",
      "product_form": "Wld. tube",
      "spec_no": "SA–249",
      "type_grade": "TP316N",
      "alloy_desig_uns_no": "S31651",
      "class_condition_temper": null,
      "size_thickness_mm": null,
      "p_no": 8,
      "group_no": 1,
      "min_tensile_strength_mpa": 550,
      "min_yield_strength_mpa": 240,
      "i": 649,
      "limits_iii": "NP",
      "viii_1": 649,
      "xii": 343,
      "external_pressure_chart_no": "HA–2",
      "notes": "G12, G24, T8",
      "values": {
        "40": 134,
        "65": 128,
        "100": 120,
        "125": 115,
        "150": 111,
        "200": 104,
        "250": 97.6,
        "300": 93.1,
        "325": 90.7,
        "350": 88.4,
        "375": 86.6,
        "400": 84.7,
        "425": 83.5,
        "450": 82.3,
        "475": 80.5,
        "500": 79.1,
        "525": 77.8,
        "550": 76.8,
        "575": 74.7,
        "600": 70.0,
        "625": 55.3,
        "650": 42.9,
        "675": null,
        "700": null,
        "725": null,
        "750": null,
        "775": null,
        "800": null,
        "825": null,
        "850": null,
        "875": null,
        "900": null
      }
    },
    {
      "block": 22,
      "line_no": 37,
      "nominal_composition": "16Cr–12Ni–2Mo–N",
      "product_form": "Wld. tube",
      "spec_no": "SA–249",
      "type_grade": "TP316N",
      "alloy_desig_uns_no": "S31651",
      "class_condition_temper": null,
      "size_thickness_mm": null,
      "p_no": 8,
      "group_no": 1,
      "min_tensile_strength_mpa": 550,
      "min_yield_strength_mpa": 240,
      "i": 649,
      "limits_iii": "NP",
      "viii_1": 649,
      "xii": 343,
      "external_pressure_chart_no": "HA–2",
      "notes": "G5, G12, G24, T7",
      "values": {
        "40": 134,
        "65": 134,
        "100": 133,
        "125": 131,
        "150": 129,
        "200": 126,
        "250": 125,
        "300": 124,
        "325": 122,
        "350": 119,
        "375": 117,
        "400": 115,
        "425": 113,
        "450": 111,
        "475": 109,
        "500": 107,
        "525": 105,
        "550": 101,
        "575": 85.7,
        "600": 70.0,
        "625": 55.3,
        "650": 42.9,
        "675": null,
        "700": null,
        "725": null,
        "750": null,
        "775": null,
        "800": null,
        "825": null,
        "850": null,
        "875": null,
        "900": null
      }
    },
    {
      "block": 22,
      "line_no": 38,
      "nominal_composition": "16Cr–12Ni–2Mo–N",
      "product_form": "Smls. & wld. pipe",
      "spec_no": "SA–312",
      "type_grade": "TP316N",
      "alloy_desig_uns_no": "S31651",
      "class_condition_temper": null,
      "size_thickness_mm": null,
      "p_no": 8,
      "group_no": 1,
      "min_tensile_strength_mpa": 550,
      "min_yield_strength_mpa": 240,
      "i": 649,
      "limits_iii": 427,
      "viii_1": 649,
      "xii": 343,
      "external_pressure_chart_no": "HA–2",
      "notes": "G5, G12, T7, W12, W13, W14",
      "values": {
        "40": 158,
        "65": 158,
        "100": 158,
        "125": 155,
        "150": 152,
        "200": 148,
        "250": 146,
        "300": 145,
        "325": 144,
        "350": 140,
        "375": 137,
        "400": 135,
        "425": 133,
        "450": 130,
        "475": 128,
        "500": 126,
        "525": 124,
        "550": 119,
        "575": 101,
        "600": 81.6,
        "625": 65.3,
        "650": 50.4,
        "675": null,
        "700": null,
        "725": null,
        "750": null,
        "775": null,
        "800": null,
        "825": null,
        "850": null,
        "875": null,
        "900": null
      }
    },
    {
      "block": 22,
      "line_no": 39,
      "nominal_composition": "16Cr–12Ni–2Mo–N",
      "product_form": "Smls. & wld. pipe",
      "spec_no": "SA–312",
      "type_grade": "TP316N",
      "alloy_desig_uns_no": "S31651",
      "class_condition_temper": null,
      "size_thickness_mm": null,
      "p_no": 8,
      "group_no": 1,
      "min_tensile_strength_mpa": 550,
      "min_yield_strength_mpa": 240,
      "i": 649,
      "limits_iii": "NP",
      "viii_1": 649,
      "xii": 343,
      "external_pressure_chart_no": "HA–2",
      "notes": "G12, T8, W13, W14",
      "values": {
        "40": 158,
        "65": 150,
        "100": 141,
        "125": 136,
        "150": 131,
        "200": 122,
        "250": 115,
        "300": 109,
        "325": 107,
        "350": 104,
        "375": 102,
        "400": 99.9,
        "425": 98.0,
        "450": 96.1,
        "475": 94.9,
        "500": 93.1,
        "525": 91.7,
        "550": 90.1,
        "575": 88.5,
        "600": 81.6,
        "625": 65.3,
        "650": 50.4,
        "675": null,
        "700": null,
        "725": null,
        "750": null,
        "775": null,
        "800": null,
        "825": null,
        "850": null,
        "875": null,
        "900": null
      }
    },
    {
      "block": 22,
      "line_no": 40,
      "nominal_composition": "16Cr–12Ni–2Mo–N",
      "product_form": "Wld. pipe",
      "spec_no": "SA–312",
      "type_grade": "TP316N",
      "alloy_desig_uns_no": "S31651",
      "class_condition_temper": null,
      "size_thickness_mm": null,
      "p_no": 8,
      "group_no": 1,
      "min_tensile_strength_mpa": 550,
      "min_yield_strength_mpa": 240,
      "i": 649,
      "limits_iii": "NP",
      "viii_1": 649,
      "xii": 343,
      "external_pressure_chart_no": "HA–2",
      "notes": "G12, G24, T8",
      "values": {
        "40": 134,
        "65": 128,
        "100": 120,
        "125": 115,
        "150": 111,
        "200": 104,
        "250": 97.6,
        "300": 93.1,
        "325": 90.7,
        "350": 88.4,
        "375": 86.6,
        "400": 84.7,
        "425": 83.5,
        "450": 82.3,
        "475": 80.5,
        "500": 79.1,
        "525": 77.8,
        "550": 76.8,
        "575": 74.7,
        "600": 70.0,
        "625": 55.3,
        "650": 42.9,
        "675": null,
        "700": null,
        "725": null,
        "750": null,
        "775": null,
        "800": null,
        "825": null,
        "850": null,
        "875": null,
        "900": null
      }
    },
    {
      "block": 22,
      "line_no": 41,
      "nominal_composition": "16Cr–12Ni–2Mo–N",
      "product_form": "Wld. pipe",
      "spec_no": "SA–312",
      "type_grade": "TP316N",
      "alloy_desig_uns_no": "S31651",
      "class_condition_temper": null,
      "size_thickness_mm": null,
      "p_no": 8,
      "group_no": 1,
      "min_tensile_strength_mpa": 550,
      "min_yield_strength_mpa": 240,
      "i": 649,
      "limits_iii": "NP",
      "viii_1": 649,
      "xii": 343,
      "external_pressure_chart_no": "HA–2",
      "notes": "G5, G12, G24, T7",
      "values": {
        "40": 134,
        "65": 134,
        "100": 133,
        "125": 131,
        "150": 129,
        "200": 126,
        "250": 125,
        "300": 124,
        "325": 122,
        "350": 119,
        "375": 117,
        "400": 115,
        "425": 113,
        "450": 111,
        "475": 109,
        "500": 107,
        "525": 105,
        "550": 101,
        "575": 85.7,
        "600": 70.0,
        "625": 55.3,
        "650": 42.9,
        "675": null,
        "700": null,
        "725": null,
        "750": null,
        "775": null,
        "800": null,
        "825": null,
        "850": null,
        "875": null,
        "900": null
      }
    },
    {
      "block": 22,
      "line_no": 42,
      "nominal_composition": "16Cr–12Ni–2Mo–N",
      "product_form": "Wld. pipe",
      "spec_no": "SA–358",
      "type_grade": "316N",
      "alloy_desig_uns_no": "S31651",
      "class_condition_temper": 1,
      "size_thickness_mm": null,
      "p_no": 8,
      "group_no": 1,
      "min_tensile_strength_mpa": 550,
      "min_yield_strength_mpa": 240,
      "i": "NP",
      "limits_iii": 427,
      "viii_1": "NP",
      "xii": "NP",
      "external_pressure_chart_no": "HA–2 G5, W12",
      "notes": null,
      "values": {
        "40": 158,
        "65": 158,
        "100": 158,
        "125": 155,
        "150": 152,
        "200": 148,
        "250": 146,
        "300": 145,
        "325": 144,
        "350": 140,
        "375": 137,
        "400": 135,
        "425": 133,
        "450": 130,
        "475": null,
        "500": null,
        "525": null,
        "550": null,
        "575": null,
        "600": null,
        "625": null,
        "650": null,
        "675": null,
        "700": null,
        "725": null,
        "750": null,
        "775": null,
        "800": null,
        "825": null,
        "850": null,
        "875": null,
        "900": null
      }
    },
    {
      "block": 22,
      "line_no": 43,
      "nominal_composition": "16Cr–12Ni–2Mo–N",
      "product_form": "Smls. pipe",
      "spec_no": "SA–376",
      "type_grade": "TP316N",
      "alloy_desig_uns_no": "S31651",
      "class_condition_temper": null,
      "size_thickness_mm": null,
      "p_no": 8,
      "group_no": 1,
      "min_tensile_strength_mpa": 550,
      "min_yield_strength_mpa": 240,
      "i": 649,
      "limits_iii": 427,
      "viii_1": 649,
      "xii": 343,
      "external_pressure_chart_no": "HA–2",
      "notes": "G5, G12, T7",
      "values": {
        "40": 158,
        "65": 158,
        "100": 158,
        "125": 155,
        "150": 152,
        "200": 148,
        "250": 146,
        "300": 145,
        "325": 144,
        "350": 140,
        "375": 137,
        "400": 135,
        "425": 133,
        "450": 130,
        "475": 128,
        "500": 126,
        "525": 124,
        "550": 119,
        "575": 101,
        "600": 81.6,
        "625": 65.3,
        "650": 50.4,
        "675": null,
        "700": null,
        "725": null,
        "750": null,
        "775": null,
        "800": null,
        "825": null,
        "850": null,
        "875": null,
        "900": null
      }
    },
    {
      "block": 22,
      "line_no": 44,
      "nominal_composition": "16Cr–12Ni–2Mo–N",
      "product_form": "Smls. pipe",
      "spec_no": "SA–376",
      "type_grade": "TP316N",
      "alloy_desig_uns_no": "S31651",
      "class_condition_temper": null,
      "size_thickness_mm": null,
      "p_no": 8,
      "group_no": 1,
      "min_tensile_strength_mpa": 550,
      "min_yield_strength_mpa": 240,
      "i": 649,
      "limits_iii": "NP",
      "viii_1": 649,
      "xii": 343,
      "external_pressure_chart_no": "HA–2 G12, T8",
      "notes": null,
      "values": {
        "40": 158,
        "65": 150,
        "100": 141,
        "125": 136,
        "150": 131,
        "200": 122,
        "250": 115,
        "300": 109,
        "325": 107,
        "350": 104,
        "375": 102,
        "400": 99.9,
        "425": 98.0,
        "450": 96.1,
        "475": 94.9,
        "500": 93.1,
        "525": 91.7,
        "550": 90.1,
        "575": 88.5,
        "600": 81.6,
        "625": 65.3,
        "650": 50.4,
        "675": null,
        "700": null,
        "725": null,
        "750": null,
        "775": null,
        "800": null,
        "825": null,
        "850": null,
        "875": null,
        "900": null
      }
    },
    {
      "block": 22,
      "line_no": 45,
      "nominal_composition": "16Cr–12Ni–2Mo–N",
      "product_form": "Smls. & wld. fittings",
      "spec_no": "SA–403",
      "type_grade": "316N",
      "alloy_desig_uns_no": "S31651",
      "class_condition_temper": null,
      "size_thickness_mm": null,
      "p_no": 8,
      "group_no": 1,
      "min_tensile_strength_mpa": 550,
      "min_yield_strength_mpa": 240,
      "i": "NP",
      "limits_iii": 427,
      "viii_1": 649,
      "xii": 343,
      "external_pressure_chart_no": "HA–2",
      "notes": "G5, G12, T7, W12, W14",
      "values": {
        "40": 158,
        "65": 158,
        "100": 158,
        "125": 155,
        "150": 152,
        "200": 148,
        "250": 146,
        "300": 145,
        "325": 144,
        "350": 140,
        "375": 137,
        "400": 135,
        "425": 133,
        "450": 130,
        "475": 128,
        "500": 126,
        "525": 124,
        "550": 119,
        "575": 101,
        "600": 81.6,
        "625": 65.3,
        "650": 50.4,
        "675": null,
        "700": null,
        "725": null,
        "750": null,
        "775": null,
        "800": null,
        "825": null,
        "850": null,
        "875": null,
        "900": null
      }
    },
    {
      "block": 23,
      "line_no": 1,
      "nominal_composition": "16Cr–12Ni–2Mo–N",
      "product_form": "Bar",
      "spec_no": "SA–479",
      "type_grade": "316N",
      "alloy_desig_uns_no": "S31651",
      "class_condition_temper": null,
      "size_thickness_mm": null,
      "p_no": 8,
      "group_no": 1,
      "min_tensile_strength_mpa": 550,
      "min_yield_strength_mpa": 240,
      "i": 649,
      "limits_iii": 427,
      "viii_1": "NP",
      "xii": "NP",
      "external_pressure_chart_no": "HA–2",
      "notes": "G5, G12, T7",
      "values": {
        "40": 158,
        "65": 158,
        "100": 158,
        "125": 155,
        "150": 152,
        "200": 148,
        "250": 146,
        "300": 145,
        "325": 144,
        "350": 140,
        "375": 137,
        "400": 135,
        "425": 133,
        "450": 130,
        "475": 128,
        "500": 126,
        "525": 124,
        "550": 119,
        "575": 101,
        "600": 81.6,
        "625": 65.3,
        "650": 50.4,
        "675": null,
        "700": null,
        "725": null,
        "750": null,
        "775": null,
        "800": null,
        "825": null,
