Repository: danivelas0/asme-pcc

File: resources/bpvc_ii_d_metric_2025/table_u.json (part 31 of 61)
    "Size/Thickness, mm",
    "Min. Tensile Strength, MPa"
  ],
  "columns_values": [
        "325": 452,
        "350": 452,
        "375": 452,
        "400": 452,
        "425": 452,
        "450": 452,
        "475": 452,
        "500": 452,
        "525": 447,
        "550": null,
        "575": null,
        "600": null,
        "625": null,
        "650": null,
        "675": null,
        "700": null,
        "725": null,
        "750": null,
        "775": null,
        "800": null,
        "825": null,
        "850": null,
        "875": null,
        "900": null
      }
    },
    {
      "block": 28,
      "line_no": 22,
      "nominal_composition": "18Cr–10Ni–Ti",
      "product_form": "Smls. & wld. ftgs.",
      "spec_no": "SA–403",
      "type_grade": "321H",
      "alloy_desig_uns_no": "S32109",
      "class_condition_temper": null,
      "size_thickness_mm": null,
      "min_tensile_strength_mpa": 515,
      "values": {
        "40": 517,
        "100": 487,
        "150": 461,
        "200": 452,
        "250": 452,
        "300": 452,
        "325": 452,
        "350": 452,
        "375": 452,
        "400": 452,
        "425": 452,
        "450": 452,
        "475": 452,
        "500": 452,
        "525": 447,
        "550": null,
        "575": null,
        "600": null,
        "625": null,
        "650": null,
        "675": null,
        "700": null,
        "725": null,
        "750": null,
        "775": null,
        "800": null,
        "825": null,
        "850": null,
        "875": null,
        "900": null
      }
    },
    {
      "block": 28,
      "line_no": 23,
      "nominal_composition": "18Cr–10Ni–Ti",
      "product_form": "Bar",
      "spec_no": "SA–479",
      "type_grade": "321H",
      "alloy_desig_uns_no": "S32109",
      "class_condition_temper": null,
      "size_thickness_mm": null,
      "min_tensile_strength_mpa": 515,
      "values": {
        "40": 517,
        "100": 487,
        "150": 461,
        "200": 452,
        "250": 452,
        "300": 452,
        "325": 452,
        "350": 452,
        "375": 452,
        "400": 452,
        "425": 452,
        "450": 452,
        "475": 452,
        "500": 452,
        "525": 447,
        "550": null,
        "575": null,
        "600": null,
        "625": null,
        "650": null,
        "675": null,
        "700": null,
        "725": null,
        "750": null,
        "775": null,
        "800": null,
        "825": null,
        "850": null,
        "875": null,
        "900": null
      }
    },
    {
      "block": 28,
      "line_no": 24,
      "nominal_composition": "18Cr–10Ni–Ti",
      "product_form": "Wld. pipe",
      "spec_no": "SA–813",
      "type_grade": "TP321H",
      "alloy_desig_uns_no": "S32109",
      "class_condition_temper": null,
      "size_thickness_mm": null,
      "min_tensile_strength_mpa": 515,
      "values": {
        "40": 517,
        "100": 487,
        "150": 461,
        "200": 452,
        "250": 452,
        "300": 452,
        "325": 452,
        "350": 452,
        "375": 452,
        "400": 452,
        "425": 452,
        "450": 452,
        "475": 452,
        "500": 452,
        "525": 447,
        "550": null,
        "575": null,
        "600": null,
        "625": null,
        "650": null,
        "675": null,
        "700": null,
        "725": null,
        "750": null,
        "775": null,
        "800": null,
        "825": null,
        "850": null,
        "875": null,
        "900": null
      }
    },
    {
      "block": 28,
      "line_no": 25,
      "nominal_composition": "18Cr–10Ni–Ti",
      "product_form": "Wld. pipe",
      "spec_no": "SA–814",
      "type_grade": "TP321H",
      "alloy_desig_uns_no": "S32109",
      "class_condition_temper": null,
      "size_thickness_mm": null,
      "min_tensile_strength_mpa": 515,
      "values": {
        "40": 517,
        "100": 487,
        "150": 461,
        "200": 452,
        "250": 452,
        "300": 452,
        "325": 452,
        "350": 452,
        "375": 452,
        "400": 452,
        "425": 452,
        "450": 452,
        "475": 452,
        "500": 452,
        "525": 447,
        "550": null,
        "575": null,
        "600": null,
        "625": null,
        "650": null,
        "675": null,
        "700": null,
        "725": null,
        "750": null,
        "775": null,
        "800": null,
        "825": null,
        "850": null,
        "875": null,
        "900": null
      }
    },
    {
      "block": 28,
      "line_no": 26,
      "nominal_composition": "18Cr–10Ni–Ti",
      "product_form": "Bar",
      "spec_no": "SA/JIS G4303",
      "type_grade": "SUS321",
      "alloy_desig_uns_no": null,
      "class_condition_temper": null,
      "size_thickness_mm": null,
      "min_tensile_strength_mpa": 520,
      "values": {
        "40": 517,
        "100": 487,
        "150": 461,
        "200": 452,
        "250": 452,
        "300": 452,
        "325": 452,
        "350": 452,
        "375": 452,
        "400": 452,
        "425": 452,
        "450": 452,
        "475": 452,
        "500": 452,
        "525": 447,
        "550": null,
        "575": null,
        "600": null,
        "625": null,
        "650": null,
        "675": null,
        "700": null,
        "725": null,
        "750": null,
        "775": null,
        "800": null,
        "825": null,
        "850": null,
        "875": null,
        "900": null
      }
    },
    {
      "block": 28,
      "line_no": 27,
      "nominal_composition": "18Cr–10Ni–Ti",
      "product_form": "Bolting",
      "spec_no": "SA–320",
      "type_grade": "B8T",
      "alloy_desig_uns_no": "S32100",
      "class_condition_temper": 2,
      "size_thickness_mm": "32 < t ≤40",
      "min_tensile_strength_mpa": 690,
      "values": {
        "40": 690,
        "100": null,
        "150": null,
        "200": null,
        "250": null,
        "300": null,
        "325": null,
        "350": null,
        "375": null,
        "400": null,
        "425": null,
        "450": null,
        "475": null,
        "500": null,
        "525": null,
        "550": null,
        "575": null,
        "600": null,
        "625": null,
        "650": null,
        "675": null,
        "700": null,
        "725": null,
        "750": null,
        "775": null,
        "800": null,
        "825": null,
        "850": null,
        "875": null,
        "900": null
      }
    },
    {
      "block": 28,
      "line_no": 28,
      "nominal_composition": "18Cr–10Ni–Ti",
      "product_form": "Bolting",
      "spec_no": "SA–320",
      "type_grade": "B8T",
      "alloy_desig_uns_no": "S32100",
      "class_condition_temper": 2,
      "size_thickness_mm": "25 < t ≤32",
      "min_tensile_strength_mpa": 725,
      "values": {
        "40": 725,
        "100": null,
        "150": null,
        "200": null,
        "250": null,
        "300": null,
        "325": null,
        "350": null,
        "375": null,
        "400": null,
        "425": null,
        "450": null,
        "475": null,
        "500": null,
        "525": null,
        "550": null,
        "575": null,
        "600": null,
        "625": null,
        "650": null,
        "675": null,
        "700": null,
        "725": null,
        "750": null,
        "775": null,
        "800": null,
        "825": null,
        "850": null,
        "875": null,
        "900": null
      }
    },
    {
      "block": 28,
      "line_no": 29,
      "nominal_composition": "18Cr–10Ni–Ti",
      "product_form": "Bolting",
      "spec_no": "SA–320",
      "type_grade": "B8T",
      "alloy_desig_uns_no": "S32100",
      "class_condition_temper": 2,
      "size_thickness_mm": "20 < t ≤25",
      "min_tensile_strength_mpa": 795,
      "values": {
        "40": 795,
        "100": null,
        "150": null,
        "200": null,
        "250": null,
        "300": null,
        "325": null,
        "350": null,
        "375": null,
        "400": null,
        "425": null,
        "450": null,
        "475": null,
        "500": null,
        "525": null,
        "550": null,
        "575": null,
        "600": null,
        "625": null,
        "650": null,
        "675": null,
        "700": null,
        "725": null,
        "750": null,
        "775": null,
        "800": null,
        "825": null,
        "850": null,
        "875": null,
        "900": null
      }
    },
    {
      "block": 28,
      "line_no": 30,
      "nominal_composition": "18Cr–10Ni–Ti",
      "product_form": "Bolting",
      "spec_no": "SA–320",
      "type_grade": "B8T",
      "alloy_desig_uns_no": "S32100",
      "class_condition_temper": 2,
      "size_thickness_mm": "t ≤20",
      "min_tensile_strength_mpa": 860,
      "values": {
        "40": 860,
        "100": null,
        "150": null,
        "200": null,
        "250": null,
        "300": null,
        "325": null,
        "350": null,
        "375": null,
        "400": null,
        "425": null,
        "450": null,
        "475": null,
        "500": null,
        "525": null,
        "550": null,
        "575": null,
        "600": null,
        "625": null,
        "650": null,
        "675": null,
        "700": null,
        "725": null,
        "750": null,
        "775": null,
        "800": null,
        "825": null,
        "850": null,
        "875": null,
        "900": null
      }
    },
    {
      "block": 28,
      "line_no": 31,
      "nominal_composition": null,
      "product_form": "Plate",
      "spec_no": "SA–240",
      "type_grade": 305,
      "alloy_desig_uns_no": "S30500",
      "class_condition_temper": null,
      "size_thickness_mm": null,
      "min_tensile_strength_mpa": 515,
      "values": {
        "40": 517,
        "100": 485,
        "150": 456,
        "200": 442,
        "250": 437,
        "300": 437,
        "325": 437,
        "350": 437,
        "375": 437,
        "400": 436,
        "425": 433,
        "450": 429,
        "475": 422,
        "500": 413,
        "525": 402,
        "550": null,
        "575": null,
        "600": null,
        "625": null,
        "650": null,
        "675": null,
        "700": null,
        "725": null,
        "750": null,
        "775": null,
        "800": null,
        "825": null,
        "850": null,
        "875": null,
        "900": null
      }
    },
    {
      "block": 28,
      "line_no": 32,
      "nominal_composition": "18Cr–12Ni–2Mo",
      "product_form": "Castings",
      "spec_no": "SA–351",
      "type_grade": "CF3M",
      "alloy_desig_uns_no": "J92800",
      "class_condition_temper": null,
      "size_thickness_mm": null,
      "min_tensile_strength_mpa": 485,
      "values": {
        "40": 483,
        "100": 482,
        "150": 469,
        "200": 463,
        "250": 463,
        "300": 463,
        "325": 463,
        "350": 463,
        "375": 463,
        "400": 460,
        "425": 457,
        "450": 451,
        "475": 443,
        "500": 434,
        "525": 422,
        "550": null,
        "575": null,
        "600": null,
        "625": null,
        "650": null,
        "675": null,
        "700": null,
        "725": null,
        "750": null,
        "775": null,
        "800": null,
        "825": null,
        "850": null,
        "875": null,
        "900": null
      }
    },
    {
      "block": 28,
      "line_no": 33,
      "nominal_composition": "18Cr–12Ni–2Mo",
      "product_form": "Cast pipe",
      "spec_no": "SA–451",
      "type_grade": "CPF3M",
      "alloy_desig_uns_no": "J92800",
      "class_condition_temper": null,
      "size_thickness_mm": null,
      "min_tensile_strength_mpa": 485,
      "values": {
        "40": 483,
        "100": 482,
        "150": 469,
        "200": 463,
        "250": 463,
        "300": 463,
        "325": 463,
        "350": 463,
        "375": 463,
        "400": 460,
        "425": 457,
        "450": 451,
        "475": 443,
        "500": 434,
        "525": 422,
        "550": null,
        "575": null,
        "600": null,
        "625": null,
        "650": null,
        "675": null,
        "700": null,
        "725": null,
        "750": null,
        "775": null,
        "800": null,
        "825": null,
        "850": null,
        "875": null,
        "900": null
      }
    },
    {
      "block": 28,
      "line_no": 34,
      "nominal_composition": "18Cr–12Ni–2Mo",
      "product_form": "Castings",
      "spec_no": "SA–351",
      "type_grade": "CF8M",
      "alloy_desig_uns_no": "J92900",
      "class_condition_temper": null,
      "size_thickness_mm": null,
      "min_tensile_strength_mpa": 485,
      "values": {
        "40": 483,
        "100": 482,
        "150": 469,
        "200": 463,
        "250": 463,
        "300": 463,
        "325": 463,
        "350": 463,
        "375": 463,
        "400": 460,
        "425": 457,
        "450": 451,
        "475": 443,
        "500": 434,
        "525": 422,
        "550": null,
        "575": null,
        "600": null,
        "625": null,
        "650": null,
        "675": null,
        "700": null,
        "725": null,
        "750": null,
        "775": null,
        "800": null,
        "825": null,
        "850": null,
        "875": null,
        "900": null
      }
    },
    {
      "block": 28,
      "line_no": 35,
      "nominal_composition": "18Cr–12Ni–2Mo",
      "product_form": "Cast pipe",
      "spec_no": "SA–451",
      "type_grade": "CPF8M",
      "alloy_desig_uns_no": "J92900",
      "class_condition_temper": null,
      "size_thickness_mm": null,
      "min_tensile_strength_mpa": 485,
      "values": {
        "40": 483,
        "100": 482,
        "150": 469,
        "200": 463,
        "250": 463,
        "300": 463,
        "325": 463,
        "350": 463,
        "375": 463,
        "400": 460,
        "425": 457,
        "450": 451,
        "475": 443,
        "500": 434,
        "525": 422,
        "550": null,
        "575": null,
        "600": null,
        "625": null,
        "650": null,
        "675": null,
        "700": null,
        "725": null,
        "750": null,
        "775": null,
        "800": null,
        "825": null,
        "850": null,
        "875": null,
        "900": null
      }
    },
    {
      "block": 28,
      "line_no": 36,
      "nominal_composition": "18Cr–13Ni–3Mo",
      "product_form": "Forgings",
      "spec_no": "SA–182",
      "type_grade": "F317L",
      "alloy_desig_uns_no": "S31703",
      "class_condition_temper": null,
      "size_thickness_mm": ">130",
      "min_tensile_strength_mpa": 450,
      "values": {
        "40": 448,
        "100": 433,
        "150": 410,
        "200": 399,
        "250": 395,
        "300": 395,
        "325": 395,
        "350": 394,
        "375": 393,
        "400": 391,
        "425": 388,
        "450": 383,
        "475": 377,
        "500": 369,
        "525": 360,
        "550": 352,
        "575": 344,
        "600": 333,
        "625": 322,
        "650": 308,
        "675": null,
        "700": null,
        "725": null,
        "750": null,
        "775": null,
        "800": null,
        "825": null,
        "850": null,
        "875": null,
        "900": null
      }
    },
    {
      "block": 28,
      "line_no": 37,
      "nominal_composition": "18Cr–13Ni–3Mo",
      "product_form": "Forgings",
      "spec_no": "SA–182",
      "type_grade": "F317L",
      "alloy_desig_uns_no": "S31703",
      "class_condition_temper": null,
      "size_thickness_mm": "≤130",
      "min_tensile_strength_mpa": 485,
      "values": {
        "40": 483,
        "100": 467,
        "150": 441,
        "200": 429,
        "250": 426,
        "300": 426,
        "325": 425,
        "350": 425,
        "375": 424,
        "400": 421,
        "425": 417,
        "450": 413,
        "475": 406,
        "500": 398,
        "525": 387,
        "550": 379,
        "575": 370,
        "600": 359,
        "625": 347,
        "650": 332,
        "675": null,
        "700": null,
        "725": null,
        "750": null,
        "775": null,
        "800": null,
        "825": null,
        "850": null,
        "875": null,
        "900": null
      }
    },
    {
      "block": 28,
      "line_no": 38,
      "nominal_composition": "18Cr–13Ni–3Mo",
      "product_form": "Forgings",
      "spec_no": "SA–182",
      "type_grade": "F317",
      "alloy_desig_uns_no": "S31700",
      "class_condition_temper": null,
      "size_thickness_mm": "≤130",
      "min_tensile_strength_mpa": 515,
      "values": {
        "40": 517,
        "100": 516,
        "150": 502,
        "200": 496,
        "250": 495,
        "300": 495,
        "325": 495,
        "350": 495,
        "375": 495,
        "400": 493,
        "425": 489,
        "450": 482,
        "475": 474,
        "500": 463,
        "525": 450,
        "550": 431,
        "575": 404,
        "600": 377,
        "625": 351,
        "650": 326,
        "675": 302,
        "700": 279,
        "725": 257,
        "750": 235,
        "775": 215,
        "800": 195,
        "825": 176,
        "850": null,
        "875": null,
        "900": null
      }
    },
    {
      "block": 28,
      "line_no": 39,
      "nominal_composition": "18Cr–13Ni–3Mo",
      "product_form": "Plate",
      "spec_no": "SA–240",
      "type_grade": 317,
      "alloy_desig_uns_no": "S31700",
      "class_condition_temper": null,
      "size_thickness_mm": null,
      "min_tensile_strength_mpa": 515,
      "values": {
        "40": 517,
        "100": 516,
        "150": 502,
        "200": 496,
        "250": 495,
        "300": 495,
        "325": 495,
        "350": 495,
        "375": 495,
        "400": 493,
        "425": 489,
        "450": 482,
        "475": 474,
        "500": 463,
        "525": 450,
        "550": 431,
        "575": 404,
        "600": 377,
        "625": 351,
        "650": 326,
        "675": 302,
        "700": 279,
        "725": 257,
        "750": 235,
        "775": 215,
        "800": 195,
        "825": 176,
        "850": null,
        "875": null,
        "900": null
      }
    },
    {
      "block": 28,
      "line_no": 40,
      "nominal_composition": "18Cr–13Ni–3Mo",
      "product_form": "Plate",
      "spec_no": "SA–240",
      "type_grade": "317L",
      "alloy_desig_uns_no": "S31703",
      "class_condition_temper": null,
      "size_thickness_mm": null,
      "min_tensile_strength_mpa": 515,
      "values": {
        "40": 517,
        "100": 499,
        "150": 472,
        "200": 460,
        "250": 457,
        "300": 456,
        "325": 456,
        "350": 455,
        "375": 454,
        "400": 451,
        "425": 448,
        "450": 442,
        "475": 435,
        "500": 426,
        "525": 415,
        "550": 403,
        "575": 393,
        "600": 382,
        "625": 368,
        "650": 353,
        "675": null,
        "700": null,
        "725": null,
        "750": null,
        "775": null,
        "800": null,
        "825": null,
        "850": null,
        "875": null,
        "900": null
      }
    },
    {
      "block": 28,
      "line_no": 41,
      "nominal_composition": "18Cr–13Ni–3Mo",
      "product_form": "Wld. tube",
      "spec_no": "SA–249",
      "type_grade": "TP317",
      "alloy_desig_uns_no": "S31700",
      "class_condition_temper": null,
      "size_thickness_mm": null,
      "min_tensile_strength_mpa": 515,
      "values": {
        "40": 517,
        "100": 516,
        "150": 502,
        "200": 496,
        "250": 495,
        "300": 495,
        "325": 495,
        "350": 495,
        "375": 495,
        "400": 493,
        "425": 489,
        "450": 482,
        "475": 474,
        "500": 463,
        "525": 450,
        "550": 431,
        "575": 404,
        "600": 377,
        "625": 351,
        "650": 326,
        "675": 302,
        "700": 279,
        "725": 257,
        "750": 235,
        "775": 215,
        "800": 195,
        "825": 176,
        "850": null,
        "875": null,
        "900": null
      }
    },
    {
      "block": 28,
      "line_no": 42,
      "nominal_composition": "18Cr–13Ni–3Mo",
      "product_form": "Wld. tube",
      "spec_no": "SA–249",
      "type_grade": "TP317L",
      "alloy_desig_uns_no": "S31703",
      "class_condition_temper": null,
      "size_thickness_mm": null,
      "min_tensile_strength_mpa": 515,
      "values": {
        "40": 517,
        "100": 499,
        "150": 472,
        "200": 460,
        "250": 457,
        "300": 456,
        "325": 456,
        "350": 455,
        "375": 454,
        "400": 451,
        "425": 448,
        "450": 442,
        "475": 435,
        "500": 426,
        "525": 415,
        "550": 403,
        "575": 393,
        "600": 382,
        "625": 368,
        "650": 353,
        "675": null,
        "700": null,
        "725": null,
        "750": null,
        "775": null,
        "800": null,
        "825": null,
        "850": null,
        "875": null,
        "900": null
      }
    },
    {
      "block": 28,
      "line_no": 43,
      "nominal_composition": "18Cr–13Ni–3Mo",
      "product_form": "Smls. & wld. pipe",
      "spec_no": "SA–312",
      "type_grade": "TP317",
      "alloy_desig_uns_no": "S31700",
      "class_condition_temper": null,
      "size_thickness_mm": null,
      "min_tensile_strength_mpa": 515,
      "values": {
        "40": 517,
        "100": 516,
        "150": 502,
        "200": 496,
        "250": 495,
        "300": 495,
        "325": 495,
        "350": 495,
        "375": 495,
        "400": 493,
        "425": 489,
        "450": 482,
        "475": 474,
        "500": 463,
        "525": 450,
        "550": 431,
        "575": 404,
        "600": 377,
        "625": 351,
        "650": 326,
        "675": 302,
        "700": 279,
        "725": 257,
        "750": 235,
        "775": 215,
        "800": 195,
        "825": 176,
        "850": null,
        "875": null,
        "900": null
      }
    },
    {
      "block": 28,
      "line_no": 44,
      "nominal_composition": "18Cr–13Ni–3Mo",
      "product_form": "Smls. & wld. pipe",
      "spec_no": "SA–312",
      "type_grade": "TP317L",
      "alloy_desig_uns_no": "S31703",
      "class_condition_temper": null,
      "size_thickness_mm": null,
      "min_tensile_strength_mpa": 515,
      "values": {
        "40": 517,
        "100": 499,
        "150": 472,
        "200": 460,
        "250": 457,
        "300": 456,
        "325": 456,
        "350": 455,
        "375": 454,
        "400": 451,
        "425": 448,
        "450": 442,
        "475": 435,
        "500": 426,
        "525": 415,
        "550": 403,
        "575": 393,
        "600": 382,
        "625": 368,
        "650": 353,
        "675": null,
        "700": null,
        "725": null,
        "750": null,
        "775": null,
        "800": null,
        "825": null,
        "850": null,
        "875": null,
        "900": null
      }
    },
    {
      "block": 28,
      "line_no": 45,
      "nominal_composition": "18Cr–13Ni–3Mo",
      "product_form": "Smls. & wld. ftgs.",
      "spec_no": "SA–403",
      "type_grade": 317,
      "alloy_desig_uns_no": "S31700",
      "class_condition_temper": null,
      "size_thickness_mm": null,
      "min_tensile_strength_mpa": 515,
      "values": {
        "40": 517,
        "100": 516,
        "150": 502,
        "200": 496,
        "250": 495,
        "300": 495,
        "325": 495,
        "350": 495,
        "375": 495,
        "400": 493,
        "425": 489,
        "450": 482,
        "475": 474,
        "500": 463,
        "525": 450,
        "550": 431,
        "575": 404,
        "600": 377,
        "625": 351,
        "650": 326,
        "675": 302,
        "700": 279,
        "725": 257,
        "750": 235,
        "775": 215,
        "800": 195,
        "825": 176,
        "850": null,
        "875": null,
        "900": null
      }
    },
    {
      "block": 29,
      "line_no": 1,
      "nominal_composition": "18Cr–13Ni–3Mo",
      "product_form": "Fittings",
      "spec_no": "SA–403",
      "type_grade": "317L",
      "alloy_desig_uns_no": "S31703",
      "class_condition_temper": null,
      "size_thickness_mm": null,
      "min_tensile_strength_mpa": 515,
      "values": {
        "40": 517,
        "100": 499,
        "150": 472,
        "200": 460,
        "250": 457,
        "300": 456,
        "325": 456,
        "350": 455,
        "375": 454,
        "400": 451,
        "425": 448,
        "450": 442,
        "475": 435,
        "500": 426,
        "525": 415,
        "550": 403,
        "575": 393,
        "600": 382,
        "625": 368,
        "650": 353,
        "675": null,
        "700": null,
        "725": null,
        "750": null,
        "775": null,
        "800": null,
        "825": null,
        "850": null,
        "875": null,
        "900": null
      }
    },
    {
      "block": 29,
      "line_no": 2,
      "nominal_composition": "18Cr–15Ni–4Si",
      "product_form": "Forgings",
      "spec_no": "SA–182",
      "type_grade": null,
      "alloy_desig_uns_no": "S30600",
      "class_condition_temper": "Solution ann.",
      "size_thickness_mm": null,
      "min_tensile_strength_mpa": 540,
      "values": {
        "40": 538,
        "100": 511,
        "150": 472,
        "200": null,
        "250": null,
        "300": null,
        "325": null,
        "350": null,
        "375": null,
        "400": null,
        "425": null,
        "450": null,
        "475": null,
        "500": null,
        "525": null,
        "550": null,
        "575": null,
        "600": null,
        "625": null,
        "650": null,
        "675": null,
        "700": null,
        "725": null,
        "750": null,
        "775": null,
        "800": null,
        "825": null,
        "850": null,
        "875": null,
        "900": null
      }
    },
    {
      "block": 29,
      "line_no": 3,
      "nominal_composition": "18Cr–15Ni–4Si",
      "product_form": "Plate",
      "spec_no": "SA–240",
      "type_grade": null,
      "alloy_desig_uns_no": "S30600",
      "class_condition_temper": "Solution ann.",
      "size_thickness_mm": "≤50",
      "min_tensile_strength_mpa": 540,
      "values": {
        "40": 538,
        "100": 511,
        "150": 472,
        "200": null,
        "250": null,
        "300": null,
        "325": null,
        "350": null,
        "375": null,
        "400": null,
        "425": null,
        "450": null,
        "475": null,
        "500": null,
        "525": null,
        "550": null,
        "575": null,
        "600": null,
        "625": null,
        "650": null,
        "675": null,
        "700": null,
        "725": null,
        "750": null,
        "775": null,
        "800": null,
        "825": null,
        "850": null,
        "875": null,
        "900": null
      }
    },
    {
      "block": 29,
      "line_no": 4,
      "nominal_composition": "18Cr–15Ni–4Si",
      "product_form": "Smls. & wld. pipe",
      "spec_no": "SA–312",
      "type_grade": null,
      "alloy_desig_uns_no": "S30600",
      "class_condition_temper": "Solution ann.",
      "size_thickness_mm": null,
      "min_tensile_strength_mpa": 540,
      "values": {
        "40": 538,
        "100": 511,
        "150": 472,
        "200": null,
        "250": null,
        "300": null,
        "325": null,
        "350": null,
        "375": null,
        "400": null,
        "425": null,
        "450": null,
        "475": null,
        "500": null,
        "525": null,
        "550": null,
        "575": null,
        "600": null,
        "625": null,
        "650": null,
        "675": null,
        "700": null,
        "725": null,
        "750": null,
        "775": null,
        "800": null,
        "825": null,
        "850": null,
        "875": null,
        "900": null
      }
    },
    {
      "block": 29,
      "line_no": 5,
      "nominal_composition": "18Cr–15Ni–4Si",
      "product_form": "Bar",
      "spec_no": "SA–479",
      "type_grade": null,
      "alloy_desig_uns_no": "S30600",
      "class_condition_temper": "Solution ann.",
      "size_thickness_mm": "≤100",
      "min_tensile_strength_mpa": 540,
      "values": {
        "40": 538,
        "100": 511,
        "150": 472,
        "200": null,
        "250": null,
        "300": null,
        "325": null,
        "350": null,
        "375": null,
        "400": null,
        "425": null,
        "450": null,
        "475": null,
        "500": null,
        "525": null,
        "550": null,
        "575": null,
        "600": null,
        "625": null,
        "650": null,
        "675": null,
        "700": null,
        "725": null,
        "750": null,
        "775": null,
        "800": null,
        "825": null,
        "850": null,
        "875": null,
        "900": null
      }
    },
    {
      "block": 29,
      "line_no": 6,
      "nominal_composition": "18Cr–18Ni–2Si",
      "product_form": "Smls. tube",
      "spec_no": "SA–213",
      "type_grade": "XM–15",
      "alloy_desig_uns_no": "S38100",
      "class_condition_temper": null,
      "size_thickness_mm": null,
      "min_tensile_strength_mpa": 515,
      "values": {
        "40": 517,
        "100": 485,
        "150": 456,
        "200": 442,
        "250": 437,
        "300": 437,
        "325": 437,
        "350": 437,
        "375": 437,
        "400": 436,
        "425": 433,
        "450": 429,
        "475": 422,
        "500": 413,
        "525": 402,
        "550": null,
        "575": null,
        "600": null,
        "625": null,
        "650": null,
        "675": null,
        "700": null,
        "725": null,
        "750": null,
        "775": null,
        "800": null,
        "825": null,
        "850": null,
        "875": null,
        "900": null
      }
    },
    {
      "block": 29,
      "line_no": 7,
      "nominal_composition": "18Cr–18Ni–2Si",
      "product_form": "Plate",
      "spec_no": "SA–240",
      "type_grade": "XM–15",
      "alloy_desig_uns_no": "S38100",
      "class_condition_temper": null,
      "size_thickness_mm": null,
      "min_tensile_strength_mpa": 515,
      "values": {
        "40": 517,
        "100": 485,
        "150": 456,
        "200": 442,
        "250": 437,
        "300": 437,
        "325": 437,
        "350": 437,
        "375": 437,
        "400": 436,
        "425": 433,
        "450": 429,
        "475": 422,
        "500": 413,
        "525": 402,
        "550": null,
        "575": null,
        "600": null,
        "625": null,
        "650": null,
        "675": null,
        "700": null,
        "725": null,
        "750": null,
        "775": null,
        "800": null,
        "825": null,
        "850": null,
        "875": null,
        "900": null
      }
    },
    {
      "block": 29,
      "line_no": 8,
      "nominal_composition": "18Cr–18Ni–2Si",
      "product_form": "Wld. tube",
      "spec_no": "SA–249",
      "type_grade": "TPXM–15",
      "alloy_desig_uns_no": "S38100",
      "class_condition_temper": null,
      "size_thickness_mm": null,
      "min_tensile_strength_mpa": 515,
      "values": {
        "40": 517,
        "100": 485,
        "150": 456,
        "200": 442,
        "250": 437,
        "300": 437,
        "325": 437,
        "350": 437,
        "375": 437,
        "400": 436,
        "425": 433,
        "450": 429,
        "475": 422,
        "500": 413,
        "525": 402,
        "550": null,
        "575": null,
        "600": null,
        "625": null,
        "650": null,
        "675": null,
        "700": null,
        "725": null,
        "750": null,
        "775": null,
        "800": null,
        "825": null,
        "850": null,
        "875": null,
        "900": null
      }
    },
    {
      "block": 29,
      "line_no": 9,
      "nominal_composition": "18Cr–18Ni–2Si",
      "product_form": "Wld. pipe",
      "spec_no": "SA–312",
      "type_grade": "TPXM–15",
      "alloy_desig_uns_no": "S38100",
      "class_condition_temper": null,
      "size_thickness_mm": null,
      "min_tensile_strength_mpa": 515,
      "values": {
        "40": 517,
        "100": 485,
        "150": 456,
        "200": 442,
        "250": 437,
        "300": 437,
        "325": 437,
        "350": 437,
        "375": 437,
        "400": 436,
        "425": 433,
        "450": 429,
        "475": 422,
        "500": 413,
        "525": 402,
        "550": null,
        "575": null,
        "600": null,
        "625": null,
        "650": null,
        "675": null,
        "700": null,
        "725": null,
        "750": null,
        "775": null,
        "800": null,
        "825": null,
        "850": null,
        "875": null,
        "900": null
      }
    },
    {
      "block": 29,
      "line_no": 10,
      "nominal_composition": "18Cr–20Ni–5.5Si",
      "product_form": "Smls. tube",
      "spec_no": "SA–213",
      "type_grade": null,
      "alloy_desig_uns_no": "S32615",
      "class_condition_temper": "Solution ann.",
      "size_thickness_mm": null,
      "min_tensile_strength_mpa": 550,
      "values": {
        "40": 552,
        "100": 548,
        "150": 524,
        "200": 509,
        "250": 494,
        "300": null,
        "325": null,
        "350": null,
        "375": null,
        "400": null,
        "425": null,
        "450": null,
        "475": null,
        "500": null,
        "525": null,
        "550": null,
        "575": null,
        "600": null,
        "625": null,
        "650": null,
        "675": null,
        "700": null,
        "725": null,
        "750": null,
        "775": null,
        "800": null,
        "825": null,
        "850": null,
        "875": null,
        "900": null
      }
    },
    {
      "block": 29,
      "line_no": 11,
      "nominal_composition": "18Cr–20Ni–5.5Si",
      "product_form": "Plate",
      "spec_no": "SA–240",
      "type_grade": null,
      "alloy_desig_uns_no": "S32615",
      "class_condition_temper": "Solution ann.",
      "size_thickness_mm": null,
      "min_tensile_strength_mpa": 550,
      "values": {
        "40": 552,
        "100": 548,
        "150": 524,
        "200": 509,
        "250": 494,
        "300": null,
        "325": null,
        "350": null,
        "375": null,
        "400": null,
        "425": null,
        "450": null,
        "475": null,
        "500": null,
        "525": null,
        "550": null,
        "575": null,
        "600": null,
        "625": null,
        "650": null,
        "675": null,
        "700": null,
        "725": null,
        "750": null,
        "775": null,
        "800": null,
        "825": null,
        "850": null,
        "875": null,
        "900": null
      }
    },
    {
      "block": 29,
      "line_no": 12,
      "nominal_composition": "18Cr–20Ni–5.5Si",
      "product_form": "Smls. & wld. pipe",
      "spec_no": "SA–312",
      "type_grade": null,
      "alloy_desig_uns_no": "S32615",
      "class_condition_temper": "Solution ann.",
      "size_thickness_mm": null,
      "min_tensile_strength_mpa": 550,
      "values": {
        "40": 552,
        "100": 548,
        "150": 524,
        "200": 509,
        "250": 494,
        "300": null,
        "325": null,
        "350": null,
        "375": null,
        "400": null,
        "425": null,
        "450": null,
        "475": null,
        "500": null,
        "525": null,
        "550": null,
        "575": null,
        "600": null,
        "625": null,
        "650": null,
        "675": null,
        "700": null,
        "725": null,
        "750": null,
        "775": null,
        "800": null,
        "825": null,
        "850": null,
        "875": null,
        "900": null
      }
    },
    {
      "block": 29,
      "line_no": 13,
      "nominal_composition": "18Cr–20Ni–5.5Si",
      "product_form": "Bar",
      "spec_no": "SA–479",
      "type_grade": null,
      "alloy_desig_uns_no": "S32615",
      "class_condition_temper": "Solution ann.",
      "size_thickness_mm": null,
      "min_tensile_strength_mpa": 550,
      "values": {
        "40": 552,
        "100": 548,
        "150": 524,
        "200": 509,
        "250": 494,
        "300": null,
        "325": null,
        "350": null,
        "375": null,
        "400": null,
        "425": null,
        "450": null,
        "475": null,
        "500": null,
        "525": null,
        "550": null,
        "575": null,
        "600": null,
        "625": null,
        "650": null,
        "675": null,
        "700": null,
        "725": null,
        "750": null,
        "775": null,
        "800": null,
        "825": null,
        "850": null,
        "875": null,
        "900": null
      }
    },
    {
      "block": 29,
      "line_no": 14,
      "nominal_composition": "19Cr–9Ni–1/2Mo",
      "product_form": "Castings",
      "spec_no": "SA–351",
      "type_grade": "CF10",
      "alloy_desig_uns_no": "J92590",
      "class_condition_temper": null,
      "size_thickness_mm": null,
      "min_tensile_strength_mpa": 485,
      "values": {
        "40": 483,
        "100": 454,
        "150": 428,
        "200": 415,
        "250": 410,
        "300": 409,
        "325": 409,
        "350": 408,
        "375": 407,
        "400": 405,
        "425": 403,
        "450": 399,
        "475": 393,
        "500": 387,
        "525": 378,
        "550": null,
        "575": null,
        "600": null,
        "625": null,
        "650": null,
        "675": null,
        "700": null,
        "725": null,
        "750": null,
        "775": null,
        "800": null,
        "825": null,
        "850": null,
        "875": null,
        "900": null
      }
    },
    {
      "block": 29,
      "line_no": 15,
      "nominal_composition": "19Cr–9Ni–Mo–W",
      "product_form": "Bolting",
      "spec_no": "SA–453",
      "type_grade": 651,
      "alloy_desig_uns_no": "S63198",
      "class_condition_temper": "B",
      "size_thickness_mm": null,
      "min_tensile_strength_mpa": 655,
      "values": {
        "40": 655,
        "100": 643,
        "150": 609,
        "200": 588,
        "250": 576,
        "300": 568,
        "325": 566,
        "350": 563,
        "375": 560,
        "400": 556,
        "425": 551,
        "450": 545,
        "475": 536,
        "500": 525,
        "525": 511,
        "550": null,
        "575": null,
        "600": null,
        "625": null,
        "650": null,
        "675": null,
        "700": null,
        "725": null,
        "750": null,
        "775": null,
        "800": null,
        "825": null,
        "850": null,
        "875": null,
        "900": null
      }
    },
    {
      "block": 29,
      "line_no": 16,
      "nominal_composition": "19Cr–9Ni–Mo–W",
      "product_form": "Bolting",
      "spec_no": "SA–453",
      "type_grade": 651,
      "alloy_desig_uns_no": "S63198",
      "class_condition_temper": "A",
      "size_thickness_mm": null,
      "min_tensile_strength_mpa": 690,
      "values": {
        "40": 689,
        "100": 676,
        "150": 641,
        "200": 619,
        "250": 606,
        "300": 598,
        "325": 595,
        "350": 593,
        "375": 590,
        "400": 585,
        "425": 580,
        "450": 573,
        "475": 564,
        "500": 553,
        "525": 538,
        "550": null,
        "575": null,
        "600": null,
        "625": null,
        "650": null,
        "675": null,
        "700": null,
        "725": null,
        "750": null,
        "775": null,
        "800": null,
        "825": null,
        "850": null,
        "875": null,
        "900": null
      }
    },
    {
      "block": 29,
      "line_no": 17,
      "nominal_composition": "19Cr–9Ni–2Mo",
      "product_form": "Castings",
      "spec_no": "SA–351",
      "type_grade": "CF10M",
      "alloy_desig_uns_no": null,
      "class_condition_temper": null,
      "size_thickness_mm": null,
      "min_tensile_strength_mpa": 485,
