Repository: danivelas0/asme-pcc

File: resources/bpvc_ii_d_metric_2025/table_y_1.json (part 31 of 71)
    "Min. Yield Strength, MPa",
    "Notes"
  ],
  "columns_values": [
        "750": 80.8,
        "775": 75.8,
        "800": 70.2,
        "825": 64.0,
        "850": null,
        "875": null,
        "900": null
      }
    },
    {
      "block": 24,
      "line_no": 26,
      "nominal_composition": null,
      "product_form": "Wld. pipe",
      "spec_no": "SA–813",
      "type_grade": "TP304H",
      "alloy_desig_uns_no": "S30409 …",
      "class_condition_temper": null,
      "size_thickness_mm": null,
      "min_tensile_strength_mpa": 515,
      "min_yield_strength_mpa": 205,
      "notes": null,
      "values": {
        "40": 207,
        "65": 184,
        "100": 170,
        "125": 161,
        "150": 154,
        "175": 148,
        "200": 144,
        "225": 139,
        "250": 135,
        "275": 132,
        "300": 129,
        "325": 126,
        "350": 123,
        "375": 121,
        "400": 118,
        "425": 117,
        "450": 114,
        "475": 112,
        "500": 110,
        "525": 108,
        "550": null,
        "575": null,
        "600": null,
        "625": null,
        "650": null,
        "675": null,
        "700": null,
        "725": null,
        "750": null,
        "775": null,
        "800": null,
        "825": null,
        "850": null,
        "875": null,
        "900": null
      }
    },
    {
      "block": 24,
      "line_no": 27,
      "nominal_composition": null,
      "product_form": "Wld. pipe",
      "spec_no": "SA–814",
      "type_grade": "TP304",
      "alloy_desig_uns_no": "S30400 …",
      "class_condition_temper": null,
      "size_thickness_mm": null,
      "min_tensile_strength_mpa": 515,
      "min_yield_strength_mpa": 205,
      "notes": null,
      "values": {
        "40": 207,
        "65": 184,
        "100": 170,
        "125": 161,
        "150": 154,
        "175": 148,
        "200": 144,
        "225": 139,
        "250": 135,
        "275": 132,
        "300": 129,
        "325": 126,
        "350": 123,
        "375": 121,
        "400": 118,
        "425": 117,
        "450": 114,
        "475": 112,
        "500": 110,
        "525": 108,
        "550": 105,
        "575": 103,
        "600": 101,
        "625": 98.6,
        "650": 95.8,
        "675": 92.6,
        "700": 89.1,
        "725": 85.2,
        "750": 80.8,
        "775": 75.8,
        "800": 70.2,
        "825": 64.0,
        "850": null,
        "875": null,
        "900": null
      }
    },
    {
      "block": 24,
      "line_no": 28,
      "nominal_composition": null,
      "product_form": "Wld. pipe",
      "spec_no": "SA–814",
      "type_grade": "TP304H",
      "alloy_desig_uns_no": "S30409 …",
      "class_condition_temper": null,
      "size_thickness_mm": null,
      "min_tensile_strength_mpa": 515,
      "min_yield_strength_mpa": 205,
      "notes": null,
      "values": {
        "40": 207,
        "65": 184,
        "100": 170,
        "125": 161,
        "150": 154,
        "175": 148,
        "200": 144,
        "225": 139,
        "250": 135,
        "275": 132,
        "300": 129,
        "325": 126,
        "350": 123,
        "375": 121,
        "400": 118,
        "425": 117,
        "450": 114,
        "475": 112,
        "500": 110,
        "525": 108,
        "550": null,
        "575": null,
        "600": null,
        "625": null,
        "650": null,
        "675": null,
        "700": null,
        "725": null,
        "750": null,
        "775": null,
        "800": null,
        "825": null,
        "850": null,
        "875": null,
        "900": null
      }
    },
    {
      "block": 24,
      "line_no": 29,
      "nominal_composition": null,
      "product_form": "Bar",
      "spec_no": "SA/JIS G4303",
      "type_grade": "SUS302",
      "alloy_desig_uns_no": null,
      "class_condition_temper": null,
      "size_thickness_mm": null,
      "min_tensile_strength_mpa": 520,
      "min_yield_strength_mpa": 205,
      "notes": null,
      "values": {
        "40": 207,
        "65": 184,
        "100": 170,
        "125": 161,
        "150": 154,
        "175": 148,
        "200": 144,
        "225": 139,
        "250": 135,
        "275": 132,
        "300": 129,
        "325": 126,
        "350": 123,
        "375": 121,
        "400": 118,
        "425": 117,
        "450": 114,
        "475": 112,
        "500": 110,
        "525": 108,
        "550": null,
        "575": null,
        "600": null,
        "625": null,
        "650": null,
        "675": null,
        "700": null,
        "725": null,
        "750": null,
        "775": null,
        "800": null,
        "825": null,
        "850": null,
        "875": null,
        "900": null
      }
    },
    {
      "block": 24,
      "line_no": 30,
      "nominal_composition": null,
      "product_form": "Bar",
      "spec_no": "SA/JIS G4303",
      "type_grade": "SUS304",
      "alloy_desig_uns_no": null,
      "class_condition_temper": null,
      "size_thickness_mm": null,
      "min_tensile_strength_mpa": 520,
      "min_yield_strength_mpa": 205,
      "notes": null,
      "values": {
        "40": 207,
        "65": 184,
        "100": 170,
        "125": 161,
        "150": 154,
        "175": 148,
        "200": 144,
        "225": 139,
        "250": 135,
        "275": 132,
        "300": 129,
        "325": 126,
        "350": 123,
        "375": 121,
        "400": 118,
        "425": 117,
        "450": 114,
        "475": 112,
        "500": 110,
        "525": 108,
        "550": null,
        "575": null,
        "600": null,
        "625": null,
        "650": null,
        "675": null,
        "700": null,
        "725": null,
        "750": null,
        "775": null,
        "800": null,
        "825": null,
        "850": null,
        "875": null,
        "900": null
      }
    },
    {
      "block": 24,
      "line_no": 31,
      "nominal_composition": null,
      "product_form": "Plate",
      "spec_no": "SA/EN 10028–7",
      "type_grade": "X5CrNi18–10",
      "alloy_desig_uns_no": null,
      "class_condition_temper": null,
      "size_thickness_mm": null,
      "min_tensile_strength_mpa": 520,
      "min_yield_strength_mpa": 210,
      "notes": null,
      "values": {
        "40": 210,
        "65": 187,
        "100": 172,
        "125": 164,
        "150": 157,
        "175": 151,
        "200": 146,
        "225": 141,
        "250": 137,
        "275": 134,
        "300": 131,
        "325": 128,
        "350": 125,
        "375": 123,
        "400": 121,
        "425": 118,
        "450": 116,
        "475": 114,
        "500": 112,
        "525": 110,
        "550": null,
        "575": null,
        "600": null,
        "625": null,
        "650": null,
        "675": null,
        "700": null,
        "725": null,
        "750": null,
        "775": null,
        "800": null,
        "825": null,
        "850": null,
        "875": null,
        "900": null
      }
    },
    {
      "block": 24,
      "line_no": 32,
      "nominal_composition": null,
      "product_form": "Castings",
      "spec_no": "SA–351",
      "type_grade": "CF3A",
      "alloy_desig_uns_no": "J92500 …",
      "class_condition_temper": null,
      "size_thickness_mm": null,
      "min_tensile_strength_mpa": 530,
      "min_yield_strength_mpa": 240,
      "notes": null,
      "values": {
        "40": 241,
        "65": 216,
        "100": 198,
        "125": 188,
        "150": 180,
        "175": 173,
        "200": 167,
        "225": 162,
        "250": 157,
        "275": 154,
        "300": 150,
        "325": 147,
        "350": 144,
        "375": 141,
        "400": 138,
        "425": 136,
        "450": 134,
        "475": 131,
        "500": 129,
        "525": 126,
        "550": null,
        "575": null,
        "600": null,
        "625": null,
        "650": null,
        "675": null,
        "700": null,
        "725": null,
        "750": null,
        "775": null,
        "800": null,
        "825": null,
        "850": null,
        "875": null,
        "900": null
      }
    },
    {
      "block": 24,
      "line_no": 33,
      "nominal_composition": null,
      "product_form": "Castings",
      "spec_no": "SA–351",
      "type_grade": "CF8A",
      "alloy_desig_uns_no": "J92600 …",
      "class_condition_temper": null,
      "size_thickness_mm": null,
      "min_tensile_strength_mpa": 530,
      "min_yield_strength_mpa": 240,
      "notes": null,
      "values": {
        "40": 241,
        "65": 216,
        "100": 198,
        "125": 188,
        "150": 180,
        "175": 173,
        "200": 167,
        "225": 162,
        "250": 157,
        "275": 154,
        "300": 150,
        "325": 147,
        "350": 144,
        "375": 141,
        "400": 138,
        "425": 136,
        "450": 134,
        "475": 131,
        "500": 129,
        "525": 126,
        "550": null,
        "575": null,
        "600": null,
        "625": null,
        "650": null,
        "675": null,
        "700": null,
        "725": null,
        "750": null,
        "775": null,
        "800": null,
        "825": null,
        "850": null,
        "875": null,
        "900": null
      }
    },
    {
      "block": 24,
      "line_no": 34,
      "nominal_composition": null,
      "product_form": "Cast pipe",
      "spec_no": "SA–451",
      "type_grade": "CPF3A",
      "alloy_desig_uns_no": "J92500 …",
      "class_condition_temper": null,
      "size_thickness_mm": null,
      "min_tensile_strength_mpa": 530,
      "min_yield_strength_mpa": 240,
      "notes": null,
      "values": {
        "40": 241,
        "65": 216,
        "100": 198,
        "125": 188,
        "150": 180,
        "175": 173,
        "200": 167,
        "225": 162,
        "250": 157,
        "275": 154,
        "300": 150,
        "325": 147,
        "350": 144,
        "375": 141,
        "400": 138,
        "425": 136,
        "450": 134,
        "475": 131,
        "500": 129,
        "525": 126,
        "550": null,
        "575": null,
        "600": null,
        "625": null,
        "650": null,
        "675": null,
        "700": null,
        "725": null,
        "750": null,
        "775": null,
        "800": null,
        "825": null,
        "850": null,
        "875": null,
        "900": null
      }
    },
    {
      "block": 24,
      "line_no": 35,
      "nominal_composition": null,
      "product_form": "Cast pipe",
      "spec_no": "SA–451",
      "type_grade": "CPF8A",
      "alloy_desig_uns_no": "J92600 …",
      "class_condition_temper": null,
      "size_thickness_mm": null,
      "min_tensile_strength_mpa": 530,
      "min_yield_strength_mpa": 240,
      "notes": null,
      "values": {
        "40": 241,
        "65": 216,
        "100": 198,
        "125": 188,
        "150": 180,
        "175": 173,
        "200": 167,
        "225": 162,
        "250": 157,
        "275": 154,
        "300": 150,
        "325": 147,
        "350": 144,
        "375": 141,
        "400": 138,
        "425": 136,
        "450": 134,
        "475": 131,
        "500": 129,
        "525": 126,
        "550": null,
        "575": null,
        "600": null,
        "625": null,
        "650": null,
        "675": null,
        "700": null,
        "725": null,
        "750": null,
        "775": null,
        "800": null,
        "825": null,
        "850": null,
        "875": null,
        "900": null
      }
    },
    {
      "block": 24,
      "line_no": 36,
      "nominal_composition": null,
      "product_form": "Bolting",
      "spec_no": "SA–193",
      "type_grade": "B8",
      "alloy_desig_uns_no": "S30400 2",
      "class_condition_temper": null,
      "size_thickness_mm": "30 < t ≤36",
      "min_tensile_strength_mpa": 690,
      "min_yield_strength_mpa": 345,
      "notes": null,
      "values": {
        "40": 345,
        "65": 307,
        "100": 283,
        "125": 268,
        "150": 257,
        "175": 247,
        "200": 240,
        "225": 232,
        "250": 225,
        "275": 220,
        "300": 215,
        "325": 210,
        "350": 205,
        "375": 202,
        "400": 197,
        "425": 195,
        "450": 190,
        "475": 187,
        "500": 183,
        "525": 180,
        "550": null,
        "575": null,
        "600": null,
        "625": null,
        "650": null,
        "675": null,
        "700": null,
        "725": null,
        "750": null,
        "775": null,
        "800": null,
        "825": null,
        "850": null,
        "875": null,
        "900": null
      }
    },
    {
      "block": 24,
      "line_no": 37,
      "nominal_composition": null,
      "product_form": "Bolting",
      "spec_no": "SA–320",
      "type_grade": "B8",
      "alloy_desig_uns_no": "S30400 2",
      "class_condition_temper": null,
      "size_thickness_mm": "32 < t ≤40",
      "min_tensile_strength_mpa": 690,
      "min_yield_strength_mpa": 345,
      "notes": null,
      "values": {
        "40": 345,
        "65": 307,
        "100": 283,
        "125": 268,
        "150": 257,
        "175": 247,
        "200": 240,
        "225": 232,
        "250": 225,
        "275": 220,
        "300": 215,
        "325": 210,
        "350": 205,
        "375": 202,
        "400": 197,
        "425": 195,
        "450": 190,
        "475": 187,
        "500": 183,
        "525": 180,
        "550": null,
        "575": null,
        "600": null,
        "625": null,
        "650": null,
        "675": null,
        "700": null,
        "725": null,
        "750": null,
        "775": null,
        "800": null,
        "825": null,
        "850": null,
        "875": null,
        "900": null
      }
    },
    {
      "block": 24,
      "line_no": 38,
      "nominal_composition": null,
      "product_form": "Bolting",
      "spec_no": "SA–193",
      "type_grade": "B8",
      "alloy_desig_uns_no": "S30400 2",
      "class_condition_temper": null,
      "size_thickness_mm": "24 < t ≤30",
      "min_tensile_strength_mpa": 725,
      "min_yield_strength_mpa": 450,
      "notes": null,
      "values": {
        "40": 448,
        "65": 398,
        "100": 368,
        "125": 348,
        "150": 333,
        "175": 320,
        "200": 312,
        "225": 301,
        "250": 292,
        "275": 286,
        "300": 279,
        "325": 273,
        "350": 266,
        "375": 262,
        "400": 255,
        "425": 253,
        "450": 247,
        "475": 242,
        "500": 238,
        "525": 234,
        "550": null,
        "575": null,
        "600": null,
        "625": null,
        "650": null,
        "675": null,
        "700": null,
        "725": null,
        "750": null,
        "775": null,
        "800": null,
        "825": null,
        "850": null,
        "875": null,
        "900": null
      }
    },
    {
      "block": 24,
      "line_no": 39,
      "nominal_composition": null,
      "product_form": "Bolting",
      "spec_no": "SA–320",
      "type_grade": "B8",
      "alloy_desig_uns_no": "S30400 2",
      "class_condition_temper": null,
      "size_thickness_mm": "25 < t ≤32",
      "min_tensile_strength_mpa": 725,
      "min_yield_strength_mpa": 450,
      "notes": null,
      "values": {
        "40": 448,
        "65": 398,
        "100": 368,
        "125": 348,
        "150": 333,
        "175": 320,
        "200": 312,
        "225": 301,
        "250": 292,
        "275": 286,
        "300": 279,
        "325": 273,
        "350": 266,
        "375": 262,
        "400": 255,
        "425": 253,
        "450": 247,
        "475": 242,
        "500": 238,
        "525": 234,
        "550": null,
        "575": null,
        "600": null,
        "625": null,
        "650": null,
        "675": null,
        "700": null,
        "725": null,
        "750": null,
        "775": null,
        "800": null,
        "825": null,
        "850": null,
        "875": null,
        "900": null
      }
    },
    {
      "block": 24,
      "line_no": 40,
      "nominal_composition": null,
      "product_form": "Bolting",
      "spec_no": "SA–193",
      "type_grade": "B8",
      "alloy_desig_uns_no": "S30400 2",
      "class_condition_temper": null,
      "size_thickness_mm": "20 < t ≤24",
      "min_tensile_strength_mpa": 795,
      "min_yield_strength_mpa": 550,
      "notes": null,
      "values": {
        "40": 552,
        "65": 491,
        "100": 453,
        "125": 429,
        "150": 411,
        "175": 395,
        "200": 384,
        "225": 371,
        "250": 360,
        "275": 352,
        "300": 344,
        "325": 336,
        "350": 328,
        "375": 323,
        "400": 315,
        "425": 312,
        "450": 304,
        "475": 299,
        "500": 293,
        "525": 288,
        "550": null,
        "575": null,
        "600": null,
        "625": null,
        "650": null,
        "675": null,
        "700": null,
        "725": null,
        "750": null,
        "775": null,
        "800": null,
        "825": null,
        "850": null,
        "875": null,
        "900": null
      }
    },
    {
      "block": 24,
      "line_no": 41,
      "nominal_composition": null,
      "product_form": "Bolting",
      "spec_no": "SA–320",
      "type_grade": "B8",
      "alloy_desig_uns_no": "S30400 2",
      "class_condition_temper": null,
      "size_thickness_mm": "20 < t ≤25",
      "min_tensile_strength_mpa": 795,
      "min_yield_strength_mpa": 550,
      "notes": null,
      "values": {
        "40": 552,
        "65": 491,
        "100": 453,
        "125": 429,
        "150": 411,
        "175": 395,
        "200": 384,
        "225": 371,
        "250": 360,
        "275": 352,
        "300": 344,
        "325": 336,
        "350": 328,
        "375": 323,
        "400": 315,
        "425": 312,
        "450": 304,
        "475": 299,
        "500": 293,
        "525": 288,
        "550": null,
        "575": null,
        "600": null,
        "625": null,
        "650": null,
        "675": null,
        "700": null,
        "725": null,
        "750": null,
        "775": null,
        "800": null,
        "825": null,
        "850": null,
        "875": null,
        "900": null
      }
    },
    {
      "block": 24,
      "line_no": 42,
      "nominal_composition": null,
      "product_form": "Bolting",
      "spec_no": "SA–193",
      "type_grade": "B8",
      "alloy_desig_uns_no": "S30400 2",
      "class_condition_temper": null,
      "size_thickness_mm": null,
      "min_tensile_strength_mpa": 860,
      "min_yield_strength_mpa": 690,
      "notes": null,
      "values": {
        "40": 689,
        "65": 612,
        "100": 566,
        "125": 536,
        "150": 513,
        "175": 493,
        "200": 479,
        "225": 463,
        "250": 449,
        "275": 439,
        "300": 429,
        "325": 419,
        "350": 409,
        "375": 403,
        "400": 393,
        "425": 389,
        "450": 379,
        "475": 373,
        "500": 366,
        "525": 359,
        "550": null,
        "575": null,
        "600": null,
        "625": null,
        "650": null,
        "675": null,
        "700": null,
        "725": null,
        "750": null,
        "775": null,
        "800": null,
        "825": null,
        "850": null,
        "875": null,
        "900": null
      }
    },
    {
      "block": 24,
      "line_no": 43,
      "nominal_composition": null,
      "product_form": "Bolting",
      "spec_no": "SA–320",
      "type_grade": "B8",
      "alloy_desig_uns_no": "S30400 2",
      "class_condition_temper": null,
      "size_thickness_mm": null,
      "min_tensile_strength_mpa": 860,
      "min_yield_strength_mpa": 690,
      "notes": null,
      "values": {
        "40": 689,
        "65": 612,
        "100": 566,
        "125": 536,
        "150": 513,
        "175": 493,
        "200": 479,
        "225": 463,
        "250": 449,
        "275": 439,
        "300": 429,
        "325": 419,
        "350": 409,
        "375": 403,
        "400": 393,
        "425": 389,
        "450": 379,
        "475": 373,
        "500": 366,
        "525": 359,
        "550": null,
        "575": null,
        "600": null,
        "625": null,
        "650": null,
        "675": null,
        "700": null,
        "725": null,
        "750": null,
        "775": null,
        "800": null,
        "825": null,
        "850": null,
        "875": null,
        "900": null
      }
    },
    {
      "block": 24,
      "line_no": 44,
      "nominal_composition": null,
      "product_form": "Forgings",
      "spec_no": "SA–182",
      "type_grade": "F304LN",
      "alloy_desig_uns_no": "S30453 …",
      "class_condition_temper": null,
      "size_thickness_mm": ">130",
      "min_tensile_strength_mpa": 485,
      "min_yield_strength_mpa": 205,
      "notes": null,
      "values": {
        "40": 207,
        "65": 184,
        "100": 170,
        "125": 161,
        "150": 154,
        "175": 148,
        "200": 144,
        "225": 139,
        "250": 135,
        "275": 132,
        "300": 129,
        "325": 126,
        "350": 123,
        "375": 121,
        "400": 118,
        "425": 117,
        "450": 114,
        "475": 112,
        "500": 110,
        "525": 108,
        "550": null,
        "575": null,
        "600": null,
        "625": null,
        "650": null,
        "675": null,
        "700": null,
        "725": null,
        "750": null,
        "775": null,
        "800": null,
        "825": null,
        "850": null,
        "875": null,
        "900": null
      }
    },
    {
      "block": 24,
      "line_no": 45,
      "nominal_composition": null,
      "product_form": "Forgings",
      "spec_no": "SA–965",
      "type_grade": "F304LN",
      "alloy_desig_uns_no": "S30453 …",
      "class_condition_temper": null,
      "size_thickness_mm": null,
      "min_tensile_strength_mpa": 485,
      "min_yield_strength_mpa": 205,
      "notes": null,
      "values": {
        "40": 207,
        "65": 184,
        "100": 170,
        "125": 161,
        "150": 154,
        "175": 148,
        "200": 144,
        "225": 139,
        "250": 135,
        "275": 132,
        "300": 129,
        "325": 126,
        "350": 123,
        "375": 121,
        "400": 118,
        "425": 117,
        "450": 114,
        "475": 112,
        "500": 110,
        "525": 108,
        "550": null,
        "575": null,
        "600": null,
        "625": null,
        "650": null,
        "675": null,
        "700": null,
        "725": null,
        "750": null,
        "775": null,
        "800": null,
        "825": null,
        "850": null,
        "875": null,
        "900": null
      }
    },
    {
      "block": 25,
      "line_no": 1,
      "nominal_composition": null,
      "product_form": "Forgings",
      "spec_no": "SA–182",
      "type_grade": "F304LN",
      "alloy_desig_uns_no": "S30453 …",
      "class_condition_temper": null,
      "size_thickness_mm": "≤130",
      "min_tensile_strength_mpa": 515,
      "min_yield_strength_mpa": 205,
      "notes": null,
      "values": {
        "40": 207,
        "65": 184,
        "100": 170,
        "125": 161,
        "150": 154,
        "175": 148,
        "200": 144,
        "225": 139,
        "250": 135,
        "275": 132,
        "300": 129,
        "325": 126,
        "350": 123,
        "375": 121,
        "400": 118,
        "425": 117,
        "450": 114,
        "475": 112,
        "500": 110,
        "525": 108,
        "550": null,
        "575": null,
        "600": null,
        "625": null,
        "650": null,
        "675": null,
        "700": null,
        "725": null,
        "750": null,
        "775": null,
        "800": null,
        "825": null,
        "850": null,
        "875": null,
        "900": null
      }
    },
    {
      "block": 25,
      "line_no": 2,
      "nominal_composition": null,
      "product_form": "Bolting",
      "spec_no": "SA–193",
      "type_grade": "B8NA",
      "alloy_desig_uns_no": "S30451",
      "class_condition_temper": "1A",
      "size_thickness_mm": null,
      "min_tensile_strength_mpa": 515,
      "min_yield_strength_mpa": 205,
      "notes": null,
      "values": {
        "40": 207,
        "65": 188,
        "100": 169,
        "125": 161,
        "150": 154,
        "175": 149,
        "200": 144,
        "225": 139,
        "250": 135,
        "275": 132,
        "300": 129,
        "325": 126,
        "350": 123,
        "375": 121,
        "400": 118,
        "425": 117,
        "450": 114,
        "475": 112,
        "500": 110,
        "525": 108,
        "550": null,
        "575": null,
        "600": null,
        "625": null,
        "650": null,
        "675": null,
        "700": null,
        "725": null,
        "750": null,
        "775": null,
        "800": null,
        "825": null,
        "850": null,
        "875": null,
        "900": null
      }
    },
    {
      "block": 25,
      "line_no": 3,
      "nominal_composition": null,
      "product_form": "Smls. tube",
      "spec_no": "SA–213",
      "type_grade": "TP304LN",
      "alloy_desig_uns_no": "S30453 …",
      "class_condition_temper": null,
      "size_thickness_mm": null,
      "min_tensile_strength_mpa": 515,
      "min_yield_strength_mpa": 205,
      "notes": null,
      "values": {
        "40": 207,
        "65": 184,
        "100": 170,
        "125": 161,
        "150": 154,
        "175": 148,
        "200": 144,
        "225": 139,
        "250": 135,
        "275": 132,
        "300": 129,
        "325": 126,
        "350": 123,
        "375": 121,
        "400": 118,
        "425": 117,
        "450": 114,
        "475": 112,
        "500": 110,
        "525": 108,
        "550": null,
        "575": null,
        "600": null,
        "625": null,
        "650": null,
        "675": null,
        "700": null,
        "725": null,
        "750": null,
        "775": null,
        "800": null,
        "825": null,
        "850": null,
        "875": null,
        "900": null
      }
    },
    {
      "block": 25,
      "line_no": 4,
      "nominal_composition": null,
      "product_form": "Plate",
      "spec_no": "SA–240",
      "type_grade": "304LN",
      "alloy_desig_uns_no": "S30453 …",
      "class_condition_temper": null,
      "size_thickness_mm": null,
      "min_tensile_strength_mpa": 515,
      "min_yield_strength_mpa": 205,
      "notes": null,
      "values": {
        "40": 207,
        "65": 184,
        "100": 170,
        "125": 161,
        "150": 154,
        "175": 148,
        "200": 144,
        "225": 139,
        "250": 135,
        "275": 132,
        "300": 129,
        "325": 126,
        "350": 123,
        "375": 121,
        "400": 118,
        "425": 117,
        "450": 114,
        "475": 112,
        "500": 110,
        "525": 108,
        "550": null,
        "575": null,
        "600": null,
        "625": null,
        "650": null,
        "675": null,
        "700": null,
        "725": null,
        "750": null,
        "775": null,
        "800": null,
        "825": null,
        "850": null,
        "875": null,
        "900": null
      }
    },
    {
      "block": 25,
      "line_no": 5,
      "nominal_composition": null,
      "product_form": "Wld. tube",
      "spec_no": "SA–249",
      "type_grade": "TP304LN",
      "alloy_desig_uns_no": "S30453 …",
      "class_condition_temper": null,
      "size_thickness_mm": null,
      "min_tensile_strength_mpa": 515,
      "min_yield_strength_mpa": 205,
      "notes": null,
      "values": {
        "40": 207,
        "65": 184,
        "100": 170,
        "125": 161,
        "150": 154,
        "175": 148,
        "200": 144,
        "225": 139,
        "250": 135,
        "275": 132,
        "300": 129,
        "325": 126,
        "350": 123,
        "375": 121,
        "400": 118,
        "425": 117,
        "450": 114,
        "475": 112,
        "500": 110,
        "525": 108,
        "550": null,
        "575": null,
        "600": null,
        "625": null,
        "650": null,
        "675": null,
        "700": null,
        "725": null,
        "750": null,
        "775": null,
        "800": null,
        "825": null,
        "850": null,
        "875": null,
        "900": null
      }
    },
    {
      "block": 25,
      "line_no": 6,
      "nominal_composition": null,
      "product_form": "Smls. & wld. pipe",
      "spec_no": "SA–312",
      "type_grade": "TP304LN",
      "alloy_desig_uns_no": "S30453 …",
      "class_condition_temper": null,
      "size_thickness_mm": null,
      "min_tensile_strength_mpa": 515,
      "min_yield_strength_mpa": 205,
      "notes": null,
      "values": {
        "40": 207,
        "65": 184,
        "100": 170,
        "125": 161,
        "150": 154,
        "175": 148,
        "200": 144,
        "225": 139,
        "250": 135,
        "275": 132,
        "300": 129,
        "325": 126,
        "350": 123,
        "375": 121,
        "400": 118,
        "425": 117,
        "450": 114,
        "475": 112,
        "500": 110,
        "525": 108,
        "550": null,
        "575": null,
        "600": null,
        "625": null,
        "650": null,
        "675": null,
        "700": null,
        "725": null,
        "750": null,
        "775": null,
        "800": null,
        "825": null,
        "850": null,
        "875": null,
        "900": null
      }
    },
    {
      "block": 25,
      "line_no": 7,
      "nominal_composition": null,
      "product_form": "Smls. pipe",
      "spec_no": "SA–376",
      "type_grade": "TP304LN",
      "alloy_desig_uns_no": "S30453 …",
      "class_condition_temper": null,
      "size_thickness_mm": null,
      "min_tensile_strength_mpa": 515,
      "min_yield_strength_mpa": 205,
      "notes": null,
      "values": {
        "40": 207,
        "65": 184,
        "100": 170,
        "125": 161,
        "150": 154,
        "175": 148,
        "200": 144,
        "225": 139,
        "250": 135,
        "275": 132,
        "300": 129,
        "325": 126,
        "350": 123,
        "375": 121,
        "400": 118,
        "425": 117,
        "450": 114,
        "475": 112,
        "500": 110,
        "525": 108,
        "550": null,
        "575": null,
        "600": null,
        "625": null,
        "650": null,
        "675": null,
        "700": null,
        "725": null,
        "750": null,
        "775": null,
        "800": null,
        "825": null,
        "850": null,
        "875": null,
        "900": null
      }
    },
    {
      "block": 25,
      "line_no": 8,
      "nominal_composition": null,
      "product_form": "Smls. & wld. fittings",
      "spec_no": "SA–403",
      "type_grade": "304LN",
      "alloy_desig_uns_no": "S30453",
      "class_condition_temper": "WP",
      "size_thickness_mm": null,
      "min_tensile_strength_mpa": 515,
      "min_yield_strength_mpa": 205,
      "notes": null,
      "values": {
        "40": 207,
        "65": 184,
        "100": 170,
        "125": 161,
        "150": 154,
        "175": 148,
        "200": 144,
        "225": 139,
        "250": 135,
        "275": 132,
        "300": 129,
        "325": 126,
        "350": 123,
        "375": 121,
        "400": 118,
        "425": 117,
        "450": 114,
        "475": 112,
        "500": 110,
        "525": 108,
        "550": null,
        "575": null,
        "600": null,
        "625": null,
        "650": null,
        "675": null,
        "700": null,
        "725": null,
        "750": null,
        "775": null,
        "800": null,
        "825": null,
        "850": null,
        "875": null,
        "900": null
      }
    },
    {
      "block": 25,
      "line_no": 9,
      "nominal_composition": null,
      "product_form": "Bar",
      "spec_no": "SA–479",
      "type_grade": "304LN",
      "alloy_desig_uns_no": "S30453 …",
      "class_condition_temper": null,
      "size_thickness_mm": null,
      "min_tensile_strength_mpa": 515,
      "min_yield_strength_mpa": 205,
      "notes": null,
      "values": {
        "40": 207,
        "65": 184,
        "100": 170,
        "125": 161,
        "150": 154,
        "175": 148,
        "200": 144,
        "225": 139,
        "250": 135,
        "275": 132,
        "300": 129,
        "325": 126,
        "350": 123,
        "375": 121,
        "400": 118,
        "425": 117,
        "450": 114,
        "475": 112,
        "500": 110,
        "525": 108,
        "550": null,
        "575": null,
        "600": null,
        "625": null,
        "650": null,
        "675": null,
        "700": null,
        "725": null,
        "750": null,
        "775": null,
        "800": null,
        "825": null,
        "850": null,
        "875": null,
        "900": null
      }
    },
    {
      "block": 25,
      "line_no": 10,
      "nominal_composition": null,
      "product_form": "Wld. tube",
      "spec_no": "SA–688",
      "type_grade": "TP304LN",
      "alloy_desig_uns_no": "S30453 …",
      "class_condition_temper": null,
      "size_thickness_mm": null,
      "min_tensile_strength_mpa": 515,
      "min_yield_strength_mpa": 205,
      "notes": null,
      "values": {
        "40": 207,
        "65": 184,
        "100": 170,
        "125": 161,
        "150": 154,
        "175": 148,
        "200": 144,
        "225": 139,
        "250": 135,
        "275": 132,
        "300": 129,
        "325": 126,
        "350": 123,
        "375": 121,
        "400": 118,
        "425": 117,
        "450": 114,
        "475": 112,
        "500": 110,
        "525": 108,
        "550": null,
        "575": null,
        "600": null,
        "625": null,
        "650": null,
        "675": null,
        "700": null,
        "725": null,
        "750": null,
        "775": null,
        "800": null,
        "825": null,
        "850": null,
        "875": null,
        "900": null
      }
    },
    {
      "block": 25,
      "line_no": 11,
      "nominal_composition": null,
      "product_form": "Wld. pipe",
      "spec_no": "SA–813",
      "type_grade": "TP304LN",
      "alloy_desig_uns_no": "S30453 …",
      "class_condition_temper": null,
      "size_thickness_mm": null,
      "min_tensile_strength_mpa": 515,
      "min_yield_strength_mpa": 205,
      "notes": null,
      "values": {
        "40": 207,
        "65": 184,
        "100": 170,
        "125": 161,
        "150": 154,
        "175": 148,
        "200": 144,
        "225": 139,
        "250": 135,
        "275": 132,
        "300": 129,
        "325": 126,
        "350": 123,
        "375": 121,
        "400": 118,
        "425": 117,
        "450": 114,
        "475": 112,
        "500": 110,
        "525": 108,
        "550": null,
        "575": null,
        "600": null,
        "625": null,
        "650": null,
        "675": null,
        "700": null,
        "725": null,
        "750": null,
        "775": null,
        "800": null,
        "825": null,
        "850": null,
        "875": null,
        "900": null
      }
    },
    {
      "block": 25,
      "line_no": 12,
      "nominal_composition": null,
      "product_form": "Wld. pipe",
      "spec_no": "SA–814",
      "type_grade": "TP304LN",
      "alloy_desig_uns_no": "S30453 …",
      "class_condition_temper": null,
      "size_thickness_mm": null,
      "min_tensile_strength_mpa": 515,
      "min_yield_strength_mpa": 205,
      "notes": null,
      "values": {
        "40": 207,
        "65": 184,
        "100": 170,
        "125": 161,
        "150": 154,
        "175": 148,
        "200": 144,
        "225": 139,
        "250": 135,
        "275": 132,
        "300": 129,
        "325": 126,
        "350": 123,
        "375": 121,
        "400": 118,
        "425": 117,
        "450": 114,
        "475": 112,
        "500": 110,
        "525": 108,
        "550": null,
        "575": null,
        "600": null,
        "625": null,
        "650": null,
        "675": null,
        "700": null,
        "725": null,
        "750": null,
        "775": null,
        "800": null,
        "825": null,
        "850": null,
        "875": null,
        "900": null
      }
    },
    {
      "block": 25,
      "line_no": 13,
      "nominal_composition": null,
      "product_form": "Forgings",
      "spec_no": "SA–182",
      "type_grade": "F304N",
      "alloy_desig_uns_no": "S30451 …",
      "class_condition_temper": null,
      "size_thickness_mm": null,
      "min_tensile_strength_mpa": 550,
      "min_yield_strength_mpa": 240,
      "notes": null,
      "values": {
        "40": 241,
        "65": 213,
        "100": 194,
        "125": 182,
        "150": 172,
        "175": 164,
        "200": 157,
        "225": 151,
        "250": 146,
        "275": 142,
        "300": 139,
        "325": 136,
        "350": 134,
        "375": 131,
        "400": 130,
        "425": 128,
        "450": 125,
        "475": 123,
        "500": 120,
        "525": 118,
        "550": null,
        "575": null,
        "600": null,
        "625": null,
        "650": null,
        "675": null,
        "700": null,
        "725": null,
        "750": null,
        "775": null,
        "800": null,
        "825": null,
        "850": null,
        "875": null,
        "900": null
      }
    },
    {
      "block": 25,
      "line_no": 14,
      "nominal_composition": null,
      "product_form": "Smls. tube",
      "spec_no": "SA–213",
      "type_grade": "TP304N",
      "alloy_desig_uns_no": "S30451 …",
      "class_condition_temper": null,
      "size_thickness_mm": null,
      "min_tensile_strength_mpa": 550,
      "min_yield_strength_mpa": 240,
      "notes": null,
      "values": {
        "40": 241,
        "65": 213,
        "100": 194,
        "125": 182,
        "150": 172,
        "175": 164,
        "200": 157,
        "225": 151,
        "250": 146,
        "275": 142,
        "300": 139,
        "325": 136,
        "350": 134,
        "375": 131,
        "400": 130,
        "425": 128,
        "450": 125,
        "475": 123,
        "500": 120,
        "525": 118,
        "550": null,
        "575": null,
        "600": null,
        "625": null,
        "650": null,
        "675": null,
        "700": null,
        "725": null,
        "750": null,
        "775": null,
        "800": null,
        "825": null,
        "850": null,
        "875": null,
        "900": null
      }
    },
    {
      "block": 25,
      "line_no": 15,
      "nominal_composition": null,
      "product_form": "Plate",
      "spec_no": "SA–240",
      "type_grade": "304N",
      "alloy_desig_uns_no": "S30451 …",
      "class_condition_temper": null,
      "size_thickness_mm": null,
      "min_tensile_strength_mpa": 550,
      "min_yield_strength_mpa": 240,
      "notes": null,
      "values": {
        "40": 241,
        "65": 213,
        "100": 194,
        "125": 182,
        "150": 172,
        "175": 164,
        "200": 157,
        "225": 151,
        "250": 146,
        "275": 142,
        "300": 139,
        "325": 136,
        "350": 134,
        "375": 131,
        "400": 130,
        "425": 128,
        "450": 125,
        "475": 123,
        "500": 120,
        "525": 118,
        "550": null,
        "575": null,
        "600": null,
        "625": null,
        "650": null,
        "675": null,
        "700": null,
        "725": null,
        "750": null,
        "775": null,
        "800": null,
        "825": null,
        "850": null,
        "875": null,
        "900": null
      }
    },
    {
      "block": 25,
      "line_no": 16,
      "nominal_composition": null,
      "product_form": "Wld. tube",
      "spec_no": "SA–249",
      "type_grade": "TP304N",
      "alloy_desig_uns_no": "S30451 …",
      "class_condition_temper": null,
      "size_thickness_mm": null,
      "min_tensile_strength_mpa": 550,
      "min_yield_strength_mpa": 240,
      "notes": null,
      "values": {
        "40": 241,
        "65": 213,
        "100": 194,
