Repository: danivelas0/asme-pcc

File: resources/bpvc_ii_d_metric_2025/table_1a.json (part 32 of 57)
    "External Pressure Chart No.",
    "Notes"
  ],
  "columns_values": [
        "850": null,
        "875": null,
        "900": null
      }
    },
    {
      "block": 23,
      "line_no": 2,
      "nominal_composition": "16Cr–12Ni–2Mo–N",
      "product_form": "Bar",
      "spec_no": "SA–479",
      "type_grade": "316N",
      "alloy_desig_uns_no": "S31651",
      "class_condition_temper": null,
      "size_thickness_mm": null,
      "p_no": 8,
      "group_no": 1,
      "min_tensile_strength_mpa": 550,
      "min_yield_strength_mpa": 240,
      "i": 649,
      "limits_iii": "NP",
      "viii_1": "NP",
      "xii": "NP",
      "external_pressure_chart_no": "HA–2 G12, T8",
      "notes": null,
      "values": {
        "40": 158,
        "65": 150,
        "100": 141,
        "125": 136,
        "150": 131,
        "200": 122,
        "250": 115,
        "300": 109,
        "325": 107,
        "350": 104,
        "375": 102,
        "400": 99.9,
        "425": 98.0,
        "450": 96.1,
        "475": 94.9,
        "500": 93.1,
        "525": 91.7,
        "550": 90.1,
        "575": 88.5,
        "600": 81.6,
        "625": 65.3,
        "650": 50.4,
        "675": null,
        "700": null,
        "725": null,
        "750": null,
        "775": null,
        "800": null,
        "825": null,
        "850": null,
        "875": null,
        "900": null
      }
    },
    {
      "block": 23,
      "line_no": 3,
      "nominal_composition": "16Cr–12Ni–2Mo–N",
      "product_form": "Wld. tube",
      "spec_no": "SA–688",
      "type_grade": "TP316N",
      "alloy_desig_uns_no": "S31651",
      "class_condition_temper": null,
      "size_thickness_mm": null,
      "p_no": 8,
      "group_no": 1,
      "min_tensile_strength_mpa": 550,
      "min_yield_strength_mpa": 240,
      "i": "NP",
      "limits_iii": 427,
      "viii_1": "NP",
      "xii": "NP",
      "external_pressure_chart_no": "HA–2 G5, W12",
      "notes": null,
      "values": {
        "40": 158,
        "65": 158,
        "100": 158,
        "125": 155,
        "150": 152,
        "200": 148,
        "250": 146,
        "300": 145,
        "325": 144,
        "350": 140,
        "375": 137,
        "400": 135,
        "425": 133,
        "450": 130,
        "475": null,
        "500": null,
        "525": null,
        "550": null,
        "575": null,
        "600": null,
        "625": null,
        "650": null,
        "675": null,
        "700": null,
        "725": null,
        "750": null,
        "775": null,
        "800": null,
        "825": null,
        "850": null,
        "875": null,
        "900": null
      }
    },
    {
      "block": 23,
      "line_no": 4,
      "nominal_composition": "16Cr–12Ni–2Mo–N",
      "product_form": "Wld. pipe",
      "spec_no": "SA–813",
      "type_grade": "TP316N",
      "alloy_desig_uns_no": "S31651",
      "class_condition_temper": null,
      "size_thickness_mm": null,
      "p_no": 8,
      "group_no": 1,
      "min_tensile_strength_mpa": 550,
      "min_yield_strength_mpa": 240,
      "i": "NP",
      "limits_iii": 427,
      "viii_1": "NP",
      "xii": "NP",
      "external_pressure_chart_no": "HA–2 G5, W12",
      "notes": null,
      "values": {
        "40": 158,
        "65": 158,
        "100": 158,
        "125": 155,
        "150": 152,
        "200": 148,
        "250": 146,
        "300": 145,
        "325": 144,
        "350": 140,
        "375": 137,
        "400": 135,
        "425": 133,
        "450": 130,
        "475": null,
        "500": null,
        "525": null,
        "550": null,
        "575": null,
        "600": null,
        "625": null,
        "650": null,
        "675": null,
        "700": null,
        "725": null,
        "750": null,
        "775": null,
        "800": null,
        "825": null,
        "850": null,
        "875": null,
        "900": null
      }
    },
    {
      "block": 23,
      "line_no": 5,
      "nominal_composition": "16Cr–12Ni–2Mo–N",
      "product_form": "Wld. pipe",
      "spec_no": "SA–814",
      "type_grade": "TP316N",
      "alloy_desig_uns_no": "S31651",
      "class_condition_temper": null,
      "size_thickness_mm": null,
      "p_no": 8,
      "group_no": 1,
      "min_tensile_strength_mpa": 550,
      "min_yield_strength_mpa": 240,
      "i": "NP",
      "limits_iii": 427,
      "viii_1": "NP",
      "xii": "NP",
      "external_pressure_chart_no": "HA–2 G5, W12",
      "notes": null,
      "values": {
        "40": 158,
        "65": 158,
        "100": 158,
        "125": 155,
        "150": 152,
        "200": 148,
        "250": 146,
        "300": 145,
        "325": 144,
        "350": 140,
        "375": 137,
        "400": 135,
        "425": 133,
        "450": 130,
        "475": null,
        "500": null,
        "525": null,
        "550": null,
        "575": null,
        "600": null,
        "625": null,
        "650": null,
        "675": null,
        "700": null,
        "725": null,
        "750": null,
        "775": null,
        "800": null,
        "825": null,
        "850": null,
        "875": null,
        "900": null
      }
    },
    {
      "block": 23,
      "line_no": 6,
      "nominal_composition": "16Cr–12Ni–2Mo–N",
      "product_form": "Forgings",
      "spec_no": "SA–965",
      "type_grade": "F316N",
      "alloy_desig_uns_no": "S31651",
      "class_condition_temper": null,
      "size_thickness_mm": null,
      "p_no": 8,
      "group_no": 1,
      "min_tensile_strength_mpa": 550,
      "min_yield_strength_mpa": 240,
      "i": "NP",
      "limits_iii": 427,
      "viii_1": 649,
      "xii": 343,
      "external_pressure_chart_no": "HA–2",
      "notes": "G5, G12, T7",
      "values": {
        "40": 158,
        "65": 158,
        "100": 158,
        "125": 155,
        "150": 152,
        "200": 148,
        "250": 146,
        "300": 145,
        "325": 144,
        "350": 140,
        "375": 137,
        "400": 135,
        "425": 133,
        "450": 130,
        "475": 128,
        "500": 126,
        "525": 124,
        "550": 119,
        "575": 101,
        "600": 81.6,
        "625": 65.3,
        "650": 50.4,
        "675": null,
        "700": null,
        "725": null,
        "750": null,
        "775": null,
        "800": null,
        "825": null,
        "850": null,
        "875": null,
        "900": null
      }
    },
    {
      "block": 23,
      "line_no": 7,
      "nominal_composition": "16Cr–12Ni–2Mo–N",
      "product_form": "Forgings",
      "spec_no": "SA–965",
      "type_grade": "F316N",
      "alloy_desig_uns_no": "S31651",
      "class_condition_temper": null,
      "size_thickness_mm": null,
      "p_no": 8,
      "group_no": 1,
      "min_tensile_strength_mpa": 550,
      "min_yield_strength_mpa": 240,
      "i": "NP",
      "limits_iii": "NP",
      "viii_1": 649,
      "xii": 343,
      "external_pressure_chart_no": "HA–2 G12, T8",
      "notes": null,
      "values": {
        "40": 158,
        "65": 150,
        "100": 141,
        "125": 136,
        "150": 131,
        "200": 122,
        "250": 115,
        "300": 109,
        "325": 107,
        "350": 104,
        "375": 102,
        "400": 99.9,
        "425": 98.0,
        "450": 96.1,
        "475": 94.9,
        "500": 93.1,
        "525": 91.7,
        "550": 90.1,
        "575": 88.5,
        "600": 81.6,
        "625": 65.3,
        "650": 50.4,
        "675": null,
        "700": null,
        "725": null,
        "750": null,
        "775": null,
        "800": null,
        "825": null,
        "850": null,
        "875": null,
        "900": null
      }
    },
    {
      "block": 23,
      "line_no": 8,
      "nominal_composition": "16Cr–12Ni–2Mo–N",
      "product_form": "Plate",
      "spec_no": "SA/EN 10028–7",
      "type_grade": "X2CrNiMoN17–11–2",
      "alloy_desig_uns_no": null,
      "class_condition_temper": null,
      "size_thickness_mm": "≤75",
      "p_no": 8,
      "group_no": 1,
      "min_tensile_strength_mpa": 580,
      "min_yield_strength_mpa": 280,
      "i": "NP",
      "limits_iii": "NP",
      "viii_1": 427,
      "xii": 343,
      "external_pressure_chart_no": "HA–2 G5, G30",
      "notes": null,
      "values": {
        "40": 166,
        "65": 166,
        "100": 166,
        "125": 166,
        "150": 166,
        "200": 164,
        "250": 158,
        "300": 154,
        "325": 152,
        "350": 149,
        "375": 145,
        "400": 142,
        "425": 139,
        "450": 136,
        "475": null,
        "500": null,
        "525": null,
        "550": null,
        "575": null,
        "600": null,
        "625": null,
        "650": null,
        "675": null,
        "700": null,
        "725": null,
        "750": null,
        "775": null,
        "800": null,
        "825": null,
        "850": null,
        "875": null,
        "900": null
      }
    },
    {
      "block": 23,
      "line_no": 9,
      "nominal_composition": "16Cr–12Ni–2Mo–N",
      "product_form": "Plate",
      "spec_no": "SA/EN 10028–7",
      "type_grade": "X2CrNiMoN17–13–3",
      "alloy_desig_uns_no": null,
      "class_condition_temper": null,
      "size_thickness_mm": "≤75",
      "p_no": 8,
      "group_no": 1,
      "min_tensile_strength_mpa": 580,
      "min_yield_strength_mpa": 280,
      "i": "NP",
      "limits_iii": "NP",
      "viii_1": 427,
      "xii": 343,
      "external_pressure_chart_no": "HA–2 G5, G30",
      "notes": null,
      "values": {
        "40": 166,
        "65": 166,
        "100": 166,
        "125": 166,
        "150": 166,
        "200": 164,
        "250": 158,
        "300": 154,
        "325": 152,
        "350": 149,
        "375": 145,
        "400": 142,
        "425": 139,
        "450": 136,
        "475": null,
        "500": null,
        "525": null,
        "550": null,
        "575": null,
        "600": null,
        "625": null,
        "650": null,
        "675": null,
        "700": null,
        "725": null,
        "750": null,
        "775": null,
        "800": null,
        "825": null,
        "850": null,
        "875": null,
        "900": null
      }
    },
    {
      "block": 23,
      "line_no": 10,
      "nominal_composition": "16Cr–12Ni–2Mo–Ti",
      "product_form": "Plate",
      "spec_no": "SA–240",
      "type_grade": "316Ti",
      "alloy_desig_uns_no": "S31635",
      "class_condition_temper": null,
      "size_thickness_mm": null,
      "p_no": 8,
      "group_no": 1,
      "min_tensile_strength_mpa": 515,
      "min_yield_strength_mpa": 205,
      "i": "NP",
      "limits_iii": "NP",
      "viii_1": 816,
      "xii": 343,
      "external_pressure_chart_no": "HA–2",
      "notes": "G5, G12, T8",
      "values": {
        "40": 138,
        "65": 138,
        "100": 138,
        "125": 138,
        "150": 138,
        "200": 134,
        "250": 125,
        "300": 117,
        "325": 116,
        "350": 114,
        "375": 112,
        "400": 111,
        "425": 110,
        "450": 109,
        "475": 108,
        "500": 107,
        "525": 106,
        "550": 105,
        "575": 99.8,
        "600": 80.3,
        "625": 65.5,
        "650": 50.4,
        "675": 38.6,
        "700": 29.6,
        "725": 23.0,
        "750": 17.7,
        "775": 13.4,
        "800": 10.4,
        "825": 8.05,
        "850": null,
        "875": null,
        "900": null
      }
    },
    {
      "block": 23,
      "line_no": 11,
      "nominal_composition": "16Cr–12Ni–2Mo–Ti",
      "product_form": "Plate",
      "spec_no": "SA–240",
      "type_grade": "316Ti",
      "alloy_desig_uns_no": "S31635",
      "class_condition_temper": null,
      "size_thickness_mm": null,
      "p_no": 8,
      "group_no": 1,
      "min_tensile_strength_mpa": 515,
      "min_yield_strength_mpa": 205,
      "i": "NP",
      "limits_iii": "NP",
      "viii_1": 816,
      "xii": 343,
      "external_pressure_chart_no": "HA–2 G12, T9",
      "notes": null,
      "values": {
        "40": 138,
        "65": 130,
        "100": 120,
        "125": 114,
        "150": 109,
        "200": 99.3,
        "250": 92.2,
        "300": 86.7,
        "325": 85.0,
        "350": 84.1,
        "375": 82.9,
        "400": 82.0,
        "425": 81.4,
        "450": 80.6,
        "475": 79.8,
        "500": 79.2,
        "525": 78.7,
        "550": 77.8,
        "575": 77.1,
        "600": 75.0,
        "625": 65.5,
        "650": 50.4,
        "675": 38.6,
        "700": 29.6,
        "725": 23.0,
        "750": 17.7,
        "775": 13.4,
        "800": 10.4,
        "825": 8.05,
        "850": null,
        "875": null,
        "900": null
      }
    },
    {
      "block": 23,
      "line_no": 12,
      "nominal_composition": "17Cr–4Ni–6Mn",
      "product_form": "Plate",
      "spec_no": "SA–240",
      "type_grade": "201–1",
      "alloy_desig_uns_no": "S20100",
      "class_condition_temper": null,
      "size_thickness_mm": null,
      "p_no": 8,
      "group_no": 3,
      "min_tensile_strength_mpa": 515,
      "min_yield_strength_mpa": 260,
      "i": "NP",
      "limits_iii": "NP",
      "viii_1": 149,
      "xii": 149,
      "external_pressure_chart_no": "HA–2 …",
      "notes": null,
      "values": {
        "40": 147,
        "65": 147,
        "100": 130,
        "125": 121,
        "150": 114,
        "200": null,
        "250": null,
        "300": null,
        "325": null,
        "350": null,
        "375": null,
        "400": null,
        "425": null,
        "450": null,
        "475": null,
        "500": null,
        "525": null,
        "550": null,
        "575": null,
        "600": null,
        "625": null,
        "650": null,
        "675": null,
        "700": null,
        "725": null,
        "750": null,
        "775": null,
        "800": null,
        "825": null,
        "850": null,
        "875": null,
        "900": null
      }
    },
    {
      "block": 23,
      "line_no": 13,
      "nominal_composition": "17Cr–4Ni–6Mn",
      "product_form": "Plate",
      "spec_no": "SA–240",
      "type_grade": "201–1",
      "alloy_desig_uns_no": "S20100",
      "class_condition_temper": null,
      "size_thickness_mm": null,
      "p_no": 8,
      "group_no": 3,
      "min_tensile_strength_mpa": 515,
      "min_yield_strength_mpa": 260,
      "i": "NP",
      "limits_iii": "NP",
      "viii_1": 149,
      "xii": 149,
      "external_pressure_chart_no": "HA–2 G5",
      "notes": null,
      "values": {
        "40": 147,
        "65": 147,
        "100": 140,
        "125": 134,
        "150": 130,
        "200": null,
        "250": null,
        "300": null,
        "325": null,
        "350": null,
        "375": null,
        "400": null,
        "425": null,
        "450": null,
        "475": null,
        "500": null,
        "525": null,
        "550": null,
        "575": null,
        "600": null,
        "625": null,
        "650": null,
        "675": null,
        "700": null,
        "725": null,
        "750": null,
        "775": null,
        "800": null,
        "825": null,
        "850": null,
        "875": null,
        "900": null
      }
    },
    {
      "block": 23,
      "line_no": 14,
      "nominal_composition": "17Cr–4Ni–6Mn",
      "product_form": "Plate",
      "spec_no": "SA–666",
      "type_grade": "201–1",
      "alloy_desig_uns_no": "S20100",
      "class_condition_temper": null,
      "size_thickness_mm": null,
      "p_no": 8,
      "group_no": 3,
      "min_tensile_strength_mpa": 515,
      "min_yield_strength_mpa": 260,
      "i": "NP",
      "limits_iii": "NP",
      "viii_1": 149,
      "xii": 149,
      "external_pressure_chart_no": "HA–2 …",
      "notes": null,
      "values": {
        "40": 147,
        "65": 147,
        "100": 130,
        "125": 121,
        "150": 114,
        "200": null,
        "250": null,
        "300": null,
        "325": null,
        "350": null,
        "375": null,
        "400": null,
        "425": null,
        "450": null,
        "475": null,
        "500": null,
        "525": null,
        "550": null,
        "575": null,
        "600": null,
        "625": null,
        "650": null,
        "675": null,
        "700": null,
        "725": null,
        "750": null,
        "775": null,
        "800": null,
        "825": null,
        "850": null,
        "875": null,
        "900": null
      }
    },
    {
      "block": 23,
      "line_no": 15,
      "nominal_composition": "17Cr–4Ni–6Mn",
      "product_form": "Plate",
      "spec_no": "SA–666",
      "type_grade": "201–1",
      "alloy_desig_uns_no": "S20100",
      "class_condition_temper": null,
      "size_thickness_mm": null,
      "p_no": 8,
      "group_no": 3,
      "min_tensile_strength_mpa": 515,
      "min_yield_strength_mpa": 260,
      "i": "NP",
      "limits_iii": "NP",
      "viii_1": 149,
      "xii": 149,
      "external_pressure_chart_no": "HA–2 G5",
      "notes": null,
      "values": {
        "40": 147,
        "65": 147,
        "100": 140,
        "125": 134,
        "150": 130,
        "200": null,
        "250": null,
        "300": null,
        "325": null,
        "350": null,
        "375": null,
        "400": null,
        "425": null,
        "450": null,
        "475": null,
        "500": null,
        "525": null,
        "550": null,
        "575": null,
        "600": null,
        "625": null,
        "650": null,
        "675": null,
        "700": null,
        "725": null,
        "750": null,
        "775": null,
        "800": null,
        "825": null,
        "850": null,
        "875": null,
        "900": null
      }
    },
    {
      "block": 23,
      "line_no": 16,
      "nominal_composition": "17Cr–4Ni–6Mn",
      "product_form": "Plate",
      "spec_no": "SA–240",
      "type_grade": "201–2",
      "alloy_desig_uns_no": "S20100",
      "class_condition_temper": null,
      "size_thickness_mm": null,
      "p_no": 8,
      "group_no": 3,
      "min_tensile_strength_mpa": 655,
      "min_yield_strength_mpa": 310,
      "i": "NP",
      "limits_iii": "NP",
      "viii_1": 149,
      "xii": 149,
      "external_pressure_chart_no": "HA–6 …",
      "notes": null,
      "values": {
        "40": 187,
        "65": 171,
        "100": 154,
        "125": 145,
        "150": 135,
        "200": null,
        "250": null,
        "300": null,
        "325": null,
        "350": null,
        "375": null,
        "400": null,
        "425": null,
        "450": null,
        "475": null,
        "500": null,
        "525": null,
        "550": null,
        "575": null,
        "600": null,
        "625": null,
        "650": null,
        "675": null,
        "700": null,
        "725": null,
        "750": null,
        "775": null,
        "800": null,
        "825": null,
        "850": null,
        "875": null,
        "900": null
      }
    },
    {
      "block": 23,
      "line_no": 17,
      "nominal_composition": "17Cr–4Ni–6Mn",
      "product_form": "Plate",
      "spec_no": "SA–666",
      "type_grade": "201–2",
      "alloy_desig_uns_no": "S20100",
      "class_condition_temper": null,
      "size_thickness_mm": null,
      "p_no": 8,
      "group_no": 3,
      "min_tensile_strength_mpa": 655,
      "min_yield_strength_mpa": 310,
      "i": "NP",
      "limits_iii": "NP",
      "viii_1": 149,
      "xii": 149,
      "external_pressure_chart_no": "HA–6 …",
      "notes": null,
      "values": {
        "40": 187,
        "65": 171,
        "100": 154,
        "125": 145,
        "150": 135,
        "200": null,
        "250": null,
        "300": null,
        "325": null,
        "350": null,
        "375": null,
        "400": null,
        "425": null,
        "450": null,
        "475": null,
        "500": null,
        "525": null,
        "550": null,
        "575": null,
        "600": null,
        "625": null,
        "650": null,
        "675": null,
        "700": null,
        "725": null,
        "750": null,
        "775": null,
        "800": null,
        "825": null,
        "850": null,
        "875": null,
        "900": null
      }
    },
    {
      "block": 23,
      "line_no": 18,
      "nominal_composition": null,
      "product_form": "Plate, sheet, strip",
      "spec_no": "SA–240",
      "type_grade": 301,
      "alloy_desig_uns_no": "S30100",
      "class_condition_temper": null,
      "size_thickness_mm": null,
      "p_no": 8,
      "group_no": 1,
      "min_tensile_strength_mpa": 515,
      "min_yield_strength_mpa": 205,
      "i": "NP",
      "limits_iii": "NP",
      "viii_1": 427,
      "xii": "NP",
      "external_pressure_chart_no": "HA–1 G5",
      "notes": null,
      "values": {
        "40": 138,
        "65": 133,
        "100": 118,
        "125": 112,
        "150": 108,
        "200": 106,
        "250": 106,
        "300": 106,
        "325": 106,
        "350": 106,
        "375": 105,
        "400": 103,
        "425": 101,
        "450": 98.7,
        "475": null,
        "500": null,
        "525": null,
        "550": null,
        "575": null,
        "600": null,
        "625": null,
        "650": null,
        "675": null,
        "700": null,
        "725": null,
        "750": null,
        "775": null,
        "800": null,
        "825": null,
        "850": null,
        "875": null,
        "900": null
      }
    },
    {
      "block": 23,
      "line_no": 19,
      "nominal_composition": null,
      "product_form": "Plate, sheet, strip",
      "spec_no": "SA–240",
      "type_grade": 301,
      "alloy_desig_uns_no": "S30100",
      "class_condition_temper": null,
      "size_thickness_mm": null,
      "p_no": 8,
      "group_no": 1,
      "min_tensile_strength_mpa": 515,
      "min_yield_strength_mpa": 205,
      "i": "NP",
      "limits_iii": "NP",
      "viii_1": 427,
      "xii": "NP",
      "external_pressure_chart_no": "HA–1 …",
      "notes": null,
      "values": {
        "40": 138,
        "65": 120,
        "100": 109,
        "125": 104,
        "150": 99.3,
        "200": 93.4,
        "250": 90.0,
        "300": 87.2,
        "325": 85.6,
        "350": 83.8,
        "375": 81.7,
        "400": 79.3,
        "425": 76.9,
        "450": 74.7,
        "475": null,
        "500": null,
        "525": null,
        "550": null,
        "575": null,
        "600": null,
        "625": null,
        "650": null,
        "675": null,
        "700": null,
        "725": null,
        "750": null,
        "775": null,
        "800": null,
        "825": null,
        "850": null,
        "875": null,
        "900": null
      }
    },
    {
      "block": 23,
      "line_no": 20,
      "nominal_composition": "17.5Cr–17.5Ni–5.3Si",
      "product_form": "Plate",
      "spec_no": "SA–240",
      "type_grade": null,
      "alloy_desig_uns_no": "S30601",
      "class_condition_temper": "Sol. ann.",
      "size_thickness_mm": null,
      "p_no": 8,
      "group_no": 1,
      "min_tensile_strength_mpa": 540,
      "min_yield_strength_mpa": 255,
      "i": "NP",
      "limits_iii": "NP",
      "viii_1": 260,
      "xii": "NP",
      "external_pressure_chart_no": "HA–1",
      "notes": "G5, G31, H6",
      "values": {
        "40": 154,
        "65": null,
        "100": 154,
        "125": null,
        "150": 145,
        "200": 138,
        "250": 130,
        "300": null,
        "325": null,
        "350": null,
        "375": null,
        "400": null,
        "425": null,
        "450": null,
        "475": null,
        "500": null,
        "525": null,
        "550": null,
        "575": null,
        "600": null,
        "625": null,
        "650": null,
        "675": null,
        "700": null,
        "725": null,
        "750": null,
        "775": null,
        "800": null,
        "825": null,
        "850": null,
        "875": null,
        "900": null
      }
    },
    {
      "block": 23,
      "line_no": 21,
      "nominal_composition": "17.5Cr–17.5Ni–5.3Si",
      "product_form": "Plate",
      "spec_no": "SA–240",
      "type_grade": null,
      "alloy_desig_uns_no": "S30601",
      "class_condition_temper": "Sol. ann.",
      "size_thickness_mm": null,
      "p_no": 8,
      "group_no": 1,
      "min_tensile_strength_mpa": 540,
      "min_yield_strength_mpa": 255,
      "i": "NP",
      "limits_iii": "NP",
      "viii_1": 260,
      "xii": "NP",
      "external_pressure_chart_no": "HA–1 G31, H6",
      "notes": null,
      "values": {
        "40": 154,
        "65": null,
        "100": 140,
        "125": null,
        "150": 121,
        "200": 113,
        "250": 104,
        "300": null,
        "325": null,
        "350": null,
        "375": null,
        "400": null,
        "425": null,
        "450": null,
        "475": null,
        "500": null,
        "525": null,
        "550": null,
        "575": null,
        "600": null,
        "625": null,
        "650": null,
        "675": null,
        "700": null,
        "725": null,
        "750": null,
        "775": null,
        "800": null,
        "825": null,
        "850": null,
        "875": null,
        "900": null
      }
    },
    {
      "block": 23,
      "line_no": 22,
      "nominal_composition": "18Cr–3Ni–12Mn",
      "product_form": "Plate",
      "spec_no": "SA–240",
      "type_grade": "XM–29",
      "alloy_desig_uns_no": "S24000",
      "class_condition_temper": null,
      "size_thickness_mm": null,
      "p_no": 8,
      "group_no": 3,
      "min_tensile_strength_mpa": 690,
      "min_yield_strength_mpa": 380,
      "i": "NP",
      "limits_iii": "NP",
      "viii_1": 427,
      "xii": 343,
      "external_pressure_chart_no": "HA–6 G5",
      "notes": null,
      "values": {
        "40": 197,
        "65": 196,
        "100": 191,
        "125": 185,
        "150": 179,
        "200": 172,
        "250": 168,
        "300": 165,
        "325": 163,
        "350": 161,
        "375": 158,
        "400": 154,
        "425": 151,
        "450": 147,
        "475": null,
        "500": null,
        "525": null,
        "550": null,
        "575": null,
        "600": null,
        "625": null,
        "650": null,
        "675": null,
        "700": null,
        "725": null,
        "750": null,
        "775": null,
        "800": null,
        "825": null,
        "850": null,
        "875": null,
        "900": null
      }
    },
    {
      "block": 23,
      "line_no": 23,
      "nominal_composition": "18Cr–3Ni–12Mn",
      "product_form": "Plate",
      "spec_no": "SA–240",
      "type_grade": "XM–29",
      "alloy_desig_uns_no": "S24000",
      "class_condition_temper": null,
      "size_thickness_mm": null,
      "p_no": 8,
      "group_no": 3,
      "min_tensile_strength_mpa": 690,
      "min_yield_strength_mpa": 380,
      "i": "NP",
      "limits_iii": "NP",
      "viii_1": 427,
      "xii": 343,
      "external_pressure_chart_no": "HA–6 …",
      "notes": null,
      "values": {
        "40": 197,
        "65": 196,
        "100": 191,
        "125": 182,
        "150": 172,
        "200": 152,
        "250": 140,
        "300": 134,
        "325": 131,
        "350": 129,
        "375": 127,
        "400": 125,
        "425": 123,
        "450": 120,
        "475": null,
        "500": null,
        "525": null,
        "550": null,
        "575": null,
        "600": null,
        "625": null,
        "650": null,
        "675": null,
        "700": null,
        "725": null,
        "750": null,
        "775": null,
        "800": null,
        "825": null,
        "850": null,
        "875": null,
        "900": null
      }
    },
    {
      "block": 23,
      "line_no": 24,
      "nominal_composition": "18Cr–3Ni–12Mn",
      "product_form": "Wld. tube",
      "spec_no": "SA–249",
      "type_grade": "XM–29",
      "alloy_desig_uns_no": "S24000",
      "class_condition_temper": null,
      "size_thickness_mm": null,
      "p_no": 8,
      "group_no": 3,
      "min_tensile_strength_mpa": 690,
      "min_yield_strength_mpa": 380,
      "i": "NP",
      "limits_iii": "NP",
      "viii_1": 427,
      "xii": 343,
      "external_pressure_chart_no": "HA–6 G5, G24",
      "notes": null,
      "values": {
        "40": 168,
        "65": 166,
        "100": 162,
        "125": 157,
        "150": 152,
        "200": 146,
        "250": 143,
        "300": 140,
        "325": 139,
        "350": 137,
        "375": 134,
        "400": 132,
        "425": 128,
        "450": 124,
        "475": null,
        "500": null,
        "525": null,
        "550": null,
        "575": null,
        "600": null,
        "625": null,
        "650": null,
        "675": null,
        "700": null,
        "725": null,
        "750": null,
        "775": null,
        "800": null,
        "825": null,
        "850": null,
        "875": null,
        "900": null
      }
    },
    {
      "block": 23,
      "line_no": 25,
      "nominal_composition": "18Cr–3Ni–12Mn",
      "product_form": "Wld. tube",
      "spec_no": "SA–249",
      "type_grade": "XM–29",
      "alloy_desig_uns_no": "S24000",
      "class_condition_temper": null,
      "size_thickness_mm": null,
      "p_no": 8,
      "group_no": 3,
      "min_tensile_strength_mpa": 690,
      "min_yield_strength_mpa": 380,
      "i": "NP",
      "limits_iii": "NP",
      "viii_1": 427,
      "xii": 343,
      "external_pressure_chart_no": "HA–6 G24",
      "notes": null,
      "values": {
        "40": 168,
        "65": 167,
        "100": 162,
        "125": 155,
        "150": 146,
        "200": 130,
        "250": 119,
        "300": 114,
        "325": 112,
        "350": 110,
        "375": 108,
        "400": 106,
        "425": 104,
        "450": 102,
        "475": null,
        "500": null,
        "525": null,
        "550": null,
        "575": null,
        "600": null,
        "625": null,
        "650": null,
        "675": null,
        "700": null,
        "725": null,
        "750": null,
        "775": null,
        "800": null,
        "825": null,
        "850": null,
        "875": null,
        "900": null
      }
    },
    {
      "block": 23,
      "line_no": 26,
      "nominal_composition": "18Cr–3Ni–12Mn",
      "product_form": "Wld. pipe",
      "spec_no": "SA–312",
      "type_grade": "XM–29",
      "alloy_desig_uns_no": "S24000",
      "class_condition_temper": null,
      "size_thickness_mm": null,
      "p_no": 8,
      "group_no": 3,
      "min_tensile_strength_mpa": 690,
      "min_yield_strength_mpa": 380,
      "i": "NP",
      "limits_iii": "NP",
      "viii_1": 427,
      "xii": 343,
      "external_pressure_chart_no": "HA–6 G5, G24",
      "notes": null,
      "values": {
        "40": 168,
        "65": 166,
        "100": 162,
        "125": 157,
        "150": 152,
        "200": 146,
        "250": 143,
        "300": 140,
        "325": 139,
        "350": 137,
        "375": 134,
        "400": 132,
        "425": 128,
        "450": 124,
        "475": null,
        "500": null,
        "525": null,
        "550": null,
        "575": null,
        "600": null,
        "625": null,
        "650": null,
        "675": null,
        "700": null,
        "725": null,
        "750": null,
        "775": null,
        "800": null,
        "825": null,
        "850": null,
        "875": null,
        "900": null
      }
    },
    {
      "block": 23,
      "line_no": 27,
      "nominal_composition": "18Cr–3Ni–12Mn",
      "product_form": "Wld. pipe",
      "spec_no": "SA–312",
      "type_grade": "XM–29",
      "alloy_desig_uns_no": "S24000",
      "class_condition_temper": null,
      "size_thickness_mm": null,
      "p_no": 8,
      "group_no": 3,
      "min_tensile_strength_mpa": 690,
      "min_yield_strength_mpa": 380,
      "i": "NP",
      "limits_iii": "NP",
      "viii_1": 427,
      "xii": 343,
      "external_pressure_chart_no": "HA–6 G24",
      "notes": null,
      "values": {
        "40": 168,
        "65": 167,
        "100": 162,
        "125": 155,
        "150": 146,
        "200": 130,
        "250": 119,
        "300": 114,
        "325": 112,
        "350": 110,
        "375": 108,
        "400": 106,
        "425": 104,
        "450": 102,
        "475": null,
        "500": null,
        "525": null,
        "550": null,
        "575": null,
        "600": null,
        "625": null,
        "650": null,
        "675": null,
        "700": null,
        "725": null,
        "750": null,
        "775": null,
        "800": null,
        "825": null,
        "850": null,
        "875": null,
        "900": null
      }
    },
    {
      "block": 23,
      "line_no": 28,
      "nominal_composition": "18Cr–3Ni–12Mn",
      "product_form": "Bar",
      "spec_no": "SA–479",
      "type_grade": "XM–29",
      "alloy_desig_uns_no": "S24000",
      "class_condition_temper": null,
      "size_thickness_mm": null,
      "p_no": 8,
      "group_no": 3,
      "min_tensile_strength_mpa": 690,
      "min_yield_strength_mpa": 380,
      "i": "NP",
      "limits_iii": "NP",
      "viii_1": 427,
      "xii": 343,
      "external_pressure_chart_no": "HA–6 G5, G22",
      "notes": null,
      "values": {
        "40": 197,
        "65": 196,
        "100": 191,
        "125": 185,
        "150": 179,
        "200": 172,
        "250": 168,
        "300": 165,
        "325": 163,
        "350": 161,
        "375": 158,
        "400": 154,
        "425": 151,
        "450": 147,
        "475": null,
        "500": null,
        "525": null,
        "550": null,
        "575": null,
        "600": null,
        "625": null,
        "650": null,
        "675": null,
        "700": null,
        "725": null,
        "750": null,
        "775": null,
        "800": null,
        "825": null,
        "850": null,
        "875": null,
        "900": null
      }
    },
    {
      "block": 23,
      "line_no": 29,
      "nominal_composition": "18Cr–3Ni–12Mn",
      "product_form": "Bar",
      "spec_no": "SA–479",
      "type_grade": "XM–29",
      "alloy_desig_uns_no": "S24000",
      "class_condition_temper": null,
      "size_thickness_mm": null,
      "p_no": 8,
      "group_no": 3,
      "min_tensile_strength_mpa": 690,
      "min_yield_strength_mpa": 380,
      "i": "NP",
      "limits_iii": "NP",
      "viii_1": 427,
      "xii": 343,
      "external_pressure_chart_no": "HA–6 G22",
      "notes": null,
      "values": {
        "40": 197,
        "65": 196,
        "100": 191,
        "125": 182,
        "150": 172,
        "200": 152,
        "250": 140,
        "300": 134,
        "325": 131,
        "350": 129,
        "375": 127,
        "400": 125,
        "425": 123,
        "450": 120,
        "475": null,
        "500": null,
        "525": null,
        "550": null,
        "575": null,
        "600": null,
        "625": null,
        "650": null,
        "675": null,
        "700": null,
        "725": null,
        "750": null,
        "775": null,
        "800": null,
        "825": null,
        "850": null,
        "875": null,
        "900": null
      }
    },
    {
      "block": 23,
      "line_no": 30,
      "nominal_composition": "18Cr–3Ni–12Mn",
      "product_form": "Wld. tube",
      "spec_no": "SA–688",
      "type_grade": "TPXM–29",
      "alloy_desig_uns_no": "S24000",
      "class_condition_temper": null,
      "size_thickness_mm": null,
      "p_no": 8,
      "group_no": 3,
      "min_tensile_strength_mpa": 690,
      "min_yield_strength_mpa": 380,
      "i": "NP",
      "limits_iii": "NP",
      "viii_1": 427,
      "xii": 343,
      "external_pressure_chart_no": "HA–6 G5, G24",
      "notes": null,
      "values": {
        "40": 168,
        "65": 166,
        "100": 162,
        "125": 157,
        "150": 152,
        "200": 146,
        "250": 143,
        "300": 140,
        "325": 139,
        "350": 137,
        "375": 134,
        "400": 132,
        "425": 128,
        "450": 124,
        "475": null,
        "500": null,
        "525": null,
        "550": null,
        "575": null,
        "600": null,
        "625": null,
        "650": null,
        "675": null,
        "700": null,
        "725": null,
        "750": null,
        "775": null,
        "800": null,
        "825": null,
        "850": null,
        "875": null,
        "900": null
      }
    },
    {
      "block": 23,
      "line_no": 31,
      "nominal_composition": "18Cr–3Ni–12Mn",
      "product_form": "Wld. tube",
      "spec_no": "SA–688",
      "type_grade": "TPXM–29",
      "alloy_desig_uns_no": "S24000",
      "class_condition_temper": null,
      "size_thickness_mm": null,
      "p_no": 8,
      "group_no": 3,
      "min_tensile_strength_mpa": 690,
      "min_yield_strength_mpa": 380,
      "i": "NP",
      "limits_iii": "NP",
      "viii_1": 427,
      "xii": 343,
      "external_pressure_chart_no": "HA–6 G24",
      "notes": null,
      "values": {
        "40": 168,
        "65": 167,
        "100": 162,
        "125": 155,
        "150": 146,
        "200": 130,
        "250": 119,
        "300": 114,
        "325": 112,
        "350": 110,
        "375": 108,
        "400": 106,
        "425": 104,
        "450": 102,
        "475": null,
        "500": null,
        "525": null,
        "550": null,
        "575": null,
        "600": null,
        "625": null,
        "650": null,
        "675": null,
        "700": null,
        "725": null,
        "750": null,
        "775": null,
        "800": null,
        "825": null,
        "850": null,
        "875": null,
        "900": null
      }
    },
    {
      "block": 23,
      "line_no": 32,
      "nominal_composition": "18Cr–5Ni–3Mo",
      "product_form": "Smls. tube",
      "spec_no": "SA–789",
      "type_grade": null,
      "alloy_desig_uns_no": "S31500",
      "class_condition_temper": null,
      "size_thickness_mm": null,
      "p_no": "10H",
      "group_no": 1,
      "min_tensile_strength_mpa": 635,
      "min_yield_strength_mpa": 440,
      "i": "NP",
      "limits_iii": "NP",
      "viii_1": 399,
      "xii": 343,
      "external_pressure_chart_no": "HA–5 G19",
      "notes": null,
      "values": {
        "40": 181,
        "65": 178,
        "100": 174,
        "125": 171,
        "150": 168,
        "200": 167,
        "250": 167,
        "300": 167,
        "325": 167,
        "350": 167,
        "375": 167,
        "400": 167,
        "425": null,
        "450": null,
        "475": null,
        "500": null,
        "525": null,
        "550": null,
        "575": null,
        "600": null,
        "625": null,
        "650": null,
        "675": null,
        "700": null,
        "725": null,
        "750": null,
        "775": null,
        "800": null,
        "825": null,
        "850": null,
        "875": null,
        "900": null
      }
    },
    {
      "block": 23,
      "line_no": 33,
      "nominal_composition": "18Cr–5Ni–3Mo",
      "product_form": "Wld. tube",
      "spec_no": "SA–789",
      "type_grade": null,
      "alloy_desig_uns_no": "S31500",
      "class_condition_temper": null,
      "size_thickness_mm": null,
      "p_no": "10H",
      "group_no": 1,
      "min_tensile_strength_mpa": 635,
      "min_yield_strength_mpa": 440,
      "i": "NP",
      "limits_iii": "NP",
      "viii_1": 399,
      "xii": 343,
      "external_pressure_chart_no": "HA–5",
      "notes": "G19, G24",
      "values": {
        "40": 154,
        "65": 152,
        "100": 148,
        "125": 145,
        "150": 143,
        "200": 142,
        "250": 142,
        "300": 142,
        "325": 142,
        "350": 142,
        "375": 142,
        "400": 142,
        "425": null,
        "450": null,
        "475": null,
        "500": null,
        "525": null,
        "550": null,
        "575": null,
        "600": null,
        "625": null,
        "650": null,
        "675": null,
        "700": null,
        "725": null,
        "750": null,
        "775": null,
        "800": null,
        "825": null,
        "850": null,
