Repository: danivelas0/asme-pcc

File: resources/bpvc_ii_d_metric_2025/table_u.json (part 32 of 61)
    "Size/Thickness, mm",
    "Min. Tensile Strength, MPa"
  ],
  "columns_values": [
      "values": {
        "40": 483,
        "100": 481,
        "150": 470,
        "200": 467,
        "250": 465,
        "300": 461,
        "325": 458,
        "350": 454,
        "375": 449,
        "400": 444,
        "425": 440,
        "450": 434,
        "475": 428,
        "500": 423,
        "525": 417,
        "550": null,
        "575": null,
        "600": null,
        "625": null,
        "650": null,
        "675": null,
        "700": null,
        "725": null,
        "750": null,
        "775": null,
        "800": null,
        "825": null,
        "850": null,
        "875": null,
        "900": null
      }
    },
    {
      "block": 29,
      "line_no": 18,
      "nominal_composition": "19Cr–10Ni–3Mo",
      "product_form": "Castings",
      "spec_no": "SA–351",
      "type_grade": "CG8M",
      "alloy_desig_uns_no": "J93000",
      "class_condition_temper": null,
      "size_thickness_mm": null,
      "min_tensile_strength_mpa": 515,
      "values": {
        "40": 517,
        "100": 499,
        "150": 474,
        "200": 461,
        "250": 456,
        "300": 455,
        "325": 455,
        "350": 455,
        "375": 455,
        "400": 454,
        "425": 452,
        "450": 449,
        "475": 443,
        "500": 436,
        "525": 426,
        "550": null,
        "575": null,
        "600": null,
        "625": null,
        "650": null,
        "675": null,
        "700": null,
        "725": null,
        "750": null,
        "775": null,
        "800": null,
        "825": null,
        "850": null,
        "875": null,
        "900": null
      }
    },
    {
      "block": 29,
      "line_no": 19,
      "nominal_composition": "19Cr–15Ni–4Mo",
      "product_form": "Smls. tube",
      "spec_no": "SA–213",
      "type_grade": null,
      "alloy_desig_uns_no": "S31725",
      "class_condition_temper": null,
      "size_thickness_mm": null,
      "min_tensile_strength_mpa": 515,
      "values": {
        "40": 517,
        "100": 498,
        "150": 472,
        "200": 460,
        "250": 456,
        "300": 456,
        "325": 456,
        "350": 455,
        "375": 454,
        "400": 452,
        "425": 448,
        "450": 442,
        "475": 435,
        "500": 426,
        "525": 415,
        "550": null,
        "575": null,
        "600": null,
        "625": null,
        "650": null,
        "675": null,
        "700": null,
        "725": null,
        "750": null,
        "775": null,
        "800": null,
        "825": null,
        "850": null,
        "875": null,
        "900": null
      }
    },
    {
      "block": 29,
      "line_no": 20,
      "nominal_composition": "19Cr–15Ni–4Mo",
      "product_form": "Plate",
      "spec_no": "SA–240",
      "type_grade": null,
      "alloy_desig_uns_no": "S31725",
      "class_condition_temper": null,
      "size_thickness_mm": null,
      "min_tensile_strength_mpa": 515,
      "values": {
        "40": 517,
        "100": 498,
        "150": 472,
        "200": 460,
        "250": 456,
        "300": 456,
        "325": 456,
        "350": 455,
        "375": 454,
        "400": 452,
        "425": 448,
        "450": 442,
        "475": 435,
        "500": 426,
        "525": 415,
        "550": null,
        "575": null,
        "600": null,
        "625": null,
        "650": null,
        "675": null,
        "700": null,
        "725": null,
        "750": null,
        "775": null,
        "800": null,
        "825": null,
        "850": null,
        "875": null,
        "900": null
      }
    },
    {
      "block": 29,
      "line_no": 21,
      "nominal_composition": "19Cr–15Ni–4Mo",
      "product_form": "Wld. tube",
      "spec_no": "SA–249",
      "type_grade": null,
      "alloy_desig_uns_no": "S31725",
      "class_condition_temper": null,
      "size_thickness_mm": null,
      "min_tensile_strength_mpa": 515,
      "values": {
        "40": 517,
        "100": 498,
        "150": 472,
        "200": 460,
        "250": 456,
        "300": 456,
        "325": 456,
        "350": 455,
        "375": 454,
        "400": 452,
        "425": 448,
        "450": 442,
        "475": 435,
        "500": 426,
        "525": 415,
        "550": null,
        "575": null,
        "600": null,
        "625": null,
        "650": null,
        "675": null,
        "700": null,
        "725": null,
        "750": null,
        "775": null,
        "800": null,
        "825": null,
        "850": null,
        "875": null,
        "900": null
      }
    },
    {
      "block": 29,
      "line_no": 22,
      "nominal_composition": "19Cr–15Ni–4Mo",
      "product_form": "Smls. & wld. pipe",
      "spec_no": "SA–312",
      "type_grade": null,
      "alloy_desig_uns_no": "S31725",
      "class_condition_temper": null,
      "size_thickness_mm": null,
      "min_tensile_strength_mpa": 515,
      "values": {
        "40": 517,
        "100": 498,
        "150": 472,
        "200": 460,
        "250": 456,
        "300": 456,
        "325": 456,
        "350": 455,
        "375": 454,
        "400": 452,
        "425": 448,
        "450": 442,
        "475": 435,
        "500": 426,
        "525": 415,
        "550": null,
        "575": null,
        "600": null,
        "625": null,
        "650": null,
        "675": null,
        "700": null,
        "725": null,
        "750": null,
        "775": null,
        "800": null,
        "825": null,
        "850": null,
        "875": null,
        "900": null
      }
    },
    {
      "block": 29,
      "line_no": 23,
      "nominal_composition": "19Cr–15Ni–4Mo",
      "product_form": "Wld. pipe",
      "spec_no": "SA–358",
      "type_grade": null,
      "alloy_desig_uns_no": "S31725",
      "class_condition_temper": null,
      "size_thickness_mm": null,
      "min_tensile_strength_mpa": 515,
      "values": {
        "40": 517,
        "100": 498,
        "150": 472,
        "200": 460,
        "250": 456,
        "300": 456,
        "325": 456,
        "350": 455,
        "375": 454,
        "400": 452,
        "425": 448,
        "450": 442,
        "475": 435,
        "500": 426,
        "525": 415,
        "550": null,
        "575": null,
        "600": null,
        "625": null,
        "650": null,
        "675": null,
        "700": null,
        "725": null,
        "750": null,
        "775": null,
        "800": null,
        "825": null,
        "850": null,
        "875": null,
        "900": null
      }
    },
    {
      "block": 29,
      "line_no": 24,
      "nominal_composition": "19Cr–15Ni–4Mo",
      "product_form": "Smls. pipe",
      "spec_no": "SA–376",
      "type_grade": null,
      "alloy_desig_uns_no": "S31725",
      "class_condition_temper": null,
      "size_thickness_mm": null,
      "min_tensile_strength_mpa": 515,
      "values": {
        "40": 517,
        "100": 498,
        "150": 472,
        "200": 460,
        "250": 456,
        "300": 456,
        "325": 456,
        "350": 455,
        "375": 454,
        "400": 452,
        "425": 448,
        "450": 442,
        "475": 435,
        "500": 426,
        "525": 415,
        "550": null,
        "575": null,
        "600": null,
        "625": null,
        "650": null,
        "675": null,
        "700": null,
        "725": null,
        "750": null,
        "775": null,
        "800": null,
        "825": null,
        "850": null,
        "875": null,
        "900": null
      }
    },
    {
      "block": 29,
      "line_no": 25,
      "nominal_composition": "19Cr–15Ni–4Mo",
      "product_form": "Wld. pipe",
      "spec_no": "SA–409",
      "type_grade": null,
      "alloy_desig_uns_no": "S31725",
      "class_condition_temper": null,
      "size_thickness_mm": null,
      "min_tensile_strength_mpa": 515,
      "values": {
        "40": 517,
        "100": 498,
        "150": 472,
        "200": 460,
        "250": 456,
        "300": 456,
        "325": 456,
        "350": 455,
        "375": 454,
        "400": 452,
        "425": 448,
        "450": 442,
        "475": 435,
        "500": 426,
        "525": 415,
        "550": null,
        "575": null,
        "600": null,
        "625": null,
        "650": null,
        "675": null,
        "700": null,
        "725": null,
        "750": null,
        "775": null,
        "800": null,
        "825": null,
        "850": null,
        "875": null,
        "900": null
      }
    },
    {
      "block": 29,
      "line_no": 26,
      "nominal_composition": "19Cr–15Ni–4Mo",
      "product_form": "Bar",
      "spec_no": "SA–479",
      "type_grade": null,
      "alloy_desig_uns_no": "S31725",
      "class_condition_temper": null,
      "size_thickness_mm": null,
      "min_tensile_strength_mpa": 515,
      "values": {
        "40": 517,
        "100": 498,
        "150": 472,
        "200": 460,
        "250": 456,
        "300": 456,
        "325": 456,
        "350": 455,
        "375": 454,
        "400": 452,
        "425": 448,
        "450": 442,
        "475": 435,
        "500": 426,
        "525": 415,
        "550": null,
        "575": null,
        "600": null,
        "625": null,
        "650": null,
        "675": null,
        "700": null,
        "725": null,
        "750": null,
        "775": null,
        "800": null,
        "825": null,
        "850": null,
        "875": null,
        "900": null
      }
    },
    {
      "block": 29,
      "line_no": 27,
      "nominal_composition": "20Cr–3Ni–1.5Mo–N",
      "product_form": "Plate",
      "spec_no": "SA–240",
      "type_grade": null,
      "alloy_desig_uns_no": "S32003",
      "class_condition_temper": null,
      "size_thickness_mm": ">5",
      "min_tensile_strength_mpa": 655,
      "values": {
        "40": 655,
        "100": 572,
        "150": 543,
        "200": 537,
        "250": 537,
        "300": 537,
        "325": 537,
        "350": 537,
        "375": 537,
        "400": 537,
        "425": 537,
        "450": 537,
        "475": null,
        "500": null,
        "525": null,
        "550": null,
        "575": null,
        "600": null,
        "625": null,
        "650": null,
        "675": null,
        "700": null,
        "725": null,
        "750": null,
        "775": null,
        "800": null,
        "825": null,
        "850": null,
        "875": null,
        "900": null
      }
    },
    {
      "block": 29,
      "line_no": 28,
      "nominal_composition": "20Cr–3Ni–1.5Mo–N",
      "product_form": "Wld. pipe",
      "spec_no": "SA–790",
      "type_grade": null,
      "alloy_desig_uns_no": "S32003",
      "class_condition_temper": null,
      "size_thickness_mm": null,
      "min_tensile_strength_mpa": 655,
      "values": {
        "40": 655,
        "100": 572,
        "150": 543,
        "200": 537,
        "250": 537,
        "300": 537,
        "325": 537,
        "350": 537,
        "375": 537,
        "400": 537,
        "425": 537,
        "450": 537,
        "475": null,
        "500": null,
        "525": null,
        "550": null,
        "575": null,
        "600": null,
        "625": null,
        "650": null,
        "675": null,
        "700": null,
        "725": null,
        "750": null,
        "775": null,
        "800": null,
        "825": null,
        "850": null,
        "875": null,
        "900": null
      }
    },
    {
      "block": 29,
      "line_no": 29,
      "nominal_composition": "20Cr–3Ni–1.5Mo–N",
      "product_form": "Sheet",
      "spec_no": "SA–240",
      "type_grade": null,
      "alloy_desig_uns_no": "S32003",
      "class_condition_temper": null,
      "size_thickness_mm": "≤5",
      "min_tensile_strength_mpa": 690,
      "values": {
        "40": 689,
        "100": 602,
        "150": 571,
        "200": 565,
        "250": 565,
        "300": 565,
        "325": 565,
        "350": 565,
        "375": 565,
        "400": 565,
        "425": 565,
        "450": 565,
        "475": null,
        "500": null,
        "525": null,
        "550": null,
        "575": null,
        "600": null,
        "625": null,
        "650": null,
        "675": null,
        "700": null,
        "725": null,
        "750": null,
        "775": null,
        "800": null,
        "825": null,
        "850": null,
        "875": null,
        "900": null
      }
    },
    {
      "block": 29,
      "line_no": 30,
      "nominal_composition": "20Cr–3Ni–1.5Mo–N",
      "product_form": "Smls. & wld. tube",
      "spec_no": "SA–789",
      "type_grade": null,
      "alloy_desig_uns_no": "S32003",
      "class_condition_temper": null,
      "size_thickness_mm": null,
      "min_tensile_strength_mpa": 690,
      "values": {
        "40": 689,
        "100": 602,
        "150": 571,
        "200": 565,
        "250": 565,
        "300": 565,
        "325": 565,
        "350": 565,
        "375": 565,
        "400": 565,
        "425": 565,
        "450": 565,
        "475": null,
        "500": null,
        "525": null,
        "550": null,
        "575": null,
        "600": null,
        "625": null,
        "650": null,
        "675": null,
        "700": null,
        "725": null,
        "750": null,
        "775": null,
        "800": null,
        "825": null,
        "850": null,
        "875": null,
        "900": null
      }
    },
    {
      "block": 29,
      "line_no": 31,
      "nominal_composition": null,
      "product_form": "Bar",
      "spec_no": "SA–479",
      "type_grade": "ER308",
      "alloy_desig_uns_no": "S30880",
      "class_condition_temper": null,
      "size_thickness_mm": null,
      "min_tensile_strength_mpa": 515,
      "values": {
        "40": 517,
        "100": 485,
        "150": 456,
        "200": 442,
        "250": 437,
        "300": 437,
        "325": 437,
        "350": 437,
        "375": 437,
        "400": 436,
        "425": 433,
        "450": 429,
        "475": 422,
        "500": 413,
        "525": 402,
        "550": null,
        "575": null,
        "600": null,
        "625": null,
        "650": null,
        "675": null,
        "700": null,
        "725": null,
        "750": null,
        "775": null,
        "800": null,
        "825": null,
        "850": null,
        "875": null,
        "900": null
      }
    },
    {
      "block": 29,
      "line_no": 32,
      "nominal_composition": "20Cr–18Ni–6Mo",
      "product_form": "Castings",
      "spec_no": "SA–351",
      "type_grade": "CK3MCuN",
      "alloy_desig_uns_no": "J93254",
      "class_condition_temper": null,
      "size_thickness_mm": null,
      "min_tensile_strength_mpa": 550,
      "values": {
        "40": 552,
        "100": 550,
        "150": 523,
        "200": 501,
        "250": 485,
        "300": 474,
        "325": 471,
        "350": 468,
        "375": 466,
        "400": 465,
        "425": 462,
        "450": 459,
        "475": 455,
        "500": null,
        "525": null,
        "550": null,
        "575": null,
        "600": null,
        "625": null,
        "650": null,
        "675": null,
        "700": null,
        "725": null,
        "750": null,
        "775": null,
        "800": null,
        "825": null,
        "850": null,
        "875": null,
        "900": null
      }
    },
    {
      "block": 29,
      "line_no": 33,
      "nominal_composition": "20Cr–18Ni–6Mo",
      "product_form": "Forgings",
      "spec_no": "SA–182",
      "type_grade": "F44",
      "alloy_desig_uns_no": "S31254",
      "class_condition_temper": null,
      "size_thickness_mm": null,
      "min_tensile_strength_mpa": 650,
      "values": {
        "40": 648,
        "100": 646,
        "150": 616,
        "200": 589,
        "250": 570,
        "300": 557,
        "325": 553,
        "350": 550,
        "375": 548,
        "400": 546,
        "425": 543,
        "450": 539,
        "475": 534,
        "500": null,
        "525": null,
        "550": null,
        "575": null,
        "600": null,
        "625": null,
        "650": null,
        "675": null,
        "700": null,
        "725": null,
        "750": null,
        "775": null,
        "800": null,
        "825": null,
        "850": null,
        "875": null,
        "900": null
      }
    },
    {
      "block": 29,
      "line_no": 34,
      "nominal_composition": "20Cr–18Ni–6Mo",
      "product_form": "Smls. tube",
      "spec_no": "SA–213",
      "type_grade": null,
      "alloy_desig_uns_no": "S31254",
      "class_condition_temper": null,
      "size_thickness_mm": "t > 5",
      "min_tensile_strength_mpa": 655,
      "values": {
        "40": 655,
        "100": 653,
        "150": 623,
        "200": 595,
        "250": 576,
        "300": 563,
        "325": 559,
        "350": 556,
        "375": 554,
        "400": 552,
        "425": 549,
        "450": 545,
        "475": 540,
        "500": null,
        "525": null,
        "550": null,
        "575": null,
        "600": null,
        "625": null,
        "650": null,
        "675": null,
        "700": null,
        "725": null,
        "750": null,
        "775": null,
        "800": null,
        "825": null,
        "850": null,
        "875": null,
        "900": null
      }
    },
    {
      "block": 29,
      "line_no": 35,
      "nominal_composition": "20Cr–18Ni–6Mo",
      "product_form": "Wld. tube",
      "spec_no": "SA–249",
      "type_grade": null,
      "alloy_desig_uns_no": "S31254",
      "class_condition_temper": null,
      "size_thickness_mm": "t > 5",
      "min_tensile_strength_mpa": 655,
      "values": {
        "40": 655,
        "100": 653,
        "150": 623,
        "200": 595,
        "250": 576,
        "300": 563,
        "325": 559,
        "350": 556,
        "375": 554,
        "400": 552,
        "425": 549,
        "450": 545,
        "475": 540,
        "500": null,
        "525": null,
        "550": null,
        "575": null,
        "600": null,
        "625": null,
        "650": null,
        "675": null,
        "700": null,
        "725": null,
        "750": null,
        "775": null,
        "800": null,
        "825": null,
        "850": null,
        "875": null,
        "900": null
      }
    },
    {
      "block": 29,
      "line_no": 36,
      "nominal_composition": "20Cr–18Ni–6Mo",
      "product_form": "Smls. & wld. pipe",
      "spec_no": "SA–312",
      "type_grade": null,
      "alloy_desig_uns_no": "S31254",
      "class_condition_temper": null,
      "size_thickness_mm": "t > 5",
      "min_tensile_strength_mpa": 655,
      "values": {
        "40": 655,
        "100": 653,
        "150": 623,
        "200": 595,
        "250": 576,
        "300": 563,
        "325": 559,
        "350": 556,
        "375": 554,
        "400": 552,
        "425": 549,
        "450": 545,
        "475": 540,
        "500": null,
        "525": null,
        "550": null,
        "575": null,
        "600": null,
        "625": null,
        "650": null,
        "675": null,
        "700": null,
        "725": null,
        "750": null,
        "775": null,
        "800": null,
        "825": null,
        "850": null,
        "875": null,
        "900": null
      }
    },
    {
      "block": 29,
      "line_no": 37,
      "nominal_composition": "20Cr–18Ni–6Mo",
      "product_form": "Wld. pipe",
      "spec_no": "SA–358",
      "type_grade": null,
      "alloy_desig_uns_no": "S31254",
      "class_condition_temper": null,
      "size_thickness_mm": "t ≥5",
      "min_tensile_strength_mpa": 655,
      "values": {
        "40": 655,
        "100": 653,
        "150": 623,
        "200": 595,
        "250": 576,
        "300": 563,
        "325": 559,
        "350": 556,
        "375": 554,
        "400": 552,
        "425": 549,
        "450": 545,
        "475": 540,
        "500": null,
        "525": null,
        "550": null,
        "575": null,
        "600": null,
        "625": null,
        "650": null,
        "675": null,
        "700": null,
        "725": null,
        "750": null,
        "775": null,
        "800": null,
        "825": null,
        "850": null,
        "875": null,
        "900": null
      }
    },
    {
      "block": 29,
      "line_no": 38,
      "nominal_composition": "20Cr–18Ni–6Mo",
      "product_form": "Smls. tube",
      "spec_no": "SA–213",
      "type_grade": null,
      "alloy_desig_uns_no": "S31254",
      "class_condition_temper": null,
      "size_thickness_mm": "t ≤5",
      "min_tensile_strength_mpa": 675,
      "values": {
        "40": 675,
        "100": 673,
        "150": 642,
        "200": 613,
        "250": 594,
        "300": 580,
        "325": 576,
        "350": 573,
        "375": 571,
        "400": 569,
        "425": 566,
        "450": 561,
        "475": 556,
        "500": null,
        "525": null,
        "550": null,
        "575": null,
        "600": null,
        "625": null,
        "650": null,
        "675": null,
        "700": null,
        "725": null,
        "750": null,
        "775": null,
        "800": null,
        "825": null,
        "850": null,
        "875": null,
        "900": null
      }
    },
    {
      "block": 29,
      "line_no": 39,
      "nominal_composition": "20Cr–18Ni–6Mo",
      "product_form": "Wld. tube",
      "spec_no": "SA–249",
      "type_grade": null,
      "alloy_desig_uns_no": "S31254",
      "class_condition_temper": null,
      "size_thickness_mm": "t ≤5",
      "min_tensile_strength_mpa": 675,
      "values": {
        "40": 675,
        "100": 673,
        "150": 642,
        "200": 613,
        "250": 594,
        "300": 580,
        "325": 576,
        "350": 573,
        "375": 571,
        "400": 569,
        "425": 566,
        "450": 561,
        "475": 556,
        "500": null,
        "525": null,
        "550": null,
        "575": null,
        "600": null,
        "625": null,
        "650": null,
        "675": null,
        "700": null,
        "725": null,
        "750": null,
        "775": null,
        "800": null,
        "825": null,
        "850": null,
        "875": null,
        "900": null
      }
    },
    {
      "block": 29,
      "line_no": 40,
      "nominal_composition": "20Cr–18Ni–6Mo",
      "product_form": "Smls. & wld. pipe",
      "spec_no": "SA–312",
      "type_grade": null,
      "alloy_desig_uns_no": "S31254",
      "class_condition_temper": null,
      "size_thickness_mm": "t ≤5",
      "min_tensile_strength_mpa": 675,
      "values": {
        "40": 675,
        "100": 673,
        "150": 642,
        "200": 613,
        "250": 594,
        "300": 580,
        "325": 576,
        "350": 573,
        "375": 571,
        "400": 569,
        "425": 566,
        "450": 561,
        "475": 556,
        "500": null,
        "525": null,
        "550": null,
        "575": null,
        "600": null,
        "625": null,
        "650": null,
        "675": null,
        "700": null,
        "725": null,
        "750": null,
        "775": null,
        "800": null,
        "825": null,
        "850": null,
        "875": null,
        "900": null
      }
    },
    {
      "block": 29,
      "line_no": 41,
      "nominal_composition": "20Cr–18Ni–6Mo",
      "product_form": "Plate",
      "spec_no": "SA–240",
      "type_grade": null,
      "alloy_desig_uns_no": "S31254",
      "class_condition_temper": null,
      "size_thickness_mm": "t < 5",
      "min_tensile_strength_mpa": 690,
      "values": {
        "40": 689,
        "100": 688,
        "150": 655,
        "200": 627,
        "250": 607,
        "300": 593,
        "325": 589,
        "350": 585,
        "375": 583,
        "400": 580,
        "425": 575,
        "450": 572,
        "475": 571,
        "500": null,
        "525": null,
        "550": null,
        "575": null,
        "600": null,
        "625": null,
        "650": null,
        "675": null,
        "700": null,
        "725": null,
        "750": null,
        "775": null,
        "800": null,
        "825": null,
        "850": null,
        "875": null,
        "900": null
      }
    },
    {
      "block": 29,
      "line_no": 42,
      "nominal_composition": "20Cr–18Ni–6Mo",
      "product_form": "Wld. pipe",
      "spec_no": "SA–358",
      "type_grade": null,
      "alloy_desig_uns_no": "S31254",
      "class_condition_temper": null,
      "size_thickness_mm": "t < 5",
      "min_tensile_strength_mpa": 690,
      "values": {
        "40": 689,
        "100": 688,
        "150": 655,
        "200": 627,
        "250": 607,
        "300": 593,
        "325": 589,
        "350": 585,
        "375": 583,
        "400": 580,
        "425": 575,
        "450": 572,
        "475": 571,
        "500": null,
        "525": null,
        "550": null,
        "575": null,
        "600": null,
        "625": null,
        "650": null,
        "675": null,
        "700": null,
        "725": null,
        "750": null,
        "775": null,
        "800": null,
        "825": null,
        "850": null,
        "875": null,
        "900": null
      }
    },
    {
      "block": 29,
      "line_no": 43,
      "nominal_composition": "20.5Cr–8.8Ni–Mo–N",
      "product_form": "Plate",
      "spec_no": "SA–240",
      "type_grade": null,
      "alloy_desig_uns_no": "S31655",
      "class_condition_temper": null,
      "size_thickness_mm": null,
      "min_tensile_strength_mpa": 635,
      "values": {
        "40": 635,
        "100": 620,
        "150": 586,
        "200": 562,
        "250": 546,
        "300": 535,
        "325": 531,
        "350": 528,
        "375": 524,
        "400": 520,
        "425": 515,
        "450": 509,
        "475": 501,
        "500": null,
        "525": null,
        "550": null,
        "575": null,
        "600": null,
        "625": null,
        "650": null,
        "675": null,
        "700": null,
        "725": null,
        "750": null,
        "775": null,
        "800": null,
        "825": null,
        "850": null,
        "875": null,
        "900": null
      }
    },
    {
      "block": 29,
      "line_no": 44,
      "nominal_composition": "21Cr–5Mn–1.5Ni–Cu–N",
      "product_form": "Plate",
      "spec_no": "SA–240",
      "type_grade": null,
      "alloy_desig_uns_no": "S32101",
      "class_condition_temper": null,
      "size_thickness_mm": ">5",
      "min_tensile_strength_mpa": 650,
      "values": {
        "40": 650,
        "100": 650,
        "150": 618,
        "200": 599,
        "250": 596,
        "300": 596,
        "325": 596,
        "350": 596,
        "375": null,
        "400": null,
        "425": null,
        "450": null,
        "475": null,
        "500": null,
        "525": null,
        "550": null,
        "575": null,
        "600": null,
        "625": null,
        "650": null,
        "675": null,
        "700": null,
        "725": null,
        "750": null,
        "775": null,
        "800": null,
        "825": null,
        "850": null,
        "875": null,
        "900": null
      }
    },
    {
      "block": 29,
      "line_no": 45,
      "nominal_composition": "21Cr–5Mn–1.5Ni–Cu–N",
      "product_form": "Bar",
      "spec_no": "SA–479",
      "type_grade": null,
      "alloy_desig_uns_no": "S32101",
      "class_condition_temper": null,
      "size_thickness_mm": null,
      "min_tensile_strength_mpa": 650,
      "values": {
        "40": 650,
        "100": 650,
        "150": 618,
        "200": 599,
        "250": 596,
        "300": 596,
        "325": 596,
        "350": 596,
        "375": null,
        "400": null,
        "425": null,
        "450": null,
        "475": null,
        "500": null,
        "525": null,
        "550": null,
        "575": null,
        "600": null,
        "625": null,
        "650": null,
        "675": null,
        "700": null,
        "725": null,
        "750": null,
        "775": null,
        "800": null,
        "825": null,
        "850": null,
        "875": null,
        "900": null
      }
    },
    {
      "block": 30,
      "line_no": 1,
      "nominal_composition": "21Cr–5Mn–1.5Ni–Cu–N",
      "product_form": "Smls. & wld. tube",
      "spec_no": "SA–789",
      "type_grade": null,
      "alloy_desig_uns_no": "S32101",
      "class_condition_temper": null,
      "size_thickness_mm": ">5",
      "min_tensile_strength_mpa": 650,
      "values": {
        "40": 650,
        "100": 650,
        "150": 618,
        "200": 599,
        "250": 596,
        "300": 596,
        "325": 596,
        "350": 596,
        "375": null,
        "400": null,
        "425": null,
        "450": null,
        "475": null,
        "500": null,
        "525": null,
        "550": null,
        "575": null,
        "600": null,
        "625": null,
        "650": null,
        "675": null,
        "700": null,
        "725": null,
        "750": null,
        "775": null,
        "800": null,
        "825": null,
        "850": null,
        "875": null,
        "900": null
      }
    },
    {
      "block": 30,
      "line_no": 2,
      "nominal_composition": "21Cr–5Mn–1.5Ni–Cu–N",
      "product_form": "Smls. & wld. pipe",
      "spec_no": "SA–790",
      "type_grade": null,
      "alloy_desig_uns_no": "S32101",
      "class_condition_temper": null,
      "size_thickness_mm": ">5",
      "min_tensile_strength_mpa": 650,
      "values": {
        "40": 650,
        "100": 650,
        "150": 618,
        "200": 599,
        "250": 596,
        "300": 596,
        "325": 596,
        "350": 596,
        "375": null,
        "400": null,
        "425": null,
        "450": null,
        "475": null,
        "500": null,
        "525": null,
        "550": null,
        "575": null,
        "600": null,
        "625": null,
        "650": null,
        "675": null,
        "700": null,
        "725": null,
        "750": null,
        "775": null,
        "800": null,
        "825": null,
        "850": null,
        "875": null,
        "900": null
      }
    },
    {
      "block": 30,
      "line_no": 3,
      "nominal_composition": "21Cr–5Mn–1.5Ni–Cu–N",
      "product_form": "Fittings",
      "spec_no": "SA–815",
      "type_grade": null,
      "alloy_desig_uns_no": "S32101",
      "class_condition_temper": null,
      "size_thickness_mm": null,
      "min_tensile_strength_mpa": 650,
      "values": {
        "40": 650,
        "100": 650,
        "150": 618,
        "200": 599,
        "250": 596,
        "300": 596,
        "325": 596,
        "350": 596,
        "375": null,
        "400": null,
        "425": null,
        "450": null,
        "475": null,
        "500": null,
        "525": null,
        "550": null,
        "575": null,
        "600": null,
        "625": null,
        "650": null,
        "675": null,
        "700": null,
        "725": null,
        "750": null,
        "775": null,
        "800": null,
        "825": null,
        "850": null,
        "875": null,
        "900": null
      }
    },
    {
      "block": 30,
      "line_no": 4,
      "nominal_composition": "21Cr–5Mn–1.5Ni–Cu–N",
      "product_form": "Sheet, strip",
      "spec_no": "SA–240",
      "type_grade": null,
      "alloy_desig_uns_no": "S32101",
      "class_condition_temper": null,
      "size_thickness_mm": "≤5",
      "min_tensile_strength_mpa": 700,
      "values": {
        "40": 700,
        "100": 700,
        "150": 666,
        "200": 645,
        "250": 642,
        "300": 642,
        "325": 642,
        "350": 642,
        "375": null,
        "400": null,
        "425": null,
        "450": null,
        "475": null,
        "500": null,
        "525": null,
        "550": null,
        "575": null,
        "600": null,
        "625": null,
        "650": null,
        "675": null,
        "700": null,
        "725": null,
        "750": null,
        "775": null,
        "800": null,
        "825": null,
        "850": null,
        "875": null,
        "900": null
      }
    },
    {
      "block": 30,
      "line_no": 5,
      "nominal_composition": "21Cr–5Mn–1.5Ni–Cu–N",
      "product_form": "Smls. & wld. tube",
      "spec_no": "SA–789",
      "type_grade": null,
      "alloy_desig_uns_no": "S32101",
      "class_condition_temper": null,
      "size_thickness_mm": "≤5",
      "min_tensile_strength_mpa": 700,
      "values": {
        "40": 700,
        "100": 700,
        "150": 666,
        "200": 645,
        "250": 642,
        "300": 642,
        "325": 642,
        "350": 642,
        "375": null,
        "400": null,
        "425": null,
        "450": null,
        "475": null,
        "500": null,
        "525": null,
        "550": null,
        "575": null,
        "600": null,
        "625": null,
        "650": null,
        "675": null,
        "700": null,
        "725": null,
        "750": null,
        "775": null,
        "800": null,
        "825": null,
        "850": null,
        "875": null,
        "900": null
      }
    },
    {
      "block": 30,
      "line_no": 6,
      "nominal_composition": "21Cr–5Mn–1.5Ni–Cu–N",
      "product_form": "Smls. & wld. pipe",
      "spec_no": "SA–790",
      "type_grade": null,
      "alloy_desig_uns_no": "S32101",
      "class_condition_temper": null,
      "size_thickness_mm": "≤5",
      "min_tensile_strength_mpa": 700,
      "values": {
        "40": 700,
        "100": 700,
        "150": 666,
        "200": 645,
        "250": 642,
        "300": 642,
        "325": 642,
        "350": 642,
        "375": null,
        "400": null,
        "425": null,
        "450": null,
        "475": null,
        "500": null,
        "525": null,
        "550": null,
        "575": null,
        "600": null,
        "625": null,
        "650": null,
        "675": null,
        "700": null,
        "725": null,
        "750": null,
        "775": null,
        "800": null,
        "825": null,
        "850": null,
        "875": null,
        "900": null
      }
    },
    {
      "block": 30,
      "line_no": 7,
      "nominal_composition": "21Cr–6Ni–9Mn",
      "product_form": "Forgings",
      "spec_no": "SA–182",
      "type_grade": "FXM–11",
      "alloy_desig_uns_no": "S21904",
      "class_condition_temper": null,
      "size_thickness_mm": null,
      "min_tensile_strength_mpa": 620,
      "values": {
        "40": 621,
        "100": 618,
        "150": 579,
        "200": 551,
        "250": 533,
        "300": 522,
        "325": 517,
        "350": 513,
        "375": 510,
        "400": 504,
        "425": 499,
        "450": 492,
        "475": 483,
        "500": 472,
        "525": 460,
        "550": null,
        "575": null,
        "600": null,
        "625": null,
        "650": null,
        "675": null,
        "700": null,
        "725": null,
        "750": null,
        "775": null,
        "800": null,
        "825": null,
        "850": null,
        "875": null,
        "900": null
      }
    },
    {
      "block": 30,
      "line_no": 8,
      "nominal_composition": "21Cr–6Ni–9Mn",
      "product_form": "Smls. & wld. pipe",
      "spec_no": "SA–312",
      "type_grade": "TPXM–11",
      "alloy_desig_uns_no": "S21904",
      "class_condition_temper": null,
      "size_thickness_mm": null,
      "min_tensile_strength_mpa": 620,
      "values": {
        "40": 621,
        "100": 618,
        "150": 579,
        "200": 551,
        "250": 533,
        "300": 522,
        "325": 517,
        "350": 513,
        "375": 510,
        "400": 504,
        "425": 499,
        "450": 492,
        "475": 483,
        "500": 472,
        "525": 460,
        "550": null,
        "575": null,
        "600": null,
        "625": null,
        "650": null,
        "675": null,
        "700": null,
        "725": null,
        "750": null,
        "775": null,
        "800": null,
        "825": null,
        "850": null,
        "875": null,
        "900": null
      }
    },
    {
      "block": 30,
      "line_no": 9,
      "nominal_composition": "21Cr–6Ni–9Mn",
      "product_form": "Plate",
      "spec_no": "SA–666",
      "type_grade": "XM–11",
      "alloy_desig_uns_no": "S21904",
      "class_condition_temper": null,
      "size_thickness_mm": null,
      "min_tensile_strength_mpa": 620,
      "values": {
        "40": 621,
        "100": 618,
        "150": 579,
        "200": 551,
        "250": 533,
        "300": 522,
        "325": 517,
        "350": 513,
        "375": 510,
        "400": 504,
        "425": 499,
        "450": 492,
        "475": 483,
        "500": 472,
        "525": 460,
        "550": null,
        "575": null,
        "600": null,
        "625": null,
        "650": null,
        "675": null,
        "700": null,
        "725": null,
        "750": null,
        "775": null,
        "800": null,
        "825": null,
        "850": null,
        "875": null,
        "900": null
      }
    },
    {
      "block": 30,
      "line_no": 10,
      "nominal_composition": "21Cr–6Ni–9Mn",
      "product_form": "Forgings",
      "spec_no": "SA–965",
      "type_grade": "FXM–11",
      "alloy_desig_uns_no": "S21904",
      "class_condition_temper": null,
      "size_thickness_mm": null,
      "min_tensile_strength_mpa": 620,
      "values": {
        "40": 621,
        "100": 618,
        "150": 579,
        "200": 551,
        "250": 533,
        "300": 522,
        "325": 517,
        "350": 513,
        "375": 510,
        "400": 504,
        "425": 499,
        "450": 492,
        "475": 483,
        "500": 472,
        "525": 460,
        "550": null,
        "575": null,
        "600": null,
        "625": null,
        "650": null,
        "675": null,
        "700": null,
        "725": null,
        "750": null,
        "775": null,
        "800": null,
        "825": null,
        "850": null,
        "875": null,
        "900": null
      }
    },
    {
      "block": 30,
      "line_no": 11,
      "nominal_composition": "21Cr–11Ni–N",
      "product_form": "Forgings",
      "spec_no": "SA–182",
      "type_grade": "F45",
      "alloy_desig_uns_no": "S30815",
      "class_condition_temper": null,
      "size_thickness_mm": null,
      "min_tensile_strength_mpa": 600,
      "values": {
        "40": 600,
        "100": 594,
        "150": 562,
        "200": 542,
        "250": 529,
        "300": 519,
        "325": 514,
        "350": 510,
        "375": 506,
        "400": 502,
        "425": 497,
        "450": 491,
        "475": 485,
        "500": 478,
        "525": 470,
        "550": null,
        "575": null,
        "600": null,
        "625": null,
        "650": null,
        "675": null,
        "700": null,
        "725": null,
        "750": null,
        "775": null,
        "800": null,
        "825": null,
        "850": null,
        "875": null,
        "900": null
      }
    },
    {
      "block": 30,
      "line_no": 12,
      "nominal_composition": "21Cr–11Ni–N",
      "product_form": "Smls. tube",
      "spec_no": "SA–213",
      "type_grade": null,
      "alloy_desig_uns_no": "S30815",
      "class_condition_temper": null,
      "size_thickness_mm": null,
      "min_tensile_strength_mpa": 600,
      "values": {
        "40": 600,
        "100": 594,
        "150": 562,
        "200": 542,
        "250": 529,
        "300": 519,
        "325": 514,
        "350": 510,
        "375": 506,
        "400": 502,
        "425": 497,
        "450": 491,
        "475": 485,
        "500": 478,
        "525": 470,
        "550": null,
        "575": null,
        "600": null,
        "625": null,
        "650": null,
        "675": null,
        "700": null,
        "725": null,
        "750": null,
        "775": null,
        "800": null,
        "825": null,
        "850": null,
        "875": null,
        "900": null
      }
    },
    {
      "block": 30,
      "line_no": 13,
      "nominal_composition": "21Cr–11Ni–N",
      "product_form": "Plate",
      "spec_no": "SA–240",
      "type_grade": null,
