Repository: danivelas0/asme-pcc

File: resources/bpvc_ii_d_metric_2025/table_y_1.json (part 32 of 71)
    "Min. Yield Strength, MPa",
    "Notes"
  ],
  "columns_values": [
        "125": 182,
        "150": 172,
        "175": 164,
        "200": 157,
        "225": 151,
        "250": 146,
        "275": 142,
        "300": 139,
        "325": 136,
        "350": 134,
        "375": 131,
        "400": 130,
        "425": 128,
        "450": 125,
        "475": 123,
        "500": 120,
        "525": 118,
        "550": null,
        "575": null,
        "600": null,
        "625": null,
        "650": null,
        "675": null,
        "700": null,
        "725": null,
        "750": null,
        "775": null,
        "800": null,
        "825": null,
        "850": null,
        "875": null,
        "900": null
      }
    },
    {
      "block": 25,
      "line_no": 17,
      "nominal_composition": null,
      "product_form": "Smls. & wld. pipe",
      "spec_no": "SA–312",
      "type_grade": "TP304N",
      "alloy_desig_uns_no": "S30451 …",
      "class_condition_temper": null,
      "size_thickness_mm": null,
      "min_tensile_strength_mpa": 550,
      "min_yield_strength_mpa": 240,
      "notes": null,
      "values": {
        "40": 241,
        "65": 213,
        "100": 194,
        "125": 182,
        "150": 172,
        "175": 164,
        "200": 157,
        "225": 151,
        "250": 146,
        "275": 142,
        "300": 139,
        "325": 136,
        "350": 134,
        "375": 131,
        "400": 130,
        "425": 128,
        "450": 125,
        "475": 123,
        "500": 120,
        "525": 118,
        "550": null,
        "575": null,
        "600": null,
        "625": null,
        "650": null,
        "675": null,
        "700": null,
        "725": null,
        "750": null,
        "775": null,
        "800": null,
        "825": null,
        "850": null,
        "875": null,
        "900": null
      }
    },
    {
      "block": 25,
      "line_no": 18,
      "nominal_composition": null,
      "product_form": "Wld. pipe",
      "spec_no": "SA–358",
      "type_grade": "304N",
      "alloy_desig_uns_no": "S30451 1",
      "class_condition_temper": null,
      "size_thickness_mm": null,
      "min_tensile_strength_mpa": 550,
      "min_yield_strength_mpa": 240,
      "notes": null,
      "values": {
        "40": 241,
        "65": 213,
        "100": 194,
        "125": 182,
        "150": 172,
        "175": 164,
        "200": 157,
        "225": 151,
        "250": 146,
        "275": 142,
        "300": 139,
        "325": 136,
        "350": 134,
        "375": 131,
        "400": 130,
        "425": 128,
        "450": 125,
        "475": 123,
        "500": 120,
        "525": 118,
        "550": null,
        "575": null,
        "600": null,
        "625": null,
        "650": null,
        "675": null,
        "700": null,
        "725": null,
        "750": null,
        "775": null,
        "800": null,
        "825": null,
        "850": null,
        "875": null,
        "900": null
      }
    },
    {
      "block": 25,
      "line_no": 19,
      "nominal_composition": null,
      "product_form": "Wld. pipe",
      "spec_no": "SA–358",
      "type_grade": "304N",
      "alloy_desig_uns_no": "S30451 3",
      "class_condition_temper": null,
      "size_thickness_mm": null,
      "min_tensile_strength_mpa": 550,
      "min_yield_strength_mpa": 240,
      "notes": null,
      "values": {
        "40": 241,
        "65": 213,
        "100": 194,
        "125": 182,
        "150": 172,
        "175": 164,
        "200": 157,
        "225": 151,
        "250": 146,
        "275": 142,
        "300": 139,
        "325": 136,
        "350": 134,
        "375": 131,
        "400": 130,
        "425": 128,
        "450": 125,
        "475": 123,
        "500": 120,
        "525": 118,
        "550": null,
        "575": null,
        "600": null,
        "625": null,
        "650": null,
        "675": null,
        "700": null,
        "725": null,
        "750": null,
        "775": null,
        "800": null,
        "825": null,
        "850": null,
        "875": null,
        "900": null
      }
    },
    {
      "block": 25,
      "line_no": 20,
      "nominal_composition": null,
      "product_form": "Wld. pipe",
      "spec_no": "SA–358",
      "type_grade": "304N",
      "alloy_desig_uns_no": "S30451 4",
      "class_condition_temper": null,
      "size_thickness_mm": null,
      "min_tensile_strength_mpa": 550,
      "min_yield_strength_mpa": 240,
      "notes": null,
      "values": {
        "40": 241,
        "65": 213,
        "100": 194,
        "125": 182,
        "150": 172,
        "175": 164,
        "200": 157,
        "225": 151,
        "250": 146,
        "275": 142,
        "300": 139,
        "325": 136,
        "350": 134,
        "375": 131,
        "400": 130,
        "425": 128,
        "450": 125,
        "475": 123,
        "500": 120,
        "525": 118,
        "550": null,
        "575": null,
        "600": null,
        "625": null,
        "650": null,
        "675": null,
        "700": null,
        "725": null,
        "750": null,
        "775": null,
        "800": null,
        "825": null,
        "850": null,
        "875": null,
        "900": null
      }
    },
    {
      "block": 25,
      "line_no": 21,
      "nominal_composition": null,
      "product_form": "Smls. pipe",
      "spec_no": "SA–376",
      "type_grade": "TP304N",
      "alloy_desig_uns_no": "S30451 …",
      "class_condition_temper": null,
      "size_thickness_mm": null,
      "min_tensile_strength_mpa": 550,
      "min_yield_strength_mpa": 240,
      "notes": null,
      "values": {
        "40": 241,
        "65": 213,
        "100": 194,
        "125": 182,
        "150": 172,
        "175": 164,
        "200": 157,
        "225": 151,
        "250": 146,
        "275": 142,
        "300": 139,
        "325": 136,
        "350": 134,
        "375": 131,
        "400": 130,
        "425": 128,
        "450": 125,
        "475": 123,
        "500": 120,
        "525": 118,
        "550": null,
        "575": null,
        "600": null,
        "625": null,
        "650": null,
        "675": null,
        "700": null,
        "725": null,
        "750": null,
        "775": null,
        "800": null,
        "825": null,
        "850": null,
        "875": null,
        "900": null
      }
    },
    {
      "block": 25,
      "line_no": 22,
      "nominal_composition": null,
      "product_form": "Smls. & wld. fittings",
      "spec_no": "SA–403",
      "type_grade": "304N",
      "alloy_desig_uns_no": "S30451 …",
      "class_condition_temper": null,
      "size_thickness_mm": null,
      "min_tensile_strength_mpa": 550,
      "min_yield_strength_mpa": 240,
      "notes": null,
      "values": {
        "40": 241,
        "65": 213,
        "100": 194,
        "125": 182,
        "150": 172,
        "175": 164,
        "200": 157,
        "225": 151,
        "250": 146,
        "275": 142,
        "300": 139,
        "325": 136,
        "350": 134,
        "375": 131,
        "400": 130,
        "425": 128,
        "450": 125,
        "475": 123,
        "500": 120,
        "525": 118,
        "550": null,
        "575": null,
        "600": null,
        "625": null,
        "650": null,
        "675": null,
        "700": null,
        "725": null,
        "750": null,
        "775": null,
        "800": null,
        "825": null,
        "850": null,
        "875": null,
        "900": null
      }
    },
    {
      "block": 25,
      "line_no": 23,
      "nominal_composition": null,
      "product_form": "Bar",
      "spec_no": "SA–479",
      "type_grade": "304N",
      "alloy_desig_uns_no": "S30451 …",
      "class_condition_temper": null,
      "size_thickness_mm": null,
      "min_tensile_strength_mpa": 550,
      "min_yield_strength_mpa": 240,
      "notes": null,
      "values": {
        "40": 241,
        "65": 213,
        "100": 194,
        "125": 182,
        "150": 172,
        "175": 164,
        "200": 157,
        "225": 151,
        "250": 146,
        "275": 142,
        "300": 139,
        "325": 136,
        "350": 134,
        "375": 131,
        "400": 130,
        "425": 128,
        "450": 125,
        "475": 123,
        "500": 120,
        "525": 118,
        "550": null,
        "575": null,
        "600": null,
        "625": null,
        "650": null,
        "675": null,
        "700": null,
        "725": null,
        "750": null,
        "775": null,
        "800": null,
        "825": null,
        "850": null,
        "875": null,
        "900": null
      }
    },
    {
      "block": 25,
      "line_no": 24,
      "nominal_composition": null,
      "product_form": "Wld. tube",
      "spec_no": "SA–688",
      "type_grade": "TP304N",
      "alloy_desig_uns_no": "S30451 …",
      "class_condition_temper": null,
      "size_thickness_mm": null,
      "min_tensile_strength_mpa": 550,
      "min_yield_strength_mpa": 240,
      "notes": null,
      "values": {
        "40": 241,
        "65": 213,
        "100": 194,
        "125": 182,
        "150": 172,
        "175": 164,
        "200": 157,
        "225": 151,
        "250": 146,
        "275": 142,
        "300": 139,
        "325": 136,
        "350": 134,
        "375": 131,
        "400": 130,
        "425": 128,
        "450": 125,
        "475": 123,
        "500": 120,
        "525": 118,
        "550": null,
        "575": null,
        "600": null,
        "625": null,
        "650": null,
        "675": null,
        "700": null,
        "725": null,
        "750": null,
        "775": null,
        "800": null,
        "825": null,
        "850": null,
        "875": null,
        "900": null
      }
    },
    {
      "block": 25,
      "line_no": 25,
      "nominal_composition": null,
      "product_form": "Wld. pipe",
      "spec_no": "SA–813",
      "type_grade": "TP304N",
      "alloy_desig_uns_no": "S30451 …",
      "class_condition_temper": null,
      "size_thickness_mm": null,
      "min_tensile_strength_mpa": 550,
      "min_yield_strength_mpa": 240,
      "notes": null,
      "values": {
        "40": 241,
        "65": 213,
        "100": 194,
        "125": 182,
        "150": 172,
        "175": 164,
        "200": 157,
        "225": 151,
        "250": 146,
        "275": 142,
        "300": 139,
        "325": 136,
        "350": 134,
        "375": 131,
        "400": 130,
        "425": 128,
        "450": 125,
        "475": 123,
        "500": 120,
        "525": 118,
        "550": null,
        "575": null,
        "600": null,
        "625": null,
        "650": null,
        "675": null,
        "700": null,
        "725": null,
        "750": null,
        "775": null,
        "800": null,
        "825": null,
        "850": null,
        "875": null,
        "900": null
      }
    },
    {
      "block": 25,
      "line_no": 26,
      "nominal_composition": null,
      "product_form": "Wld. pipe",
      "spec_no": "SA–814",
      "type_grade": "TP304N",
      "alloy_desig_uns_no": "S30451 …",
      "class_condition_temper": null,
      "size_thickness_mm": null,
      "min_tensile_strength_mpa": 550,
      "min_yield_strength_mpa": 240,
      "notes": null,
      "values": {
        "40": 241,
        "65": 213,
        "100": 194,
        "125": 182,
        "150": 172,
        "175": 164,
        "200": 157,
        "225": 151,
        "250": 146,
        "275": 142,
        "300": 139,
        "325": 136,
        "350": 134,
        "375": 131,
        "400": 130,
        "425": 128,
        "450": 125,
        "475": 123,
        "500": 120,
        "525": 118,
        "550": null,
        "575": null,
        "600": null,
        "625": null,
        "650": null,
        "675": null,
        "700": null,
        "725": null,
        "750": null,
        "775": null,
        "800": null,
        "825": null,
        "850": null,
        "875": null,
        "900": null
      }
    },
    {
      "block": 25,
      "line_no": 27,
      "nominal_composition": null,
      "product_form": "Forgings",
      "spec_no": "SA–965",
      "type_grade": "F304N",
      "alloy_desig_uns_no": "S30451 …",
      "class_condition_temper": null,
      "size_thickness_mm": null,
      "min_tensile_strength_mpa": 550,
      "min_yield_strength_mpa": 240,
      "notes": null,
      "values": {
        "40": 241,
        "65": 213,
        "100": 194,
        "125": 182,
        "150": 172,
        "175": 164,
        "200": 157,
        "225": 151,
        "250": 146,
        "275": 142,
        "300": 139,
        "325": 136,
        "350": 134,
        "375": 131,
        "400": 130,
        "425": 128,
        "450": 125,
        "475": 123,
        "500": 120,
        "525": 118,
        "550": null,
        "575": null,
        "600": null,
        "625": null,
        "650": null,
        "675": null,
        "700": null,
        "725": null,
        "750": null,
        "775": null,
        "800": null,
        "825": null,
        "850": null,
        "875": null,
        "900": null
      }
    },
    {
      "block": 25,
      "line_no": 28,
      "nominal_composition": null,
      "product_form": "Plate",
      "spec_no": "SA/EN 10028–7",
      "type_grade": "X2CrNiN18–10",
      "alloy_desig_uns_no": null,
      "class_condition_temper": null,
      "size_thickness_mm": null,
      "min_tensile_strength_mpa": 550,
      "min_yield_strength_mpa": 270,
      "notes": null,
      "values": {
        "40": 270,
        "65": 240,
        "100": 222,
        "125": 211,
        "150": 202,
        "175": 194,
        "200": 187,
        "225": 181,
        "250": 176,
        "275": 172,
        "300": 168,
        "325": 164,
        "350": 161,
        "375": 158,
        "400": 155,
        "425": 152,
        "450": 149,
        "475": null,
        "500": null,
        "525": null,
        "550": null,
        "575": null,
        "600": null,
        "625": null,
        "650": null,
        "675": null,
        "700": null,
        "725": null,
        "750": null,
        "775": null,
        "800": null,
        "825": null,
        "850": null,
        "875": null,
        "900": null
      }
    },
    {
      "block": 25,
      "line_no": 29,
      "nominal_composition": null,
      "product_form": "Plate",
      "spec_no": "SA/EN 10028–7",
      "type_grade": "X5CrNiN19–9",
      "alloy_desig_uns_no": null,
      "class_condition_temper": null,
      "size_thickness_mm": null,
      "min_tensile_strength_mpa": 550,
      "min_yield_strength_mpa": 270,
      "notes": null,
      "values": {
        "40": 270,
        "65": 238,
        "100": 217,
        "125": 204,
        "150": 193,
        "175": 183,
        "200": 175,
        "225": 169,
        "250": 164,
        "275": 159,
        "300": 156,
        "325": 152,
        "350": 150,
        "375": 147,
        "400": 145,
        "425": 143,
        "450": 140,
        "475": 137,
        "500": 135,
        "525": 132,
        "550": null,
        "575": null,
        "600": null,
        "625": null,
        "650": null,
        "675": null,
        "700": null,
        "725": null,
        "750": null,
        "775": null,
        "800": null,
        "825": null,
        "850": null,
        "875": null,
        "900": null
      }
    },
    {
      "block": 25,
      "line_no": 30,
      "nominal_composition": null,
      "product_form": "Bolting",
      "spec_no": "SA–320",
      "type_grade": "B8F",
      "alloy_desig_uns_no": "S30300 1",
      "class_condition_temper": null,
      "size_thickness_mm": null,
      "min_tensile_strength_mpa": 515,
      "min_yield_strength_mpa": 205,
      "notes": null,
      "values": {
        "40": 207,
        "65": 188,
        "100": 169,
        "125": 161,
        "150": 154,
        "175": 149,
        "200": 144,
        "225": 139,
        "250": 135,
        "275": 132,
        "300": 129,
        "325": 126,
        "350": 123,
        "375": 121,
        "400": 118,
        "425": 117,
        "450": 114,
        "475": null,
        "500": null,
        "525": null,
        "550": null,
        "575": null,
        "600": null,
        "625": null,
        "650": null,
        "675": null,
        "700": null,
        "725": null,
        "750": null,
        "775": null,
        "800": null,
        "825": null,
        "850": null,
        "875": null,
        "900": null
      }
    },
    {
      "block": 25,
      "line_no": 31,
      "nominal_composition": null,
      "product_form": "Bolting",
      "spec_no": "SA–320",
      "type_grade": "B8FA",
      "alloy_desig_uns_no": "S30300",
      "class_condition_temper": "1A",
      "size_thickness_mm": null,
      "min_tensile_strength_mpa": 515,
      "min_yield_strength_mpa": 205,
      "notes": null,
      "values": {
        "40": 207,
        "65": 188,
        "100": 169,
        "125": 161,
        "150": 154,
        "175": 149,
        "200": 144,
        "225": 139,
        "250": 135,
        "275": 132,
        "300": 129,
        "325": 126,
        "350": 123,
        "375": 121,
        "400": 118,
        "425": 117,
        "450": 114,
        "475": null,
        "500": null,
        "525": null,
        "550": null,
        "575": null,
        "600": null,
        "625": null,
        "650": null,
        "675": null,
        "700": null,
        "725": null,
        "750": null,
        "775": null,
        "800": null,
        "825": null,
        "850": null,
        "875": null,
        "900": null
      }
    },
    {
      "block": 25,
      "line_no": 32,
      "nominal_composition": "18Cr–8Ni–Se",
      "product_form": "Bolting",
      "spec_no": "SA–320",
      "type_grade": "B8F",
      "alloy_desig_uns_no": "S30323 1",
      "class_condition_temper": null,
      "size_thickness_mm": null,
      "min_tensile_strength_mpa": 515,
      "min_yield_strength_mpa": 205,
      "notes": null,
      "values": {
        "40": 207,
        "65": 188,
        "100": 169,
        "125": 161,
        "150": 154,
        "175": 149,
        "200": 144,
        "225": 139,
        "250": 135,
        "275": 132,
        "300": 129,
        "325": 126,
        "350": 123,
        "375": 121,
        "400": 118,
        "425": 117,
        "450": 114,
        "475": null,
        "500": null,
        "525": null,
        "550": null,
        "575": null,
        "600": null,
        "625": null,
        "650": null,
        "675": null,
        "700": null,
        "725": null,
        "750": null,
        "775": null,
        "800": null,
        "825": null,
        "850": null,
        "875": null,
        "900": null
      }
    },
    {
      "block": 25,
      "line_no": 33,
      "nominal_composition": "18Cr–8Ni–Se",
      "product_form": "Bolting",
      "spec_no": "SA–320",
      "type_grade": "B8FA",
      "alloy_desig_uns_no": "S30323",
      "class_condition_temper": "1A",
      "size_thickness_mm": null,
      "min_tensile_strength_mpa": 515,
      "min_yield_strength_mpa": 205,
      "notes": null,
      "values": {
        "40": 207,
        "65": 188,
        "100": 169,
        "125": 161,
        "150": 154,
        "175": 149,
        "200": 144,
        "225": 139,
        "250": 135,
        "275": 132,
        "300": 129,
        "325": 126,
        "350": 123,
        "375": 121,
        "400": 118,
        "425": 117,
        "450": 114,
        "475": null,
        "500": null,
        "525": null,
        "550": null,
        "575": null,
        "600": null,
        "625": null,
        "650": null,
        "675": null,
        "700": null,
        "725": null,
        "750": null,
        "775": null,
        "800": null,
        "825": null,
        "850": null,
        "875": null,
        "900": null
      }
    },
    {
      "block": 25,
      "line_no": 34,
      "nominal_composition": "18Cr–8Ni–4Si–N",
      "product_form": "Bolting",
      "spec_no": "SA–193",
      "type_grade": "B8S",
      "alloy_desig_uns_no": "S21800 …",
      "class_condition_temper": null,
      "size_thickness_mm": null,
      "min_tensile_strength_mpa": 655,
      "min_yield_strength_mpa": 345,
      "notes": null,
      "values": {
        "40": 345,
        "65": 294,
        "100": 262,
        "125": 243,
        "150": 228,
        "175": 216,
        "200": 206,
        "225": 198,
        "250": 192,
        "275": 188,
        "300": 184,
        "325": 181,
        "350": 178,
        "375": 176,
        "400": 175,
        "425": 174,
        "450": 173,
        "475": 172,
        "500": 172,
        "525": 172,
        "550": null,
        "575": null,
        "600": null,
        "625": null,
        "650": null,
        "675": null,
        "700": null,
        "725": null,
        "750": null,
        "775": null,
        "800": null,
        "825": null,
        "850": null,
        "875": null,
        "900": null
      }
    },
    {
      "block": 25,
      "line_no": 35,
      "nominal_composition": "18Cr–8Ni–4Si–N",
      "product_form": "Bolting",
      "spec_no": "SA–193",
      "type_grade": "B8SA",
      "alloy_desig_uns_no": "S21800 …",
      "class_condition_temper": null,
      "size_thickness_mm": null,
      "min_tensile_strength_mpa": 655,
      "min_yield_strength_mpa": 345,
      "notes": null,
      "values": {
        "40": 345,
        "65": 294,
        "100": 262,
        "125": 243,
        "150": 228,
        "175": 216,
        "200": 206,
        "225": 198,
        "250": 192,
        "275": 188,
        "300": 184,
        "325": 181,
        "350": 178,
        "375": 176,
        "400": 175,
        "425": 174,
        "450": 173,
        "475": 172,
        "500": 172,
        "525": 172,
        "550": null,
        "575": null,
        "600": null,
        "625": null,
        "650": null,
        "675": null,
        "700": null,
        "725": null,
        "750": null,
        "775": null,
        "800": null,
        "825": null,
        "850": null,
        "875": null,
        "900": null
      }
    },
    {
      "block": 25,
      "line_no": 36,
      "nominal_composition": "18Cr–8Ni–4Si–N",
      "product_form": "Bar",
      "spec_no": "SA–479",
      "type_grade": null,
      "alloy_desig_uns_no": "S21800 …",
      "class_condition_temper": null,
      "size_thickness_mm": null,
      "min_tensile_strength_mpa": 655,
      "min_yield_strength_mpa": 345,
      "notes": null,
      "values": {
        "40": 345,
        "65": 294,
        "100": 262,
        "125": 243,
        "150": 228,
        "175": 216,
        "200": 206,
        "225": 198,
        "250": 192,
        "275": 188,
        "300": 184,
        "325": 181,
        "350": 178,
        "375": 176,
        "400": 175,
        "425": 174,
        "450": 173,
        "475": 172,
        "500": 172,
        "525": 172,
        "550": null,
        "575": null,
        "600": null,
        "625": null,
        "650": null,
        "675": null,
        "700": null,
        "725": null,
        "750": null,
        "775": null,
        "800": null,
        "825": null,
        "850": null,
        "875": null,
        "900": null
      }
    },
    {
      "block": 25,
      "line_no": 37,
      "nominal_composition": "18Cr–9Ni–3Cu–Cb–N",
      "product_form": "Smls. tube",
      "spec_no": "SA–213",
      "type_grade": null,
      "alloy_desig_uns_no": "S30432 …",
      "class_condition_temper": null,
      "size_thickness_mm": null,
      "min_tensile_strength_mpa": 590,
      "min_yield_strength_mpa": 235,
      "notes": null,
      "values": {
        "40": 235,
        "65": 215,
        "100": 203,
        "125": 196,
        "150": 189,
        "175": 183,
        "200": 178,
        "225": 174,
        "250": 170,
        "275": 167,
        "300": 164,
        "325": 161,
        "350": 158,
        "375": 156,
        "400": 154,
        "425": 152,
        "450": 150,
        "475": 148,
        "500": 146,
        "525": 144,
        "550": null,
        "575": null,
        "600": null,
        "625": null,
        "650": null,
        "675": null,
        "700": null,
        "725": null,
        "750": null,
        "775": null,
        "800": null,
        "825": null,
        "850": null,
        "875": null,
        "900": null
      }
    },
    {
      "block": 25,
      "line_no": 38,
      "nominal_composition": "18Cr–10Ni–Cb",
      "product_form": "Forgings",
      "spec_no": "SA–965",
      "type_grade": "F348H",
      "alloy_desig_uns_no": "S34809 …",
      "class_condition_temper": null,
      "size_thickness_mm": null,
      "min_tensile_strength_mpa": 450,
      "min_yield_strength_mpa": 170,
      "notes": null,
      "values": {
        "40": 172,
        "65": 164,
        "100": 157,
        "125": 152,
        "150": 147,
        "175": 143,
        "200": 139,
        "225": 135,
        "250": 131,
        "275": 128,
        "300": 125,
        "325": 123,
        "350": 121,
        "375": 119,
        "400": 118,
        "425": 117,
        "450": 117,
        "475": 116,
        "500": 116,
        "525": 116,
        "550": null,
        "575": null,
        "600": null,
        "625": null,
        "650": null,
        "675": null,
        "700": null,
        "725": null,
        "750": null,
        "775": null,
        "800": null,
        "825": null,
        "850": null,
        "875": null,
        "900": null
      }
    },
    {
      "block": 25,
      "line_no": 39,
      "nominal_composition": "18Cr–10Ni–Cb",
      "product_form": "Castings",
      "spec_no": "SA–351",
      "type_grade": "CF8C",
      "alloy_desig_uns_no": "J92710 …",
      "class_condition_temper": null,
      "size_thickness_mm": null,
      "min_tensile_strength_mpa": 485,
      "min_yield_strength_mpa": 205,
      "notes": null,
      "values": {
        "40": 207,
        "65": 197,
        "100": 189,
        "125": 182,
        "150": 177,
        "175": 172,
        "200": 166,
        "225": 162,
        "250": 157,
        "275": 154,
        "300": 150,
        "325": 147,
        "350": 145,
        "375": 142,
        "400": 141,
        "425": 140,
        "450": 139,
        "475": 139,
        "500": 139,
        "525": 139,
        "550": null,
        "575": null,
        "600": null,
        "625": null,
        "650": null,
        "675": null,
        "700": null,
        "725": null,
        "750": null,
        "775": null,
        "800": null,
        "825": null,
        "850": null,
        "875": null,
        "900": null
      }
    },
    {
      "block": 25,
      "line_no": 40,
      "nominal_composition": "18Cr–10Ni–Cb",
      "product_form": "Cast pipe",
      "spec_no": "SA–451",
      "type_grade": "CPF8C",
      "alloy_desig_uns_no": "J92710 …",
      "class_condition_temper": null,
      "size_thickness_mm": null,
      "min_tensile_strength_mpa": 485,
      "min_yield_strength_mpa": 205,
      "notes": null,
      "values": {
        "40": 207,
        "65": 197,
        "100": 189,
        "125": 182,
        "150": 177,
        "175": 172,
        "200": 166,
        "225": 162,
        "250": 157,
        "275": 154,
        "300": 150,
        "325": 147,
        "350": 145,
        "375": 142,
        "400": 141,
        "425": 140,
        "450": 139,
        "475": 139,
        "500": 139,
        "525": 139,
        "550": null,
        "575": null,
        "600": null,
        "625": null,
        "650": null,
        "675": null,
        "700": null,
        "725": null,
        "750": null,
        "775": null,
        "800": null,
        "825": null,
        "850": null,
        "875": null,
        "900": null
      }
    },
    {
      "block": 25,
      "line_no": 41,
      "nominal_composition": "18Cr–10Ni–Cb",
      "product_form": "Forgings",
      "spec_no": "SA–182",
      "type_grade": "F347",
      "alloy_desig_uns_no": "S34700 …",
      "class_condition_temper": null,
      "size_thickness_mm": ">130",
      "min_tensile_strength_mpa": 485,
      "min_yield_strength_mpa": 205,
      "notes": null,
      "values": {
        "40": 207,
        "65": 197,
        "100": 189,
        "125": 182,
        "150": 177,
        "175": 172,
        "200": 166,
        "225": 162,
        "250": 157,
        "275": 154,
        "300": 150,
        "325": 147,
        "350": 145,
        "375": 142,
        "400": 141,
        "425": 140,
        "450": 139,
        "475": 139,
        "500": 139,
        "525": 139,
        "550": 135,
        "575": 134,
        "600": 132,
        "625": 129,
        "650": 126,
        "675": 122,
        "700": 117,
        "725": 111,
        "750": 104,
        "775": 95.7,
        "800": 86.2,
        "825": 75.5,
        "850": null,
        "875": null,
        "900": null
      }
    },
    {
      "block": 25,
      "line_no": 42,
      "nominal_composition": "18Cr–10Ni–Cb",
      "product_form": "Forgings",
      "spec_no": "SA–965",
      "type_grade": "F347",
      "alloy_desig_uns_no": "S34700 …",
      "class_condition_temper": null,
      "size_thickness_mm": null,
      "min_tensile_strength_mpa": 485,
      "min_yield_strength_mpa": 205,
      "notes": null,
      "values": {
        "40": 207,
        "65": 197,
        "100": 189,
        "125": 182,
        "150": 177,
        "175": 172,
        "200": 166,
        "225": 162,
        "250": 157,
        "275": 154,
        "300": 150,
        "325": 147,
        "350": 145,
        "375": 142,
        "400": 141,
        "425": 140,
        "450": 139,
        "475": 139,
        "500": 139,
        "525": 139,
        "550": 135,
        "575": 134,
        "600": 132,
        "625": 129,
        "650": 126,
        "675": 122,
        "700": 117,
        "725": 111,
        "750": 104,
        "775": 95.7,
        "800": 86.2,
        "825": 75.5,
        "850": null,
        "875": null,
        "900": null
      }
    },
    {
      "block": 25,
      "line_no": 43,
      "nominal_composition": "18Cr–10Ni–Cb",
      "product_form": "Forgings",
      "spec_no": "SA–182",
      "type_grade": "F347H",
      "alloy_desig_uns_no": "S34709 …",
      "class_condition_temper": null,
      "size_thickness_mm": ">130",
      "min_tensile_strength_mpa": 485,
      "min_yield_strength_mpa": 205,
      "notes": null,
      "values": {
        "40": 207,
        "65": 197,
        "100": 189,
        "125": 182,
        "150": 177,
        "175": 172,
        "200": 166,
        "225": 162,
        "250": 157,
        "275": 154,
        "300": 150,
        "325": 147,
        "350": 145,
        "375": 142,
        "400": 141,
        "425": 140,
        "450": 139,
        "475": 139,
        "500": 139,
        "525": 139,
        "550": null,
        "575": null,
        "600": null,
        "625": null,
        "650": null,
        "675": null,
        "700": null,
        "725": null,
        "750": null,
        "775": null,
        "800": null,
        "825": null,
        "850": null,
        "875": null,
        "900": null
      }
    },
    {
      "block": 25,
      "line_no": 44,
      "nominal_composition": "18Cr–10Ni–Cb",
      "product_form": "Forgings",
      "spec_no": "SA–965",
      "type_grade": "F347H",
      "alloy_desig_uns_no": "S34709 …",
      "class_condition_temper": null,
      "size_thickness_mm": null,
      "min_tensile_strength_mpa": 485,
      "min_yield_strength_mpa": 205,
      "notes": null,
      "values": {
        "40": 207,
        "65": 197,
        "100": 189,
        "125": 182,
        "150": 177,
        "175": 172,
        "200": 166,
        "225": 162,
        "250": 157,
        "275": 154,
        "300": 150,
        "325": 147,
        "350": 145,
        "375": 142,
        "400": 141,
        "425": 140,
        "450": 139,
        "475": 139,
        "500": 139,
        "525": 139,
        "550": null,
        "575": null,
        "600": null,
        "625": null,
        "650": null,
        "675": null,
        "700": null,
        "725": null,
        "750": null,
        "775": null,
        "800": null,
        "825": null,
        "850": null,
        "875": null,
        "900": null
      }
    },
    {
      "block": 25,
      "line_no": 45,
      "nominal_composition": "18Cr–10Ni–Cb",
      "product_form": "Forgings",
      "spec_no": "SA–182",
      "type_grade": "F348",
      "alloy_desig_uns_no": "S34800 …",
      "class_condition_temper": null,
      "size_thickness_mm": ">130",
      "min_tensile_strength_mpa": 485,
      "min_yield_strength_mpa": 205,
      "notes": null,
      "values": {
        "40": 207,
        "65": 197,
        "100": 189,
        "125": 182,
        "150": 177,
        "175": 172,
        "200": 166,
        "225": 162,
        "250": 157,
        "275": 154,
        "300": 150,
        "325": 147,
        "350": 145,
        "375": 142,
        "400": 141,
        "425": 140,
        "450": 139,
        "475": 139,
        "500": 139,
        "525": 139,
        "550": 135,
        "575": 134,
        "600": 132,
        "625": 129,
        "650": 126,
        "675": 122,
        "700": 117,
        "725": 111,
        "750": 104,
        "775": 95.7,
        "800": 86.2,
        "825": 75.5,
        "850": null,
        "875": null,
        "900": null
      }
    },
    {
      "block": 26,
      "line_no": 1,
      "nominal_composition": "18Cr–10Ni–Cb",
      "product_form": "Forgings",
      "spec_no": "SA–965",
      "type_grade": "F348",
      "alloy_desig_uns_no": "S34800 …",
      "class_condition_temper": null,
      "size_thickness_mm": null,
      "min_tensile_strength_mpa": 485,
      "min_yield_strength_mpa": 205,
      "notes": null,
      "values": {
        "40": 207,
        "65": 197,
        "100": 189,
        "125": 182,
        "150": 177,
        "175": 172,
        "200": 166,
        "225": 162,
        "250": 157,
        "275": 154,
        "300": 150,
        "325": 147,
        "350": 145,
        "375": 142,
        "400": 141,
        "425": 140,
        "450": 139,
        "475": 139,
        "500": 139,
        "525": 139,
        "550": 135,
        "575": 134,
        "600": 132,
        "625": 129,
        "650": 126,
        "675": 122,
        "700": 117,
        "725": 111,
        "750": 104,
        "775": 95.7,
        "800": 86.2,
        "825": 75.5,
        "850": null,
        "875": null,
        "900": null
      }
    },
    {
      "block": 26,
      "line_no": 2,
      "nominal_composition": "18Cr–10Ni–Cb",
      "product_form": "Forgings",
      "spec_no": "SA–182",
      "type_grade": "F348H",
      "alloy_desig_uns_no": "S34809 …",
      "class_condition_temper": null,
      "size_thickness_mm": ">130",
      "min_tensile_strength_mpa": 485,
      "min_yield_strength_mpa": 205,
      "notes": null,
      "values": {
        "40": 207,
        "65": 197,
        "100": 189,
        "125": 182,
        "150": 177,
        "175": 172,
        "200": 166,
        "225": 162,
        "250": 157,
        "275": 154,
        "300": 150,
        "325": 147,
        "350": 145,
        "375": 142,
        "400": 141,
        "425": 140,
        "450": 139,
        "475": 139,
        "500": 139,
        "525": 139,
        "550": null,
        "575": null,
        "600": null,
        "625": null,
        "650": null,
        "675": null,
        "700": null,
        "725": null,
        "750": null,
        "775": null,
        "800": null,
        "825": null,
        "850": null,
        "875": null,
        "900": null
      }
    },
    {
      "block": 26,
      "line_no": 3,
      "nominal_composition": "18Cr–10Ni–Cb",
      "product_form": "Forgings",
      "spec_no": "SA–182",
      "type_grade": "F347",
      "alloy_desig_uns_no": "S34700 …",
      "class_condition_temper": null,
      "size_thickness_mm": "≤130",
      "min_tensile_strength_mpa": 515,
      "min_yield_strength_mpa": 205,
      "notes": null,
      "values": {
        "40": 207,
        "65": 197,
        "100": 189,
        "125": 182,
        "150": 177,
        "175": 172,
        "200": 166,
        "225": 162,
        "250": 157,
        "275": 154,
        "300": 150,
        "325": 147,
        "350": 145,
        "375": 142,
        "400": 141,
        "425": 140,
        "450": 139,
        "475": 139,
        "500": 139,
        "525": 139,
        "550": 135,
        "575": 134,
        "600": 132,
        "625": 129,
        "650": 126,
        "675": 122,
        "700": 117,
        "725": 111,
        "750": 104,
        "775": 95.7,
        "800": 86.2,
        "825": 75.5,
        "850": null,
        "875": null,
        "900": null
      }
    },
    {
      "block": 26,
      "line_no": 4,
      "nominal_composition": "18Cr–10Ni–Cb",
      "product_form": "Bolting",
      "spec_no": "SA–193",
      "type_grade": "B8C",
      "alloy_desig_uns_no": "S34700 1",
      "class_condition_temper": null,
      "size_thickness_mm": null,
      "min_tensile_strength_mpa": 515,
      "min_yield_strength_mpa": 205,
      "notes": null,
      "values": {
        "40": 207,
        "65": 198,
        "100": 189,
        "125": 182,
        "150": 177,
        "175": 172,
        "200": 166,
        "225": 161,
        "250": 157,
        "275": 153,
        "300": 150,
        "325": 147,
        "350": 145,
        "375": 142,
        "400": 141,
        "425": 141,
        "450": 140,
        "475": 139,
        "500": 139,
        "525": 139,
        "550": 135,
        "575": 134,
        "600": 132,
        "625": 129,
        "650": 126,
        "675": 122,
        "700": 117,
        "725": 111,
        "750": 104,
        "775": 95.7,
        "800": 86.2,
        "825": 75.5,
        "850": null,
        "875": null,
        "900": null
      }
    },
    {
      "block": 26,
      "line_no": 5,
      "nominal_composition": "18Cr–10Ni–Cb",
      "product_form": "Smls. tube",
      "spec_no": "SA–213",
      "type_grade": "TP347",
      "alloy_desig_uns_no": "S34700 …",
      "class_condition_temper": null,
      "size_thickness_mm": null,
      "min_tensile_strength_mpa": 515,
      "min_yield_strength_mpa": 205,
      "notes": null,
      "values": {
        "40": 207,
        "65": 197,
        "100": 189,
        "125": 182,
        "150": 177,
        "175": 172,
        "200": 166,
        "225": 162,
        "250": 157,
        "275": 154,
        "300": 150,
        "325": 147,
        "350": 145,
        "375": 142,
        "400": 141,
        "425": 140,
        "450": 139,
        "475": 139,
        "500": 139,
        "525": 139,
        "550": 135,
        "575": 134,
        "600": 132,
        "625": 129,
        "650": 126,
        "675": 122,
        "700": 117,
        "725": 111,
        "750": 104,
        "775": 95.7,
        "800": 86.2,
        "825": 75.5,
        "850": null,
        "875": null,
        "900": null
      }
    },
    {
      "block": 26,
      "line_no": 6,
      "nominal_composition": "18Cr–10Ni–Cb",
      "product_form": "Plate",
      "spec_no": "SA–240",
      "type_grade": 347,
      "alloy_desig_uns_no": "S34700 …",
      "class_condition_temper": null,
      "size_thickness_mm": null,
      "min_tensile_strength_mpa": 515,
      "min_yield_strength_mpa": 205,
      "notes": null,
      "values": {
        "40": 207,
        "65": 197,
        "100": 189,
        "125": 182,
        "150": 177,
        "175": 172,
        "200": 166,
        "225": 162,
        "250": 157,
        "275": 154,
        "300": 150,
        "325": 147,
        "350": 145,
        "375": 142,
        "400": 141,
        "425": 140,
        "450": 139,
        "475": 139,
        "500": 139,
        "525": 139,
        "550": 135,
        "575": 134,
        "600": 132,
        "625": 129,
        "650": 126,
        "675": 122,
        "700": 117,
        "725": 111,
