Repository: danivelas0/asme-pcc

File: resources/bpvc_ii_d_metric_2025/table_1a.json (part 33 of 57)
    "External Pressure Chart No.",
    "Notes"
  ],
  "columns_values": [
        "875": null,
        "900": null
      }
    },
    {
      "block": 23,
      "line_no": 34,
      "nominal_composition": "18Cr–5Ni–3Mo",
      "product_form": "Smls. pipe",
      "spec_no": "SA–790",
      "type_grade": null,
      "alloy_desig_uns_no": "S31500",
      "class_condition_temper": null,
      "size_thickness_mm": null,
      "p_no": "10H",
      "group_no": 1,
      "min_tensile_strength_mpa": 635,
      "min_yield_strength_mpa": 440,
      "i": "NP",
      "limits_iii": "NP",
      "viii_1": 399,
      "xii": 343,
      "external_pressure_chart_no": "HA–5 G19",
      "notes": null,
      "values": {
        "40": 181,
        "65": 178,
        "100": 174,
        "125": 171,
        "150": 168,
        "200": 167,
        "250": 167,
        "300": 167,
        "325": 167,
        "350": 167,
        "375": 167,
        "400": 167,
        "425": null,
        "450": null,
        "475": null,
        "500": null,
        "525": null,
        "550": null,
        "575": null,
        "600": null,
        "625": null,
        "650": null,
        "675": null,
        "700": null,
        "725": null,
        "750": null,
        "775": null,
        "800": null,
        "825": null,
        "850": null,
        "875": null,
        "900": null
      }
    },
    {
      "block": 23,
      "line_no": 35,
      "nominal_composition": "18Cr–5Ni–3Mo",
      "product_form": "Wld. pipe",
      "spec_no": "SA–790",
      "type_grade": null,
      "alloy_desig_uns_no": "S31500",
      "class_condition_temper": null,
      "size_thickness_mm": null,
      "p_no": "10H",
      "group_no": 1,
      "min_tensile_strength_mpa": 635,
      "min_yield_strength_mpa": 440,
      "i": "NP",
      "limits_iii": "NP",
      "viii_1": 399,
      "xii": 343,
      "external_pressure_chart_no": "HA–5",
      "notes": "G19, G24",
      "values": {
        "40": 154,
        "65": 152,
        "100": 148,
        "125": 145,
        "150": 143,
        "200": 142,
        "250": 142,
        "300": 142,
        "325": 142,
        "350": 142,
        "375": 142,
        "400": 142,
        "425": null,
        "450": null,
        "475": null,
        "500": null,
        "525": null,
        "550": null,
        "575": null,
        "600": null,
        "625": null,
        "650": null,
        "675": null,
        "700": null,
        "725": null,
        "750": null,
        "775": null,
        "800": null,
        "825": null,
        "850": null,
        "875": null,
        "900": null
      }
    },
    {
      "block": 23,
      "line_no": 36,
      "nominal_composition": null,
      "product_form": "Forgings",
      "spec_no": "SA–182",
      "type_grade": "F304L",
      "alloy_desig_uns_no": "S30403",
      "class_condition_temper": null,
      "size_thickness_mm": ">130",
      "p_no": 8,
      "group_no": 1,
      "min_tensile_strength_mpa": 450,
      "min_yield_strength_mpa": 170,
      "i": 427,
      "limits_iii": 427,
      "viii_1": 649,
      "xii": 343,
      "external_pressure_chart_no": "HA–3",
      "notes": "G5, G21, T4",
      "values": {
        "40": 115,
        "65": 115,
        "100": 115,
        "125": 115,
        "150": 115,
        "200": 110,
        "250": 103,
        "300": 97.7,
        "325": 95.7,
        "350": 94.1,
        "375": 92.6,
        "400": 91.3,
        "425": 90.0,
        "450": 88.7,
        "475": 86.6,
        "500": 72.5,
        "525": 60.2,
        "550": 49.5,
        "575": 40.4,
        "600": 32.9,
        "625": 26.7,
        "650": 22.0,
        "675": null,
        "700": null,
        "725": null,
        "750": null,
        "775": null,
        "800": null,
        "825": null,
        "850": null,
        "875": null,
        "900": null
      }
    },
    {
      "block": 23,
      "line_no": 37,
      "nominal_composition": null,
      "product_form": "Forgings",
      "spec_no": "SA–182",
      "type_grade": "F304L",
      "alloy_desig_uns_no": "S30403",
      "class_condition_temper": null,
      "size_thickness_mm": ">130",
      "p_no": 8,
      "group_no": 1,
      "min_tensile_strength_mpa": 450,
      "min_yield_strength_mpa": 170,
      "i": 427,
      "limits_iii": "NP",
      "viii_1": 649,
      "xii": 343,
      "external_pressure_chart_no": "HA–3 G21, T5",
      "notes": null,
      "values": {
        "40": 115,
        "65": 105,
        "100": 97.0,
        "125": 92.3,
        "150": 88.1,
        "200": 81.2,
        "250": 76.0,
        "300": 72.3,
        "325": 70.9,
        "350": 69.7,
        "375": 68.6,
        "400": 67.6,
        "425": 66.7,
        "450": 65.7,
        "475": 64.6,
        "500": 63.4,
        "525": 60.2,
        "550": 49.5,
        "575": 40.4,
        "600": 32.9,
        "625": 26.7,
        "650": 22.0,
        "675": null,
        "700": null,
        "725": null,
        "750": null,
        "775": null,
        "800": null,
        "825": null,
        "850": null,
        "875": null,
        "900": null
      }
    },
    {
      "block": 23,
      "line_no": 38,
      "nominal_composition": null,
      "product_form": "Forgings",
      "spec_no": "SA–965",
      "type_grade": "F304L",
      "alloy_desig_uns_no": "S30403",
      "class_condition_temper": null,
      "size_thickness_mm": null,
      "p_no": 8,
      "group_no": 1,
      "min_tensile_strength_mpa": 450,
      "min_yield_strength_mpa": 170,
      "i": 427,
      "limits_iii": 427,
      "viii_1": 649,
      "xii": 343,
      "external_pressure_chart_no": "HA–3",
      "notes": "G5, G21, T4",
      "values": {
        "40": 115,
        "65": 115,
        "100": 115,
        "125": 115,
        "150": 115,
        "200": 110,
        "250": 103,
        "300": 97.7,
        "325": 95.7,
        "350": 94.1,
        "375": 92.6,
        "400": 91.3,
        "425": 90.0,
        "450": 88.7,
        "475": 86.6,
        "500": 72.5,
        "525": 60.2,
        "550": 49.5,
        "575": 40.4,
        "600": 32.9,
        "625": 26.7,
        "650": 22.0,
        "675": null,
        "700": null,
        "725": null,
        "750": null,
        "775": null,
        "800": null,
        "825": null,
        "850": null,
        "875": null,
        "900": null
      }
    },
    {
      "block": 23,
      "line_no": 39,
      "nominal_composition": null,
      "product_form": "Forgings",
      "spec_no": "SA–965",
      "type_grade": "F304L",
      "alloy_desig_uns_no": "S30403",
      "class_condition_temper": null,
      "size_thickness_mm": null,
      "p_no": 8,
      "group_no": 1,
      "min_tensile_strength_mpa": 450,
      "min_yield_strength_mpa": 170,
      "i": 427,
      "limits_iii": "NP",
      "viii_1": 649,
      "xii": 343,
      "external_pressure_chart_no": "HA–3 G21, T5",
      "notes": null,
      "values": {
        "40": 115,
        "65": 105,
        "100": 97.0,
        "125": 92.3,
        "150": 88.1,
        "200": 81.2,
        "250": 76.0,
        "300": 72.3,
        "325": 70.9,
        "350": 69.7,
        "375": 68.6,
        "400": 67.6,
        "425": 66.7,
        "450": 65.7,
        "475": 64.6,
        "500": 63.4,
        "525": 60.2,
        "550": 49.5,
        "575": 40.4,
        "600": 32.9,
        "625": 26.7,
        "650": 22.0,
        "675": null,
        "700": null,
        "725": null,
        "750": null,
        "775": null,
        "800": null,
        "825": null,
        "850": null,
        "875": null,
        "900": null
      }
    },
    {
      "block": 23,
      "line_no": 40,
      "nominal_composition": null,
      "product_form": "Bar",
      "spec_no": "SA/JIS G4303",
      "type_grade": "SUS304L",
      "alloy_desig_uns_no": null,
      "class_condition_temper": null,
      "size_thickness_mm": null,
      "p_no": 8,
      "group_no": 1,
      "min_tensile_strength_mpa": 480,
      "min_yield_strength_mpa": 175,
      "i": 427,
      "limits_iii": 427,
      "viii_1": 649,
      "xii": "NP",
      "external_pressure_chart_no": "HA–3",
      "notes": "G5, G21, G22, T4",
      "values": {
        "40": 115,
        "65": 115,
        "100": 115,
        "125": 115,
        "150": 115,
        "200": 110,
        "250": 103,
        "300": 97.7,
        "325": 95.7,
        "350": 94.1,
        "375": 92.6,
        "400": 91.3,
        "425": 90.0,
        "450": 88.7,
        "475": 86.6,
        "500": 72.5,
        "525": 60.2,
        "550": 49.5,
        "575": 40.4,
        "600": 32.9,
        "625": 26.7,
        "650": 22.0,
        "675": null,
        "700": null,
        "725": null,
        "750": null,
        "775": null,
        "800": null,
        "825": null,
        "850": null,
        "875": null,
        "900": null
      }
    },
    {
      "block": 23,
      "line_no": 41,
      "nominal_composition": null,
      "product_form": "Forgings",
      "spec_no": "SA–182",
      "type_grade": "F304L",
      "alloy_desig_uns_no": "S30403",
      "class_condition_temper": null,
      "size_thickness_mm": "≤130",
      "p_no": 8,
      "group_no": 1,
      "min_tensile_strength_mpa": 485,
      "min_yield_strength_mpa": 170,
      "i": 427,
      "limits_iii": 427,
      "viii_1": 649,
      "xii": 343,
      "external_pressure_chart_no": "HA–3",
      "notes": "G5, G21, T4",
      "values": {
        "40": 115,
        "65": 115,
        "100": 115,
        "125": 115,
        "150": 115,
        "200": 110,
        "250": 103,
        "300": 97.7,
        "325": 95.7,
        "350": 94.1,
        "375": 92.6,
        "400": 91.3,
        "425": 90.0,
        "450": 88.7,
        "475": 86.6,
        "500": 72.5,
        "525": 60.2,
        "550": 49.5,
        "575": 40.4,
        "600": 32.9,
        "625": 26.7,
        "650": 22.0,
        "675": null,
        "700": null,
        "725": null,
        "750": null,
        "775": null,
        "800": null,
        "825": null,
        "850": null,
        "875": null,
        "900": null
      }
    },
    {
      "block": 23,
      "line_no": 42,
      "nominal_composition": null,
      "product_form": "Forgings",
      "spec_no": "SA–182",
      "type_grade": "F304L",
      "alloy_desig_uns_no": "S30403",
      "class_condition_temper": null,
      "size_thickness_mm": "≤130",
      "p_no": 8,
      "group_no": 1,
      "min_tensile_strength_mpa": 485,
      "min_yield_strength_mpa": 170,
      "i": 427,
      "limits_iii": "NP",
      "viii_1": 649,
      "xii": 343,
      "external_pressure_chart_no": "HA–3 G21, T5",
      "notes": null,
      "values": {
        "40": 115,
        "65": 105,
        "100": 97.0,
        "125": 92.3,
        "150": 88.1,
        "200": 81.2,
        "250": 76.0,
        "300": 72.3,
        "325": 70.9,
        "350": 69.7,
        "375": 68.6,
        "400": 67.6,
        "425": 66.7,
        "450": 65.7,
        "475": 64.6,
        "500": 63.4,
        "525": 60.2,
        "550": 49.5,
        "575": 40.4,
        "600": 32.9,
        "625": 26.7,
        "650": 22.0,
        "675": null,
        "700": null,
        "725": null,
        "750": null,
        "775": null,
        "800": null,
        "825": null,
        "850": null,
        "875": null,
        "900": null
      }
    },
    {
      "block": 23,
      "line_no": 43,
      "nominal_composition": null,
      "product_form": "Smls. tube",
      "spec_no": "SA–213",
      "type_grade": "TP304L",
      "alloy_desig_uns_no": "S30403",
      "class_condition_temper": null,
      "size_thickness_mm": null,
      "p_no": 8,
      "group_no": 1,
      "min_tensile_strength_mpa": 485,
      "min_yield_strength_mpa": 170,
      "i": 427,
      "limits_iii": 427,
      "viii_1": 649,
      "xii": "NP",
      "external_pressure_chart_no": "HA–3",
      "notes": "G5, G21, T4",
      "values": {
        "40": 115,
        "65": 115,
        "100": 115,
        "125": 115,
        "150": 115,
        "200": 110,
        "250": 103,
        "300": 97.7,
        "325": 95.7,
        "350": 94.1,
        "375": 92.6,
        "400": 91.3,
        "425": 90.0,
        "450": 88.7,
        "475": 86.6,
        "500": 72.5,
        "525": 60.2,
        "550": 49.5,
        "575": 40.4,
        "600": 32.9,
        "625": 26.7,
        "650": 22.0,
        "675": null,
        "700": null,
        "725": null,
        "750": null,
        "775": null,
        "800": null,
        "825": null,
        "850": null,
        "875": null,
        "900": null
      }
    },
    {
      "block": 23,
      "line_no": 44,
      "nominal_composition": null,
      "product_form": "Smls. tube",
      "spec_no": "SA–213",
      "type_grade": "TP304L",
      "alloy_desig_uns_no": "S30403",
      "class_condition_temper": null,
      "size_thickness_mm": null,
      "p_no": 8,
      "group_no": 1,
      "min_tensile_strength_mpa": 485,
      "min_yield_strength_mpa": 170,
      "i": 427,
      "limits_iii": "NP",
      "viii_1": 649,
      "xii": "NP",
      "external_pressure_chart_no": "HA–3 G21, T5",
      "notes": null,
      "values": {
        "40": 115,
        "65": 105,
        "100": 97.0,
        "125": 92.3,
        "150": 88.1,
        "200": 81.2,
        "250": 76.0,
        "300": 72.3,
        "325": 70.9,
        "350": 69.7,
        "375": 68.6,
        "400": 67.6,
        "425": 66.7,
        "450": 65.7,
        "475": 64.6,
        "500": 63.4,
        "525": 60.2,
        "550": 49.5,
        "575": 40.4,
        "600": 32.9,
        "625": 26.7,
        "650": 22.0,
        "675": null,
        "700": null,
        "725": null,
        "750": null,
        "775": null,
        "800": null,
        "825": null,
        "850": null,
        "875": null,
        "900": null
      }
    },
    {
      "block": 23,
      "line_no": 45,
      "nominal_composition": null,
      "product_form": "Plate",
      "spec_no": "SA–240",
      "type_grade": "304L",
      "alloy_desig_uns_no": "S30403",
      "class_condition_temper": null,
      "size_thickness_mm": null,
      "p_no": 8,
      "group_no": 1,
      "min_tensile_strength_mpa": 485,
      "min_yield_strength_mpa": 170,
      "i": 427,
      "limits_iii": 427,
      "viii_1": 649,
      "xii": 343,
      "external_pressure_chart_no": "HA–3",
      "notes": "G5, G21, T4",
      "values": {
        "40": 115,
        "65": 115,
        "100": 115,
        "125": 115,
        "150": 115,
        "200": 110,
        "250": 103,
        "300": 97.7,
        "325": 95.7,
        "350": 94.1,
        "375": 92.6,
        "400": 91.3,
        "425": 90.0,
        "450": 88.7,
        "475": 86.6,
        "500": 72.5,
        "525": 60.2,
        "550": 49.5,
        "575": 40.4,
        "600": 32.9,
        "625": 26.7,
        "650": 22.0,
        "675": null,
        "700": null,
        "725": null,
        "750": null,
        "775": null,
        "800": null,
        "825": null,
        "850": null,
        "875": null,
        "900": null
      }
    },
    {
      "block": 24,
      "line_no": 1,
      "nominal_composition": null,
      "product_form": "Plate",
      "spec_no": "SA–240",
      "type_grade": "304L",
      "alloy_desig_uns_no": "S30403",
      "class_condition_temper": null,
      "size_thickness_mm": null,
      "p_no": 8,
      "group_no": 1,
      "min_tensile_strength_mpa": 485,
      "min_yield_strength_mpa": 170,
      "i": 427,
      "limits_iii": "NP",
      "viii_1": 649,
      "xii": 343,
      "external_pressure_chart_no": "HA–3 G21, T5",
      "notes": null,
      "values": {
        "40": 115,
        "65": 105,
        "100": 97.0,
        "125": 92.3,
        "150": 88.1,
        "200": 81.2,
        "250": 76.0,
        "300": 72.3,
        "325": 70.9,
        "350": 69.7,
        "375": 68.6,
        "400": 67.6,
        "425": 66.7,
        "450": 65.7,
        "475": 64.6,
        "500": 63.4,
        "525": 60.2,
        "550": 49.5,
        "575": 40.4,
        "600": 32.9,
        "625": 26.7,
        "650": 22.0,
        "675": null,
        "700": null,
        "725": null,
        "750": null,
        "775": null,
        "800": null,
        "825": null,
        "850": null,
        "875": null,
        "900": null
      }
    },
    {
      "block": 24,
      "line_no": 2,
      "nominal_composition": null,
      "product_form": "Wld. tube",
      "spec_no": "SA–249",
      "type_grade": "TP304L",
      "alloy_desig_uns_no": "S30403",
      "class_condition_temper": null,
      "size_thickness_mm": null,
      "p_no": 8,
      "group_no": 1,
      "min_tensile_strength_mpa": 485,
      "min_yield_strength_mpa": 170,
      "i": "NP",
      "limits_iii": 427,
      "viii_1": "NP",
      "xii": "NP",
      "external_pressure_chart_no": "HA–3 G5, W12",
      "notes": null,
      "values": {
        "40": 115,
        "65": 115,
        "100": 115,
        "125": 115,
        "150": 115,
        "200": 110,
        "250": 103,
        "300": 97.7,
        "325": 95.7,
        "350": 94.1,
        "375": 92.6,
        "400": 91.3,
        "425": 90.0,
        "450": 88.7,
        "475": null,
        "500": null,
        "525": null,
        "550": null,
        "575": null,
        "600": null,
        "625": null,
        "650": null,
        "675": null,
        "700": null,
        "725": null,
        "750": null,
        "775": null,
        "800": null,
        "825": null,
        "850": null,
        "875": null,
        "900": null
      }
    },
    {
      "block": 24,
      "line_no": 3,
      "nominal_composition": null,
      "product_form": "Wld. tube",
      "spec_no": "SA–249",
      "type_grade": "TP304L",
      "alloy_desig_uns_no": "S30403",
      "class_condition_temper": null,
      "size_thickness_mm": null,
      "p_no": 8,
      "group_no": 1,
      "min_tensile_strength_mpa": 485,
      "min_yield_strength_mpa": 170,
      "i": 427,
      "limits_iii": "NP",
      "viii_1": 649,
      "xii": 343,
      "external_pressure_chart_no": "HA–3",
      "notes": "G5, G21, G24, T4",
      "values": {
        "40": 97.8,
        "65": 97.8,
        "100": 97.8,
        "125": 97.8,
        "150": 97.8,
        "200": 93.2,
        "250": 87.2,
        "300": 83.0,
        "325": 81.4,
        "350": 80.0,
        "375": 78.7,
        "400": 77.6,
        "425": 76.5,
        "450": 75.4,
        "475": 73.6,
        "500": 61.6,
        "525": 51.2,
        "550": 42.1,
        "575": 34.3,
        "600": 28.0,
        "625": 22.7,
        "650": 18.7,
        "675": null,
        "700": null,
        "725": null,
        "750": null,
        "775": null,
        "800": null,
        "825": null,
        "850": null,
        "875": null,
        "900": null
      }
    },
    {
      "block": 24,
      "line_no": 4,
      "nominal_composition": null,
      "product_form": "Wld. tube",
      "spec_no": "SA–249",
      "type_grade": "TP304L",
      "alloy_desig_uns_no": "S30403",
      "class_condition_temper": null,
      "size_thickness_mm": null,
      "p_no": 8,
      "group_no": 1,
      "min_tensile_strength_mpa": 485,
      "min_yield_strength_mpa": 170,
      "i": 427,
      "limits_iii": "NP",
      "viii_1": 649,
      "xii": 343,
      "external_pressure_chart_no": "HA–3",
      "notes": "G21, G24, T5",
      "values": {
        "40": 97.8,
        "65": 88.9,
        "100": 82.5,
        "125": 78.4,
        "150": 74.9,
        "200": 69.0,
        "250": 64.6,
        "300": 61.5,
        "325": 60.3,
        "350": 59.2,
        "375": 58.3,
        "400": 57.5,
        "425": 56.7,
        "450": 55.8,
        "475": 54.9,
        "500": 53.9,
        "525": 51.2,
        "550": 42.1,
        "575": 34.3,
        "600": 28.0,
        "625": 22.7,
        "650": 18.7,
        "675": null,
        "700": null,
        "725": null,
        "750": null,
        "775": null,
        "800": null,
        "825": null,
        "850": null,
        "875": null,
        "900": null
      }
    },
    {
      "block": 24,
      "line_no": 5,
      "nominal_composition": null,
      "product_form": "Smls. & wld. pipe",
      "spec_no": "SA–312",
      "type_grade": "TP304L",
      "alloy_desig_uns_no": "S30403",
      "class_condition_temper": null,
      "size_thickness_mm": null,
      "p_no": 8,
      "group_no": 1,
      "min_tensile_strength_mpa": 485,
      "min_yield_strength_mpa": 170,
      "i": 427,
      "limits_iii": 427,
      "viii_1": 649,
      "xii": 343,
      "external_pressure_chart_no": "HA–3",
      "notes": "G5, G21, T4, W12, W14",
      "values": {
        "40": 115,
        "65": 115,
        "100": 115,
        "125": 115,
        "150": 115,
        "200": 110,
        "250": 103,
        "300": 97.7,
        "325": 95.7,
        "350": 94.1,
        "375": 92.6,
        "400": 91.3,
        "425": 90.0,
        "450": 88.7,
        "475": 86.6,
        "500": 72.5,
        "525": 60.2,
        "550": 49.5,
        "575": 40.4,
        "600": 32.9,
        "625": 26.7,
        "650": 22.0,
        "675": null,
        "700": null,
        "725": null,
        "750": null,
        "775": null,
        "800": null,
        "825": null,
        "850": null,
        "875": null,
        "900": null
      }
    },
    {
      "block": 24,
      "line_no": 6,
      "nominal_composition": null,
      "product_form": "Smls. pipe",
      "spec_no": "SA–312",
      "type_grade": "TP304L",
      "alloy_desig_uns_no": "S30403",
      "class_condition_temper": null,
      "size_thickness_mm": null,
      "p_no": 8,
      "group_no": 1,
      "min_tensile_strength_mpa": 485,
      "min_yield_strength_mpa": 170,
      "i": 427,
      "limits_iii": "NP",
      "viii_1": 649,
      "xii": 343,
      "external_pressure_chart_no": "HA–3 G21, T5",
      "notes": null,
      "values": {
        "40": 115,
        "65": 105,
        "100": 97.0,
        "125": 92.3,
        "150": 88.1,
        "200": 81.2,
        "250": 76.0,
        "300": 72.3,
        "325": 70.9,
        "350": 69.7,
        "375": 68.6,
        "400": 67.6,
        "425": 66.7,
        "450": 65.7,
        "475": 64.6,
        "500": 63.4,
        "525": 60.2,
        "550": 49.5,
        "575": 40.4,
        "600": 32.9,
        "625": 26.7,
        "650": 22.0,
        "675": null,
        "700": null,
        "725": null,
        "750": null,
        "775": null,
        "800": null,
        "825": null,
        "850": null,
        "875": null,
        "900": null
      }
    },
    {
      "block": 24,
      "line_no": 7,
      "nominal_composition": null,
      "product_form": "Wld. pipe",
      "spec_no": "SA–312",
      "type_grade": "TP304L",
      "alloy_desig_uns_no": "S30403",
      "class_condition_temper": null,
      "size_thickness_mm": null,
      "p_no": 8,
      "group_no": 1,
      "min_tensile_strength_mpa": 485,
      "min_yield_strength_mpa": 170,
      "i": 427,
      "limits_iii": "NP",
      "viii_1": 649,
      "xii": 343,
      "external_pressure_chart_no": "HA–3",
      "notes": "G5, G21, G24, T4",
      "values": {
        "40": 97.8,
        "65": 97.8,
        "100": 97.8,
        "125": 97.8,
        "150": 97.8,
        "200": 93.2,
        "250": 87.2,
        "300": 83.0,
        "325": 81.4,
        "350": 80.0,
        "375": 78.7,
        "400": 77.6,
        "425": 76.5,
        "450": 75.4,
        "475": 73.6,
        "500": 61.6,
        "525": 51.2,
        "550": 42.1,
        "575": 34.3,
        "600": 28.0,
        "625": 22.7,
        "650": 18.7,
        "675": null,
        "700": null,
        "725": null,
        "750": null,
        "775": null,
        "800": null,
        "825": null,
        "850": null,
        "875": null,
        "900": null
      }
    },
    {
      "block": 24,
      "line_no": 8,
      "nominal_composition": null,
      "product_form": "Wld. pipe",
      "spec_no": "SA–312",
      "type_grade": "TP304L",
      "alloy_desig_uns_no": "S30403",
      "class_condition_temper": null,
      "size_thickness_mm": null,
      "p_no": 8,
      "group_no": 1,
      "min_tensile_strength_mpa": 485,
      "min_yield_strength_mpa": 170,
      "i": 427,
      "limits_iii": "NP",
      "viii_1": 649,
      "xii": 343,
      "external_pressure_chart_no": "HA–3",
      "notes": "G21, G24, T5",
      "values": {
        "40": 97.8,
        "65": 88.9,
        "100": 82.5,
        "125": 78.4,
        "150": 74.9,
        "200": 69.0,
        "250": 64.6,
        "300": 61.5,
        "325": 60.3,
        "350": 59.2,
        "375": 58.3,
        "400": 57.5,
        "425": 56.7,
        "450": 55.8,
        "475": 54.9,
        "500": 53.9,
        "525": 51.2,
        "550": 42.1,
        "575": 34.3,
        "600": 28.0,
        "625": 22.7,
        "650": 18.7,
        "675": null,
        "700": null,
        "725": null,
        "750": null,
        "775": null,
        "800": null,
        "825": null,
        "850": null,
        "875": null,
        "900": null
      }
    },
    {
      "block": 24,
      "line_no": 9,
      "nominal_composition": null,
      "product_form": "Wld. pipe",
      "spec_no": "SA–358",
      "type_grade": "304L",
      "alloy_desig_uns_no": "S30403",
      "class_condition_temper": 1,
      "size_thickness_mm": null,
      "p_no": 8,
      "group_no": 1,
      "min_tensile_strength_mpa": 485,
      "min_yield_strength_mpa": 170,
      "i": "NP",
      "limits_iii": 427,
      "viii_1": "NP",
      "xii": "NP",
      "external_pressure_chart_no": "HA–3 G5, W12",
      "notes": null,
      "values": {
        "40": 115,
        "65": 115,
        "100": 115,
        "125": 115,
        "150": 115,
        "200": 110,
        "250": 103,
        "300": 97.7,
        "325": 95.7,
        "350": 94.1,
        "375": 92.6,
        "400": 91.3,
        "425": 90.0,
        "450": 88.7,
        "475": null,
        "500": null,
        "525": null,
        "550": null,
        "575": null,
        "600": null,
        "625": null,
        "650": null,
        "675": null,
        "700": null,
        "725": null,
        "750": null,
        "775": null,
        "800": null,
        "825": null,
        "850": null,
        "875": null,
        "900": null
      }
    },
    {
      "block": 24,
      "line_no": 10,
      "nominal_composition": null,
      "product_form": "Smls. & wld. fittings",
      "spec_no": "SA–403",
      "type_grade": "304L",
      "alloy_desig_uns_no": "S30403",
      "class_condition_temper": null,
      "size_thickness_mm": null,
      "p_no": 8,
      "group_no": 1,
      "min_tensile_strength_mpa": 485,
      "min_yield_strength_mpa": 170,
      "i": "NP",
      "limits_iii": 427,
      "viii_1": 649,
      "xii": 343,
      "external_pressure_chart_no": "HA–3",
      "notes": "G5, T4, W12, W14",
      "values": {
        "40": 115,
        "65": 115,
        "100": 115,
        "125": 115,
        "150": 115,
        "200": 110,
        "250": 103,
        "300": 97.7,
        "325": 95.7,
        "350": 94.1,
        "375": 92.6,
        "400": 91.3,
        "425": 90.0,
        "450": 88.7,
        "475": 86.6,
        "500": 72.5,
        "525": 60.2,
        "550": 49.5,
        "575": 40.4,
        "600": 32.9,
        "625": 26.7,
        "650": 22.0,
        "675": null,
        "700": null,
        "725": null,
        "750": null,
        "775": null,
        "800": null,
        "825": null,
        "850": null,
        "875": null,
        "900": null
      }
    },
    {
      "block": 24,
      "line_no": 11,
      "nominal_composition": null,
      "product_form": "Wld. pipe",
      "spec_no": "SA–409",
      "type_grade": "TP304L",
      "alloy_desig_uns_no": "S30403",
      "class_condition_temper": null,
      "size_thickness_mm": null,
      "p_no": 8,
      "group_no": 1,
      "min_tensile_strength_mpa": 485,
      "min_yield_strength_mpa": 170,
      "i": "NP",
      "limits_iii": 427,
      "viii_1": "NP",
      "xii": "NP",
      "external_pressure_chart_no": "HA–3 G5, W12",
      "notes": null,
      "values": {
        "40": 115,
        "65": 115,
        "100": 115,
        "125": 115,
        "150": 115,
        "200": 110,
        "250": 103,
        "300": 97.7,
        "325": 95.7,
        "350": 94.1,
        "375": 92.6,
        "400": 91.3,
        "425": 90.0,
        "450": 88.7,
        "475": null,
        "500": null,
        "525": null,
        "550": null,
        "575": null,
        "600": null,
        "625": null,
        "650": null,
        "675": null,
        "700": null,
        "725": null,
        "750": null,
        "775": null,
        "800": null,
        "825": null,
        "850": null,
        "875": null,
        "900": null
      }
    },
    {
      "block": 24,
      "line_no": 12,
      "nominal_composition": null,
      "product_form": "Bar",
      "spec_no": "SA–479",
      "type_grade": "304L",
      "alloy_desig_uns_no": "S30403",
      "class_condition_temper": null,
      "size_thickness_mm": null,
      "p_no": 8,
      "group_no": 1,
      "min_tensile_strength_mpa": 485,
      "min_yield_strength_mpa": 170,
      "i": 427,
      "limits_iii": 427,
      "viii_1": 649,
      "xii": 343,
      "external_pressure_chart_no": "HA–3",
      "notes": "G5, G21, G22, T4",
      "values": {
        "40": 115,
        "65": 115,
        "100": 115,
        "125": 115,
        "150": 115,
        "200": 110,
        "250": 103,
        "300": 97.7,
        "325": 95.7,
        "350": 94.1,
        "375": 92.6,
        "400": 91.3,
        "425": 90.0,
        "450": 88.7,
        "475": 86.6,
        "500": 72.5,
        "525": 60.2,
        "550": 49.5,
        "575": 40.4,
        "600": 32.9,
        "625": 26.7,
        "650": 22.0,
        "675": null,
        "700": null,
        "725": null,
        "750": null,
        "775": null,
        "800": null,
        "825": null,
        "850": null,
        "875": null,
        "900": null
      }
    },
    {
      "block": 24,
      "line_no": 13,
      "nominal_composition": null,
      "product_form": "Bar",
      "spec_no": "SA–479",
      "type_grade": "304L",
      "alloy_desig_uns_no": "S30403",
      "class_condition_temper": null,
      "size_thickness_mm": null,
      "p_no": 8,
      "group_no": 1,
      "min_tensile_strength_mpa": 485,
      "min_yield_strength_mpa": 170,
      "i": 427,
      "limits_iii": "NP",
      "viii_1": 649,
      "xii": 343,
      "external_pressure_chart_no": "HA–3",
      "notes": "G21, G22, T5",
      "values": {
        "40": 115,
        "65": 105,
        "100": 97.0,
        "125": 92.3,
        "150": 88.1,
        "200": 81.2,
        "250": 76.0,
        "300": 72.3,
        "325": 70.9,
        "350": 69.7,
        "375": 68.6,
        "400": 67.6,
        "425": 66.7,
        "450": 65.7,
        "475": 64.6,
        "500": 63.4,
        "525": 60.2,
        "550": 49.5,
        "575": 40.4,
        "600": 32.9,
        "625": 26.7,
        "650": 22.0,
        "675": null,
        "700": null,
        "725": null,
        "750": null,
        "775": null,
        "800": null,
        "825": null,
        "850": null,
        "875": null,
        "900": null
      }
    },
    {
      "block": 24,
      "line_no": 14,
      "nominal_composition": null,
      "product_form": "Wld. tube",
      "spec_no": "SA–688",
      "type_grade": "TP304L",
      "alloy_desig_uns_no": "S30403",
      "class_condition_temper": null,
      "size_thickness_mm": null,
      "p_no": 8,
      "group_no": 1,
      "min_tensile_strength_mpa": 485,
      "min_yield_strength_mpa": 170,
      "i": "NP",
      "limits_iii": 427,
      "viii_1": "NP",
      "xii": "NP",
      "external_pressure_chart_no": "HA–3 G5, W12",
      "notes": null,
      "values": {
        "40": 115,
        "65": 115,
        "100": 115,
        "125": 115,
        "150": 115,
        "200": 110,
        "250": 103,
        "300": 97.7,
        "325": 95.7,
        "350": 94.1,
        "375": 92.6,
        "400": 91.3,
        "425": 90.0,
        "450": 88.7,
        "475": null,
        "500": null,
        "525": null,
        "550": null,
        "575": null,
        "600": null,
        "625": null,
        "650": null,
        "675": null,
        "700": null,
        "725": null,
        "750": null,
        "775": null,
        "800": null,
        "825": null,
        "850": null,
        "875": null,
        "900": null
      }
    },
    {
      "block": 24,
      "line_no": 15,
      "nominal_composition": null,
      "product_form": "Wld. tube",
      "spec_no": "SA–688",
      "type_grade": "TP304L",
      "alloy_desig_uns_no": "S30403",
      "class_condition_temper": null,
      "size_thickness_mm": null,
      "p_no": 8,
      "group_no": 1,
      "min_tensile_strength_mpa": 485,
      "min_yield_strength_mpa": 170,
      "i": "NP",
      "limits_iii": "NP",
      "viii_1": 649,
      "xii": 343,
      "external_pressure_chart_no": "HA–3",
      "notes": "G5, G24, T4",
      "values": {
        "40": 97.8,
        "65": 97.8,
        "100": 97.8,
        "125": 97.8,
        "150": 97.8,
        "200": 93.2,
        "250": 87.2,
        "300": 83.0,
        "325": 81.4,
        "350": 80.0,
        "375": 78.7,
        "400": 77.6,
        "425": 76.5,
        "450": 75.4,
        "475": 73.6,
        "500": 61.6,
        "525": 51.2,
        "550": 42.1,
        "575": 34.3,
        "600": 28.0,
        "625": 22.7,
        "650": 18.7,
        "675": null,
        "700": null,
        "725": null,
        "750": null,
        "775": null,
        "800": null,
        "825": null,
        "850": null,
        "875": null,
        "900": null
      }
    },
    {
      "block": 24,
      "line_no": 16,
      "nominal_composition": null,
      "product_form": "Wld. tube",
      "spec_no": "SA–688",
      "type_grade": "TP304L",
      "alloy_desig_uns_no": "S30403",
      "class_condition_temper": null,
      "size_thickness_mm": null,
      "p_no": 8,
      "group_no": 1,
      "min_tensile_strength_mpa": 485,
      "min_yield_strength_mpa": 170,
      "i": "NP",
      "limits_iii": "NP",
      "viii_1": 649,
      "xii": 343,
      "external_pressure_chart_no": "HA–3 G24, T5",
      "notes": null,
      "values": {
        "40": 97.8,
        "65": 88.9,
        "100": 82.5,
        "125": 78.4,
        "150": 74.9,
        "200": 69.0,
        "250": 64.6,
        "300": 61.5,
        "325": 60.3,
        "350": 59.2,
        "375": 58.3,
        "400": 57.5,
        "425": 56.7,
        "450": 55.8,
        "475": 54.9,
        "500": 53.9,
        "525": 51.2,
        "550": 42.1,
        "575": 34.3,
        "600": 28.0,
        "625": 22.7,
        "650": 18.7,
        "675": null,
        "700": null,
        "725": null,
        "750": null,
        "775": null,
        "800": null,
        "825": null,
        "850": null,
        "875": null,
        "900": null
      }
    },
    {
      "block": 24,
      "line_no": 17,
      "nominal_composition": null,
      "product_form": "Wld. pipe",
      "spec_no": "SA–813",
      "type_grade": "TP304L",
      "alloy_desig_uns_no": "S30403",
      "class_condition_temper": null,
      "size_thickness_mm": null,
      "p_no": 8,
      "group_no": 1,
      "min_tensile_strength_mpa": 485,
      "min_yield_strength_mpa": 170,
      "i": "NP",
      "limits_iii": 427,
      "viii_1": "NP",
      "xii": "NP",
      "external_pressure_chart_no": "HA–3 G5, W12",
      "notes": null,
      "values": {
        "40": 115,
        "65": 115,
        "100": 115,
        "125": 115,
        "150": 115,
        "200": 110,
        "250": 103,
        "300": 97.7,
        "325": 95.7,
        "350": 94.1,
        "375": 92.6,
        "400": 91.3,
        "425": 90.0,
        "450": 88.7,
        "475": null,
        "500": null,
        "525": null,
        "550": null,
        "575": null,
        "600": null,
        "625": null,
        "650": null,
        "675": null,
        "700": null,
        "725": null,
        "750": null,
        "775": null,
        "800": null,
        "825": null,
        "850": null,
        "875": null,
        "900": null
      }
    },
    {
      "block": 24,
      "line_no": 18,
      "nominal_composition": null,
      "product_form": "Wld. pipe",
      "spec_no": "SA–814",
      "type_grade": "TP304L",
      "alloy_desig_uns_no": "S30403",
      "class_condition_temper": null,
      "size_thickness_mm": null,
      "p_no": 8,
      "group_no": 1,
      "min_tensile_strength_mpa": 485,
      "min_yield_strength_mpa": 170,
      "i": "NP",
      "limits_iii": 427,
      "viii_1": "NP",
      "xii": "NP",
      "external_pressure_chart_no": "HA–3 G5, W12",
      "notes": null,
      "values": {
        "40": 115,
        "65": 115,
        "100": 115,
        "125": 115,
        "150": 115,
        "200": 110,
        "250": 103,
        "300": 97.7,
        "325": 95.7,
        "350": 94.1,
        "375": 92.6,
        "400": 91.3,
        "425": 90.0,
        "450": 88.7,
        "475": null,
        "500": null,
        "525": null,
        "550": null,
        "575": null,
        "600": null,
        "625": null,
        "650": null,
        "675": null,
        "700": null,
        "725": null,
        "750": null,
        "775": null,
        "800": null,
        "825": null,
        "850": null,
        "875": null,
        "900": null
      }
    },
    {
      "block": 24,
      "line_no": 19,
      "nominal_composition": null,
      "product_form": "Forgings",
      "spec_no": "SA–182",
      "type_grade": "F304",
      "alloy_desig_uns_no": "S30400",
      "class_condition_temper": null,
      "size_thickness_mm": ">130",
      "p_no": 8,
      "group_no": 1,
      "min_tensile_strength_mpa": 485,
      "min_yield_strength_mpa": 205,
      "i": 816,
      "limits_iii": 427,
      "viii_1": 816,
      "xii": 343,
      "external_pressure_chart_no": "HA–1",
      "notes": "G5, G12, T7",
      "values": {
        "40": 138,
        "65": 134,
        "100": 130,
        "125": 126,
        "150": 122,
        "200": 119,
        "250": 118,
        "300": 115,
        "325": 114,
        "350": 111,
        "375": 109,
        "400": 107,
        "425": 105,
        "450": 103,
        "475": 101,
        "500": 99.3,
        "525": 98.0,
        "550": 93.3,
        "575": 79.6,
        "600": 65.4,
        "625": 51.4,
        "650": 41.7,
        "675": 32.9,
        "700": 26.5,
        "725": 21.3,
        "750": 17.2,
        "775": 13.9,
        "800": 11.1,
        "825": 8.73,
        "850": null,
        "875": null,
        "900": null
      }
    },
    {
      "block": 24,
      "line_no": 20,
      "nominal_composition": null,
      "product_form": "Forgings",
      "spec_no": "SA–182",
      "type_grade": "F304",
      "alloy_desig_uns_no": "S30400",
      "class_condition_temper": null,
      "size_thickness_mm": ">130",
      "p_no": 8,
      "group_no": 1,
      "min_tensile_strength_mpa": 485,
      "min_yield_strength_mpa": 205,
      "i": 816,
      "limits_iii": "NP",
      "viii_1": 816,
      "xii": 343,
      "external_pressure_chart_no": "HA–1 G12, T8",
      "notes": null,
      "values": {
        "40": 138,
        "65": 126,
        "100": 113,
        "125": 107,
        "150": 103,
        "200": 95.7,
        "250": 89.9,
        "300": 85.9,
        "325": 84.1,
        "350": 82.2,
        "375": 80.5,
        "400": 79.2,
        "425": 77.3,
        "450": 76.0,
        "475": 74.8,
        "500": 73.6,
        "525": 72.4,
        "550": 70.8,
        "575": 68.9,
        "600": 65.4,
        "625": 51.4,
        "650": 41.7,
        "675": 32.9,
        "700": 26.5,
        "725": 21.3,
        "750": 17.2,
        "775": 13.9,
        "800": 11.1,
        "825": 8.73,
        "850": null,
        "875": null,
        "900": null
      }
