Repository: danivelas0/asme-pcc

File: resources/bpvc_ii_d_metric_2025/table_u.json (part 33 of 61)
    "Size/Thickness, mm",
    "Min. Tensile Strength, MPa"
  ],
  "columns_values": [
      "alloy_desig_uns_no": "S30815",
      "class_condition_temper": null,
      "size_thickness_mm": null,
      "min_tensile_strength_mpa": 600,
      "values": {
        "40": 600,
        "100": 594,
        "150": 562,
        "200": 542,
        "250": 529,
        "300": 519,
        "325": 514,
        "350": 510,
        "375": 506,
        "400": 502,
        "425": 497,
        "450": 491,
        "475": 485,
        "500": 478,
        "525": 470,
        "550": null,
        "575": null,
        "600": null,
        "625": null,
        "650": null,
        "675": null,
        "700": null,
        "725": null,
        "750": null,
        "775": null,
        "800": null,
        "825": null,
        "850": null,
        "875": null,
        "900": null
      }
    },
    {
      "block": 30,
      "line_no": 14,
      "nominal_composition": "21Cr–11Ni–N",
      "product_form": "Wld. tube",
      "spec_no": "SA–249",
      "type_grade": null,
      "alloy_desig_uns_no": "S30815",
      "class_condition_temper": null,
      "size_thickness_mm": null,
      "min_tensile_strength_mpa": 600,
      "values": {
        "40": 600,
        "100": 594,
        "150": 562,
        "200": 542,
        "250": 529,
        "300": 519,
        "325": 514,
        "350": 510,
        "375": 506,
        "400": 502,
        "425": 497,
        "450": 491,
        "475": 485,
        "500": 478,
        "525": 470,
        "550": null,
        "575": null,
        "600": null,
        "625": null,
        "650": null,
        "675": null,
        "700": null,
        "725": null,
        "750": null,
        "775": null,
        "800": null,
        "825": null,
        "850": null,
        "875": null,
        "900": null
      }
    },
    {
      "block": 30,
      "line_no": 15,
      "nominal_composition": "21Cr–11Ni–N",
      "product_form": "Smls. & wld. pipe",
      "spec_no": "SA–312",
      "type_grade": null,
      "alloy_desig_uns_no": "S30815",
      "class_condition_temper": null,
      "size_thickness_mm": null,
      "min_tensile_strength_mpa": 600,
      "values": {
        "40": 600,
        "100": 594,
        "150": 562,
        "200": 542,
        "250": 529,
        "300": 519,
        "325": 514,
        "350": 510,
        "375": 506,
        "400": 502,
        "425": 497,
        "450": 491,
        "475": 485,
        "500": 478,
        "525": 470,
        "550": null,
        "575": null,
        "600": null,
        "625": null,
        "650": null,
        "675": null,
        "700": null,
        "725": null,
        "750": null,
        "775": null,
        "800": null,
        "825": null,
        "850": null,
        "875": null,
        "900": null
      }
    },
    {
      "block": 30,
      "line_no": 16,
      "nominal_composition": "21Cr–11Ni–N",
      "product_form": "Bar",
      "spec_no": "SA–479",
      "type_grade": null,
      "alloy_desig_uns_no": "S30815",
      "class_condition_temper": null,
      "size_thickness_mm": null,
      "min_tensile_strength_mpa": 600,
      "values": {
        "40": 600,
        "100": 594,
        "150": 562,
        "200": 542,
        "250": 529,
        "300": 519,
        "325": 514,
        "350": 510,
        "375": 506,
        "400": 502,
        "425": 497,
        "450": 491,
        "475": 485,
        "500": 478,
        "525": 470,
        "550": null,
        "575": null,
        "600": null,
        "625": null,
        "650": null,
        "675": null,
        "700": null,
        "725": null,
        "750": null,
        "775": null,
        "800": null,
        "825": null,
        "850": null,
        "875": null,
        "900": null
      }
    },
    {
      "block": 30,
      "line_no": 17,
      "nominal_composition": "22Cr–2Ni–Mo–N",
      "product_form": "Forgings",
      "spec_no": "SA–182",
      "type_grade": "F66",
      "alloy_desig_uns_no": "S32202",
      "class_condition_temper": null,
      "size_thickness_mm": null,
      "min_tensile_strength_mpa": 650,
      "values": {
        "40": 648,
        "100": 640,
        "150": 600,
        "200": 595,
        "250": 595,
        "300": 595,
        "325": 595,
        "350": null,
        "375": null,
        "400": null,
        "425": null,
        "450": null,
        "475": null,
        "500": null,
        "525": null,
        "550": null,
        "575": null,
        "600": null,
        "625": null,
        "650": null,
        "675": null,
        "700": null,
        "725": null,
        "750": null,
        "775": null,
        "800": null,
        "825": null,
        "850": null,
        "875": null,
        "900": null
      }
    },
    {
      "block": 30,
      "line_no": 18,
      "nominal_composition": "22Cr–2Ni–Mo–N",
      "product_form": "Plate",
      "spec_no": "SA–240",
      "type_grade": null,
      "alloy_desig_uns_no": "S32202",
      "class_condition_temper": null,
      "size_thickness_mm": null,
      "min_tensile_strength_mpa": 650,
      "values": {
        "40": 648,
        "100": 640,
        "150": 600,
        "200": 595,
        "250": 595,
        "300": 595,
        "325": 595,
        "350": null,
        "375": null,
        "400": null,
        "425": null,
        "450": null,
        "475": null,
        "500": null,
        "525": null,
        "550": null,
        "575": null,
        "600": null,
        "625": null,
        "650": null,
        "675": null,
        "700": null,
        "725": null,
        "750": null,
        "775": null,
        "800": null,
        "825": null,
        "850": null,
        "875": null,
        "900": null
      }
    },
    {
      "block": 30,
      "line_no": 19,
      "nominal_composition": "22Cr–2Ni–Mo–N",
      "product_form": "Bar",
      "spec_no": "SA–479",
      "type_grade": null,
      "alloy_desig_uns_no": "S32202",
      "class_condition_temper": null,
      "size_thickness_mm": null,
      "min_tensile_strength_mpa": 650,
      "values": {
        "40": 648,
        "100": 640,
        "150": 600,
        "200": 595,
        "250": 595,
        "300": 595,
        "325": 595,
        "350": null,
        "375": null,
        "400": null,
        "425": null,
        "450": null,
        "475": null,
        "500": null,
        "525": null,
        "550": null,
        "575": null,
        "600": null,
        "625": null,
        "650": null,
        "675": null,
        "700": null,
        "725": null,
        "750": null,
        "775": null,
        "800": null,
        "825": null,
        "850": null,
        "875": null,
        "900": null
      }
    },
    {
      "block": 30,
      "line_no": 20,
      "nominal_composition": "22Cr–2Ni–Mo–N",
      "product_form": "Smls. & wld. tube",
      "spec_no": "SA–789",
      "type_grade": null,
      "alloy_desig_uns_no": "S32202",
      "class_condition_temper": null,
      "size_thickness_mm": null,
      "min_tensile_strength_mpa": 650,
      "values": {
        "40": 648,
        "100": 640,
        "150": 600,
        "200": 595,
        "250": 595,
        "300": 595,
        "325": 595,
        "350": null,
        "375": null,
        "400": null,
        "425": null,
        "450": null,
        "475": null,
        "500": null,
        "525": null,
        "550": null,
        "575": null,
        "600": null,
        "625": null,
        "650": null,
        "675": null,
        "700": null,
        "725": null,
        "750": null,
        "775": null,
        "800": null,
        "825": null,
        "850": null,
        "875": null,
        "900": null
      }
    },
    {
      "block": 30,
      "line_no": 21,
      "nominal_composition": "22Cr–2Ni–Mo–N",
      "product_form": "Smls. & wld. pipe",
      "spec_no": "SA–790",
      "type_grade": null,
      "alloy_desig_uns_no": "S32202",
      "class_condition_temper": null,
      "size_thickness_mm": null,
      "min_tensile_strength_mpa": 650,
      "values": {
        "40": 648,
        "100": 640,
        "150": 600,
        "200": 595,
        "250": 595,
        "300": 595,
        "325": 595,
        "350": null,
        "375": null,
        "400": null,
        "425": null,
        "450": null,
        "475": null,
        "500": null,
        "525": null,
        "550": null,
        "575": null,
        "600": null,
        "625": null,
        "650": null,
        "675": null,
        "700": null,
        "725": null,
        "750": null,
        "775": null,
        "800": null,
        "825": null,
        "850": null,
        "875": null,
        "900": null
      }
    },
    {
      "block": 30,
      "line_no": 22,
      "nominal_composition": "22Cr–2Ni–Mo–N",
      "product_form": "Smls. & wld. fittings",
      "spec_no": "SA–815",
      "type_grade": null,
      "alloy_desig_uns_no": "S32202",
      "class_condition_temper": null,
      "size_thickness_mm": null,
      "min_tensile_strength_mpa": 650,
      "values": {
        "40": 648,
        "100": 640,
        "150": 600,
        "200": 595,
        "250": 595,
        "300": 595,
        "325": 595,
        "350": null,
        "375": null,
        "400": null,
        "425": null,
        "450": null,
        "475": null,
        "500": null,
        "525": null,
        "550": null,
        "575": null,
        "600": null,
        "625": null,
        "650": null,
        "675": null,
        "700": null,
        "725": null,
        "750": null,
        "775": null,
        "800": null,
        "825": null,
        "850": null,
        "875": null,
        "900": null
      }
    },
    {
      "block": 30,
      "line_no": 23,
      "nominal_composition": "22Cr–5Ni–3Mo–N",
      "product_form": "Castings",
      "spec_no": "SA–995",
      "type_grade": "4A",
      "alloy_desig_uns_no": "J92205",
      "class_condition_temper": null,
      "size_thickness_mm": null,
      "min_tensile_strength_mpa": 620,
      "values": {
        "40": 621,
        "100": 621,
        "150": 594,
        "200": 587,
        "250": 587,
        "300": 587,
        "325": null,
        "350": null,
        "375": null,
        "400": null,
        "425": null,
        "450": null,
        "475": null,
        "500": null,
        "525": null,
        "550": null,
        "575": null,
        "600": null,
        "625": null,
        "650": null,
        "675": null,
        "700": null,
        "725": null,
        "750": null,
        "775": null,
        "800": null,
        "825": null,
        "850": null,
        "875": null,
        "900": null
      }
    },
    {
      "block": 30,
      "line_no": 24,
      "nominal_composition": "22Cr–5Ni–3Mo–N",
      "product_form": "Forgings",
      "spec_no": "SA–182",
      "type_grade": "F51",
      "alloy_desig_uns_no": "S31803",
      "class_condition_temper": null,
      "size_thickness_mm": null,
      "min_tensile_strength_mpa": 620,
      "values": {
        "40": 621,
        "100": 619,
        "150": 598,
        "200": 577,
        "250": 564,
        "300": 558,
        "325": 556,
        "350": 555,
        "375": null,
        "400": null,
        "425": null,
        "450": null,
        "475": null,
        "500": null,
        "525": null,
        "550": null,
        "575": null,
        "600": null,
        "625": null,
        "650": null,
        "675": null,
        "700": null,
        "725": null,
        "750": null,
        "775": null,
        "800": null,
        "825": null,
        "850": null,
        "875": null,
        "900": null
      }
    },
    {
      "block": 30,
      "line_no": 25,
      "nominal_composition": "22Cr–5Ni–3Mo–N",
      "product_form": "Plate",
      "spec_no": "SA–240",
      "type_grade": null,
      "alloy_desig_uns_no": "S31803",
      "class_condition_temper": null,
      "size_thickness_mm": null,
      "min_tensile_strength_mpa": 620,
      "values": {
        "40": 621,
        "100": 619,
        "150": 598,
        "200": 577,
        "250": 564,
        "300": 558,
        "325": 556,
        "350": 555,
        "375": null,
        "400": null,
        "425": null,
        "450": null,
        "475": null,
        "500": null,
        "525": null,
        "550": null,
        "575": null,
        "600": null,
        "625": null,
        "650": null,
        "675": null,
        "700": null,
        "725": null,
        "750": null,
        "775": null,
        "800": null,
        "825": null,
        "850": null,
        "875": null,
        "900": null
      }
    },
    {
      "block": 30,
      "line_no": 26,
      "nominal_composition": "22Cr–5Ni–3Mo–N",
      "product_form": "Bar",
      "spec_no": "SA–479",
      "type_grade": null,
      "alloy_desig_uns_no": "S31803",
      "class_condition_temper": null,
      "size_thickness_mm": null,
      "min_tensile_strength_mpa": 620,
      "values": {
        "40": 621,
        "100": 619,
        "150": 598,
        "200": 577,
        "250": 564,
        "300": 558,
        "325": 556,
        "350": 555,
        "375": null,
        "400": null,
        "425": null,
        "450": null,
        "475": null,
        "500": null,
        "525": null,
        "550": null,
        "575": null,
        "600": null,
        "625": null,
        "650": null,
        "675": null,
        "700": null,
        "725": null,
        "750": null,
        "775": null,
        "800": null,
        "825": null,
        "850": null,
        "875": null,
        "900": null
      }
    },
    {
      "block": 30,
      "line_no": 27,
      "nominal_composition": "22Cr–5Ni–3Mo–N",
      "product_form": "Smls. & wld. tube",
      "spec_no": "SA–789",
      "type_grade": null,
      "alloy_desig_uns_no": "S31803",
      "class_condition_temper": null,
      "size_thickness_mm": null,
      "min_tensile_strength_mpa": 620,
      "values": {
        "40": 621,
        "100": 619,
        "150": 598,
        "200": 577,
        "250": 564,
        "300": 558,
        "325": 556,
        "350": 555,
        "375": null,
        "400": null,
        "425": null,
        "450": null,
        "475": null,
        "500": null,
        "525": null,
        "550": null,
        "575": null,
        "600": null,
        "625": null,
        "650": null,
        "675": null,
        "700": null,
        "725": null,
        "750": null,
        "775": null,
        "800": null,
        "825": null,
        "850": null,
        "875": null,
        "900": null
      }
    },
    {
      "block": 30,
      "line_no": 28,
      "nominal_composition": "22Cr–5Ni–3Mo–N",
      "product_form": "Smls. & wld. pipe",
      "spec_no": "SA–790",
      "type_grade": null,
      "alloy_desig_uns_no": "S31803",
      "class_condition_temper": null,
      "size_thickness_mm": null,
      "min_tensile_strength_mpa": 620,
      "values": {
        "40": 621,
        "100": 619,
        "150": 598,
        "200": 577,
        "250": 564,
        "300": 558,
        "325": 556,
        "350": 555,
        "375": null,
        "400": null,
        "425": null,
        "450": null,
        "475": null,
        "500": null,
        "525": null,
        "550": null,
        "575": null,
        "600": null,
        "625": null,
        "650": null,
        "675": null,
        "700": null,
        "725": null,
        "750": null,
        "775": null,
        "800": null,
        "825": null,
        "850": null,
        "875": null,
        "900": null
      }
    },
    {
      "block": 30,
      "line_no": 29,
      "nominal_composition": "22Cr–5Ni–3Mo–N",
      "product_form": "Smls. & wld. ftgs.",
      "spec_no": "SA–815",
      "type_grade": null,
      "alloy_desig_uns_no": "S31803",
      "class_condition_temper": null,
      "size_thickness_mm": null,
      "min_tensile_strength_mpa": 620,
      "values": {
        "40": 621,
        "100": 619,
        "150": 598,
        "200": 577,
        "250": 564,
        "300": 558,
        "325": 556,
        "350": 555,
        "375": null,
        "400": null,
        "425": null,
        "450": null,
        "475": null,
        "500": null,
        "525": null,
        "550": null,
        "575": null,
        "600": null,
        "625": null,
        "650": null,
        "675": null,
        "700": null,
        "725": null,
        "750": null,
        "775": null,
        "800": null,
        "825": null,
        "850": null,
        "875": null,
        "900": null
      }
    },
    {
      "block": 30,
      "line_no": 30,
      "nominal_composition": "22Cr–5Ni–3Mo–N",
      "product_form": "Forgings",
      "spec_no": "SA–182",
      "type_grade": "F60",
      "alloy_desig_uns_no": "S32205",
      "class_condition_temper": null,
      "size_thickness_mm": null,
      "min_tensile_strength_mpa": 655,
      "values": {
        "40": 655,
        "100": 655,
        "150": 631,
        "200": 610,
        "250": 596,
        "300": 588,
        "325": 587,
        "350": 586,
        "375": null,
        "400": null,
        "425": null,
        "450": null,
        "475": null,
        "500": null,
        "525": null,
        "550": null,
        "575": null,
        "600": null,
        "625": null,
        "650": null,
        "675": null,
        "700": null,
        "725": null,
        "750": null,
        "775": null,
        "800": null,
        "825": null,
        "850": null,
        "875": null,
        "900": null
      }
    },
    {
      "block": 30,
      "line_no": 31,
      "nominal_composition": "22Cr–5Ni–3Mo–N",
      "product_form": "Plate",
      "spec_no": "SA–240",
      "type_grade": null,
      "alloy_desig_uns_no": "S32205",
      "class_condition_temper": null,
      "size_thickness_mm": null,
      "min_tensile_strength_mpa": 655,
      "values": {
        "40": 655,
        "100": 655,
        "150": 631,
        "200": 610,
        "250": 596,
        "300": 588,
        "325": 587,
        "350": 586,
        "375": null,
        "400": null,
        "425": null,
        "450": null,
        "475": null,
        "500": null,
        "525": null,
        "550": null,
        "575": null,
        "600": null,
        "625": null,
        "650": null,
        "675": null,
        "700": null,
        "725": null,
        "750": null,
        "775": null,
        "800": null,
        "825": null,
        "850": null,
        "875": null,
        "900": null
      }
    },
    {
      "block": 30,
      "line_no": 32,
      "nominal_composition": "22Cr–5Ni–3Mo–N",
      "product_form": "Bar",
      "spec_no": "SA–479",
      "type_grade": null,
      "alloy_desig_uns_no": "S32205",
      "class_condition_temper": null,
      "size_thickness_mm": null,
      "min_tensile_strength_mpa": 655,
      "values": {
        "40": 655,
        "100": 655,
        "150": 631,
        "200": 610,
        "250": 596,
        "300": 588,
        "325": 587,
        "350": 586,
        "375": null,
        "400": null,
        "425": null,
        "450": null,
        "475": null,
        "500": null,
        "525": null,
        "550": null,
        "575": null,
        "600": null,
        "625": null,
        "650": null,
        "675": null,
        "700": null,
        "725": null,
        "750": null,
        "775": null,
        "800": null,
        "825": null,
        "850": null,
        "875": null,
        "900": null
      }
    },
    {
      "block": 30,
      "line_no": 33,
      "nominal_composition": "22Cr–5Ni–3Mo–N",
      "product_form": "Smls. & wld. tube",
      "spec_no": "SA–789",
      "type_grade": null,
      "alloy_desig_uns_no": "S32205",
      "class_condition_temper": null,
      "size_thickness_mm": null,
      "min_tensile_strength_mpa": 655,
      "values": {
        "40": 655,
        "100": 655,
        "150": 631,
        "200": 610,
        "250": 596,
        "300": 588,
        "325": 587,
        "350": 586,
        "375": null,
        "400": null,
        "425": null,
        "450": null,
        "475": null,
        "500": null,
        "525": null,
        "550": null,
        "575": null,
        "600": null,
        "625": null,
        "650": null,
        "675": null,
        "700": null,
        "725": null,
        "750": null,
        "775": null,
        "800": null,
        "825": null,
        "850": null,
        "875": null,
        "900": null
      }
    },
    {
      "block": 30,
      "line_no": 34,
      "nominal_composition": "22Cr–5Ni–3Mo–N",
      "product_form": "Smls. & wld. pipe",
      "spec_no": "SA–790",
      "type_grade": null,
      "alloy_desig_uns_no": "S32205",
      "class_condition_temper": null,
      "size_thickness_mm": null,
      "min_tensile_strength_mpa": 655,
      "values": {
        "40": 655,
        "100": 655,
        "150": 631,
        "200": 610,
        "250": 596,
        "300": 588,
        "325": 587,
        "350": 586,
        "375": null,
        "400": null,
        "425": null,
        "450": null,
        "475": null,
        "500": null,
        "525": null,
        "550": null,
        "575": null,
        "600": null,
        "625": null,
        "650": null,
        "675": null,
        "700": null,
        "725": null,
        "750": null,
        "775": null,
        "800": null,
        "825": null,
        "850": null,
        "875": null,
        "900": null
      }
    },
    {
      "block": 30,
      "line_no": 35,
      "nominal_composition": "22Cr–5Ni–3Mo–N",
      "product_form": "Smls. & wld. ftgs.",
      "spec_no": "SA–815",
      "type_grade": null,
      "alloy_desig_uns_no": "S32205",
      "class_condition_temper": null,
      "size_thickness_mm": null,
      "min_tensile_strength_mpa": 655,
      "values": {
        "40": 655,
        "100": 655,
        "150": 631,
        "200": 610,
        "250": 596,
        "300": 588,
        "325": 587,
        "350": 586,
        "375": null,
        "400": null,
        "425": null,
        "450": null,
        "475": null,
        "500": null,
        "525": null,
        "550": null,
        "575": null,
        "600": null,
        "625": null,
        "650": null,
        "675": null,
        "700": null,
        "725": null,
        "750": null,
        "775": null,
        "800": null,
        "825": null,
        "850": null,
        "875": null,
        "900": null
      }
    },
    {
      "block": 30,
      "line_no": 36,
      "nominal_composition": "22Cr–13Ni–5Mn",
      "product_form": "Castings",
      "spec_no": "SA–351",
      "type_grade": "CG6MMN",
      "alloy_desig_uns_no": "J93790",
      "class_condition_temper": null,
      "size_thickness_mm": null,
      "min_tensile_strength_mpa": 585,
      "values": {
        "40": 586,
        "100": 580,
        "150": 552,
        "200": 534,
        "250": 523,
        "300": 516,
        "325": 512,
        "350": 509,
        "375": 506,
        "400": 502,
        "425": 497,
        "450": 492,
        "475": 485,
        "500": 477,
        "525": 467,
        "550": null,
        "575": null,
        "600": null,
        "625": null,
        "650": null,
        "675": null,
        "700": null,
        "725": null,
        "750": null,
        "775": null,
        "800": null,
        "825": null,
        "850": null,
        "875": null,
        "900": null
      }
    },
    {
      "block": 30,
      "line_no": 37,
      "nominal_composition": "22Cr–13Ni–5Mn",
      "product_form": "Forgings",
      "spec_no": "SA–182",
      "type_grade": "FXM–19",
      "alloy_desig_uns_no": "S20910",
      "class_condition_temper": null,
      "size_thickness_mm": null,
      "min_tensile_strength_mpa": 690,
      "values": {
        "40": 689,
        "100": 683,
        "150": 649,
        "200": 629,
        "250": 617,
        "300": 607,
        "325": 603,
        "350": 599,
        "375": 595,
        "400": 590,
        "425": 585,
        "450": 579,
        "475": 572,
        "500": 564,
        "525": 555,
        "550": 540,
        "575": 530,
        "600": 518,
        "625": 505,
        "650": 489,
        "675": null,
        "700": null,
        "725": null,
        "750": null,
        "775": null,
        "800": null,
        "825": null,
        "850": null,
        "875": null,
        "900": null
      }
    },
    {
      "block": 30,
      "line_no": 38,
      "nominal_composition": "22Cr–13Ni–5Mn",
      "product_form": "Bolting",
      "spec_no": "SA–193",
      "type_grade": "B8R",
      "alloy_desig_uns_no": "S20910",
      "class_condition_temper": "Annealed",
      "size_thickness_mm": null,
      "min_tensile_strength_mpa": 690,
      "values": {
        "40": 689,
        "100": 683,
        "150": 649,
        "200": 629,
        "250": 617,
        "300": 607,
        "325": 603,
        "350": 599,
        "375": 595,
        "400": 590,
        "425": 585,
        "450": 579,
        "475": 572,
        "500": 564,
        "525": 555,
        "550": 540,
        "575": 530,
        "600": 518,
        "625": 505,
        "650": 489,
        "675": null,
        "700": null,
        "725": null,
        "750": null,
        "775": null,
        "800": null,
        "825": null,
        "850": null,
        "875": null,
        "900": null
      }
    },
    {
      "block": 30,
      "line_no": 39,
      "nominal_composition": "22Cr–13Ni–5Mn",
      "product_form": "Bolting",
      "spec_no": "SA–193",
      "type_grade": "B8RA",
      "alloy_desig_uns_no": "S20910",
      "class_condition_temper": "Annealed",
      "size_thickness_mm": null,
      "min_tensile_strength_mpa": 690,
      "values": {
        "40": 689,
        "100": 683,
        "150": 649,
        "200": 629,
        "250": 617,
        "300": 607,
        "325": 603,
        "350": 599,
        "375": 595,
        "400": 590,
        "425": 585,
        "450": 579,
        "475": 572,
        "500": 564,
        "525": 555,
        "550": 540,
        "575": 530,
        "600": 518,
        "625": 505,
        "650": 489,
        "675": null,
        "700": null,
        "725": null,
        "750": null,
        "775": null,
        "800": null,
        "825": null,
        "850": null,
        "875": null,
        "900": null
      }
    },
    {
      "block": 30,
      "line_no": 40,
      "nominal_composition": "22Cr–13Ni–5Mn",
      "product_form": "Smls. tube",
      "spec_no": "SA–213",
      "type_grade": "XM–19",
      "alloy_desig_uns_no": "S20910",
      "class_condition_temper": null,
      "size_thickness_mm": null,
      "min_tensile_strength_mpa": 690,
      "values": {
        "40": 689,
        "100": 683,
        "150": 649,
        "200": 629,
        "250": 617,
        "300": 607,
        "325": 603,
        "350": 599,
        "375": 595,
        "400": 590,
        "425": 585,
        "450": 579,
        "475": 572,
        "500": 564,
        "525": 555,
        "550": 540,
        "575": 530,
        "600": 518,
        "625": 505,
        "650": 489,
        "675": null,
        "700": null,
        "725": null,
        "750": null,
        "775": null,
        "800": null,
        "825": null,
        "850": null,
        "875": null,
        "900": null
      }
    },
    {
      "block": 30,
      "line_no": 41,
      "nominal_composition": "22Cr–13Ni–5Mn",
      "product_form": "Plate",
      "spec_no": "SA–240",
      "type_grade": "XM–19",
      "alloy_desig_uns_no": "S20910",
      "class_condition_temper": null,
      "size_thickness_mm": null,
      "min_tensile_strength_mpa": 690,
      "values": {
        "40": 689,
        "100": 683,
        "150": 649,
        "200": 629,
        "250": 617,
        "300": 607,
        "325": 603,
        "350": 599,
        "375": 595,
        "400": 590,
        "425": 585,
        "450": 579,
        "475": 572,
        "500": 564,
        "525": 555,
        "550": 540,
        "575": 530,
        "600": 518,
        "625": 505,
        "650": 489,
        "675": null,
        "700": null,
        "725": null,
        "750": null,
        "775": null,
        "800": null,
        "825": null,
        "850": null,
        "875": null,
        "900": null
      }
    },
    {
      "block": 30,
      "line_no": 42,
      "nominal_composition": "22Cr–13Ni–5Mn",
      "product_form": "Wld. tube",
      "spec_no": "SA–249",
      "type_grade": "TPXM–19",
      "alloy_desig_uns_no": "S20910",
      "class_condition_temper": null,
      "size_thickness_mm": null,
      "min_tensile_strength_mpa": 690,
      "values": {
        "40": 689,
        "100": 683,
        "150": 649,
        "200": 629,
        "250": 617,
        "300": 607,
        "325": 603,
        "350": 599,
        "375": 595,
        "400": 590,
        "425": 585,
        "450": 579,
        "475": 572,
        "500": 564,
        "525": 555,
        "550": 540,
        "575": 530,
        "600": 518,
        "625": 505,
        "650": 489,
        "675": null,
        "700": null,
        "725": null,
        "750": null,
        "775": null,
        "800": null,
        "825": null,
        "850": null,
        "875": null,
        "900": null
      }
    },
    {
      "block": 30,
      "line_no": 43,
      "nominal_composition": "22Cr–13Ni–5Mn",
      "product_form": "Smls. & wld. pipe",
      "spec_no": "SA–312",
      "type_grade": "TPXM–19",
      "alloy_desig_uns_no": "S20910",
      "class_condition_temper": null,
      "size_thickness_mm": null,
      "min_tensile_strength_mpa": 690,
      "values": {
        "40": 689,
        "100": 683,
        "150": 649,
        "200": 629,
        "250": 617,
        "300": 607,
        "325": 603,
        "350": 599,
        "375": 595,
        "400": 590,
        "425": 585,
        "450": 579,
        "475": 572,
        "500": 564,
        "525": 555,
        "550": 540,
        "575": 530,
        "600": 518,
        "625": 505,
        "650": 489,
        "675": null,
        "700": null,
        "725": null,
        "750": null,
        "775": null,
        "800": null,
        "825": null,
        "850": null,
        "875": null,
        "900": null
      }
    },
    {
      "block": 30,
      "line_no": 44,
      "nominal_composition": "22Cr–13Ni–5Mn",
      "product_form": "Wld. pipe",
      "spec_no": "SA–358",
      "type_grade": "XM–19",
      "alloy_desig_uns_no": "S20910",
      "class_condition_temper": 1,
      "size_thickness_mm": null,
      "min_tensile_strength_mpa": 690,
      "values": {
        "40": 689,
        "100": 683,
        "150": 649,
        "200": 629,
        "250": 617,
        "300": 607,
        "325": 603,
        "350": 599,
        "375": 595,
        "400": 590,
        "425": 585,
        "450": 579,
        "475": 572,
        "500": 564,
        "525": 555,
        "550": 540,
        "575": 530,
        "600": 518,
        "625": 505,
        "650": 489,
        "675": null,
        "700": null,
        "725": null,
        "750": null,
        "775": null,
        "800": null,
        "825": null,
        "850": null,
        "875": null,
        "900": null
      }
    },
    {
      "block": 30,
      "line_no": 45,
      "nominal_composition": "22Cr–13Ni–5Mn",
      "product_form": "Wld. pipe",
      "spec_no": "SA–358",
      "type_grade": "XM–19",
      "alloy_desig_uns_no": "S20910",
      "class_condition_temper": 3,
      "size_thickness_mm": null,
      "min_tensile_strength_mpa": 690,
      "values": {
        "40": 689,
        "100": 683,
        "150": 649,
        "200": 629,
        "250": 617,
        "300": 607,
        "325": 603,
        "350": 599,
        "375": 595,
        "400": 590,
        "425": 585,
        "450": 579,
        "475": 572,
        "500": 564,
        "525": 555,
        "550": 540,
        "575": 530,
        "600": 518,
        "625": 505,
        "650": 489,
        "675": null,
        "700": null,
        "725": null,
        "750": null,
        "775": null,
        "800": null,
        "825": null,
        "850": null,
        "875": null,
        "900": null
      }
    },
    {
      "block": 31,
      "line_no": 1,
      "nominal_composition": "22Cr–13Ni–5Mn",
      "product_form": "Wld. pipe",
      "spec_no": "SA–358",
      "type_grade": "XM–19",
      "alloy_desig_uns_no": "S20910",
      "class_condition_temper": 4,
      "size_thickness_mm": null,
      "min_tensile_strength_mpa": 690,
      "values": {
        "40": 689,
        "100": 683,
        "150": 649,
        "200": 629,
        "250": 617,
        "300": 607,
        "325": 603,
        "350": 599,
        "375": 595,
        "400": 590,
        "425": 585,
        "450": 579,
        "475": 572,
        "500": 564,
        "525": 555,
        "550": 540,
        "575": 530,
        "600": 518,
        "625": 505,
        "650": 489,
        "675": null,
        "700": null,
        "725": null,
        "750": null,
        "775": null,
        "800": null,
        "825": null,
        "850": null,
        "875": null,
        "900": null
      }
    },
    {
      "block": 31,
      "line_no": 2,
      "nominal_composition": "22Cr–13Ni–5Mn",
      "product_form": "Smls. & wld. ftgs.",
      "spec_no": "SA–403",
      "type_grade": "XM–19",
      "alloy_desig_uns_no": "S20910",
      "class_condition_temper": null,
      "size_thickness_mm": null,
      "min_tensile_strength_mpa": 690,
      "values": {
        "40": 689,
        "100": 683,
        "150": 649,
        "200": 629,
        "250": 617,
        "300": 607,
        "325": 603,
        "350": 599,
        "375": 595,
        "400": 590,
        "425": 585,
        "450": 579,
        "475": 572,
        "500": 564,
        "525": 555,
        "550": 540,
        "575": 530,
        "600": 528,
        "625": 505,
        "650": 489,
        "675": null,
        "700": null,
        "725": null,
        "750": null,
        "775": null,
        "800": null,
        "825": null,
        "850": null,
        "875": null,
        "900": null
      }
    },
    {
      "block": 31,
      "line_no": 3,
      "nominal_composition": "22Cr–13Ni–5Mn",
      "product_form": "Bar",
      "spec_no": "SA–479",
      "type_grade": "XM–19",
      "alloy_desig_uns_no": "S20910",
      "class_condition_temper": "Annealed",
      "size_thickness_mm": null,
      "min_tensile_strength_mpa": 690,
      "values": {
        "40": 689,
        "100": 683,
        "150": 649,
        "200": 629,
        "250": 617,
        "300": 607,
        "325": 603,
        "350": 599,
        "375": 595,
        "400": 590,
        "425": 585,
        "450": 579,
        "475": 572,
        "500": 564,
        "525": 555,
        "550": 540,
        "575": 530,
        "600": 518,
        "625": 505,
        "650": 489,
        "675": null,
        "700": null,
        "725": null,
        "750": null,
        "775": null,
        "800": null,
        "825": null,
        "850": null,
        "875": null,
        "900": null
      }
    },
    {
      "block": 31,
      "line_no": 4,
      "nominal_composition": "22Cr–13Ni–5Mn",
      "product_form": "Bar",
      "spec_no": "SA–479",
      "type_grade": "XM–19",
      "alloy_desig_uns_no": "S20910",
      "class_condition_temper": "Hot rolled",
      "size_thickness_mm": "76.2 < t ≤203.2",
      "min_tensile_strength_mpa": 690,
      "values": {
        "40": 689,
        "100": 683,
        "150": 649,
        "200": 629,
        "250": 617,
        "300": 607,
        "325": 603,
        "350": 599,
        "375": 595,
        "400": 590,
        "425": 585,
        "450": 579,
        "475": 572,
        "500": 564,
        "525": 555,
        "550": 540,
        "575": 530,
        "600": 518,
        "625": 505,
        "650": 489,
        "675": null,
        "700": null,
        "725": null,
        "750": null,
        "775": null,
        "800": null,
        "825": null,
        "850": null,
        "875": null,
        "900": null
      }
    },
    {
      "block": 31,
      "line_no": 5,
      "nominal_composition": "22Cr–13Ni–5Mn",
      "product_form": "Wld. pipe",
      "spec_no": "SA–813",
      "type_grade": "TPXM–19",
      "alloy_desig_uns_no": "S20910",
      "class_condition_temper": null,
      "size_thickness_mm": null,
      "min_tensile_strength_mpa": 690,
      "values": {
        "40": 689,
        "100": 683,
        "150": 649,
        "200": 629,
        "250": 617,
        "300": 607,
        "325": 603,
        "350": 599,
        "375": 595,
        "400": 590,
        "425": 585,
        "450": 579,
        "475": 572,
        "500": 564,
        "525": 555,
        "550": 540,
        "575": 530,
        "600": 518,
        "625": 505,
        "650": 489,
        "675": null,
        "700": null,
        "725": null,
        "750": null,
        "775": null,
        "800": null,
        "825": null,
        "850": null,
        "875": null,
        "900": null
      }
    },
    {
      "block": 31,
      "line_no": 6,
      "nominal_composition": "22Cr–13Ni–5Mn",
      "product_form": "Wld. pipe",
      "spec_no": "SA–814",
      "type_grade": "TPXM–19",
      "alloy_desig_uns_no": "S20910",
      "class_condition_temper": null,
      "size_thickness_mm": null,
      "min_tensile_strength_mpa": 690,
      "values": {
        "40": 689,
        "100": 683,
        "150": 649,
        "200": 629,
        "250": 617,
        "300": 607,
        "325": 603,
        "350": 599,
        "375": 595,
        "400": 590,
        "425": 585,
        "450": 579,
        "475": 572,
        "500": 564,
        "525": 555,
        "550": 540,
        "575": 530,
        "600": 518,
        "625": 505,
        "650": 489,
        "675": null,
        "700": null,
        "725": null,
        "750": null,
        "775": null,
        "800": null,
        "825": null,
        "850": null,
        "875": null,
        "900": null
      }
    },
    {
      "block": 31,
      "line_no": 7,
      "nominal_composition": "22Cr–13Ni–5Mn",
      "product_form": "Forgings",
      "spec_no": "SA–965",
      "type_grade": "FXM–19",
      "alloy_desig_uns_no": "S20910",
      "class_condition_temper": null,
      "size_thickness_mm": null,
      "min_tensile_strength_mpa": 690,
      "values": {
        "40": 689,
        "100": 683,
        "150": 649,
        "200": 629,
        "250": 617,
        "300": 607,
        "325": 603,
        "350": 599,
        "375": 595,
        "400": 590,
        "425": 585,
        "450": 579,
        "475": 572,
        "500": 564,
        "525": 555,
        "550": 540,
        "575": 530,
        "600": 518,
        "625": 505,
        "650": 489,
        "675": null,
        "700": null,
        "725": null,
        "750": null,
        "775": null,
        "800": null,
        "825": null,
        "850": null,
        "875": null,
        "900": null
      }
    },
    {
      "block": 31,
      "line_no": 8,
      "nominal_composition": "22Cr–13Ni–5Mn",
      "product_form": "Bar",
      "spec_no": "SA–479",
      "type_grade": "XM–19",
      "alloy_desig_uns_no": "S20910",
      "class_condition_temper": "Hot rolled",
      "size_thickness_mm": "50.8 < t ≤76.2",
      "min_tensile_strength_mpa": 795,
      "values": {
        "40": 793,
        "100": 784,
        "150": 747,
        "200": 724,
        "250": 709,
        "300": 698,
        "325": 693,
        "350": 689,
        "375": 684,
        "400": 678,
        "425": 673,
        "450": 665,
        "475": 657,
        "500": 649,
        "525": 638,
        "550": 622,
        "575": 610,
        "600": 597,
        "625": 581,
        "650": 564,
        "675": null,
        "700": null,
        "725": null,
        "750": null,
        "775": null,
        "800": null,
        "825": null,
        "850": null,
        "875": null,
        "900": null
      }
    },
    {
      "block": 31,
