Repository: danivelas0/asme-pcc

File: resources/bpvc_ii_d_metric_2025/table_y_1.json (part 33 of 71)
    "Min. Yield Strength, MPa",
    "Notes"
  ],
  "columns_values": [
        "750": 104,
        "775": 95.7,
        "800": 86.2,
        "825": 75.5,
        "850": null,
        "875": null,
        "900": null
      }
    },
    {
      "block": 26,
      "line_no": 7,
      "nominal_composition": "18Cr–10Ni–Cb",
      "product_form": "Wld. tube",
      "spec_no": "SA–249",
      "type_grade": "TP347",
      "alloy_desig_uns_no": "S34700 …",
      "class_condition_temper": null,
      "size_thickness_mm": null,
      "min_tensile_strength_mpa": 515,
      "min_yield_strength_mpa": 205,
      "notes": null,
      "values": {
        "40": 207,
        "65": 197,
        "100": 189,
        "125": 182,
        "150": 177,
        "175": 172,
        "200": 166,
        "225": 162,
        "250": 157,
        "275": 154,
        "300": 150,
        "325": 147,
        "350": 145,
        "375": 142,
        "400": 141,
        "425": 140,
        "450": 139,
        "475": 139,
        "500": 139,
        "525": 139,
        "550": 135,
        "575": 134,
        "600": 132,
        "625": 129,
        "650": 126,
        "675": 122,
        "700": 117,
        "725": 111,
        "750": 104,
        "775": 95.7,
        "800": 86.2,
        "825": 75.5,
        "850": null,
        "875": null,
        "900": null
      }
    },
    {
      "block": 26,
      "line_no": 8,
      "nominal_composition": "18Cr–10Ni–Cb",
      "product_form": "Smls. & wld. pipe",
      "spec_no": "SA–312",
      "type_grade": "TP347",
      "alloy_desig_uns_no": "S34700 …",
      "class_condition_temper": null,
      "size_thickness_mm": null,
      "min_tensile_strength_mpa": 515,
      "min_yield_strength_mpa": 205,
      "notes": null,
      "values": {
        "40": 207,
        "65": 197,
        "100": 189,
        "125": 182,
        "150": 177,
        "175": 172,
        "200": 166,
        "225": 162,
        "250": 157,
        "275": 154,
        "300": 150,
        "325": 147,
        "350": 145,
        "375": 142,
        "400": 141,
        "425": 140,
        "450": 139,
        "475": 139,
        "500": 139,
        "525": 139,
        "550": 135,
        "575": 134,
        "600": 132,
        "625": 129,
        "650": 126,
        "675": 122,
        "700": 117,
        "725": 111,
        "750": 104,
        "775": 95.7,
        "800": 86.2,
        "825": 75.5,
        "850": null,
        "875": null,
        "900": null
      }
    },
    {
      "block": 26,
      "line_no": 9,
      "nominal_composition": "18Cr–10Ni–Cb",
      "product_form": "Bolting",
      "spec_no": "SA–320",
      "type_grade": "B8C",
      "alloy_desig_uns_no": "S34700 1",
      "class_condition_temper": null,
      "size_thickness_mm": null,
      "min_tensile_strength_mpa": 515,
      "min_yield_strength_mpa": 205,
      "notes": null,
      "values": {
        "40": 207,
        "65": 198,
        "100": 189,
        "125": 182,
        "150": 177,
        "175": 172,
        "200": 166,
        "225": 161,
        "250": 157,
        "275": 153,
        "300": 150,
        "325": 147,
        "350": 145,
        "375": 142,
        "400": 141,
        "425": 141,
        "450": 140,
        "475": 139,
        "500": 139,
        "525": 139,
        "550": 135,
        "575": 134,
        "600": 132,
        "625": 129,
        "650": 126,
        "675": 122,
        "700": 117,
        "725": 111,
        "750": 104,
        "775": 95.7,
        "800": 86.2,
        "825": 75.5,
        "850": null,
        "875": null,
        "900": null
      }
    },
    {
      "block": 26,
      "line_no": 10,
      "nominal_composition": "18Cr–10Ni–Cb",
      "product_form": "Bolting",
      "spec_no": "SA–320",
      "type_grade": "B8CA",
      "alloy_desig_uns_no": "S34700",
      "class_condition_temper": "1A",
      "size_thickness_mm": null,
      "min_tensile_strength_mpa": 515,
      "min_yield_strength_mpa": 205,
      "notes": null,
      "values": {
        "40": 207,
        "65": 198,
        "100": 189,
        "125": 182,
        "150": 177,
        "175": 172,
        "200": 166,
        "225": 161,
        "250": 157,
        "275": 153,
        "300": 150,
        "325": 147,
        "350": 145,
        "375": 142,
        "400": 141,
        "425": 141,
        "450": 140,
        "475": 139,
        "500": 139,
        "525": 139,
        "550": 135,
        "575": 134,
        "600": 132,
        "625": 129,
        "650": 126,
        "675": 122,
        "700": 117,
        "725": 111,
        "750": 104,
        "775": 95.7,
        "800": 86.2,
        "825": 75.5,
        "850": null,
        "875": null,
        "900": null
      }
    },
    {
      "block": 26,
      "line_no": 11,
      "nominal_composition": "18Cr–10Ni–Cb",
      "product_form": "Wld. pipe",
      "spec_no": "SA–358",
      "type_grade": 347,
      "alloy_desig_uns_no": "S34700 1",
      "class_condition_temper": null,
      "size_thickness_mm": null,
      "min_tensile_strength_mpa": 515,
      "min_yield_strength_mpa": 205,
      "notes": null,
      "values": {
        "40": 207,
        "65": 197,
        "100": 189,
        "125": 182,
        "150": 177,
        "175": 172,
        "200": 166,
        "225": 162,
        "250": 157,
        "275": 154,
        "300": 150,
        "325": 147,
        "350": 145,
        "375": 142,
        "400": 141,
        "425": 140,
        "450": 139,
        "475": 139,
        "500": 139,
        "525": 139,
        "550": 135,
        "575": 134,
        "600": 132,
        "625": 129,
        "650": 126,
        "675": 122,
        "700": 117,
        "725": 111,
        "750": 104,
        "775": 95.7,
        "800": 86.2,
        "825": 75.5,
        "850": null,
        "875": null,
        "900": null
      }
    },
    {
      "block": 26,
      "line_no": 12,
      "nominal_composition": "18Cr–10Ni–Cb",
      "product_form": "Wld. pipe",
      "spec_no": "SA–358",
      "type_grade": 347,
      "alloy_desig_uns_no": "S34700 3",
      "class_condition_temper": null,
      "size_thickness_mm": null,
      "min_tensile_strength_mpa": 515,
      "min_yield_strength_mpa": 205,
      "notes": null,
      "values": {
        "40": 207,
        "65": 197,
        "100": 189,
        "125": 182,
        "150": 177,
        "175": 172,
        "200": 166,
        "225": 162,
        "250": 157,
        "275": 154,
        "300": 150,
        "325": 147,
        "350": 145,
        "375": 142,
        "400": 141,
        "425": 140,
        "450": 139,
        "475": 139,
        "500": 139,
        "525": 139,
        "550": 135,
        "575": 134,
        "600": 132,
        "625": 129,
        "650": 126,
        "675": 122,
        "700": 117,
        "725": 111,
        "750": 104,
        "775": 95.7,
        "800": 86.2,
        "825": 75.5,
        "850": null,
        "875": null,
        "900": null
      }
    },
    {
      "block": 26,
      "line_no": 13,
      "nominal_composition": "18Cr–10Ni–Cb",
      "product_form": "Wld. pipe",
      "spec_no": "SA–358",
      "type_grade": 347,
      "alloy_desig_uns_no": "S34700 4",
      "class_condition_temper": null,
      "size_thickness_mm": null,
      "min_tensile_strength_mpa": 515,
      "min_yield_strength_mpa": 205,
      "notes": null,
      "values": {
        "40": 207,
        "65": 197,
        "100": 189,
        "125": 182,
        "150": 177,
        "175": 172,
        "200": 166,
        "225": 162,
        "250": 157,
        "275": 154,
        "300": 150,
        "325": 147,
        "350": 145,
        "375": 142,
        "400": 141,
        "425": 140,
        "450": 139,
        "475": 139,
        "500": 139,
        "525": 139,
        "550": 135,
        "575": 134,
        "600": 132,
        "625": 129,
        "650": 126,
        "675": 122,
        "700": 117,
        "725": 111,
        "750": 104,
        "775": 95.7,
        "800": 86.2,
        "825": 75.5,
        "850": null,
        "875": null,
        "900": null
      }
    },
    {
      "block": 26,
      "line_no": 14,
      "nominal_composition": "18Cr–10Ni–Cb",
      "product_form": "Smls. pipe",
      "spec_no": "SA–376",
      "type_grade": "TP347",
      "alloy_desig_uns_no": "S34700 …",
      "class_condition_temper": null,
      "size_thickness_mm": null,
      "min_tensile_strength_mpa": 515,
      "min_yield_strength_mpa": 205,
      "notes": null,
      "values": {
        "40": 207,
        "65": 197,
        "100": 189,
        "125": 182,
        "150": 177,
        "175": 172,
        "200": 166,
        "225": 162,
        "250": 157,
        "275": 154,
        "300": 150,
        "325": 147,
        "350": 145,
        "375": 142,
        "400": 141,
        "425": 140,
        "450": 139,
        "475": 139,
        "500": 139,
        "525": 139,
        "550": 135,
        "575": 134,
        "600": 132,
        "625": 129,
        "650": 126,
        "675": 122,
        "700": 117,
        "725": 111,
        "750": 104,
        "775": 95.7,
        "800": 86.2,
        "825": 75.5,
        "850": null,
        "875": null,
        "900": null
      }
    },
    {
      "block": 26,
      "line_no": 15,
      "nominal_composition": "18Cr–10Ni–Cb",
      "product_form": "Smls. & wld. fittings",
      "spec_no": "SA–403",
      "type_grade": 347,
      "alloy_desig_uns_no": "S34700 …",
      "class_condition_temper": null,
      "size_thickness_mm": null,
      "min_tensile_strength_mpa": 515,
      "min_yield_strength_mpa": 205,
      "notes": null,
      "values": {
        "40": 207,
        "65": 197,
        "100": 189,
        "125": 182,
        "150": 177,
        "175": 172,
        "200": 166,
        "225": 162,
        "250": 157,
        "275": 154,
        "300": 150,
        "325": 147,
        "350": 145,
        "375": 142,
        "400": 141,
        "425": 140,
        "450": 139,
        "475": 139,
        "500": 139,
        "525": 139,
        "550": 135,
        "575": 134,
        "600": 132,
        "625": 129,
        "650": 126,
        "675": 122,
        "700": 117,
        "725": 111,
        "750": 104,
        "775": 95.7,
        "800": 86.2,
        "825": 75.5,
        "850": null,
        "875": null,
        "900": null
      }
    },
    {
      "block": 26,
      "line_no": 16,
      "nominal_composition": "18Cr–10Ni–Cb",
      "product_form": "Wld. pipe",
      "spec_no": "SA–409",
      "type_grade": "TP347",
      "alloy_desig_uns_no": "S34700 …",
      "class_condition_temper": null,
      "size_thickness_mm": null,
      "min_tensile_strength_mpa": 515,
      "min_yield_strength_mpa": 205,
      "notes": null,
      "values": {
        "40": 207,
        "65": 197,
        "100": 189,
        "125": 182,
        "150": 177,
        "175": 172,
        "200": 166,
        "225": 162,
        "250": 157,
        "275": 154,
        "300": 150,
        "325": 147,
        "350": 145,
        "375": 142,
        "400": 141,
        "425": 140,
        "450": 139,
        "475": 139,
        "500": 139,
        "525": 139,
        "550": 135,
        "575": 134,
        "600": 132,
        "625": 129,
        "650": 126,
        "675": 122,
        "700": 117,
        "725": 111,
        "750": 104,
        "775": 95.7,
        "800": 86.2,
        "825": 75.5,
        "850": null,
        "875": null,
        "900": null
      }
    },
    {
      "block": 26,
      "line_no": 17,
      "nominal_composition": "18Cr–10Ni–Cb",
      "product_form": "Bar",
      "spec_no": "SA–479",
      "type_grade": 347,
      "alloy_desig_uns_no": "S34700 …",
      "class_condition_temper": null,
      "size_thickness_mm": null,
      "min_tensile_strength_mpa": 515,
      "min_yield_strength_mpa": 205,
      "notes": null,
      "values": {
        "40": 207,
        "65": 197,
        "100": 189,
        "125": 182,
        "150": 177,
        "175": 172,
        "200": 166,
        "225": 162,
        "250": 157,
        "275": 154,
        "300": 150,
        "325": 147,
        "350": 145,
        "375": 142,
        "400": 141,
        "425": 140,
        "450": 139,
        "475": 139,
        "500": 139,
        "525": 139,
        "550": 135,
        "575": 134,
        "600": 132,
        "625": 129,
        "650": 126,
        "675": 122,
        "700": 117,
        "725": 111,
        "750": 104,
        "775": 95.7,
        "800": 86.2,
        "825": 75.5,
        "850": null,
        "875": null,
        "900": null
      }
    },
    {
      "block": 26,
      "line_no": 18,
      "nominal_composition": "18Cr–10Ni–Cb",
      "product_form": "Wld. pipe",
      "spec_no": "SA–813",
      "type_grade": "TP347",
      "alloy_desig_uns_no": "S34700 …",
      "class_condition_temper": null,
      "size_thickness_mm": null,
      "min_tensile_strength_mpa": 515,
      "min_yield_strength_mpa": 205,
      "notes": null,
      "values": {
        "40": 207,
        "65": 197,
        "100": 189,
        "125": 182,
        "150": 177,
        "175": 172,
        "200": 166,
        "225": 162,
        "250": 157,
        "275": 154,
        "300": 150,
        "325": 147,
        "350": 145,
        "375": 142,
        "400": 141,
        "425": 140,
        "450": 139,
        "475": 139,
        "500": 139,
        "525": 139,
        "550": 135,
        "575": 134,
        "600": 132,
        "625": 129,
        "650": 126,
        "675": 122,
        "700": 117,
        "725": 111,
        "750": 104,
        "775": 95.7,
        "800": 86.2,
        "825": 75.5,
        "850": null,
        "875": null,
        "900": null
      }
    },
    {
      "block": 26,
      "line_no": 19,
      "nominal_composition": "18Cr–10Ni–Cb",
      "product_form": "Forgings",
      "spec_no": "SA–182",
      "type_grade": "F347H",
      "alloy_desig_uns_no": "S34709 …",
      "class_condition_temper": null,
      "size_thickness_mm": "≤130",
      "min_tensile_strength_mpa": 515,
      "min_yield_strength_mpa": 205,
      "notes": null,
      "values": {
        "40": 207,
        "65": 197,
        "100": 189,
        "125": 182,
        "150": 177,
        "175": 172,
        "200": 166,
        "225": 162,
        "250": 157,
        "275": 154,
        "300": 150,
        "325": 147,
        "350": 145,
        "375": 142,
        "400": 141,
        "425": 140,
        "450": 139,
        "475": 139,
        "500": 139,
        "525": 139,
        "550": null,
        "575": null,
        "600": null,
        "625": null,
        "650": null,
        "675": null,
        "700": null,
        "725": null,
        "750": null,
        "775": null,
        "800": null,
        "825": null,
        "850": null,
        "875": null,
        "900": null
      }
    },
    {
      "block": 26,
      "line_no": 20,
      "nominal_composition": "18Cr–10Ni–Cb",
      "product_form": "Smls. tube",
      "spec_no": "SA–213",
      "type_grade": "TP347H",
      "alloy_desig_uns_no": "S34709 …",
      "class_condition_temper": null,
      "size_thickness_mm": null,
      "min_tensile_strength_mpa": 515,
      "min_yield_strength_mpa": 205,
      "notes": null,
      "values": {
        "40": 207,
        "65": 197,
        "100": 189,
        "125": 182,
        "150": 177,
        "175": 172,
        "200": 166,
        "225": 162,
        "250": 157,
        "275": 154,
        "300": 150,
        "325": 147,
        "350": 145,
        "375": 142,
        "400": 141,
        "425": 140,
        "450": 139,
        "475": 139,
        "500": 139,
        "525": 139,
        "550": null,
        "575": null,
        "600": null,
        "625": null,
        "650": null,
        "675": null,
        "700": null,
        "725": null,
        "750": null,
        "775": null,
        "800": null,
        "825": null,
        "850": null,
        "875": null,
        "900": null
      }
    },
    {
      "block": 26,
      "line_no": 21,
      "nominal_composition": "18Cr–10Ni–Cb",
      "product_form": "Plate",
      "spec_no": "SA–240",
      "type_grade": "347H",
      "alloy_desig_uns_no": "S34709 …",
      "class_condition_temper": null,
      "size_thickness_mm": null,
      "min_tensile_strength_mpa": 515,
      "min_yield_strength_mpa": 205,
      "notes": null,
      "values": {
        "40": 207,
        "65": 197,
        "100": 189,
        "125": 182,
        "150": 177,
        "175": 172,
        "200": 166,
        "225": 162,
        "250": 157,
        "275": 154,
        "300": 150,
        "325": 147,
        "350": 145,
        "375": 142,
        "400": 141,
        "425": 140,
        "450": 139,
        "475": 139,
        "500": 139,
        "525": 139,
        "550": null,
        "575": null,
        "600": null,
        "625": null,
        "650": null,
        "675": null,
        "700": null,
        "725": null,
        "750": null,
        "775": null,
        "800": null,
        "825": null,
        "850": null,
        "875": null,
        "900": null
      }
    },
    {
      "block": 26,
      "line_no": 22,
      "nominal_composition": "18Cr–10Ni–Cb",
      "product_form": "Wld. tube",
      "spec_no": "SA–249",
      "type_grade": "TP347H",
      "alloy_desig_uns_no": "S34709 …",
      "class_condition_temper": null,
      "size_thickness_mm": null,
      "min_tensile_strength_mpa": 515,
      "min_yield_strength_mpa": 205,
      "notes": null,
      "values": {
        "40": 207,
        "65": 197,
        "100": 189,
        "125": 182,
        "150": 177,
        "175": 172,
        "200": 166,
        "225": 162,
        "250": 157,
        "275": 154,
        "300": 150,
        "325": 147,
        "350": 145,
        "375": 142,
        "400": 141,
        "425": 140,
        "450": 139,
        "475": 139,
        "500": 139,
        "525": 139,
        "550": null,
        "575": null,
        "600": null,
        "625": null,
        "650": null,
        "675": null,
        "700": null,
        "725": null,
        "750": null,
        "775": null,
        "800": null,
        "825": null,
        "850": null,
        "875": null,
        "900": null
      }
    },
    {
      "block": 26,
      "line_no": 23,
      "nominal_composition": "18Cr–10Ni–Cb",
      "product_form": "Smls. & wld. pipe",
      "spec_no": "SA–312",
      "type_grade": "TP347H",
      "alloy_desig_uns_no": "S34709 …",
      "class_condition_temper": null,
      "size_thickness_mm": null,
      "min_tensile_strength_mpa": 515,
      "min_yield_strength_mpa": 205,
      "notes": null,
      "values": {
        "40": 207,
        "65": 197,
        "100": 189,
        "125": 182,
        "150": 177,
        "175": 172,
        "200": 166,
        "225": 162,
        "250": 157,
        "275": 154,
        "300": 150,
        "325": 147,
        "350": 145,
        "375": 142,
        "400": 141,
        "425": 140,
        "450": 139,
        "475": 139,
        "500": 139,
        "525": 139,
        "550": null,
        "575": null,
        "600": null,
        "625": null,
        "650": null,
        "675": null,
        "700": null,
        "725": null,
        "750": null,
        "775": null,
        "800": null,
        "825": null,
        "850": null,
        "875": null,
        "900": null
      }
    },
    {
      "block": 26,
      "line_no": 24,
      "nominal_composition": "18Cr–10Ni–Cb",
      "product_form": "Smls. pipe",
      "spec_no": "SA–376",
      "type_grade": "TP347H",
      "alloy_desig_uns_no": "S34709 …",
      "class_condition_temper": null,
      "size_thickness_mm": null,
      "min_tensile_strength_mpa": 515,
      "min_yield_strength_mpa": 205,
      "notes": null,
      "values": {
        "40": 207,
        "65": 197,
        "100": 189,
        "125": 182,
        "150": 177,
        "175": 172,
        "200": 166,
        "225": 162,
        "250": 157,
        "275": 154,
        "300": 150,
        "325": 147,
        "350": 145,
        "375": 142,
        "400": 141,
        "425": 140,
        "450": 139,
        "475": 139,
        "500": 139,
        "525": 139,
        "550": null,
        "575": null,
        "600": null,
        "625": null,
        "650": null,
        "675": null,
        "700": null,
        "725": null,
        "750": null,
        "775": null,
        "800": null,
        "825": null,
        "850": null,
        "875": null,
        "900": null
      }
    },
    {
      "block": 26,
      "line_no": 25,
      "nominal_composition": "18Cr–10Ni–Cb",
      "product_form": "Smls. & wld. fittings",
      "spec_no": "SA–403",
      "type_grade": "347H",
      "alloy_desig_uns_no": "S34709 …",
      "class_condition_temper": null,
      "size_thickness_mm": null,
      "min_tensile_strength_mpa": 515,
      "min_yield_strength_mpa": 205,
      "notes": null,
      "values": {
        "40": 207,
        "65": 197,
        "100": 189,
        "125": 182,
        "150": 177,
        "175": 172,
        "200": 166,
        "225": 162,
        "250": 157,
        "275": 154,
        "300": 150,
        "325": 147,
        "350": 145,
        "375": 142,
        "400": 141,
        "425": 140,
        "450": 139,
        "475": 139,
        "500": 139,
        "525": 139,
        "550": null,
        "575": null,
        "600": null,
        "625": null,
        "650": null,
        "675": null,
        "700": null,
        "725": null,
        "750": null,
        "775": null,
        "800": null,
        "825": null,
        "850": null,
        "875": null,
        "900": null
      }
    },
    {
      "block": 26,
      "line_no": 26,
      "nominal_composition": "18Cr–10Ni–Cb",
      "product_form": "Bar",
      "spec_no": "SA–479",
      "type_grade": "347H",
      "alloy_desig_uns_no": "S34709 …",
      "class_condition_temper": null,
      "size_thickness_mm": null,
      "min_tensile_strength_mpa": 515,
      "min_yield_strength_mpa": 205,
      "notes": null,
      "values": {
        "40": 207,
        "65": 197,
        "100": 189,
        "125": 182,
        "150": 177,
        "175": 172,
        "200": 166,
        "225": 162,
        "250": 157,
        "275": 154,
        "300": 150,
        "325": 147,
        "350": 145,
        "375": 142,
        "400": 141,
        "425": 140,
        "450": 139,
        "475": 139,
        "500": 139,
        "525": 139,
        "550": null,
        "575": null,
        "600": null,
        "625": null,
        "650": null,
        "675": null,
        "700": null,
        "725": null,
        "750": null,
        "775": null,
        "800": null,
        "825": null,
        "850": null,
        "875": null,
        "900": null
      }
    },
    {
      "block": 26,
      "line_no": 27,
      "nominal_composition": "18Cr–10Ni–Cb",
      "product_form": "Wld. pipe",
      "spec_no": "SA–813",
      "type_grade": "TP347H",
      "alloy_desig_uns_no": "S34709 …",
      "class_condition_temper": null,
      "size_thickness_mm": null,
      "min_tensile_strength_mpa": 515,
      "min_yield_strength_mpa": 205,
      "notes": null,
      "values": {
        "40": 207,
        "65": 197,
        "100": 189,
        "125": 182,
        "150": 177,
        "175": 172,
        "200": 166,
        "225": 162,
        "250": 157,
        "275": 154,
        "300": 150,
        "325": 147,
        "350": 145,
        "375": 142,
        "400": 141,
        "425": 140,
        "450": 139,
        "475": 139,
        "500": 139,
        "525": 139,
        "550": null,
        "575": null,
        "600": null,
        "625": null,
        "650": null,
        "675": null,
        "700": null,
        "725": null,
        "750": null,
        "775": null,
        "800": null,
        "825": null,
        "850": null,
        "875": null,
        "900": null
      }
    },
    {
      "block": 26,
      "line_no": 28,
      "nominal_composition": "18Cr–10Ni–Cb",
      "product_form": "Wld. pipe",
      "spec_no": "SA–814",
      "type_grade": "TP347H",
      "alloy_desig_uns_no": "S34709 …",
      "class_condition_temper": null,
      "size_thickness_mm": null,
      "min_tensile_strength_mpa": 515,
      "min_yield_strength_mpa": 205,
      "notes": null,
      "values": {
        "40": 207,
        "65": 197,
        "100": 189,
        "125": 182,
        "150": 177,
        "175": 172,
        "200": 166,
        "225": 162,
        "250": 157,
        "275": 154,
        "300": 150,
        "325": 147,
        "350": 145,
        "375": 142,
        "400": 141,
        "425": 140,
        "450": 139,
        "475": 139,
        "500": 139,
        "525": 139,
        "550": null,
        "575": null,
        "600": null,
        "625": null,
        "650": null,
        "675": null,
        "700": null,
        "725": null,
        "750": null,
        "775": null,
        "800": null,
        "825": null,
        "850": null,
        "875": null,
        "900": null
      }
    },
    {
      "block": 26,
      "line_no": 29,
      "nominal_composition": "18Cr–10Ni–Cb",
      "product_form": "Smls. tube",
      "spec_no": "SA–213",
      "type_grade": "TP347LN",
      "alloy_desig_uns_no": "S34751 …",
      "class_condition_temper": null,
      "size_thickness_mm": null,
      "min_tensile_strength_mpa": 515,
      "min_yield_strength_mpa": 205,
      "notes": null,
      "values": {
        "40": 207,
        "65": 192,
        "100": 180,
        "125": 172,
        "150": 165,
        "175": 158,
        "200": 152,
        "225": 147,
        "250": 142,
        "275": 138,
        "300": 135,
        "325": 133,
        "350": 131,
        "375": 130,
        "400": 129,
        "425": 129,
        "450": 129,
        "475": 129,
        "500": 128,
        "525": 128,
        "550": null,
        "575": null,
        "600": null,
        "625": null,
        "650": null,
        "675": null,
        "700": null,
        "725": null,
        "750": null,
        "775": null,
        "800": null,
        "825": null,
        "850": null,
        "875": null,
        "900": null
      }
    },
    {
      "block": 26,
      "line_no": 30,
      "nominal_composition": "18Cr–10Ni–Cb",
      "product_form": "Smls. pipe",
      "spec_no": "SA–312",
      "type_grade": "TP347LN",
      "alloy_desig_uns_no": "S34751 …",
      "class_condition_temper": null,
      "size_thickness_mm": null,
      "min_tensile_strength_mpa": 515,
      "min_yield_strength_mpa": 205,
      "notes": null,
      "values": {
        "40": 207,
        "65": 192,
        "100": 180,
        "125": 172,
        "150": 165,
        "175": 158,
        "200": 152,
        "225": 147,
        "250": 142,
        "275": 138,
        "300": 135,
        "325": 133,
        "350": 131,
        "375": 130,
        "400": 129,
        "425": 129,
        "450": 129,
        "475": 129,
        "500": 128,
        "525": 128,
        "550": null,
        "575": null,
        "600": null,
        "625": null,
        "650": null,
        "675": null,
        "700": null,
        "725": null,
        "750": null,
        "775": null,
        "800": null,
        "825": null,
        "850": null,
        "875": null,
        "900": null
      }
    },
    {
      "block": 26,
      "line_no": 31,
      "nominal_composition": "18Cr–10Ni–Cb",
      "product_form": "Forgings",
      "spec_no": "SA–182",
      "type_grade": "F348",
      "alloy_desig_uns_no": "S34800 …",
      "class_condition_temper": null,
      "size_thickness_mm": "≤130",
      "min_tensile_strength_mpa": 515,
      "min_yield_strength_mpa": 205,
      "notes": null,
      "values": {
        "40": 207,
        "65": 197,
        "100": 189,
        "125": 182,
        "150": 177,
        "175": 172,
        "200": 166,
        "225": 162,
        "250": 157,
        "275": 154,
        "300": 150,
        "325": 147,
        "350": 145,
        "375": 142,
        "400": 141,
        "425": 140,
        "450": 139,
        "475": 139,
        "500": 139,
        "525": 139,
        "550": 135,
        "575": 134,
        "600": 132,
        "625": 129,
        "650": 126,
        "675": 122,
        "700": 117,
        "725": 111,
        "750": 104,
        "775": 95.7,
        "800": 86.2,
        "825": 75.5,
        "850": null,
        "875": null,
        "900": null
      }
    },
    {
      "block": 26,
      "line_no": 32,
      "nominal_composition": "18Cr–10Ni–Cb",
      "product_form": "Smls. tube",
      "spec_no": "SA–213",
      "type_grade": "TP348",
      "alloy_desig_uns_no": "S34800 …",
      "class_condition_temper": null,
      "size_thickness_mm": null,
      "min_tensile_strength_mpa": 515,
      "min_yield_strength_mpa": 205,
      "notes": null,
      "values": {
        "40": 207,
        "65": 197,
        "100": 189,
        "125": 182,
        "150": 177,
        "175": 172,
        "200": 166,
        "225": 162,
        "250": 157,
        "275": 154,
        "300": 150,
        "325": 147,
        "350": 145,
        "375": 142,
        "400": 141,
        "425": 140,
        "450": 139,
        "475": 139,
        "500": 139,
        "525": 139,
        "550": 135,
        "575": 134,
        "600": 132,
        "625": 129,
        "650": 126,
        "675": 122,
        "700": 117,
        "725": 111,
        "750": 104,
        "775": 95.7,
        "800": 86.2,
        "825": 75.5,
        "850": null,
        "875": null,
        "900": null
      }
    },
    {
      "block": 26,
      "line_no": 33,
      "nominal_composition": "18Cr–10Ni–Cb",
      "product_form": "Plate",
      "spec_no": "SA–240",
      "type_grade": 348,
      "alloy_desig_uns_no": "S34800 …",
      "class_condition_temper": null,
      "size_thickness_mm": null,
      "min_tensile_strength_mpa": 515,
      "min_yield_strength_mpa": 205,
      "notes": null,
      "values": {
        "40": 207,
        "65": 197,
        "100": 189,
        "125": 182,
        "150": 177,
        "175": 172,
        "200": 166,
        "225": 162,
        "250": 157,
        "275": 154,
        "300": 150,
        "325": 147,
        "350": 145,
        "375": 142,
        "400": 141,
        "425": 140,
        "450": 139,
        "475": 139,
        "500": 139,
        "525": 139,
        "550": 135,
        "575": 134,
        "600": 132,
        "625": 129,
        "650": 126,
        "675": 122,
        "700": 117,
        "725": 111,
        "750": 104,
        "775": 95.7,
        "800": 86.2,
        "825": 75.5,
        "850": null,
        "875": null,
        "900": null
      }
    },
    {
      "block": 26,
      "line_no": 34,
      "nominal_composition": "18Cr–10Ni–Cb",
      "product_form": "Wld. tube",
      "spec_no": "SA–249",
      "type_grade": "TP348",
      "alloy_desig_uns_no": "S34800 …",
      "class_condition_temper": null,
      "size_thickness_mm": null,
      "min_tensile_strength_mpa": 515,
      "min_yield_strength_mpa": 205,
      "notes": null,
      "values": {
        "40": 207,
        "65": 197,
        "100": 189,
        "125": 182,
        "150": 177,
        "175": 172,
        "200": 166,
        "225": 162,
        "250": 157,
        "275": 154,
        "300": 150,
        "325": 147,
        "350": 145,
        "375": 142,
        "400": 141,
        "425": 140,
        "450": 139,
        "475": 139,
        "500": 139,
        "525": 139,
        "550": 135,
        "575": 134,
        "600": 132,
        "625": 129,
        "650": 126,
        "675": 122,
        "700": 117,
        "725": 111,
        "750": 104,
        "775": 95.7,
        "800": 86.2,
        "825": 75.5,
        "850": null,
        "875": null,
        "900": null
      }
    },
    {
      "block": 26,
      "line_no": 35,
      "nominal_composition": "18Cr–10Ni–Cb",
      "product_form": "Smls. & wld. pipe",
      "spec_no": "SA–312",
      "type_grade": "TP348",
      "alloy_desig_uns_no": "S34800 …",
      "class_condition_temper": null,
      "size_thickness_mm": null,
      "min_tensile_strength_mpa": 515,
      "min_yield_strength_mpa": 205,
      "notes": null,
      "values": {
        "40": 207,
        "65": 197,
        "100": 189,
        "125": 182,
        "150": 177,
        "175": 172,
        "200": 166,
        "225": 162,
        "250": 157,
        "275": 154,
        "300": 150,
        "325": 147,
        "350": 145,
        "375": 142,
        "400": 141,
        "425": 140,
        "450": 139,
        "475": 139,
        "500": 139,
        "525": 139,
        "550": 135,
        "575": 134,
        "600": 132,
        "625": 129,
        "650": 126,
        "675": 122,
        "700": 117,
        "725": 111,
        "750": 104,
        "775": 95.7,
        "800": 86.2,
        "825": 75.5,
        "850": null,
        "875": null,
        "900": null
      }
    },
    {
      "block": 26,
      "line_no": 36,
      "nominal_composition": "18Cr–10Ni–Cb",
      "product_form": "Wld. pipe",
      "spec_no": "SA–358",
      "type_grade": 348,
      "alloy_desig_uns_no": "S34800 1",
      "class_condition_temper": null,
      "size_thickness_mm": null,
      "min_tensile_strength_mpa": 515,
      "min_yield_strength_mpa": 205,
      "notes": null,
      "values": {
        "40": 207,
        "65": 197,
        "100": 189,
        "125": 182,
        "150": 177,
        "175": 172,
        "200": 166,
        "225": 162,
        "250": 157,
        "275": 154,
        "300": 150,
        "325": 147,
        "350": 145,
        "375": 142,
        "400": 141,
        "425": 140,
        "450": 139,
        "475": 139,
        "500": 139,
        "525": 139,
        "550": 135,
        "575": 134,
        "600": 132,
        "625": 129,
        "650": 126,
        "675": 122,
        "700": 117,
        "725": 111,
        "750": 104,
        "775": 95.7,
        "800": 86.2,
        "825": 75.5,
        "850": null,
        "875": null,
        "900": null
      }
    },
    {
      "block": 26,
      "line_no": 37,
      "nominal_composition": "18Cr–10Ni–Cb",
      "product_form": "Wld. pipe",
      "spec_no": "SA–358",
      "type_grade": 348,
      "alloy_desig_uns_no": "S34800 3",
      "class_condition_temper": null,
      "size_thickness_mm": null,
      "min_tensile_strength_mpa": 515,
      "min_yield_strength_mpa": 205,
      "notes": null,
      "values": {
        "40": 207,
        "65": 197,
        "100": 189,
        "125": 182,
        "150": 177,
        "175": 172,
        "200": 166,
        "225": 162,
        "250": 157,
        "275": 154,
        "300": 150,
        "325": 147,
        "350": 145,
        "375": 142,
        "400": 141,
        "425": 140,
        "450": 139,
        "475": 139,
        "500": 139,
        "525": 139,
        "550": 135,
        "575": 134,
        "600": 132,
        "625": 129,
        "650": 126,
        "675": 122,
        "700": 117,
        "725": 111,
        "750": 104,
        "775": 95.7,
        "800": 86.2,
        "825": 75.5,
        "850": null,
        "875": null,
        "900": null
      }
    },
    {
      "block": 26,
      "line_no": 38,
      "nominal_composition": "18Cr–10Ni–Cb",
      "product_form": "Wld. pipe",
      "spec_no": "SA–358",
      "type_grade": 348,
      "alloy_desig_uns_no": "S34800 4",
      "class_condition_temper": null,
      "size_thickness_mm": null,
      "min_tensile_strength_mpa": 515,
      "min_yield_strength_mpa": 205,
      "notes": null,
      "values": {
        "40": 207,
        "65": 197,
        "100": 189,
        "125": 182,
        "150": 177,
        "175": 172,
        "200": 166,
        "225": 162,
        "250": 157,
        "275": 154,
        "300": 150,
        "325": 147,
        "350": 145,
        "375": 142,
        "400": 141,
        "425": 140,
        "450": 139,
        "475": 139,
        "500": 139,
        "525": 139,
        "550": 135,
        "575": 134,
        "600": 132,
        "625": 129,
        "650": 126,
        "675": 122,
        "700": 117,
        "725": 111,
        "750": 104,
        "775": 95.7,
        "800": 86.2,
        "825": 75.5,
        "850": null,
        "875": null,
        "900": null
      }
    },
    {
      "block": 26,
      "line_no": 39,
      "nominal_composition": "18Cr–10Ni–Cb",
      "product_form": "Smls. pipe",
      "spec_no": "SA–376",
      "type_grade": "TP348",
      "alloy_desig_uns_no": "S34800 …",
      "class_condition_temper": null,
      "size_thickness_mm": null,
      "min_tensile_strength_mpa": 515,
      "min_yield_strength_mpa": 205,
      "notes": null,
      "values": {
        "40": 207,
        "65": 197,
        "100": 189,
        "125": 182,
        "150": 177,
        "175": 172,
        "200": 166,
        "225": 162,
        "250": 157,
        "275": 154,
        "300": 150,
        "325": 147,
        "350": 145,
        "375": 142,
        "400": 141,
        "425": 140,
        "450": 139,
        "475": 139,
        "500": 139,
        "525": 139,
        "550": 135,
        "575": 134,
        "600": 132,
        "625": 129,
        "650": 126,
        "675": 122,
        "700": 117,
        "725": 111,
        "750": 104,
        "775": 95.7,
        "800": 86.2,
        "825": 75.5,
        "850": null,
        "875": null,
        "900": null
      }
    },
    {
      "block": 26,
      "line_no": 40,
      "nominal_composition": "18Cr–10Ni–Cb",
      "product_form": "Smls. & wld. fittings",
      "spec_no": "SA–403",
      "type_grade": 348,
      "alloy_desig_uns_no": "S34800 …",
      "class_condition_temper": null,
      "size_thickness_mm": null,
      "min_tensile_strength_mpa": 515,
      "min_yield_strength_mpa": 205,
      "notes": null,
      "values": {
        "40": 207,
        "65": 197,
        "100": 189,
        "125": 182,
        "150": 177,
        "175": 172,
        "200": 166,
        "225": 162,
        "250": 157,
        "275": 154,
        "300": 150,
        "325": 147,
        "350": 145,
        "375": 142,
        "400": 141,
        "425": 140,
        "450": 139,
        "475": 139,
        "500": 139,
        "525": 139,
        "550": 135,
        "575": 134,
        "600": 132,
        "625": 129,
        "650": 126,
        "675": 122,
        "700": 117,
        "725": 111,
        "750": 104,
        "775": 95.7,
        "800": 86.2,
        "825": 75.5,
        "850": null,
        "875": null,
        "900": null
      }
    },
    {
      "block": 26,
      "line_no": 41,
      "nominal_composition": "18Cr–10Ni–Cb",
      "product_form": "Wld. pipe",
      "spec_no": "SA–409",
      "type_grade": "TP348",
      "alloy_desig_uns_no": "S34800 …",
      "class_condition_temper": null,
      "size_thickness_mm": null,
      "min_tensile_strength_mpa": 515,
      "min_yield_strength_mpa": 205,
      "notes": null,
      "values": {
        "40": 207,
        "65": 197,
        "100": 189,
        "125": 182,
        "150": 177,
        "175": 172,
        "200": 166,
        "225": 162,
        "250": 157,
        "275": 154,
        "300": 150,
        "325": 147,
        "350": 145,
        "375": 142,
        "400": 141,
        "425": 140,
        "450": 139,
        "475": 139,
        "500": 139,
        "525": 139,
        "550": 135,
        "575": 134,
        "600": 132,
        "625": 129,
        "650": 126,
        "675": 122,
        "700": 117,
        "725": 111,
        "750": 104,
        "775": 95.7,
        "800": 86.2,
        "825": 75.5,
        "850": null,
        "875": null,
        "900": null
      }
    },
    {
      "block": 26,
      "line_no": 42,
      "nominal_composition": "18Cr–10Ni–Cb",
      "product_form": "Bar",
      "spec_no": "SA–479",
      "type_grade": 348,
      "alloy_desig_uns_no": "S34800 …",
      "class_condition_temper": null,
      "size_thickness_mm": null,
