Repository: danivelas0/asme-pcc

File: resources/bpvc_ii_d_metric_2025/table_1a.json (part 34 of 57)
    "External Pressure Chart No.",
    "Notes"
  ],
  "columns_values": [
    },
    {
      "block": 24,
      "line_no": 21,
      "nominal_composition": null,
      "product_form": "Forgings",
      "spec_no": "SA–182",
      "type_grade": "F304H",
      "alloy_desig_uns_no": "S30409",
      "class_condition_temper": null,
      "size_thickness_mm": ">130",
      "p_no": 8,
      "group_no": 1,
      "min_tensile_strength_mpa": 485,
      "min_yield_strength_mpa": 205,
      "i": 816,
      "limits_iii": 427,
      "viii_1": 816,
      "xii": "NP",
      "external_pressure_chart_no": "HA–1 G5, T7",
      "notes": null,
      "values": {
        "40": 138,
        "65": 134,
        "100": 130,
        "125": 126,
        "150": 122,
        "200": 119,
        "250": 118,
        "300": 115,
        "325": 114,
        "350": 111,
        "375": 109,
        "400": 107,
        "425": 105,
        "450": 103,
        "475": 101,
        "500": 99.3,
        "525": 98.0,
        "550": 93.3,
        "575": 79.6,
        "600": 65.4,
        "625": 51.4,
        "650": 41.7,
        "675": 32.9,
        "700": 26.5,
        "725": 21.3,
        "750": 17.2,
        "775": 13.9,
        "800": 11.1,
        "825": 8.73,
        "850": null,
        "875": null,
        "900": null
      }
    },
    {
      "block": 24,
      "line_no": 22,
      "nominal_composition": null,
      "product_form": "Forgings",
      "spec_no": "SA–182",
      "type_grade": "F304H",
      "alloy_desig_uns_no": "S30409",
      "class_condition_temper": null,
      "size_thickness_mm": ">130",
      "p_no": 8,
      "group_no": 1,
      "min_tensile_strength_mpa": 485,
      "min_yield_strength_mpa": 205,
      "i": 816,
      "limits_iii": "NP",
      "viii_1": 816,
      "xii": "NP",
      "external_pressure_chart_no": "HA–1 T8",
      "notes": null,
      "values": {
        "40": 138,
        "65": 126,
        "100": 113,
        "125": 107,
        "150": 103,
        "200": 95.7,
        "250": 89.9,
        "300": 85.9,
        "325": 84.1,
        "350": 82.2,
        "375": 80.5,
        "400": 79.2,
        "425": 77.3,
        "450": 76.0,
        "475": 74.8,
        "500": 73.6,
        "525": 72.4,
        "550": 70.8,
        "575": 68.9,
        "600": 65.4,
        "625": 51.4,
        "650": 41.7,
        "675": 32.9,
        "700": 26.5,
        "725": 21.3,
        "750": 17.2,
        "775": 13.9,
        "800": 11.1,
        "825": 8.73,
        "850": null,
        "875": null,
        "900": null
      }
    },
    {
      "block": 24,
      "line_no": 23,
      "nominal_composition": null,
      "product_form": "Castings",
      "spec_no": "SA–351",
      "type_grade": "CF3",
      "alloy_desig_uns_no": "J92500",
      "class_condition_temper": null,
      "size_thickness_mm": null,
      "p_no": 8,
      "group_no": 1,
      "min_tensile_strength_mpa": 485,
      "min_yield_strength_mpa": 205,
      "i": "NP",
      "limits_iii": 427,
      "viii_1": 427,
      "xii": 343,
      "external_pressure_chart_no": "HA–3",
      "notes": "G1, G5, G16, G17, G19",
      "values": {
        "40": 138,
        "65": 134,
        "100": 130,
        "125": 126,
        "150": 122,
        "200": 119,
        "250": 118,
        "300": 115,
        "325": 114,
        "350": 111,
        "375": 109,
        "400": 107,
        "425": 105,
        "450": 103,
        "475": null,
        "500": null,
        "525": null,
        "550": null,
        "575": null,
        "600": null,
        "625": null,
        "650": null,
        "675": null,
        "700": null,
        "725": null,
        "750": null,
        "775": null,
        "800": null,
        "825": null,
        "850": null,
        "875": null,
        "900": null
      }
    },
    {
      "block": 24,
      "line_no": 24,
      "nominal_composition": null,
      "product_form": "Castings",
      "spec_no": "SA–351",
      "type_grade": "CF3",
      "alloy_desig_uns_no": "J92500",
      "class_condition_temper": null,
      "size_thickness_mm": null,
      "p_no": 8,
      "group_no": 1,
      "min_tensile_strength_mpa": 485,
      "min_yield_strength_mpa": 205,
      "i": "NP",
      "limits_iii": "NP",
      "viii_1": 427,
      "xii": 343,
      "external_pressure_chart_no": "HA–3 G1, G19",
      "notes": null,
      "values": {
        "40": 138,
        "65": 126,
        "100": 113,
        "125": 107,
        "150": 103,
        "200": 95.7,
        "250": 90.0,
        "300": 85.6,
        "325": 83.9,
        "350": 82.3,
        "375": 80.5,
        "400": 79.2,
        "425": 77.7,
        "450": 76.4,
        "475": null,
        "500": null,
        "525": null,
        "550": null,
        "575": null,
        "600": null,
        "625": null,
        "650": null,
        "675": null,
        "700": null,
        "725": null,
        "750": null,
        "775": null,
        "800": null,
        "825": null,
        "850": null,
        "875": null,
        "900": null
      }
    },
    {
      "block": 24,
      "line_no": 25,
      "nominal_composition": null,
      "product_form": "Castings",
      "spec_no": "SA–351",
      "type_grade": "CF8",
      "alloy_desig_uns_no": "J92600",
      "class_condition_temper": null,
      "size_thickness_mm": null,
      "p_no": 8,
      "group_no": 1,
      "min_tensile_strength_mpa": 485,
      "min_yield_strength_mpa": 205,
      "i": 816,
      "limits_iii": 427,
      "viii_1": "NP",
      "xii": "NP",
      "external_pressure_chart_no": "HA–1",
      "notes": "G1, G5, G12, G16, G17, G19, T6",
      "values": {
        "40": 138,
        "65": 134,
        "100": 130,
        "125": 126,
        "150": 122,
        "200": 119,
        "250": 118,
        "300": 115,
        "325": 114,
        "350": 111,
        "375": 109,
        "400": 107,
        "425": 105,
        "450": 103,
        "475": 101,
        "500": 99.5,
        "525": 92.8,
        "550": 75.6,
        "575": 61.2,
        "600": 49.0,
        "625": 40.1,
        "650": 32.8,
        "675": 27.2,
        "700": 23.4,
        "725": 19.6,
        "750": 16.7,
        "775": 14.7,
        "800": 12.9,
        "825": 11.0,
        "850": null,
        "875": null,
        "900": null
      }
    },
    {
      "block": 24,
      "line_no": 26,
      "nominal_composition": null,
      "product_form": "Castings",
      "spec_no": "SA–351",
      "type_grade": "CF8",
      "alloy_desig_uns_no": "J92600",
      "class_condition_temper": null,
      "size_thickness_mm": null,
      "p_no": 8,
      "group_no": 1,
      "min_tensile_strength_mpa": 485,
      "min_yield_strength_mpa": 205,
      "i": 816,
      "limits_iii": "NP",
      "viii_1": 816,
      "xii": 343,
      "external_pressure_chart_no": "HA–1",
      "notes": "G1, G12, G19, T7",
      "values": {
        "40": 138,
        "65": 126,
        "100": 113,
        "125": 107,
        "150": 103,
        "200": 95.7,
        "250": 90.0,
        "300": 85.6,
        "325": 83.9,
        "350": 82.3,
        "375": 80.5,
        "400": 79.2,
        "425": 77.7,
        "450": 76.4,
        "475": 74.9,
        "500": 73.6,
        "525": 72.6,
        "550": 70.0,
        "575": 61.2,
        "600": 49.0,
        "625": 40.1,
        "650": 32.8,
        "675": 27.2,
        "700": 23.4,
        "725": 19.6,
        "750": 16.7,
        "775": 14.7,
        "800": 12.9,
        "825": 11.0,
        "850": null,
        "875": null,
        "900": null
      }
    },
    {
      "block": 24,
      "line_no": 27,
      "nominal_composition": null,
      "product_form": "Castings",
      "spec_no": "SA–351",
      "type_grade": "CF8",
      "alloy_desig_uns_no": "J92600",
      "class_condition_temper": null,
      "size_thickness_mm": null,
      "p_no": 8,
      "group_no": 1,
      "min_tensile_strength_mpa": 485,
      "min_yield_strength_mpa": 205,
      "i": "NP",
      "limits_iii": "NP",
      "viii_1": 816,
      "xii": 343,
      "external_pressure_chart_no": "HA–1",
      "notes": "G1, G5, G12, G19, T6",
      "values": {
        "40": 138,
        "65": 134,
        "100": 130,
        "125": 126,
        "150": 122,
        "200": 119,
        "250": 118,
        "300": 115,
        "325": 114,
        "350": 111,
        "375": 109,
        "400": 107,
        "425": 105,
        "450": 103,
        "475": 101,
        "500": 99.5,
        "525": 92.8,
        "550": 75.6,
        "575": 61.2,
        "600": 49.0,
        "625": 40.1,
        "650": 32.8,
        "675": 27.2,
        "700": 23.4,
        "725": 19.6,
        "750": 16.7,
        "775": 14.7,
        "800": 12.9,
        "825": 11.0,
        "850": null,
        "875": null,
        "900": null
      }
    },
    {
      "block": 24,
      "line_no": 28,
      "nominal_composition": null,
      "product_form": "Smls. pipe",
      "spec_no": "SA–376",
      "type_grade": "TP304",
      "alloy_desig_uns_no": "S30400",
      "class_condition_temper": null,
      "size_thickness_mm": "≥200",
      "p_no": 8,
      "group_no": 1,
      "min_tensile_strength_mpa": 485,
      "min_yield_strength_mpa": 205,
      "i": "NP",
      "limits_iii": 427,
      "viii_1": 816,
      "xii": 343,
      "external_pressure_chart_no": "HA–1",
      "notes": "G5, G12, S9, T7",
      "values": {
        "40": 138,
        "65": 134,
        "100": 130,
        "125": 126,
        "150": 122,
        "200": 119,
        "250": 118,
        "300": 115,
        "325": 114,
        "350": 111,
        "375": 109,
        "400": 107,
        "425": 105,
        "450": 103,
        "475": 101,
        "500": 99.3,
        "525": 98.0,
        "550": 93.3,
        "575": 79.6,
        "600": 65.4,
        "625": 51.4,
        "650": 41.7,
        "675": 32.9,
        "700": 26.5,
        "725": 21.3,
        "750": 17.2,
        "775": 13.9,
        "800": 11.1,
        "825": 8.73,
        "850": null,
        "875": null,
        "900": null
      }
    },
    {
      "block": 24,
      "line_no": 29,
      "nominal_composition": null,
      "product_form": "Smls. pipe",
      "spec_no": "SA–376",
      "type_grade": "TP304",
      "alloy_desig_uns_no": "S30400",
      "class_condition_temper": null,
      "size_thickness_mm": "≥200",
      "p_no": 8,
      "group_no": 1,
      "min_tensile_strength_mpa": 485,
      "min_yield_strength_mpa": 205,
      "i": "NP",
      "limits_iii": "NP",
      "viii_1": 816,
      "xii": 343,
      "external_pressure_chart_no": "HA–1",
      "notes": "G12, S9, T8",
      "values": {
        "40": 138,
        "65": 126,
        "100": 113,
        "125": 107,
        "150": 103,
        "200": 95.7,
        "250": 89.9,
        "300": 85.9,
        "325": 84.1,
        "350": 82.2,
        "375": 80.5,
        "400": 79.2,
        "425": 77.3,
        "450": 76.0,
        "475": 74.8,
        "500": 73.6,
        "525": 72.4,
        "550": 70.8,
        "575": 68.9,
        "600": 65.4,
        "625": 51.4,
        "650": 41.7,
        "675": 32.9,
        "700": 26.5,
        "725": 21.3,
        "750": 17.2,
        "775": 13.9,
        "800": 11.1,
        "825": 8.73,
        "850": null,
        "875": null,
        "900": null
      }
    },
    {
      "block": 24,
      "line_no": 30,
      "nominal_composition": null,
      "product_form": "Cast pipe",
      "spec_no": "SA–451",
      "type_grade": "CPF3",
      "alloy_desig_uns_no": "J92500",
      "class_condition_temper": null,
      "size_thickness_mm": null,
      "p_no": 8,
      "group_no": 1,
      "min_tensile_strength_mpa": 485,
      "min_yield_strength_mpa": 205,
      "i": "NP",
      "limits_iii": 427,
      "viii_1": "NP",
      "xii": "NP",
      "external_pressure_chart_no": "HA–3",
      "notes": "G5, G16, G17, G19",
      "values": {
        "40": 138,
        "65": 134,
        "100": 130,
        "125": 126,
        "150": 122,
        "200": 119,
        "250": 118,
        "300": 115,
        "325": 114,
        "350": 111,
        "375": 109,
        "400": 107,
        "425": 105,
        "450": 103,
        "475": null,
        "500": null,
        "525": null,
        "550": null,
        "575": null,
        "600": null,
        "625": null,
        "650": null,
        "675": null,
        "700": null,
        "725": null,
        "750": null,
        "775": null,
        "800": null,
        "825": null,
        "850": null,
        "875": null,
        "900": null
      }
    },
    {
      "block": 24,
      "line_no": 31,
      "nominal_composition": null,
      "product_form": "Cast pipe",
      "spec_no": "SA–451",
      "type_grade": "CPF8",
      "alloy_desig_uns_no": "J92600",
      "class_condition_temper": null,
      "size_thickness_mm": null,
      "p_no": 8,
      "group_no": 1,
      "min_tensile_strength_mpa": 485,
      "min_yield_strength_mpa": 205,
      "i": "NP",
      "limits_iii": 427,
      "viii_1": "NP",
      "xii": "NP",
      "external_pressure_chart_no": "HA–1",
      "notes": "G5, G16, G17, G19",
      "values": {
        "40": 138,
        "65": 134,
        "100": 130,
        "125": 126,
        "150": 122,
        "200": 119,
        "250": 118,
        "300": 115,
        "325": 114,
        "350": 111,
        "375": 109,
        "400": 107,
        "425": 105,
        "450": 103,
        "475": null,
        "500": null,
        "525": null,
        "550": null,
        "575": null,
        "600": null,
        "625": null,
        "650": null,
        "675": null,
        "700": null,
        "725": null,
        "750": null,
        "775": null,
        "800": null,
        "825": null,
        "850": null,
        "875": null,
        "900": null
      }
    },
    {
      "block": 24,
      "line_no": 32,
      "nominal_composition": null,
      "product_form": "Forgings",
      "spec_no": "SA–965",
      "type_grade": "F304",
      "alloy_desig_uns_no": "S30400",
      "class_condition_temper": null,
      "size_thickness_mm": null,
      "p_no": 8,
      "group_no": 1,
      "min_tensile_strength_mpa": 485,
      "min_yield_strength_mpa": 205,
      "i": 816,
      "limits_iii": 427,
      "viii_1": 816,
      "xii": 343,
      "external_pressure_chart_no": "HA–1",
      "notes": "G5, G12, T7",
      "values": {
        "40": 138,
        "65": 134,
        "100": 130,
        "125": 126,
        "150": 122,
        "200": 119,
        "250": 118,
        "300": 115,
        "325": 114,
        "350": 111,
        "375": 109,
        "400": 107,
        "425": 105,
        "450": 103,
        "475": 101,
        "500": 99.3,
        "525": 98.0,
        "550": 93.3,
        "575": 79.6,
        "600": 65.4,
        "625": 51.4,
        "650": 41.7,
        "675": 32.9,
        "700": 26.5,
        "725": 21.3,
        "750": 17.2,
        "775": 13.9,
        "800": 11.1,
        "825": 8.73,
        "850": null,
        "875": null,
        "900": null
      }
    },
    {
      "block": 24,
      "line_no": 33,
      "nominal_composition": null,
      "product_form": "Forgings",
      "spec_no": "SA–965",
      "type_grade": "F304",
      "alloy_desig_uns_no": "S30400",
      "class_condition_temper": null,
      "size_thickness_mm": null,
      "p_no": 8,
      "group_no": 1,
      "min_tensile_strength_mpa": 485,
      "min_yield_strength_mpa": 205,
      "i": 816,
      "limits_iii": "NP",
      "viii_1": 816,
      "xii": 343,
      "external_pressure_chart_no": "HA–1 G12, T8",
      "notes": null,
      "values": {
        "40": 138,
        "65": 126,
        "100": 113,
        "125": 107,
        "150": 103,
        "200": 95.7,
        "250": 89.9,
        "300": 85.9,
        "325": 84.1,
        "350": 82.2,
        "375": 80.5,
        "400": 79.2,
        "425": 77.3,
        "450": 76.0,
        "475": 74.8,
        "500": 73.6,
        "525": 72.4,
        "550": 70.8,
        "575": 68.9,
        "600": 65.4,
        "625": 51.4,
        "650": 41.7,
        "675": 32.9,
        "700": 26.5,
        "725": 21.3,
        "750": 17.2,
        "775": 13.9,
        "800": 11.1,
        "825": 8.73,
        "850": null,
        "875": null,
        "900": null
      }
    },
    {
      "block": 24,
      "line_no": 34,
      "nominal_composition": null,
      "product_form": "Forgings",
      "spec_no": "SA–965",
      "type_grade": "F304H",
      "alloy_desig_uns_no": "S30409",
      "class_condition_temper": null,
      "size_thickness_mm": null,
      "p_no": 8,
      "group_no": 1,
      "min_tensile_strength_mpa": 485,
      "min_yield_strength_mpa": 205,
      "i": "NP",
      "limits_iii": 427,
      "viii_1": 816,
      "xii": "NP",
      "external_pressure_chart_no": "HA–1 G5, T7",
      "notes": null,
      "values": {
        "40": 138,
        "65": 134,
        "100": 130,
        "125": 126,
        "150": 122,
        "200": 119,
        "250": 118,
        "300": 115,
        "325": 114,
        "350": 111,
        "375": 109,
        "400": 107,
        "425": 105,
        "450": 103,
        "475": 101,
        "500": 99.3,
        "525": 98.0,
        "550": 93.3,
        "575": 79.6,
        "600": 65.4,
        "625": 51.4,
        "650": 41.7,
        "675": 32.9,
        "700": 26.5,
        "725": 21.3,
        "750": 17.2,
        "775": 13.9,
        "800": 11.1,
        "825": 8.73,
        "850": null,
        "875": null,
        "900": null
      }
    },
    {
      "block": 24,
      "line_no": 35,
      "nominal_composition": null,
      "product_form": "Forgings",
      "spec_no": "SA–965",
      "type_grade": "F304H",
      "alloy_desig_uns_no": "S30409",
      "class_condition_temper": null,
      "size_thickness_mm": null,
      "p_no": 8,
      "group_no": 1,
      "min_tensile_strength_mpa": 485,
      "min_yield_strength_mpa": 205,
      "i": "NP",
      "limits_iii": "NP",
      "viii_1": 816,
      "xii": "NP",
      "external_pressure_chart_no": "HA–1 T8",
      "notes": null,
      "values": {
        "40": 138,
        "65": 126,
        "100": 113,
        "125": 107,
        "150": 103,
        "200": 95.7,
        "250": 89.9,
        "300": 85.9,
        "325": 84.1,
        "350": 82.2,
        "375": 80.5,
        "400": 79.2,
        "425": 77.3,
        "450": 76.0,
        "475": 74.8,
        "500": 73.6,
        "525": 72.4,
        "550": 70.8,
        "575": 68.9,
        "600": 65.4,
        "625": 51.4,
        "650": 41.7,
        "675": 32.9,
        "700": 26.5,
        "725": 21.3,
        "750": 17.2,
        "775": 13.9,
        "800": 11.1,
        "825": 8.73,
        "850": null,
        "875": null,
        "900": null
      }
    },
    {
      "block": 24,
      "line_no": 36,
      "nominal_composition": null,
      "product_form": "Plate",
      "spec_no": "SA/EN 10028–7",
      "type_grade": "X2CrNi18–9",
      "alloy_desig_uns_no": null,
      "class_condition_temper": null,
      "size_thickness_mm": "≤75",
      "p_no": 8,
      "group_no": 1,
      "min_tensile_strength_mpa": 500,
      "min_yield_strength_mpa": 200,
      "i": "NP",
      "limits_iii": "NP",
      "viii_1": 550,
      "xii": 343,
      "external_pressure_chart_no": "HA–3",
      "notes": "G5, G30, T4",
      "values": {
        "40": 133,
        "65": 133,
        "100": 133,
        "125": 133,
        "150": 133,
        "200": 127,
        "250": 119,
        "300": 113,
        "325": 111,
        "350": 109,
        "375": 107,
        "400": 106,
        "425": 105,
        "450": 103,
        "475": 101,
        "500": 72.5,
        "525": 60.2,
        "550": 49.5,
        "575": null,
        "600": null,
        "625": null,
        "650": null,
        "675": null,
        "700": null,
        "725": null,
        "750": null,
        "775": null,
        "800": null,
        "825": null,
        "850": null,
        "875": null,
        "900": null
      }
    },
    {
      "block": 24,
      "line_no": 37,
      "nominal_composition": null,
      "product_form": "Plate",
      "spec_no": "SA/EN 10028–7",
      "type_grade": "X2CrNi18–9",
      "alloy_desig_uns_no": null,
      "class_condition_temper": null,
      "size_thickness_mm": "≤75",
      "p_no": 8,
      "group_no": 1,
      "min_tensile_strength_mpa": 500,
      "min_yield_strength_mpa": 200,
      "i": "NP",
      "limits_iii": "NP",
      "viii_1": 550,
      "xii": 343,
      "external_pressure_chart_no": "HA–3 G30, T5",
      "notes": null,
      "values": {
        "40": 133,
        "65": 121,
        "100": 113,
        "125": 107,
        "150": 102,
        "200": 94.1,
        "250": 88.1,
        "300": 83.8,
        "325": 82.2,
        "350": 80.8,
        "375": 79.6,
        "400": 78.5,
        "425": 77.5,
        "450": 76.3,
        "475": 75.1,
        "500": 73.7,
        "525": 60.2,
        "550": 49.5,
        "575": null,
        "600": null,
        "625": null,
        "650": null,
        "675": null,
        "700": null,
        "725": null,
        "750": null,
        "775": null,
        "800": null,
        "825": null,
        "850": null,
        "875": null,
        "900": null
      }
    },
    {
      "block": 24,
      "line_no": 38,
      "nominal_composition": null,
      "product_form": "Forgings",
      "spec_no": "SA–182",
      "type_grade": "F304",
      "alloy_desig_uns_no": "S30400",
      "class_condition_temper": null,
      "size_thickness_mm": "≤130",
      "p_no": 8,
      "group_no": 1,
      "min_tensile_strength_mpa": 515,
      "min_yield_strength_mpa": 205,
      "i": 816,
      "limits_iii": "NP",
      "viii_1": 816,
      "xii": "NP",
      "external_pressure_chart_no": "HA–1 G12, T8",
      "notes": null,
      "values": {
        "40": 138,
        "65": 126,
        "100": 113,
        "125": 107,
        "150": 103,
        "200": 95.7,
        "250": 89.9,
        "300": 85.9,
        "325": 84.1,
        "350": 82.2,
        "375": 80.5,
        "400": 79.2,
        "425": 77.3,
        "450": 76.0,
        "475": 74.8,
        "500": 73.6,
        "525": 72.4,
        "550": 70.8,
        "575": 68.9,
        "600": 65.4,
        "625": 51.4,
        "650": 41.7,
        "675": 32.9,
        "700": 26.5,
        "725": 21.3,
        "750": 17.2,
        "775": 13.9,
        "800": 11.1,
        "825": 8.73,
        "850": null,
        "875": null,
        "900": null
      }
    },
    {
      "block": 24,
      "line_no": 39,
      "nominal_composition": null,
      "product_form": "Forgings",
      "spec_no": "SA–182",
      "type_grade": "F304",
      "alloy_desig_uns_no": "S30400",
      "class_condition_temper": null,
      "size_thickness_mm": "≤130",
      "p_no": 8,
      "group_no": 1,
      "min_tensile_strength_mpa": 515,
      "min_yield_strength_mpa": 205,
      "i": 816,
      "limits_iii": 427,
      "viii_1": 816,
      "xii": "NP",
      "external_pressure_chart_no": "HA–1",
      "notes": "G5, G12, T7",
      "values": {
        "40": 138,
        "65": 138,
        "100": 137,
        "125": 134,
        "150": 130,
        "200": 126,
        "250": 122,
        "300": 116,
        "325": 114,
        "350": 111,
        "375": 109,
        "400": 107,
        "425": 105,
        "450": 103,
        "475": 101,
        "500": 99.3,
        "525": 98.0,
        "550": 93.3,
        "575": 79.6,
        "600": 65.4,
        "625": 51.4,
        "650": 41.7,
        "675": 32.9,
        "700": 26.5,
        "725": 21.3,
        "750": 17.2,
        "775": 13.9,
        "800": 11.1,
        "825": 8.73,
        "850": null,
        "875": null,
        "900": null
      }
    },
    {
      "block": 24,
      "line_no": 40,
      "nominal_composition": null,
      "product_form": "Forgings",
      "spec_no": "SA–182",
      "type_grade": "F304H",
      "alloy_desig_uns_no": "S30409",
      "class_condition_temper": null,
      "size_thickness_mm": "≤130",
      "p_no": 8,
      "group_no": 1,
      "min_tensile_strength_mpa": 515,
      "min_yield_strength_mpa": 205,
      "i": 816,
      "limits_iii": "NP",
      "viii_1": 816,
      "xii": "NP",
      "external_pressure_chart_no": "HA–1 T8",
      "notes": null,
      "values": {
        "40": 138,
        "65": 126,
        "100": 113,
        "125": 107,
        "150": 103,
        "200": 95.7,
        "250": 89.9,
        "300": 85.9,
        "325": 84.1,
        "350": 82.2,
        "375": 80.5,
        "400": 79.2,
        "425": 77.3,
        "450": 76.0,
        "475": 74.8,
        "500": 73.6,
        "525": 72.4,
        "550": 70.8,
        "575": 68.9,
        "600": 65.4,
        "625": 51.4,
        "650": 41.7,
        "675": 32.9,
        "700": 26.5,
        "725": 21.3,
        "750": 17.2,
        "775": 13.9,
        "800": 11.1,
        "825": 8.73,
        "850": null,
        "875": null,
        "900": null
      }
    },
    {
      "block": 24,
      "line_no": 41,
      "nominal_composition": null,
      "product_form": "Forgings",
      "spec_no": "SA–182",
      "type_grade": "F304H",
      "alloy_desig_uns_no": "S30409",
      "class_condition_temper": null,
      "size_thickness_mm": "≤130",
      "p_no": 8,
      "group_no": 1,
      "min_tensile_strength_mpa": 515,
      "min_yield_strength_mpa": 205,
      "i": 816,
      "limits_iii": 427,
      "viii_1": 816,
      "xii": "NP",
      "external_pressure_chart_no": "HA–1 G5, T7",
      "notes": null,
      "values": {
        "40": 138,
        "65": 138,
        "100": 137,
        "125": 134,
        "150": 130,
        "200": 126,
        "250": 122,
        "300": 116,
        "325": 114,
        "350": 111,
        "375": 109,
        "400": 107,
        "425": 105,
        "450": 103,
        "475": 101,
        "500": 99.3,
        "525": 98.0,
        "550": 93.3,
        "575": 79.6,
        "600": 65.4,
        "625": 51.4,
        "650": 41.7,
        "675": 32.9,
        "700": 26.5,
        "725": 21.3,
        "750": 17.2,
        "775": 13.9,
        "800": 11.1,
        "825": 8.73,
        "850": null,
        "875": null,
        "900": null
      }
    },
    {
      "block": 24,
      "line_no": 42,
      "nominal_composition": null,
      "product_form": "Smls. tube",
      "spec_no": "SA–213",
      "type_grade": "TP304",
      "alloy_desig_uns_no": "S30400",
      "class_condition_temper": null,
      "size_thickness_mm": null,
      "p_no": 8,
      "group_no": 1,
      "min_tensile_strength_mpa": 515,
      "min_yield_strength_mpa": 205,
      "i": 816,
      "limits_iii": "NP",
      "viii_1": 816,
      "xii": "NP",
      "external_pressure_chart_no": "HA–1 G12, T8",
      "notes": null,
      "values": {
        "40": 138,
        "65": 126,
        "100": 113,
        "125": 107,
        "150": 103,
        "200": 95.7,
        "250": 89.9,
        "300": 85.9,
        "325": 84.1,
        "350": 82.2,
        "375": 80.5,
        "400": 79.2,
        "425": 77.3,
        "450": 76.0,
        "475": 74.8,
        "500": 73.6,
        "525": 72.4,
        "550": 70.8,
        "575": 68.9,
        "600": 65.4,
        "625": 51.4,
        "650": 41.7,
        "675": 32.9,
        "700": 26.5,
        "725": 21.3,
        "750": 17.2,
        "775": 13.9,
        "800": 11.1,
        "825": 8.73,
        "850": null,
        "875": null,
        "900": null
      }
    },
    {
      "block": 24,
      "line_no": 43,
      "nominal_composition": null,
      "product_form": "Smls. tube",
      "spec_no": "SA–213",
      "type_grade": "TP304",
      "alloy_desig_uns_no": "S30400",
      "class_condition_temper": null,
      "size_thickness_mm": null,
      "p_no": 8,
      "group_no": 1,
      "min_tensile_strength_mpa": 515,
      "min_yield_strength_mpa": 205,
      "i": 816,
      "limits_iii": 427,
      "viii_1": 816,
      "xii": "NP",
      "external_pressure_chart_no": "HA–1",
      "notes": "G5, G12, T7",
      "values": {
        "40": 138,
        "65": 138,
        "100": 137,
        "125": 134,
        "150": 130,
        "200": 126,
        "250": 122,
        "300": 116,
        "325": 114,
        "350": 111,
        "375": 109,
        "400": 107,
        "425": 105,
        "450": 103,
        "475": 101,
        "500": 99.3,
        "525": 98.0,
        "550": 93.3,
        "575": 79.6,
        "600": 65.4,
        "625": 51.4,
        "650": 41.7,
        "675": 32.9,
        "700": 26.5,
        "725": 21.3,
        "750": 17.2,
        "775": 13.9,
        "800": 11.1,
        "825": 8.73,
        "850": null,
        "875": null,
        "900": null
      }
    },
    {
      "block": 24,
      "line_no": 44,
      "nominal_composition": null,
      "product_form": "Smls. tube",
      "spec_no": "SA–213",
      "type_grade": "TP304H",
      "alloy_desig_uns_no": "S30409",
      "class_condition_temper": null,
      "size_thickness_mm": null,
      "p_no": 8,
      "group_no": 1,
      "min_tensile_strength_mpa": 515,
      "min_yield_strength_mpa": 205,
      "i": 816,
      "limits_iii": "NP",
      "viii_1": 816,
      "xii": "NP",
      "external_pressure_chart_no": "HA–1 T8",
      "notes": null,
      "values": {
        "40": 138,
        "65": 126,
        "100": 113,
        "125": 107,
        "150": 103,
        "200": 95.7,
        "250": 89.9,
        "300": 85.9,
        "325": 84.1,
        "350": 82.2,
        "375": 80.5,
        "400": 79.2,
        "425": 77.3,
        "450": 76.0,
        "475": 74.8,
        "500": 73.6,
        "525": 72.4,
        "550": 70.8,
        "575": 68.9,
        "600": 65.4,
        "625": 51.4,
        "650": 41.7,
        "675": 32.9,
        "700": 26.5,
        "725": 21.3,
        "750": 17.2,
        "775": 13.9,
        "800": 11.1,
        "825": 8.73,
        "850": null,
        "875": null,
        "900": null
      }
    },
    {
      "block": 24,
      "line_no": 45,
      "nominal_composition": null,
      "product_form": "Smls. tube",
      "spec_no": "SA–213",
      "type_grade": "TP304H",
      "alloy_desig_uns_no": "S30409",
      "class_condition_temper": null,
      "size_thickness_mm": null,
      "p_no": 8,
      "group_no": 1,
      "min_tensile_strength_mpa": 515,
      "min_yield_strength_mpa": 205,
      "i": 816,
      "limits_iii": 427,
      "viii_1": 816,
      "xii": "NP",
      "external_pressure_chart_no": "HA–1 G5, T7",
      "notes": null,
      "values": {
        "40": 138,
        "65": 138,
        "100": 137,
        "125": 134,
        "150": 130,
        "200": 126,
        "250": 122,
        "300": 116,
        "325": 114,
        "350": 111,
        "375": 109,
        "400": 107,
        "425": 105,
        "450": 103,
        "475": 101,
        "500": 99.3,
        "525": 98.0,
        "550": 93.3,
        "575": 79.6,
        "600": 65.4,
        "625": 51.4,
        "650": 41.7,
        "675": 32.9,
        "700": 26.5,
        "725": 21.3,
        "750": 17.2,
        "775": 13.9,
        "800": 11.1,
        "825": 8.73,
        "850": null,
        "875": null,
        "900": null
      }
    },
    {
      "block": 25,
      "line_no": 1,
      "nominal_composition": null,
      "product_form": "Plate",
      "spec_no": "SA–240",
      "type_grade": 302,
      "alloy_desig_uns_no": "S30200",
      "class_condition_temper": null,
      "size_thickness_mm": null,
      "p_no": 8,
      "group_no": 1,
      "min_tensile_strength_mpa": 515,
      "min_yield_strength_mpa": 205,
      "i": "NP",
      "limits_iii": "NP",
      "viii_1": 399,
      "xii": 343,
      "external_pressure_chart_no": "HA–1 G5",
      "notes": null,
      "values": {
        "40": 138,
        "65": 138,
        "100": 137,
        "125": 134,
        "150": 130,
        "200": 126,
        "250": 122,
        "300": 116,
        "325": 114,
        "350": 111,
        "375": 109,
        "400": 107,
        "425": null,
        "450": null,
        "475": null,
        "500": null,
        "525": null,
        "550": null,
        "575": null,
        "600": null,
        "625": null,
        "650": null,
        "675": null,
        "700": null,
        "725": null,
        "750": null,
        "775": null,
        "800": null,
        "825": null,
        "850": null,
        "875": null,
        "900": null
      }
    },
    {
      "block": 25,
      "line_no": 2,
      "nominal_composition": null,
      "product_form": "Plate",
      "spec_no": "SA–240",
      "type_grade": 302,
      "alloy_desig_uns_no": "S30200",
      "class_condition_temper": null,
      "size_thickness_mm": null,
      "p_no": 8,
      "group_no": 1,
      "min_tensile_strength_mpa": 515,
      "min_yield_strength_mpa": 205,
      "i": "NP",
      "limits_iii": "NP",
      "viii_1": 399,
      "xii": 343,
      "external_pressure_chart_no": "HA–1 …",
      "notes": null,
      "values": {
        "40": 138,
        "65": 126,
        "100": 113,
        "125": 107,
        "150": 103,
        "200": 95.7,
        "250": 90.0,
        "300": 85.6,
        "325": 83.9,
        "350": 82.3,
        "375": 80.5,
        "400": 79.2,
        "425": null,
        "450": null,
        "475": null,
        "500": null,
        "525": null,
        "550": null,
        "575": null,
        "600": null,
        "625": null,
        "650": null,
        "675": null,
        "700": null,
        "725": null,
        "750": null,
        "775": null,
        "800": null,
        "825": null,
        "850": null,
        "875": null,
        "900": null
      }
    },
    {
      "block": 25,
      "line_no": 3,
      "nominal_composition": null,
      "product_form": "Plate",
      "spec_no": "SA–240",
      "type_grade": 304,
      "alloy_desig_uns_no": "S30400",
      "class_condition_temper": null,
      "size_thickness_mm": null,
      "p_no": 8,
      "group_no": 1,
      "min_tensile_strength_mpa": 515,
      "min_yield_strength_mpa": 205,
      "i": 816,
      "limits_iii": "NP",
      "viii_1": 816,
      "xii": 343,
      "external_pressure_chart_no": "HA–1 G12, T8",
      "notes": null,
      "values": {
        "40": 138,
        "65": 126,
        "100": 113,
        "125": 107,
        "150": 103,
        "200": 95.7,
        "250": 89.9,
        "300": 85.9,
        "325": 84.1,
        "350": 82.2,
        "375": 80.5,
        "400": 79.2,
        "425": 77.3,
        "450": 76.0,
        "475": 74.8,
        "500": 73.6,
        "525": 72.4,
        "550": 70.8,
        "575": 68.9,
        "600": 65.4,
        "625": 51.4,
        "650": 41.7,
        "675": 32.9,
        "700": 26.5,
        "725": 21.3,
        "750": 17.2,
        "775": 13.9,
        "800": 11.1,
        "825": 8.73,
        "850": null,
        "875": null,
        "900": null
      }
    },
    {
      "block": 25,
      "line_no": 4,
      "nominal_composition": null,
      "product_form": "Plate",
      "spec_no": "SA–240",
      "type_grade": 304,
      "alloy_desig_uns_no": "S30400",
      "class_condition_temper": null,
      "size_thickness_mm": null,
      "p_no": 8,
      "group_no": 1,
      "min_tensile_strength_mpa": 515,
      "min_yield_strength_mpa": 205,
      "i": 816,
      "limits_iii": 427,
      "viii_1": 816,
      "xii": 343,
      "external_pressure_chart_no": "HA–1",
      "notes": "G5, G12, T7",
      "values": {
        "40": 138,
        "65": 138,
        "100": 137,
        "125": 134,
        "150": 130,
        "200": 126,
        "250": 122,
        "300": 116,
        "325": 114,
        "350": 111,
        "375": 109,
        "400": 107,
        "425": 105,
        "450": 103,
        "475": 101,
        "500": 99.3,
        "525": 98.0,
        "550": 93.3,
        "575": 79.6,
        "600": 65.4,
        "625": 51.4,
        "650": 41.7,
        "675": 32.9,
        "700": 26.5,
        "725": 21.3,
        "750": 17.2,
        "775": 13.9,
        "800": 11.1,
        "825": 8.73,
        "850": null,
        "875": null,
        "900": null
      }
    },
    {
      "block": 25,
      "line_no": 5,
      "nominal_composition": null,
      "product_form": "Plate",
      "spec_no": "SA–240",
      "type_grade": "304H",
      "alloy_desig_uns_no": "S30409",
      "class_condition_temper": null,
      "size_thickness_mm": null,
      "p_no": 8,
      "group_no": 1,
      "min_tensile_strength_mpa": 515,
      "min_yield_strength_mpa": 205,
      "i": 816,
      "limits_iii": 427,
      "viii_1": 816,
      "xii": "NP",
      "external_pressure_chart_no": "HA–1 G5, T7",
      "notes": null,
      "values": {
        "40": 138,
        "65": 138,
        "100": 137,
        "125": 134,
        "150": 130,
        "200": 126,
        "250": 122,
        "300": 116,
        "325": 114,
        "350": 111,
        "375": 109,
        "400": 107,
        "425": 105,
        "450": 103,
        "475": 101,
        "500": 99.3,
        "525": 98.0,
        "550": 93.3,
        "575": 79.6,
        "600": 65.4,
        "625": 51.4,
        "650": 41.7,
        "675": 32.9,
        "700": 26.5,
        "725": 21.3,
        "750": 17.2,
        "775": 13.9,
        "800": 11.1,
        "825": 8.73,
        "850": null,
        "875": null,
        "900": null
      }
    },
    {
      "block": 25,
      "line_no": 6,
      "nominal_composition": null,
      "product_form": "Plate",
      "spec_no": "SA–240",
      "type_grade": "304H",
      "alloy_desig_uns_no": "S30409",
      "class_condition_temper": null,
      "size_thickness_mm": null,
      "p_no": 8,
      "group_no": 1,
      "min_tensile_strength_mpa": 515,
      "min_yield_strength_mpa": 205,
      "i": 816,
      "limits_iii": "NP",
      "viii_1": 816,
      "xii": "NP",
      "external_pressure_chart_no": "HA–1 T8",
      "notes": null,
      "values": {
        "40": 138,
        "65": 126,
        "100": 113,
        "125": 107,
        "150": 103,
        "200": 95.7,
        "250": 89.9,
        "300": 85.9,
        "325": 84.1,
        "350": 82.2,
        "375": 80.5,
        "400": 79.2,
        "425": 77.3,
        "450": 76.0,
        "475": 74.8,
        "500": 73.6,
        "525": 72.4,
        "550": 70.8,
        "575": 68.9,
        "600": 65.4,
        "625": 51.4,
        "650": 41.7,
        "675": 32.9,
        "700": 26.5,
        "725": 21.3,
        "750": 17.2,
        "775": 13.9,
        "800": 11.1,
        "825": 8.73,
        "850": null,
        "875": null,
        "900": null
      }
    },
    {
      "block": 25,
      "line_no": 7,
      "nominal_composition": null,
      "product_form": "Wld. tube",
      "spec_no": "SA–249",
      "type_grade": "TP304",
      "alloy_desig_uns_no": "S30400",
      "class_condition_temper": null,
      "size_thickness_mm": null,
      "p_no": 8,
      "group_no": 1,
      "min_tensile_strength_mpa": 515,
      "min_yield_strength_mpa": 205,
      "i": 816,
      "limits_iii": "NP",
      "viii_1": "NP",
      "xii": "NP",
      "external_pressure_chart_no": "HA–1",
      "notes": "G12, T8, W13",
      "values": {
        "40": 138,
        "65": 126,
        "100": 113,
        "125": 107,
        "150": 103,
        "200": 95.7,
        "250": 89.9,
        "300": 85.9,
        "325": 84.1,
        "350": 82.2,
        "375": 80.5,
        "400": 79.2,
        "425": 77.3,
        "450": 76.0,
        "475": 74.8,
        "500": 73.6,
        "525": 72.4,
        "550": 70.8,
        "575": 68.9,
        "600": 65.4,
        "625": 51.4,
        "650": 41.7,
        "675": 32.9,
        "700": 26.5,
        "725": 21.3,
        "750": 17.2,
        "775": 13.9,
        "800": 11.1,
        "825": 8.73,
        "850": null,
        "875": null,
        "900": null
      }
    },
    {
      "block": 25,
      "line_no": 8,
      "nominal_composition": null,
      "product_form": "Wld. tube",
      "spec_no": "SA–249",
      "type_grade": "TP304",
      "alloy_desig_uns_no": "S30400",
      "class_condition_temper": null,
