Repository: danivelas0/asme-pcc

File: resources/bpvc_ii_d_metric_2025/table_u.json (part 34 of 61)
    "Size/Thickness, mm",
    "Min. Tensile Strength, MPa"
  ],
  "columns_values": [
      "line_no": 9,
      "nominal_composition": "22Cr–13Ni–5Mn",
      "product_form": "Bar",
      "spec_no": "SA–479",
      "type_grade": "XM–19",
      "alloy_desig_uns_no": "S20910",
      "class_condition_temper": "Hot rolled",
      "size_thickness_mm": "≤50.8",
      "min_tensile_strength_mpa": 930,
      "values": {
        "40": 931,
        "100": 920,
        "150": 876,
        "200": 850,
        "250": 832,
        "300": 820,
        "325": 814,
        "350": 809,
        "375": 803,
        "400": 797,
        "425": 789,
        "450": 781,
        "475": 772,
        "500": 761,
        "525": 749,
        "550": 727,
        "575": 714,
        "600": 698,
        "625": 680,
        "650": 659,
        "675": null,
        "700": null,
        "725": null,
        "750": null,
        "775": null,
        "800": null,
        "825": null,
        "850": null,
        "875": null,
        "900": null
      }
    },
    {
      "block": 31,
      "line_no": 10,
      "nominal_composition": "23Cr–4Ni–Mo–Cu–N",
      "product_form": "Plate",
      "spec_no": "SA–240",
      "type_grade": null,
      "alloy_desig_uns_no": "S32304",
      "class_condition_temper": null,
      "size_thickness_mm": null,
      "min_tensile_strength_mpa": 600,
      "values": {
        "40": 600,
        "100": 575,
        "150": 542,
        "200": 525,
        "250": 516,
        "300": 509,
        "325": 505,
        "350": 501,
        "375": 496,
        "400": 491,
        "425": 485,
        "450": 479,
        "475": null,
        "500": null,
        "525": null,
        "550": null,
        "575": null,
        "600": null,
        "625": null,
        "650": null,
        "675": null,
        "700": null,
        "725": null,
        "750": null,
        "775": null,
        "800": null,
        "825": null,
        "850": null,
        "875": null,
        "900": null
      }
    },
    {
      "block": 31,
      "line_no": 11,
      "nominal_composition": "23Cr–4Ni–Mo–Cu–N",
      "product_form": "Smls. & wld. tube",
      "spec_no": "SA–789",
      "type_grade": null,
      "alloy_desig_uns_no": "S32304",
      "class_condition_temper": null,
      "size_thickness_mm": ">25",
      "min_tensile_strength_mpa": 600,
      "values": {
        "40": 600,
        "100": 575,
        "150": 542,
        "200": 525,
        "250": 516,
        "300": 509,
        "325": 505,
        "350": 501,
        "375": 496,
        "400": 491,
        "425": 485,
        "450": 479,
        "475": null,
        "500": null,
        "525": null,
        "550": null,
        "575": null,
        "600": null,
        "625": null,
        "650": null,
        "675": null,
        "700": null,
        "725": null,
        "750": null,
        "775": null,
        "800": null,
        "825": null,
        "850": null,
        "875": null,
        "900": null
      }
    },
    {
      "block": 31,
      "line_no": 12,
      "nominal_composition": "23Cr–4Ni–Mo–Cu–N",
      "product_form": "Smls. & wld. pipe",
      "spec_no": "SA–790",
      "type_grade": null,
      "alloy_desig_uns_no": "S32304",
      "class_condition_temper": null,
      "size_thickness_mm": null,
      "min_tensile_strength_mpa": 600,
      "values": {
        "40": 600,
        "100": 575,
        "150": 542,
        "200": 525,
        "250": 516,
        "300": 509,
        "325": 505,
        "350": 501,
        "375": 496,
        "400": 491,
        "425": 485,
        "450": 479,
        "475": null,
        "500": null,
        "525": null,
        "550": null,
        "575": null,
        "600": null,
        "625": null,
        "650": null,
        "675": null,
        "700": null,
        "725": null,
        "750": null,
        "775": null,
        "800": null,
        "825": null,
        "850": null,
        "875": null,
        "900": null
      }
    },
    {
      "block": 31,
      "line_no": 13,
      "nominal_composition": "23Cr–4Ni–Mo–Cu–N",
      "product_form": "Smls. & wld. tube",
      "spec_no": "SA–789",
      "type_grade": null,
      "alloy_desig_uns_no": "S32304",
      "class_condition_temper": null,
      "size_thickness_mm": "≤25",
      "min_tensile_strength_mpa": 690,
      "values": {
        "40": 689,
        "100": 661,
        "150": 624,
        "200": 605,
        "250": 595,
        "300": 588,
        "325": 584,
        "350": 579,
        "375": 574,
        "400": null,
        "425": null,
        "450": null,
        "475": null,
        "500": null,
        "525": null,
        "550": null,
        "575": null,
        "600": null,
        "625": null,
        "650": null,
        "675": null,
        "700": null,
        "725": null,
        "750": null,
        "775": null,
        "800": null,
        "825": null,
        "850": null,
        "875": null,
        "900": null
      }
    },
    {
      "block": 31,
      "line_no": 14,
      "nominal_composition": null,
      "product_form": "Smls. & wld. ftgs.",
      "spec_no": "SA–403",
      "type_grade": 309,
      "alloy_desig_uns_no": "S30900",
      "class_condition_temper": null,
      "size_thickness_mm": null,
      "min_tensile_strength_mpa": 515,
      "values": {
        "40": 517,
        "100": 517,
        "150": 515,
        "200": 504,
        "250": 495,
        "300": 487,
        "325": 482,
        "350": 476,
        "375": 470,
        "400": 463,
        "425": 454,
        "450": 444,
        "475": 434,
        "500": 422,
        "525": 408,
        "550": null,
        "575": null,
        "600": null,
        "625": null,
        "650": null,
        "675": null,
        "700": null,
        "725": null,
        "750": null,
        "775": null,
        "800": null,
        "825": null,
        "850": null,
        "875": null,
        "900": null
      }
    },
    {
      "block": 31,
      "line_no": 15,
      "nominal_composition": null,
      "product_form": "Smls. tube",
      "spec_no": "SA–213",
      "type_grade": "TP309S",
      "alloy_desig_uns_no": "S30908",
      "class_condition_temper": null,
      "size_thickness_mm": null,
      "min_tensile_strength_mpa": 515,
      "values": {
        "40": 517,
        "100": 517,
        "150": 515,
        "200": 504,
        "250": 495,
        "300": 487,
        "325": 482,
        "350": 476,
        "375": 470,
        "400": 463,
        "425": 454,
        "450": 444,
        "475": 434,
        "500": 422,
        "525": 408,
        "550": 390,
        "575": 372,
        "600": 354,
        "625": 334,
        "650": 313,
        "675": 292,
        "700": 270,
        "725": 248,
        "750": 226,
        "775": 204,
        "800": 182,
        "825": 160,
        "850": null,
        "875": null,
        "900": null
      }
    },
    {
      "block": 31,
      "line_no": 16,
      "nominal_composition": null,
      "product_form": "Plate",
      "spec_no": "SA–240",
      "type_grade": "309S",
      "alloy_desig_uns_no": "S30908",
      "class_condition_temper": null,
      "size_thickness_mm": null,
      "min_tensile_strength_mpa": 515,
      "values": {
        "40": 517,
        "100": 517,
        "150": 515,
        "200": 504,
        "250": 495,
        "300": 487,
        "325": 482,
        "350": 476,
        "375": 470,
        "400": 463,
        "425": 454,
        "450": 444,
        "475": 434,
        "500": 422,
        "525": 408,
        "550": 390,
        "575": 372,
        "600": 354,
        "625": 334,
        "650": 313,
        "675": 292,
        "700": 270,
        "725": 248,
        "750": 226,
        "775": 204,
        "800": 182,
        "825": 160,
        "850": null,
        "875": null,
        "900": null
      }
    },
    {
      "block": 31,
      "line_no": 17,
      "nominal_composition": null,
      "product_form": "Wld. tube",
      "spec_no": "SA–249",
      "type_grade": "TP309S",
      "alloy_desig_uns_no": "S30908",
      "class_condition_temper": null,
      "size_thickness_mm": null,
      "min_tensile_strength_mpa": 515,
      "values": {
        "40": 517,
        "100": 517,
        "150": 515,
        "200": 504,
        "250": 495,
        "300": 487,
        "325": 482,
        "350": 476,
        "375": 470,
        "400": 463,
        "425": 454,
        "450": 444,
        "475": 434,
        "500": 422,
        "525": 408,
        "550": 390,
        "575": 372,
        "600": 354,
        "625": 334,
        "650": 313,
        "675": 292,
        "700": 270,
        "725": 248,
        "750": 226,
        "775": 204,
        "800": 182,
        "825": 160,
        "850": null,
        "875": null,
        "900": null
      }
    },
    {
      "block": 31,
      "line_no": 18,
      "nominal_composition": null,
      "product_form": "Smls. & wld. pipe",
      "spec_no": "SA–312",
      "type_grade": "TP309S",
      "alloy_desig_uns_no": "S30908",
      "class_condition_temper": null,
      "size_thickness_mm": null,
      "min_tensile_strength_mpa": 515,
      "values": {
        "40": 517,
        "100": 517,
        "150": 515,
        "200": 504,
        "250": 495,
        "300": 487,
        "325": 482,
        "350": 476,
        "375": 470,
        "400": 463,
        "425": 454,
        "450": 444,
        "475": 434,
        "500": 422,
        "525": 408,
        "550": 390,
        "575": 372,
        "600": 354,
        "625": 334,
        "650": 313,
        "675": 292,
        "700": 270,
        "725": 248,
        "750": 226,
        "775": 204,
        "800": 182,
        "825": 160,
        "850": null,
        "875": null,
        "900": null
      }
    },
    {
      "block": 31,
      "line_no": 19,
      "nominal_composition": null,
      "product_form": "Wld. pipe",
      "spec_no": "SA–358",
      "type_grade": "309S",
      "alloy_desig_uns_no": "S30908",
      "class_condition_temper": 1,
      "size_thickness_mm": null,
      "min_tensile_strength_mpa": 515,
      "values": {
        "40": 517,
        "100": 517,
        "150": 515,
        "200": 504,
        "250": 495,
        "300": 487,
        "325": 482,
        "350": 476,
        "375": 470,
        "400": 463,
        "425": 454,
        "450": 444,
        "475": 434,
        "500": 422,
        "525": 408,
        "550": 390,
        "575": 372,
        "600": 354,
        "625": 334,
        "650": 313,
        "675": 292,
        "700": 270,
        "725": 248,
        "750": 226,
        "775": 204,
        "800": 182,
        "825": 160,
        "850": null,
        "875": null,
        "900": null
      }
    },
    {
      "block": 31,
      "line_no": 20,
      "nominal_composition": null,
      "product_form": "Wld. pipe",
      "spec_no": "SA–358",
      "type_grade": "309S",
      "alloy_desig_uns_no": "S30908",
      "class_condition_temper": 3,
      "size_thickness_mm": null,
      "min_tensile_strength_mpa": 515,
      "values": {
        "40": 517,
        "100": 517,
        "150": 515,
        "200": 504,
        "250": 495,
        "300": 487,
        "325": 482,
        "350": 476,
        "375": 470,
        "400": 463,
        "425": 454,
        "450": 444,
        "475": 434,
        "500": 422,
        "525": 408,
        "550": 390,
        "575": 372,
        "600": 354,
        "625": 334,
        "650": 313,
        "675": 292,
        "700": 270,
        "725": 248,
        "750": 226,
        "775": 204,
        "800": 182,
        "825": 160,
        "850": null,
        "875": null,
        "900": null
      }
    },
    {
      "block": 31,
      "line_no": 21,
      "nominal_composition": null,
      "product_form": "Wld. pipe",
      "spec_no": "SA–358",
      "type_grade": "309S",
      "alloy_desig_uns_no": "S30908",
      "class_condition_temper": 4,
      "size_thickness_mm": null,
      "min_tensile_strength_mpa": 515,
      "values": {
        "40": 517,
        "100": 517,
        "150": 515,
        "200": 504,
        "250": 495,
        "300": 487,
        "325": 482,
        "350": 476,
        "375": 470,
        "400": 463,
        "425": 454,
        "450": 444,
        "475": 434,
        "500": 422,
        "525": 408,
        "550": 390,
        "575": 372,
        "600": 354,
        "625": 334,
        "650": 313,
        "675": 292,
        "700": 270,
        "725": 248,
        "750": 226,
        "775": 204,
        "800": 182,
        "825": 160,
        "850": null,
        "875": null,
        "900": null
      }
    },
    {
      "block": 31,
      "line_no": 22,
      "nominal_composition": null,
      "product_form": "Bar",
      "spec_no": "SA–479",
      "type_grade": "309S",
      "alloy_desig_uns_no": "S30908",
      "class_condition_temper": null,
      "size_thickness_mm": null,
      "min_tensile_strength_mpa": 515,
      "values": {
        "40": 517,
        "100": 517,
        "150": 515,
        "200": 504,
        "250": 495,
        "300": 487,
        "325": 482,
        "350": 476,
        "375": 470,
        "400": 463,
        "425": 454,
        "450": 444,
        "475": 434,
        "500": 422,
        "525": 408,
        "550": 390,
        "575": 372,
        "600": 354,
        "625": 334,
        "650": 313,
        "675": 292,
        "700": 270,
        "725": 248,
        "750": 226,
        "775": 204,
        "800": 182,
        "825": 160,
        "850": null,
        "875": null,
        "900": null
      }
    },
    {
      "block": 31,
      "line_no": 23,
      "nominal_composition": null,
      "product_form": "Wld. pipe",
      "spec_no": "SA–813",
      "type_grade": "TP309S",
      "alloy_desig_uns_no": "S30908",
      "class_condition_temper": null,
      "size_thickness_mm": null,
      "min_tensile_strength_mpa": 515,
      "values": {
        "40": 517,
        "100": 517,
        "150": 515,
        "200": 504,
        "250": 495,
        "300": 487,
        "325": 482,
        "350": 476,
        "375": 470,
        "400": 463,
        "425": 454,
        "450": 444,
        "475": 434,
        "500": 422,
        "525": 408,
        "550": 390,
        "575": 372,
        "600": 354,
        "625": 334,
        "650": 313,
        "675": 292,
        "700": 270,
        "725": 248,
        "750": 226,
        "775": 204,
        "800": 182,
        "825": 160,
        "850": null,
        "875": null,
        "900": null
      }
    },
    {
      "block": 31,
      "line_no": 24,
      "nominal_composition": null,
      "product_form": "Wld. pipe",
      "spec_no": "SA–814",
      "type_grade": "TP309S",
      "alloy_desig_uns_no": "S30908",
      "class_condition_temper": null,
      "size_thickness_mm": null,
      "min_tensile_strength_mpa": 515,
      "values": {
        "40": 517,
        "100": 517,
        "150": 515,
        "200": 504,
        "250": 495,
        "300": 487,
        "325": 482,
        "350": 476,
        "375": 470,
        "400": 463,
        "425": 454,
        "450": 444,
        "475": 434,
        "500": 422,
        "525": 408,
        "550": 390,
        "575": 372,
        "600": 354,
        "625": 334,
        "650": 313,
        "675": 292,
        "700": 270,
        "725": 248,
        "750": 226,
        "775": 204,
        "800": 182,
        "825": 160,
        "850": null,
        "875": null,
        "900": null
      }
    },
    {
      "block": 31,
      "line_no": 25,
      "nominal_composition": null,
      "product_form": "Smls. tube",
      "spec_no": "SA–213",
      "type_grade": "TP309H",
      "alloy_desig_uns_no": "S30909",
      "class_condition_temper": null,
      "size_thickness_mm": null,
      "min_tensile_strength_mpa": 515,
      "values": {
        "40": 517,
        "100": 517,
        "150": 515,
        "200": 504,
        "250": 495,
        "300": 487,
        "325": 482,
        "350": 476,
        "375": 470,
        "400": 463,
        "425": 454,
        "450": 444,
        "475": 434,
        "500": 422,
        "525": 408,
        "550": null,
        "575": null,
        "600": null,
        "625": null,
        "650": null,
        "675": null,
        "700": null,
        "725": null,
        "750": null,
        "775": null,
        "800": null,
        "825": null,
        "850": null,
        "875": null,
        "900": null
      }
    },
    {
      "block": 31,
      "line_no": 26,
      "nominal_composition": null,
      "product_form": "Plate",
      "spec_no": "SA–240",
      "type_grade": "309H",
      "alloy_desig_uns_no": "S30909",
      "class_condition_temper": null,
      "size_thickness_mm": null,
      "min_tensile_strength_mpa": 515,
      "values": {
        "40": 517,
        "100": 517,
        "150": 515,
        "200": 504,
        "250": 495,
        "300": 487,
        "325": 482,
        "350": 476,
        "375": 470,
        "400": 463,
        "425": 454,
        "450": 444,
        "475": 434,
        "500": 422,
        "525": 408,
        "550": null,
        "575": null,
        "600": null,
        "625": null,
        "650": null,
        "675": null,
        "700": null,
        "725": null,
        "750": null,
        "775": null,
        "800": null,
        "825": null,
        "850": null,
        "875": null,
        "900": null
      }
    },
    {
      "block": 31,
      "line_no": 27,
      "nominal_composition": null,
      "product_form": "Wld. tube",
      "spec_no": "SA–249",
      "type_grade": "TP309H",
      "alloy_desig_uns_no": "S30909",
      "class_condition_temper": null,
      "size_thickness_mm": null,
      "min_tensile_strength_mpa": 515,
      "values": {
        "40": 517,
        "100": 517,
        "150": 515,
        "200": 504,
        "250": 495,
        "300": 487,
        "325": 482,
        "350": 476,
        "375": 470,
        "400": 463,
        "425": 454,
        "450": 444,
        "475": 434,
        "500": 422,
        "525": 408,
        "550": null,
        "575": null,
        "600": null,
        "625": null,
        "650": null,
        "675": null,
        "700": null,
        "725": null,
        "750": null,
        "775": null,
        "800": null,
        "825": null,
        "850": null,
        "875": null,
        "900": null
      }
    },
    {
      "block": 31,
      "line_no": 28,
      "nominal_composition": null,
      "product_form": "Smls. & wld. pipe",
      "spec_no": "SA–312",
      "type_grade": "TP309H",
      "alloy_desig_uns_no": "S30909",
      "class_condition_temper": null,
      "size_thickness_mm": null,
      "min_tensile_strength_mpa": 515,
      "values": {
        "40": 517,
        "100": 517,
        "150": 515,
        "200": 504,
        "250": 495,
        "300": 487,
        "325": 482,
        "350": 476,
        "375": 470,
        "400": 463,
        "425": 454,
        "450": 444,
        "475": 434,
        "500": 422,
        "525": 408,
        "550": null,
        "575": null,
        "600": null,
        "625": null,
        "650": null,
        "675": null,
        "700": null,
        "725": null,
        "750": null,
        "775": null,
        "800": null,
        "825": null,
        "850": null,
        "875": null,
        "900": null
      }
    },
    {
      "block": 31,
      "line_no": 29,
      "nominal_composition": null,
      "product_form": "Bar",
      "spec_no": "SA–479",
      "type_grade": "309H",
      "alloy_desig_uns_no": "S30909",
      "class_condition_temper": null,
      "size_thickness_mm": null,
      "min_tensile_strength_mpa": 515,
      "values": {
        "40": 517,
        "100": 517,
        "150": 515,
        "200": 504,
        "250": 495,
        "300": 487,
        "325": 482,
        "350": 476,
        "375": 470,
        "400": 463,
        "425": 454,
        "450": 444,
        "475": 434,
        "500": 422,
        "525": 408,
        "550": null,
        "575": null,
        "600": null,
        "625": null,
        "650": null,
        "675": null,
        "700": null,
        "725": null,
        "750": null,
        "775": null,
        "800": null,
        "825": null,
        "850": null,
        "875": null,
        "900": null
      }
    },
    {
      "block": 31,
      "line_no": 30,
      "nominal_composition": null,
      "product_form": "Bar",
      "spec_no": "SA/JIS G4303",
      "type_grade": "SUS309S",
      "alloy_desig_uns_no": null,
      "class_condition_temper": null,
      "size_thickness_mm": null,
      "min_tensile_strength_mpa": 520,
      "values": {
        "40": 517,
        "100": 517,
        "150": 515,
        "200": 504,
        "250": 495,
        "300": 487,
        "325": 482,
        "350": 476,
        "375": 470,
        "400": 463,
        "425": 454,
        "450": 444,
        "475": 434,
        "500": 422,
        "525": 408,
        "550": null,
        "575": null,
        "600": null,
        "625": null,
        "650": null,
        "675": null,
        "700": null,
        "725": null,
        "750": null,
        "775": null,
        "800": null,
        "825": null,
        "850": null,
        "875": null,
        "900": null
      }
    },
    {
      "block": 31,
      "line_no": 31,
      "nominal_composition": "23Cr–12Ni–Cb",
      "product_form": "Smls. tube",
      "spec_no": "SA–213",
      "type_grade": "TP309Cb",
      "alloy_desig_uns_no": "S30940",
      "class_condition_temper": null,
      "size_thickness_mm": null,
      "min_tensile_strength_mpa": 515,
      "values": {
        "40": 517,
        "100": 517,
        "150": 515,
        "200": 504,
        "250": 495,
        "300": 487,
        "325": 482,
        "350": 476,
        "375": 470,
        "400": 463,
        "425": 454,
        "450": 444,
        "475": 434,
        "500": 422,
        "525": 408,
        "550": null,
        "575": null,
        "600": null,
        "625": null,
        "650": null,
        "675": null,
        "700": null,
        "725": null,
        "750": null,
        "775": null,
        "800": null,
        "825": null,
        "850": null,
        "875": null,
        "900": null
      }
    },
    {
      "block": 31,
      "line_no": 32,
      "nominal_composition": "23Cr–12Ni–Cb",
      "product_form": "Plate",
      "spec_no": "SA–240",
      "type_grade": "309Cb",
      "alloy_desig_uns_no": "S30940",
      "class_condition_temper": null,
      "size_thickness_mm": null,
      "min_tensile_strength_mpa": 515,
      "values": {
        "40": 517,
        "100": 517,
        "150": 515,
        "200": 504,
        "250": 495,
        "300": 487,
        "325": 482,
        "350": 476,
        "375": 470,
        "400": 463,
        "425": 454,
        "450": 444,
        "475": 434,
        "500": 422,
        "525": 408,
        "550": null,
        "575": null,
        "600": null,
        "625": null,
        "650": null,
        "675": null,
        "700": null,
        "725": null,
        "750": null,
        "775": null,
        "800": null,
        "825": null,
        "850": null,
        "875": null,
        "900": null
      }
    },
    {
      "block": 31,
      "line_no": 33,
      "nominal_composition": "23Cr–12Ni–Cb",
      "product_form": "Wld. tube",
      "spec_no": "SA–249",
      "type_grade": "TP309Cb",
      "alloy_desig_uns_no": "S30940",
      "class_condition_temper": null,
      "size_thickness_mm": null,
      "min_tensile_strength_mpa": 515,
      "values": {
        "40": 517,
        "100": 517,
        "150": 515,
        "200": 504,
        "250": 495,
        "300": 487,
        "325": 482,
        "350": 476,
        "375": 470,
        "400": 463,
        "425": 454,
        "450": 444,
        "475": 434,
        "500": 422,
        "525": 408,
        "550": null,
        "575": null,
        "600": null,
        "625": null,
        "650": null,
        "675": null,
        "700": null,
        "725": null,
        "750": null,
        "775": null,
        "800": null,
        "825": null,
        "850": null,
        "875": null,
        "900": null
      }
    },
    {
      "block": 31,
      "line_no": 34,
      "nominal_composition": "23Cr–12Ni–Cb",
      "product_form": "Smls. & wld. pipe",
      "spec_no": "SA–312",
      "type_grade": "TP309Cb",
      "alloy_desig_uns_no": "S30940",
      "class_condition_temper": null,
      "size_thickness_mm": null,
      "min_tensile_strength_mpa": 515,
      "values": {
        "40": 517,
        "100": 517,
        "150": 515,
        "200": 504,
        "250": 495,
        "300": 487,
        "325": 482,
        "350": 476,
        "375": 470,
        "400": 463,
        "425": 454,
        "450": 444,
        "475": 434,
        "500": 422,
        "525": 408,
        "550": null,
        "575": null,
        "600": null,
        "625": null,
        "650": null,
        "675": null,
        "700": null,
        "725": null,
        "750": null,
        "775": null,
        "800": null,
        "825": null,
        "850": null,
        "875": null,
        "900": null
      }
    },
    {
      "block": 31,
      "line_no": 35,
      "nominal_composition": "23Cr–12Ni–Cb",
      "product_form": "Bar",
      "spec_no": "SA–479",
      "type_grade": "309Cb",
      "alloy_desig_uns_no": "S30940",
      "class_condition_temper": null,
      "size_thickness_mm": null,
      "min_tensile_strength_mpa": 515,
      "values": {
        "40": 517,
        "100": 517,
        "150": 515,
        "200": 504,
        "250": 495,
        "300": 487,
        "325": 482,
        "350": 476,
        "375": 470,
        "400": 463,
        "425": 454,
        "450": 444,
        "475": 434,
        "500": 422,
        "525": 408,
        "550": null,
        "575": null,
        "600": null,
        "625": null,
        "650": null,
        "675": null,
        "700": null,
        "725": null,
        "750": null,
        "775": null,
        "800": null,
        "825": null,
        "850": null,
        "875": null,
        "900": null
      }
    },
    {
      "block": 31,
      "line_no": 36,
      "nominal_composition": "23Cr–12Ni–Cb",
      "product_form": "Wld. pipe",
      "spec_no": "SA–813",
      "type_grade": "TP309Cb",
      "alloy_desig_uns_no": "S30940",
      "class_condition_temper": null,
      "size_thickness_mm": null,
      "min_tensile_strength_mpa": 515,
      "values": {
        "40": 517,
        "100": 517,
        "150": 515,
        "200": 504,
        "250": 495,
        "300": 487,
        "325": 482,
        "350": 476,
        "375": 470,
        "400": 463,
        "425": 454,
        "450": 444,
        "475": 434,
        "500": 422,
        "525": 408,
        "550": null,
        "575": null,
        "600": null,
        "625": null,
        "650": null,
        "675": null,
        "700": null,
        "725": null,
        "750": null,
        "775": null,
        "800": null,
        "825": null,
        "850": null,
        "875": null,
        "900": null
      }
    },
    {
      "block": 31,
      "line_no": 37,
      "nominal_composition": "23Cr–12Ni–Cb",
      "product_form": "Wld. pipe",
      "spec_no": "SA–814",
      "type_grade": "TP309Cb",
      "alloy_desig_uns_no": "S30940",
      "class_condition_temper": null,
      "size_thickness_mm": null,
      "min_tensile_strength_mpa": 515,
      "values": {
        "40": 517,
        "100": 517,
        "150": 515,
        "200": 504,
        "250": 495,
        "300": 487,
        "325": 482,
        "350": 476,
        "375": 470,
        "400": 463,
        "425": 454,
        "450": 444,
        "475": 434,
        "500": 422,
        "525": 408,
        "550": null,
        "575": null,
        "600": null,
        "625": null,
        "650": null,
        "675": null,
        "700": null,
        "725": null,
        "750": null,
        "775": null,
        "800": null,
        "825": null,
        "850": null,
        "875": null,
        "900": null
      }
    },
    {
      "block": 31,
      "line_no": 38,
      "nominal_composition": "23Cr–25Ni–5.5Mo–N",
      "product_form": "Forgings",
      "spec_no": "SA–182",
      "type_grade": null,
      "alloy_desig_uns_no": "S32053",
      "class_condition_temper": null,
      "size_thickness_mm": null,
      "min_tensile_strength_mpa": 640,
      "values": {
        "40": 640,
        "100": 638,
        "150": 605,
        "200": 579,
        "250": 558,
        "300": 542,
        "325": 536,
        "350": 531,
        "375": null,
        "400": null,
        "425": null,
        "450": null,
        "475": null,
        "500": null,
        "525": null,
        "550": null,
        "575": null,
        "600": null,
        "625": null,
        "650": null,
        "675": null,
        "700": null,
        "725": null,
        "750": null,
        "775": null,
        "800": null,
        "825": null,
        "850": null,
        "875": null,
        "900": null
      }
    },
    {
      "block": 31,
      "line_no": 39,
      "nominal_composition": "23Cr–25Ni–5.5Mo–N",
      "product_form": "Bolting",
      "spec_no": "SA–193",
      "type_grade": null,
      "alloy_desig_uns_no": "S32053",
      "class_condition_temper": null,
      "size_thickness_mm": null,
      "min_tensile_strength_mpa": 640,
      "values": {
        "40": 640,
        "100": 638,
        "150": 605,
        "200": 579,
        "250": 558,
        "300": 542,
        "325": 536,
        "350": 531,
        "375": null,
        "400": null,
        "425": null,
        "450": null,
        "475": null,
        "500": null,
        "525": null,
        "550": null,
        "575": null,
        "600": null,
        "625": null,
        "650": null,
        "675": null,
        "700": null,
        "725": null,
        "750": null,
        "775": null,
        "800": null,
        "825": null,
        "850": null,
        "875": null,
        "900": null
      }
    },
    {
      "block": 31,
      "line_no": 40,
      "nominal_composition": "23Cr–25Ni–5.5Mo–N",
      "product_form": "Plate",
      "spec_no": "SA–240",
      "type_grade": null,
      "alloy_desig_uns_no": "S32053",
      "class_condition_temper": null,
      "size_thickness_mm": null,
      "min_tensile_strength_mpa": 640,
      "values": {
        "40": 640,
        "100": 638,
        "150": 605,
        "200": 579,
        "250": 558,
        "300": 542,
        "325": 536,
        "350": 531,
        "375": null,
        "400": null,
        "425": null,
        "450": null,
        "475": null,
        "500": null,
        "525": null,
        "550": null,
        "575": null,
        "600": null,
        "625": null,
        "650": null,
        "675": null,
        "700": null,
        "725": null,
        "750": null,
        "775": null,
        "800": null,
        "825": null,
        "850": null,
        "875": null,
        "900": null
      }
    },
    {
      "block": 31,
      "line_no": 41,
      "nominal_composition": "23Cr–25Ni–5.5Mo–N",
      "product_form": "Wld. tube",
      "spec_no": "SA–249",
      "type_grade": null,
      "alloy_desig_uns_no": "S32053",
      "class_condition_temper": null,
      "size_thickness_mm": null,
      "min_tensile_strength_mpa": 640,
      "values": {
        "40": 640,
        "100": 638,
        "150": 605,
        "200": 579,
        "250": 558,
        "300": 542,
        "325": 536,
        "350": 531,
        "375": null,
        "400": null,
        "425": null,
        "450": null,
        "475": null,
        "500": null,
        "525": null,
        "550": null,
        "575": null,
        "600": null,
        "625": null,
        "650": null,
        "675": null,
        "700": null,
        "725": null,
        "750": null,
        "775": null,
        "800": null,
        "825": null,
        "850": null,
        "875": null,
        "900": null
      }
    },
    {
      "block": 31,
      "line_no": 42,
      "nominal_composition": "23Cr–25Ni–5.5Mo–N",
      "product_form": "Smls. & wld. pipe",
      "spec_no": "SA–312",
      "type_grade": null,
      "alloy_desig_uns_no": "S32053",
      "class_condition_temper": null,
      "size_thickness_mm": null,
      "min_tensile_strength_mpa": 640,
      "values": {
        "40": 640,
        "100": 638,
        "150": 605,
        "200": 579,
        "250": 558,
        "300": 542,
        "325": 536,
        "350": 531,
        "375": null,
        "400": null,
        "425": null,
        "450": null,
        "475": null,
        "500": null,
        "525": null,
        "550": null,
        "575": null,
        "600": null,
        "625": null,
        "650": null,
        "675": null,
        "700": null,
        "725": null,
        "750": null,
        "775": null,
        "800": null,
        "825": null,
        "850": null,
        "875": null,
        "900": null
      }
    },
    {
      "block": 31,
      "line_no": 43,
      "nominal_composition": "23Cr–25Ni–5.5Mo–N",
      "product_form": "Wld. pipe",
      "spec_no": "SA–358",
      "type_grade": null,
      "alloy_desig_uns_no": "S32053",
      "class_condition_temper": null,
      "size_thickness_mm": null,
      "min_tensile_strength_mpa": 640,
      "values": {
        "40": 640,
        "100": 638,
        "150": 605,
        "200": 579,
        "250": 558,
        "300": 542,
        "325": 536,
        "350": 531,
        "375": null,
        "400": null,
        "425": null,
        "450": null,
        "475": null,
        "500": null,
        "525": null,
        "550": null,
        "575": null,
        "600": null,
        "625": null,
        "650": null,
        "675": null,
        "700": null,
        "725": null,
        "750": null,
        "775": null,
        "800": null,
        "825": null,
        "850": null,
        "875": null,
        "900": null
      }
    },
    {
      "block": 31,
      "line_no": 44,
      "nominal_composition": "23Cr–25Ni–5.5Mo–N",
      "product_form": "Fittings",
      "spec_no": "SA–403",
      "type_grade": null,
      "alloy_desig_uns_no": "S32053",
      "class_condition_temper": null,
      "size_thickness_mm": null,
      "min_tensile_strength_mpa": 640,
      "values": {
        "40": 640,
        "100": 638,
        "150": 605,
        "200": 579,
        "250": 558,
        "300": 542,
        "325": 536,
        "350": 531,
        "375": null,
        "400": null,
        "425": null,
        "450": null,
        "475": null,
        "500": null,
        "525": null,
        "550": null,
        "575": null,
        "600": null,
        "625": null,
        "650": null,
        "675": null,
        "700": null,
        "725": null,
        "750": null,
        "775": null,
        "800": null,
        "825": null,
        "850": null,
        "875": null,
        "900": null
      }
    },
    {
      "block": 31,
      "line_no": 45,
      "nominal_composition": "23Cr–25Ni–5.5Mo–N",
      "product_form": "Wld. pipe",
      "spec_no": "SA–409",
      "type_grade": null,
      "alloy_desig_uns_no": "S32053",
      "class_condition_temper": null,
      "size_thickness_mm": null,
      "min_tensile_strength_mpa": 640,
      "values": {
        "40": 640,
        "100": 638,
        "150": 605,
        "200": 579,
        "250": 558,
        "300": 542,
        "325": 536,
        "350": 531,
        "375": null,
        "400": null,
        "425": null,
        "450": null,
        "475": null,
        "500": null,
        "525": null,
        "550": null,
        "575": null,
        "600": null,
        "625": null,
        "650": null,
        "675": null,
        "700": null,
        "725": null,
        "750": null,
        "775": null,
        "800": null,
        "825": null,
        "850": null,
        "875": null,
        "900": null
      }
    },
    {
      "block": 32,
      "line_no": 1,
      "nominal_composition": "23Cr–25Ni–5.5Mo–N",
      "product_form": "Bar",
      "spec_no": "SA–479",
      "type_grade": null,
      "alloy_desig_uns_no": "S32053",
      "class_condition_temper": null,
      "size_thickness_mm": null,
      "min_tensile_strength_mpa": 640,
      "values": {
        "40": 640,
        "100": 638,
        "150": 605,
        "200": 579,
        "250": 558,
        "300": 542,
        "325": 536,
        "350": 531,
        "375": null,
        "400": null,
        "425": null,
        "450": null,
        "475": null,
        "500": null,
        "525": null,
        "550": null,
        "575": null,
        "600": null,
        "625": null,
        "650": null,
        "675": null,
        "700": null,
        "725": null,
        "750": null,
        "775": null,
        "800": null,
        "825": null,
        "850": null,
        "875": null,
        "900": null
      }
    },
    {
      "block": 32,
      "line_no": 2,
      "nominal_composition": "23Cr–25Ni–5.5Mo–N",
      "product_form": "Wld. pipe",
      "spec_no": "SA–813",
      "type_grade": null,
      "alloy_desig_uns_no": "S32053",
      "class_condition_temper": null,
      "size_thickness_mm": null,
      "min_tensile_strength_mpa": 640,
      "values": {
        "40": 640,
        "100": 638,
        "150": 605,
        "200": 579,
        "250": 558,
        "300": 542,
        "325": 536,
        "350": 531,
        "375": null,
        "400": null,
        "425": null,
        "450": null,
        "475": null,
        "500": null,
        "525": null,
        "550": null,
        "575": null,
        "600": null,
        "625": null,
        "650": null,
        "675": null,
        "700": null,
        "725": null,
        "750": null,
        "775": null,
        "800": null,
        "825": null,
        "850": null,
        "875": null,
        "900": null
      }
    },
    {
      "block": 32,
      "line_no": 3,
      "nominal_composition": "23Cr–25Ni–5.5Mo–N",
      "product_form": "Wld. pipe",
      "spec_no": "SA–814",
      "type_grade": null,
      "alloy_desig_uns_no": "S32053",
      "class_condition_temper": null,
      "size_thickness_mm": null,
      "min_tensile_strength_mpa": 640,
      "values": {
        "40": 640,
        "100": 638,
        "150": 605,
        "200": 579,
        "250": 558,
        "300": 542,
        "325": 536,
        "350": 531,
        "375": null,
        "400": null,
        "425": null,
        "450": null,
        "475": null,
        "500": null,
        "525": null,
        "550": null,
        "575": null,
        "600": null,
        "625": null,
        "650": null,
        "675": null,
        "700": null,
        "725": null,
        "750": null,
        "775": null,
        "800": null,
        "825": null,
        "850": null,
        "875": null,
        "900": null
      }
    },
    {
      "block": 32,
      "line_no": 4,
      "nominal_composition": "24Cr–10Ni–4Mo–N",
      "product_form": "Castings",
      "spec_no": "SA–995",
      "type_grade": "2A",
      "alloy_desig_uns_no": "J93345",
      "class_condition_temper": null,
      "size_thickness_mm": null,
      "min_tensile_strength_mpa": 655,
      "values": {
        "40": 655,
        "100": 652,
        "150": 604,
        "200": 583,
        "250": 583,
        "300": 583,
        "325": 583,
        "350": 580,
        "375": 557,
        "400": null,
        "425": null,
        "450": null,
        "475": null,
        "500": null,
        "525": null,
        "550": null,
        "575": null,
        "600": null,
        "625": null,
        "650": null,
        "675": null,
        "700": null,
        "725": null,
        "750": null,
        "775": null,
        "800": null,
        "825": null,
        "850": null,
        "875": null,
        "900": null
      }
    },
    {
      "block": 32,
      "line_no": 5,
      "nominal_composition": "24Cr–22Ni–6Mo–2W–Cu–N",
      "product_form": "Forgings",
      "spec_no": "SA–182",
