Repository: danivelas0/asme-pcc

File: resources/bpvc_ii_d_metric_2025/table_y_1.json (part 34 of 71)
    "Min. Yield Strength, MPa",
    "Notes"
  ],
  "columns_values": [
      "min_tensile_strength_mpa": 515,
      "min_yield_strength_mpa": 205,
      "notes": null,
      "values": {
        "40": 207,
        "65": 197,
        "100": 189,
        "125": 182,
        "150": 177,
        "175": 172,
        "200": 166,
        "225": 162,
        "250": 157,
        "275": 154,
        "300": 150,
        "325": 147,
        "350": 145,
        "375": 142,
        "400": 141,
        "425": 140,
        "450": 139,
        "475": 139,
        "500": 139,
        "525": 139,
        "550": 135,
        "575": 134,
        "600": 132,
        "625": 129,
        "650": 126,
        "675": 122,
        "700": 117,
        "725": 111,
        "750": 104,
        "775": 95.7,
        "800": 86.2,
        "825": 75.5,
        "850": null,
        "875": null,
        "900": null
      }
    },
    {
      "block": 26,
      "line_no": 43,
      "nominal_composition": "18Cr–10Ni–Cb",
      "product_form": "Wld. pipe",
      "spec_no": "SA–813",
      "type_grade": "TP348",
      "alloy_desig_uns_no": "S34800 …",
      "class_condition_temper": null,
      "size_thickness_mm": null,
      "min_tensile_strength_mpa": 515,
      "min_yield_strength_mpa": 205,
      "notes": null,
      "values": {
        "40": 207,
        "65": 197,
        "100": 189,
        "125": 182,
        "150": 177,
        "175": 172,
        "200": 166,
        "225": 162,
        "250": 157,
        "275": 154,
        "300": 150,
        "325": 147,
        "350": 145,
        "375": 142,
        "400": 141,
        "425": 140,
        "450": 139,
        "475": 139,
        "500": 139,
        "525": 139,
        "550": 135,
        "575": 134,
        "600": 132,
        "625": 129,
        "650": 126,
        "675": 122,
        "700": 117,
        "725": 111,
        "750": 104,
        "775": 95.7,
        "800": 86.2,
        "825": 75.5,
        "850": null,
        "875": null,
        "900": null
      }
    },
    {
      "block": 26,
      "line_no": 44,
      "nominal_composition": "18Cr–10Ni–Cb",
      "product_form": "Wld. pipe",
      "spec_no": "SA–814",
      "type_grade": "TP348",
      "alloy_desig_uns_no": "S34800 …",
      "class_condition_temper": null,
      "size_thickness_mm": null,
      "min_tensile_strength_mpa": 515,
      "min_yield_strength_mpa": 205,
      "notes": null,
      "values": {
        "40": 207,
        "65": 197,
        "100": 189,
        "125": 182,
        "150": 177,
        "175": 172,
        "200": 166,
        "225": 162,
        "250": 157,
        "275": 154,
        "300": 150,
        "325": 147,
        "350": 145,
        "375": 142,
        "400": 141,
        "425": 140,
        "450": 139,
        "475": 139,
        "500": 139,
        "525": 139,
        "550": 135,
        "575": 134,
        "600": 132,
        "625": 129,
        "650": 126,
        "675": 122,
        "700": 117,
        "725": 111,
        "750": 104,
        "775": 95.7,
        "800": 86.2,
        "825": 75.5,
        "850": null,
        "875": null,
        "900": null
      }
    },
    {
      "block": 26,
      "line_no": 45,
      "nominal_composition": "18Cr–10Ni–Cb",
      "product_form": "Forgings",
      "spec_no": "SA–182",
      "type_grade": "F348H",
      "alloy_desig_uns_no": "S34809 …",
      "class_condition_temper": null,
      "size_thickness_mm": "≤130",
      "min_tensile_strength_mpa": 515,
      "min_yield_strength_mpa": 205,
      "notes": null,
      "values": {
        "40": 207,
        "65": 197,
        "100": 189,
        "125": 182,
        "150": 177,
        "175": 172,
        "200": 166,
        "225": 162,
        "250": 157,
        "275": 154,
        "300": 150,
        "325": 147,
        "350": 145,
        "375": 142,
        "400": 141,
        "425": 140,
        "450": 139,
        "475": 139,
        "500": 139,
        "525": 139,
        "550": null,
        "575": null,
        "600": null,
        "625": null,
        "650": null,
        "675": null,
        "700": null,
        "725": null,
        "750": null,
        "775": null,
        "800": null,
        "825": null,
        "850": null,
        "875": null,
        "900": null
      }
    },
    {
      "block": 27,
      "line_no": 1,
      "nominal_composition": "18Cr–10Ni–Cb",
      "product_form": "Smls. tube",
      "spec_no": "SA–213",
      "type_grade": "TP348H",
      "alloy_desig_uns_no": "S34809 …",
      "class_condition_temper": null,
      "size_thickness_mm": null,
      "min_tensile_strength_mpa": 515,
      "min_yield_strength_mpa": 205,
      "notes": null,
      "values": {
        "40": 207,
        "65": 197,
        "100": 189,
        "125": 182,
        "150": 177,
        "175": 172,
        "200": 166,
        "225": 162,
        "250": 157,
        "275": 154,
        "300": 150,
        "325": 147,
        "350": 145,
        "375": 142,
        "400": 141,
        "425": 140,
        "450": 139,
        "475": 139,
        "500": 139,
        "525": 139,
        "550": null,
        "575": null,
        "600": null,
        "625": null,
        "650": null,
        "675": null,
        "700": null,
        "725": null,
        "750": null,
        "775": null,
        "800": null,
        "825": null,
        "850": null,
        "875": null,
        "900": null
      }
    },
    {
      "block": 27,
      "line_no": 2,
      "nominal_composition": "18Cr–10Ni–Cb",
      "product_form": "Plate",
      "spec_no": "SA–240",
      "type_grade": "348H",
      "alloy_desig_uns_no": "S34809 …",
      "class_condition_temper": null,
      "size_thickness_mm": null,
      "min_tensile_strength_mpa": 515,
      "min_yield_strength_mpa": 205,
      "notes": null,
      "values": {
        "40": 207,
        "65": 197,
        "100": 189,
        "125": 182,
        "150": 177,
        "175": 172,
        "200": 166,
        "225": 162,
        "250": 157,
        "275": 154,
        "300": 150,
        "325": 147,
        "350": 145,
        "375": 142,
        "400": 141,
        "425": 140,
        "450": 139,
        "475": 139,
        "500": 139,
        "525": 139,
        "550": null,
        "575": null,
        "600": null,
        "625": null,
        "650": null,
        "675": null,
        "700": null,
        "725": null,
        "750": null,
        "775": null,
        "800": null,
        "825": null,
        "850": null,
        "875": null,
        "900": null
      }
    },
    {
      "block": 27,
      "line_no": 3,
      "nominal_composition": "18Cr–10Ni–Cb",
      "product_form": "Wld. tube",
      "spec_no": "SA–249",
      "type_grade": "TP348H",
      "alloy_desig_uns_no": "S34809 …",
      "class_condition_temper": null,
      "size_thickness_mm": null,
      "min_tensile_strength_mpa": 515,
      "min_yield_strength_mpa": 205,
      "notes": null,
      "values": {
        "40": 207,
        "65": 197,
        "100": 189,
        "125": 182,
        "150": 177,
        "175": 172,
        "200": 166,
        "225": 162,
        "250": 157,
        "275": 154,
        "300": 150,
        "325": 147,
        "350": 145,
        "375": 142,
        "400": 141,
        "425": 140,
        "450": 139,
        "475": 139,
        "500": 139,
        "525": 139,
        "550": null,
        "575": null,
        "600": null,
        "625": null,
        "650": null,
        "675": null,
        "700": null,
        "725": null,
        "750": null,
        "775": null,
        "800": null,
        "825": null,
        "850": null,
        "875": null,
        "900": null
      }
    },
    {
      "block": 27,
      "line_no": 4,
      "nominal_composition": "18Cr–10Ni–Cb",
      "product_form": "Smls. & wld. pipe",
      "spec_no": "SA–312",
      "type_grade": "TP348H",
      "alloy_desig_uns_no": "S34809 …",
      "class_condition_temper": null,
      "size_thickness_mm": null,
      "min_tensile_strength_mpa": 515,
      "min_yield_strength_mpa": 205,
      "notes": null,
      "values": {
        "40": 207,
        "65": 197,
        "100": 189,
        "125": 182,
        "150": 177,
        "175": 172,
        "200": 166,
        "225": 162,
        "250": 157,
        "275": 154,
        "300": 150,
        "325": 147,
        "350": 145,
        "375": 142,
        "400": 141,
        "425": 140,
        "450": 139,
        "475": 139,
        "500": 139,
        "525": 139,
        "550": null,
        "575": null,
        "600": null,
        "625": null,
        "650": null,
        "675": null,
        "700": null,
        "725": null,
        "750": null,
        "775": null,
        "800": null,
        "825": null,
        "850": null,
        "875": null,
        "900": null
      }
    },
    {
      "block": 27,
      "line_no": 5,
      "nominal_composition": "18Cr–10Ni–Cb",
      "product_form": "Smls. & wld. fittings",
      "spec_no": "SA–403",
      "type_grade": "348H",
      "alloy_desig_uns_no": "S34809 …",
      "class_condition_temper": null,
      "size_thickness_mm": null,
      "min_tensile_strength_mpa": 515,
      "min_yield_strength_mpa": 205,
      "notes": null,
      "values": {
        "40": 207,
        "65": 197,
        "100": 189,
        "125": 182,
        "150": 177,
        "175": 172,
        "200": 166,
        "225": 162,
        "250": 157,
        "275": 154,
        "300": 150,
        "325": 147,
        "350": 145,
        "375": 142,
        "400": 141,
        "425": 140,
        "450": 139,
        "475": 139,
        "500": 139,
        "525": 139,
        "550": null,
        "575": null,
        "600": null,
        "625": null,
        "650": null,
        "675": null,
        "700": null,
        "725": null,
        "750": null,
        "775": null,
        "800": null,
        "825": null,
        "850": null,
        "875": null,
        "900": null
      }
    },
    {
      "block": 27,
      "line_no": 6,
      "nominal_composition": "18Cr–10Ni–Cb",
      "product_form": "Bar",
      "spec_no": "SA–479",
      "type_grade": "348H",
      "alloy_desig_uns_no": "S34809 …",
      "class_condition_temper": null,
      "size_thickness_mm": null,
      "min_tensile_strength_mpa": 515,
      "min_yield_strength_mpa": 205,
      "notes": null,
      "values": {
        "40": 207,
        "65": 197,
        "100": 189,
        "125": 182,
        "150": 177,
        "175": 172,
        "200": 166,
        "225": 162,
        "250": 157,
        "275": 154,
        "300": 150,
        "325": 147,
        "350": 145,
        "375": 142,
        "400": 141,
        "425": 140,
        "450": 139,
        "475": 139,
        "500": 139,
        "525": 139,
        "550": null,
        "575": null,
        "600": null,
        "625": null,
        "650": null,
        "675": null,
        "700": null,
        "725": null,
        "750": null,
        "775": null,
        "800": null,
        "825": null,
        "850": null,
        "875": null,
        "900": null
      }
    },
    {
      "block": 27,
      "line_no": 7,
      "nominal_composition": "18Cr–10Ni–Cb",
      "product_form": "Wld. pipe",
      "spec_no": "SA–813",
      "type_grade": "TP348H",
      "alloy_desig_uns_no": "S34809 …",
      "class_condition_temper": null,
      "size_thickness_mm": null,
      "min_tensile_strength_mpa": 515,
      "min_yield_strength_mpa": 205,
      "notes": null,
      "values": {
        "40": 207,
        "65": 197,
        "100": 189,
        "125": 182,
        "150": 177,
        "175": 172,
        "200": 166,
        "225": 162,
        "250": 157,
        "275": 154,
        "300": 150,
        "325": 147,
        "350": 145,
        "375": 142,
        "400": 141,
        "425": 140,
        "450": 139,
        "475": 139,
        "500": 139,
        "525": 139,
        "550": null,
        "575": null,
        "600": null,
        "625": null,
        "650": null,
        "675": null,
        "700": null,
        "725": null,
        "750": null,
        "775": null,
        "800": null,
        "825": null,
        "850": null,
        "875": null,
        "900": null
      }
    },
    {
      "block": 27,
      "line_no": 8,
      "nominal_composition": "18Cr–10Ni–Cb",
      "product_form": "Wld. pipe",
      "spec_no": "SA–814",
      "type_grade": "TP348H",
      "alloy_desig_uns_no": "S34809 …",
      "class_condition_temper": null,
      "size_thickness_mm": null,
      "min_tensile_strength_mpa": 515,
      "min_yield_strength_mpa": 205,
      "notes": null,
      "values": {
        "40": 207,
        "65": 197,
        "100": 189,
        "125": 182,
        "150": 177,
        "175": 172,
        "200": 166,
        "225": 162,
        "250": 157,
        "275": 154,
        "300": 150,
        "325": 147,
        "350": 145,
        "375": 142,
        "400": 141,
        "425": 140,
        "450": 139,
        "475": 139,
        "500": 139,
        "525": 139,
        "550": null,
        "575": null,
        "600": null,
        "625": null,
        "650": null,
        "675": null,
        "700": null,
        "725": null,
        "750": null,
        "775": null,
        "800": null,
        "825": null,
        "850": null,
        "875": null,
        "900": null
      }
    },
    {
      "block": 27,
      "line_no": 9,
      "nominal_composition": "18Cr–10Ni–Cb",
      "product_form": "Bar",
      "spec_no": "SA/JIS G4303",
      "type_grade": "SUS347",
      "alloy_desig_uns_no": null,
      "class_condition_temper": null,
      "size_thickness_mm": null,
      "min_tensile_strength_mpa": 520,
      "min_yield_strength_mpa": 205,
      "notes": null,
      "values": {
        "40": 207,
        "65": 197,
        "100": 189,
        "125": 182,
        "150": 177,
        "175": 172,
        "200": 166,
        "225": 162,
        "250": 157,
        "275": 154,
        "300": 150,
        "325": 147,
        "350": 145,
        "375": 142,
        "400": 141,
        "425": 140,
        "450": 139,
        "475": 139,
        "500": 139,
        "525": 139,
        "550": null,
        "575": null,
        "600": null,
        "625": null,
        "650": null,
        "675": null,
        "700": null,
        "725": null,
        "750": null,
        "775": null,
        "800": null,
        "825": null,
        "850": null,
        "875": null,
        "900": null
      }
    },
    {
      "block": 27,
      "line_no": 10,
      "nominal_composition": "18Cr–10Ni–Cb",
      "product_form": "Smls. tube",
      "spec_no": "SA–213",
      "type_grade": "TP347HFG",
      "alloy_desig_uns_no": "S34710 …",
      "class_condition_temper": null,
      "size_thickness_mm": null,
      "min_tensile_strength_mpa": 550,
      "min_yield_strength_mpa": 205,
      "notes": null,
      "values": {
        "40": 207,
        "65": 194,
        "100": 185,
        "125": 179,
        "150": 174,
        "175": 170,
        "200": 165,
        "225": 162,
        "250": 158,
        "275": 155,
        "300": 152,
        "325": 150,
        "350": 148,
        "375": 146,
        "400": 144,
        "425": 142,
        "450": 141,
        "475": 139,
        "500": 138,
        "525": 137,
        "550": null,
        "575": null,
        "600": null,
        "625": null,
        "650": null,
        "675": null,
        "700": null,
        "725": null,
        "750": null,
        "775": null,
        "800": null,
        "825": null,
        "850": null,
        "875": null,
        "900": null
      }
    },
    {
      "block": 27,
      "line_no": 11,
      "nominal_composition": "18Cr–10Ni–Cb",
      "product_form": "Bolting",
      "spec_no": "SA–193",
      "type_grade": "B8C",
      "alloy_desig_uns_no": "S34700 2",
      "class_condition_temper": null,
      "size_thickness_mm": "30 < t ≤36",
      "min_tensile_strength_mpa": 690,
      "min_yield_strength_mpa": 345,
      "notes": null,
      "values": {
        "40": 345,
        "65": 328,
        "100": 315,
        "125": 303,
        "150": 295,
        "175": 287,
        "200": 277,
        "225": 270,
        "250": 262,
        "275": 257,
        "300": 250,
        "325": 245,
        "350": 242,
        "375": 237,
        "400": 235,
        "425": 233,
        "450": 232,
        "475": 232,
        "500": 232,
        "525": 232,
        "550": null,
        "575": null,
        "600": null,
        "625": null,
        "650": null,
        "675": null,
        "700": null,
        "725": null,
        "750": null,
        "775": null,
        "800": null,
        "825": null,
        "850": null,
        "875": null,
        "900": null
      }
    },
    {
      "block": 27,
      "line_no": 12,
      "nominal_composition": "18Cr–10Ni–Cb",
      "product_form": "Bolting",
      "spec_no": "SA–320",
      "type_grade": "B8C",
      "alloy_desig_uns_no": "S34700 2",
      "class_condition_temper": null,
      "size_thickness_mm": "32 < t ≤40",
      "min_tensile_strength_mpa": 690,
      "min_yield_strength_mpa": 345,
      "notes": null,
      "values": {
        "40": 345,
        "65": 328,
        "100": 315,
        "125": 303,
        "150": 295,
        "175": 287,
        "200": 277,
        "225": 270,
        "250": 262,
        "275": 257,
        "300": 250,
        "325": 245,
        "350": 242,
        "375": 237,
        "400": 235,
        "425": 233,
        "450": 232,
        "475": 232,
        "500": 232,
        "525": 232,
        "550": null,
        "575": null,
        "600": null,
        "625": null,
        "650": null,
        "675": null,
        "700": null,
        "725": null,
        "750": null,
        "775": null,
        "800": null,
        "825": null,
        "850": null,
        "875": null,
        "900": null
      }
    },
    {
      "block": 27,
      "line_no": 13,
      "nominal_composition": "18Cr–10Ni–Cb",
      "product_form": "Bolting",
      "spec_no": "SA–193",
      "type_grade": "B8C",
      "alloy_desig_uns_no": "S34700 2",
      "class_condition_temper": null,
      "size_thickness_mm": "24 < t ≤30",
      "min_tensile_strength_mpa": 725,
      "min_yield_strength_mpa": 450,
      "notes": null,
      "values": {
        "40": 450,
        "65": 428,
        "100": 411,
        "125": 396,
        "150": 385,
        "175": 374,
        "200": 361,
        "225": 352,
        "250": 341,
        "275": 335,
        "300": 326,
        "325": 320,
        "350": 315,
        "375": 309,
        "400": 307,
        "425": 304,
        "450": 302,
        "475": 302,
        "500": 302,
        "525": 302,
        "550": null,
        "575": null,
        "600": null,
        "625": null,
        "650": null,
        "675": null,
        "700": null,
        "725": null,
        "750": null,
        "775": null,
        "800": null,
        "825": null,
        "850": null,
        "875": null,
        "900": null
      }
    },
    {
      "block": 27,
      "line_no": 14,
      "nominal_composition": "18Cr–10Ni–Cb",
      "product_form": "Bolting",
      "spec_no": "SA–320",
      "type_grade": "B8C",
      "alloy_desig_uns_no": "S34700 2",
      "class_condition_temper": null,
      "size_thickness_mm": "25 < t ≤32",
      "min_tensile_strength_mpa": 725,
      "min_yield_strength_mpa": 450,
      "notes": null,
      "values": {
        "40": 448,
        "65": 428,
        "100": 411,
        "125": 396,
        "150": 385,
        "175": 374,
        "200": 361,
        "225": 352,
        "250": 341,
        "275": 335,
        "300": 326,
        "325": 320,
        "350": 315,
        "375": 309,
        "400": 307,
        "425": 304,
        "450": 302,
        "475": 302,
        "500": 302,
        "525": 302,
        "550": null,
        "575": null,
        "600": null,
        "625": null,
        "650": null,
        "675": null,
        "700": null,
        "725": null,
        "750": null,
        "775": null,
        "800": null,
        "825": null,
        "850": null,
        "875": null,
        "900": null
      }
    },
    {
      "block": 27,
      "line_no": 15,
      "nominal_composition": "18Cr–10Ni–Cb",
      "product_form": "Bolting",
      "spec_no": "SA–193",
      "type_grade": "B8C",
      "alloy_desig_uns_no": "S34700 2",
      "class_condition_temper": null,
      "size_thickness_mm": "20 < t ≤24",
      "min_tensile_strength_mpa": 795,
      "min_yield_strength_mpa": 550,
      "notes": null,
      "values": {
        "40": 550,
        "65": 523,
        "100": 502,
        "125": 484,
        "150": 470,
        "175": 457,
        "200": 441,
        "225": 430,
        "250": 417,
        "275": 409,
        "300": 399,
        "325": 391,
        "350": 385,
        "375": 377,
        "400": 375,
        "425": 372,
        "450": 369,
        "475": 369,
        "500": 369,
        "525": 369,
        "550": null,
        "575": null,
        "600": null,
        "625": null,
        "650": null,
        "675": null,
        "700": null,
        "725": null,
        "750": null,
        "775": null,
        "800": null,
        "825": null,
        "850": null,
        "875": null,
        "900": null
      }
    },
    {
      "block": 27,
      "line_no": 16,
      "nominal_composition": "18Cr–10Ni–Cb",
      "product_form": "Bolting",
      "spec_no": "SA–320",
      "type_grade": "B8C",
      "alloy_desig_uns_no": "S34700 2",
      "class_condition_temper": null,
      "size_thickness_mm": "20 < t ≤25",
      "min_tensile_strength_mpa": 795,
      "min_yield_strength_mpa": 550,
      "notes": null,
      "values": {
        "40": 552,
        "65": 523,
        "100": 502,
        "125": 484,
        "150": 470,
        "175": 457,
        "200": 441,
        "225": 430,
        "250": 417,
        "275": 409,
        "300": 399,
        "325": 391,
        "350": 385,
        "375": 377,
        "400": 375,
        "425": 372,
        "450": 369,
        "475": 369,
        "500": 369,
        "525": 369,
        "550": null,
        "575": null,
        "600": null,
        "625": null,
        "650": null,
        "675": null,
        "700": null,
        "725": null,
        "750": null,
        "775": null,
        "800": null,
        "825": null,
        "850": null,
        "875": null,
        "900": null
      }
    },
    {
      "block": 27,
      "line_no": 17,
      "nominal_composition": "18Cr–10Ni–Cb",
      "product_form": "Bolting",
      "spec_no": "SA–193",
      "type_grade": "B8C",
      "alloy_desig_uns_no": "S34700 2",
      "class_condition_temper": null,
      "size_thickness_mm": null,
      "min_tensile_strength_mpa": 860,
      "min_yield_strength_mpa": 690,
      "notes": null,
      "values": {
        "40": 690,
        "65": 657,
        "100": 630,
        "125": 607,
        "150": 590,
        "175": 573,
        "200": 553,
        "225": 540,
        "250": 523,
        "275": 513,
        "300": 500,
        "325": 490,
        "350": 483,
        "375": 473,
        "400": 470,
        "425": 467,
        "450": 463,
        "475": 463,
        "500": 463,
        "525": 463,
        "550": null,
        "575": null,
        "600": null,
        "625": null,
        "650": null,
        "675": null,
        "700": null,
        "725": null,
        "750": null,
        "775": null,
        "800": null,
        "825": null,
        "850": null,
        "875": null,
        "900": null
      }
    },
    {
      "block": 27,
      "line_no": 18,
      "nominal_composition": "18Cr–10Ni–Cb",
      "product_form": "Bolting",
      "spec_no": "SA–320",
      "type_grade": "B8C",
      "alloy_desig_uns_no": "S34700 2",
      "class_condition_temper": null,
      "size_thickness_mm": null,
      "min_tensile_strength_mpa": 860,
      "min_yield_strength_mpa": 690,
      "notes": null,
      "values": {
        "40": 689,
        "65": 657,
        "100": 630,
        "125": 607,
        "150": 590,
        "175": 573,
        "200": 553,
        "225": 540,
        "250": 523,
        "275": 513,
        "300": 500,
        "325": 490,
        "350": 483,
        "375": 473,
        "400": 470,
        "425": 467,
        "450": 463,
        "475": 463,
        "500": 463,
        "525": 463,
        "550": null,
        "575": null,
        "600": null,
        "625": null,
        "650": null,
        "675": null,
        "700": null,
        "725": null,
        "750": null,
        "775": null,
        "800": null,
        "825": null,
        "850": null,
        "875": null,
        "900": null
      }
    },
    {
      "block": 27,
      "line_no": 19,
      "nominal_composition": "18Cr–10Ni–Ti",
      "product_form": "Smls. & wld. pipe",
      "spec_no": "SA–312",
      "type_grade": "TP321",
      "alloy_desig_uns_no": "S32100 …",
      "class_condition_temper": null,
      "size_thickness_mm": null,
      "min_tensile_strength_mpa": 485,
      "min_yield_strength_mpa": 170,
      "notes": null,
      "values": {
        "40": 172,
        "65": 162,
        "100": 154,
        "125": 147,
        "150": 143,
        "175": 138,
        "200": 133,
        "225": 129,
        "250": 125,
        "275": 121,
        "300": 118,
        "325": 116,
        "350": 113,
        "375": 111,
        "400": 110,
        "425": 108,
        "450": 107,
        "475": 106,
        "500": 105,
        "525": 104,
        "550": 102,
        "575": 100,
        "600": 98.5,
        "625": 96.6,
        "650": 94.4,
        "675": 91.9,
        "700": 89.1,
        "725": 86.0,
        "750": 82.4,
        "775": 78.4,
        "800": 73.9,
        "825": 68.9,
        "850": null,
        "875": null,
        "900": null
      }
    },
    {
      "block": 27,
      "line_no": 20,
      "nominal_composition": "18Cr–10Ni–Ti",
      "product_form": "Smls. pipe",
      "spec_no": "SA–376",
      "type_grade": "TP321",
      "alloy_desig_uns_no": "S32100 …",
      "class_condition_temper": null,
      "size_thickness_mm": null,
      "min_tensile_strength_mpa": 485,
      "min_yield_strength_mpa": 170,
      "notes": null,
      "values": {
        "40": 172,
        "65": 162,
        "100": 154,
        "125": 147,
        "150": 143,
        "175": 138,
        "200": 133,
        "225": 129,
        "250": 125,
        "275": 121,
        "300": 118,
        "325": 116,
        "350": 113,
        "375": 111,
        "400": 110,
        "425": 108,
        "450": 107,
        "475": 106,
        "500": 105,
        "525": 104,
        "550": 102,
        "575": 100,
        "600": 98.5,
        "625": 96.6,
        "650": 94.4,
        "675": 91.9,
        "700": 89.1,
        "725": 86.0,
        "750": 82.4,
        "775": 78.4,
        "800": 73.9,
        "825": 68.9,
        "850": null,
        "875": null,
        "900": null
      }
    },
    {
      "block": 27,
      "line_no": 21,
      "nominal_composition": "18Cr–10Ni–Ti",
      "product_form": "Smls. & wld. pipe",
      "spec_no": "SA–312",
      "type_grade": "TP321H",
      "alloy_desig_uns_no": "S32109 …",
      "class_condition_temper": null,
      "size_thickness_mm": null,
      "min_tensile_strength_mpa": 485,
      "min_yield_strength_mpa": 170,
      "notes": null,
      "values": {
        "40": 172,
        "65": 162,
        "100": 154,
        "125": 147,
        "150": 143,
        "175": 138,
        "200": 133,
        "225": 129,
        "250": 125,
        "275": 121,
        "300": 118,
        "325": 116,
        "350": 113,
        "375": 111,
        "400": 110,
        "425": 108,
        "450": 107,
        "475": 106,
        "500": 105,
        "525": 104,
        "550": null,
        "575": null,
        "600": null,
        "625": null,
        "650": null,
        "675": null,
        "700": null,
        "725": null,
        "750": null,
        "775": null,
        "800": null,
        "825": null,
        "850": null,
        "875": null,
        "900": null
      }
    },
    {
      "block": 27,
      "line_no": 22,
      "nominal_composition": "18Cr–10Ni–Ti",
      "product_form": "Smls. pipe",
      "spec_no": "SA–376",
      "type_grade": "TP321H",
      "alloy_desig_uns_no": "S32109 …",
      "class_condition_temper": null,
      "size_thickness_mm": null,
      "min_tensile_strength_mpa": 485,
      "min_yield_strength_mpa": 170,
      "notes": null,
      "values": {
        "40": 172,
        "65": 162,
        "100": 154,
        "125": 147,
        "150": 143,
        "175": 138,
        "200": 133,
        "225": 129,
        "250": 125,
        "275": 121,
        "300": 118,
        "325": 116,
        "350": 113,
        "375": 111,
        "400": 110,
        "425": 108,
        "450": 107,
        "475": 106,
        "500": 105,
        "525": 104,
        "550": null,
        "575": null,
        "600": null,
        "625": null,
        "650": null,
        "675": null,
        "700": null,
        "725": null,
        "750": null,
        "775": null,
        "800": null,
        "825": null,
        "850": null,
        "875": null,
        "900": null
      }
    },
    {
      "block": 27,
      "line_no": 23,
      "nominal_composition": "18Cr–10Ni–Ti",
      "product_form": "Forgings",
      "spec_no": "SA–182",
      "type_grade": "F321",
      "alloy_desig_uns_no": "S32100 …",
      "class_condition_temper": null,
      "size_thickness_mm": ">130",
      "min_tensile_strength_mpa": 485,
      "min_yield_strength_mpa": 205,
      "notes": null,
      "values": {
        "40": 207,
        "65": 194,
        "100": 184,
        "125": 177,
        "150": 171,
        "175": 165,
        "200": 160,
        "225": 154,
        "250": 150,
        "275": 146,
        "300": 142,
        "325": 139,
        "350": 136,
        "375": 133,
        "400": 132,
        "425": 130,
        "450": 128,
        "475": 127,
        "500": 126,
        "525": 125,
        "550": 123,
        "575": 121,
        "600": 119,
        "625": 116,
        "650": 114,
        "675": 111,
        "700": 107,
        "725": 104,
        "750": 99.4,
        "775": 94.6,
        "800": 89.2,
        "825": 83.1,
        "850": null,
        "875": null,
        "900": null
      }
    },
    {
      "block": 27,
      "line_no": 24,
      "nominal_composition": "18Cr–10Ni–Ti",
      "product_form": "Forgings",
      "spec_no": "SA–965",
      "type_grade": "F321",
      "alloy_desig_uns_no": "S32100 …",
      "class_condition_temper": null,
      "size_thickness_mm": null,
      "min_tensile_strength_mpa": 485,
      "min_yield_strength_mpa": 205,
      "notes": null,
      "values": {
        "40": 207,
        "65": 194,
        "100": 184,
        "125": 177,
        "150": 171,
        "175": 165,
        "200": 160,
        "225": 154,
        "250": 150,
        "275": 146,
        "300": 142,
        "325": 139,
        "350": 136,
        "375": 133,
        "400": 132,
        "425": 130,
        "450": 128,
        "475": 127,
        "500": 126,
        "525": 125,
        "550": 123,
        "575": 121,
        "600": 119,
        "625": 116,
        "650": 114,
        "675": 111,
        "700": 107,
        "725": 104,
        "750": 99.4,
        "775": 94.6,
        "800": 89.2,
        "825": 83.1,
        "850": null,
        "875": null,
        "900": null
      }
    },
    {
      "block": 27,
      "line_no": 25,
      "nominal_composition": "18Cr–10Ni–Ti",
      "product_form": "Forgings",
      "spec_no": "SA–182",
      "type_grade": "F321H",
      "alloy_desig_uns_no": "S32109 …",
      "class_condition_temper": null,
      "size_thickness_mm": ">130",
      "min_tensile_strength_mpa": 485,
      "min_yield_strength_mpa": 205,
      "notes": null,
      "values": {
        "40": 207,
        "65": 194,
        "100": 184,
        "125": 177,
        "150": 171,
        "175": 165,
        "200": 160,
        "225": 154,
        "250": 150,
        "275": 146,
        "300": 142,
        "325": 139,
        "350": 136,
        "375": 133,
        "400": 132,
        "425": 130,
        "450": 128,
        "475": 127,
        "500": 126,
        "525": 125,
        "550": null,
        "575": null,
        "600": null,
        "625": null,
        "650": null,
        "675": null,
        "700": null,
        "725": null,
        "750": null,
        "775": null,
        "800": null,
        "825": null,
        "850": null,
        "875": null,
        "900": null
      }
    },
    {
      "block": 27,
      "line_no": 26,
      "nominal_composition": "18Cr–10Ni–Ti",
      "product_form": "Forgings",
      "spec_no": "SA–965",
      "type_grade": "F321H",
      "alloy_desig_uns_no": "S32109 …",
      "class_condition_temper": null,
      "size_thickness_mm": null,
      "min_tensile_strength_mpa": 485,
      "min_yield_strength_mpa": 205,
      "notes": null,
      "values": {
        "40": 207,
        "65": 194,
        "100": 184,
        "125": 177,
        "150": 171,
        "175": 165,
        "200": 160,
        "225": 154,
        "250": 150,
        "275": 146,
        "300": 142,
        "325": 139,
        "350": 136,
        "375": 133,
        "400": 132,
        "425": 130,
        "450": 128,
        "475": 127,
        "500": 126,
        "525": 125,
        "550": null,
        "575": null,
        "600": null,
        "625": null,
        "650": null,
        "675": null,
        "700": null,
        "725": null,
        "750": null,
        "775": null,
        "800": null,
        "825": null,
        "850": null,
        "875": null,
        "900": null
      }
    },
    {
      "block": 27,
      "line_no": 27,
      "nominal_composition": "18Cr–10Ni–Ti",
      "product_form": "Plate",
      "spec_no": "SA/EN 10028–7",
      "type_grade": "X6CrNiTi18–10",
      "alloy_desig_uns_no": null,
      "class_condition_temper": null,
      "size_thickness_mm": null,
      "min_tensile_strength_mpa": 500,
      "min_yield_strength_mpa": 200,
      "notes": null,
      "values": {
        "40": 200,
        "65": 187,
        "100": 178,
        "125": 171,
        "150": 165,
        "175": 160,
        "200": 154,
        "225": 149,
        "250": 145,
        "275": 141,
        "300": 137,
        "325": 134,
        "350": 131,
        "375": 129,
        "400": 127,
        "425": 126,
        "450": 124,
        "475": 123,
        "500": 122,
        "525": 121,
        "550": null,
        "575": null,
        "600": null,
        "625": null,
        "650": null,
        "675": null,
        "700": null,
        "725": null,
        "750": null,
        "775": null,
        "800": null,
        "825": null,
        "850": null,
        "875": null,
        "900": null
      }
    },
    {
      "block": 27,
      "line_no": 28,
      "nominal_composition": "18Cr–10Ni–Ti",
      "product_form": "Forgings",
      "spec_no": "SA–182",
      "type_grade": "F321",
      "alloy_desig_uns_no": "S32100 …",
      "class_condition_temper": null,
      "size_thickness_mm": "≤130",
      "min_tensile_strength_mpa": 515,
      "min_yield_strength_mpa": 205,
      "notes": null,
      "values": {
        "40": 207,
        "65": 194,
        "100": 184,
        "125": 177,
        "150": 171,
        "175": 165,
        "200": 160,
        "225": 154,
        "250": 150,
        "275": 146,
        "300": 142,
        "325": 139,
        "350": 136,
        "375": 133,
        "400": 132,
        "425": 130,
        "450": 128,
        "475": 127,
        "500": 126,
        "525": 125,
        "550": 123,
        "575": 121,
        "600": 119,
        "625": 116,
        "650": 114,
        "675": 111,
        "700": 107,
        "725": 104,
        "750": 99.4,
        "775": 94.6,
        "800": 89.2,
        "825": 83.1,
        "850": null,
        "875": null,
        "900": null
      }
    },
    {
      "block": 27,
      "line_no": 29,
      "nominal_composition": "18Cr–10Ni–Ti",
      "product_form": "Bolting",
      "spec_no": "SA–193",
      "type_grade": "B8T",
      "alloy_desig_uns_no": "S32100 1",
      "class_condition_temper": null,
      "size_thickness_mm": null,
      "min_tensile_strength_mpa": 515,
      "min_yield_strength_mpa": 205,
      "notes": null,
      "values": {
        "40": 207,
        "65": 196,
        "100": 184,
        "125": 177,
        "150": 171,
        "175": 165,
        "200": 159,
        "225": 154,
        "250": 150,
        "275": 146,
        "300": 142,
        "325": 139,
        "350": 136,
        "375": 133,
        "400": 132,
        "425": 130,
        "450": 128,
        "475": 127,
        "500": 126,
        "525": 125,
        "550": 123,
        "575": 121,
        "600": 119,
        "625": 116,
        "650": 114,
        "675": 111,
        "700": 107,
        "725": 104,
        "750": 99.4,
        "775": 94.6,
        "800": 89.2,
        "825": 83.1,
        "850": null,
        "875": null,
        "900": null
      }
    },
    {
      "block": 27,
      "line_no": 30,
      "nominal_composition": "18Cr–10Ni–Ti",
      "product_form": "Smls. tube",
      "spec_no": "SA–213",
      "type_grade": "TP321",
      "alloy_desig_uns_no": "S32100 …",
      "class_condition_temper": null,
      "size_thickness_mm": null,
      "min_tensile_strength_mpa": 515,
      "min_yield_strength_mpa": 205,
      "notes": null,
      "values": {
        "40": 207,
        "65": 194,
        "100": 184,
        "125": 177,
        "150": 171,
        "175": 165,
        "200": 160,
        "225": 154,
        "250": 150,
        "275": 146,
        "300": 142,
        "325": 139,
        "350": 136,
        "375": 133,
        "400": 132,
        "425": 130,
        "450": 128,
        "475": 127,
        "500": 126,
        "525": 125,
        "550": 123,
        "575": 121,
        "600": 119,
        "625": 116,
        "650": 114,
        "675": 111,
        "700": 107,
        "725": 104,
        "750": 99.4,
        "775": 94.6,
        "800": 89.2,
        "825": 83.1,
        "850": null,
        "875": null,
        "900": null
      }
    },
    {
      "block": 27,
      "line_no": 31,
      "nominal_composition": "18Cr–10Ni–Ti",
      "product_form": "Plate",
      "spec_no": "SA–240",
      "type_grade": 321,
      "alloy_desig_uns_no": "S32100 …",
      "class_condition_temper": null,
      "size_thickness_mm": null,
      "min_tensile_strength_mpa": 515,
      "min_yield_strength_mpa": 205,
      "notes": null,
      "values": {
        "40": 207,
        "65": 194,
        "100": 184,
        "125": 177,
        "150": 171,
        "175": 165,
        "200": 160,
        "225": 154,
        "250": 150,
        "275": 146,
        "300": 142,
        "325": 139,
        "350": 136,
        "375": 133,
        "400": 132,
        "425": 130,
        "450": 128,
        "475": 127,
        "500": 126,
        "525": 125,
        "550": 123,
        "575": 121,
        "600": 119,
        "625": 116,
        "650": 114,
        "675": 111,
        "700": 107,
        "725": 104,
        "750": 99.4,
        "775": 94.6,
        "800": 89.2,
        "825": 83.1,
        "850": null,
        "875": null,
        "900": null
      }
    },
    {
      "block": 27,
      "line_no": 32,
      "nominal_composition": "18Cr–10Ni–Ti",
      "product_form": "Wld. tube",
      "spec_no": "SA–249",
      "type_grade": "TP321",
      "alloy_desig_uns_no": "S32100 …",
      "class_condition_temper": null,
      "size_thickness_mm": null,
      "min_tensile_strength_mpa": 515,
      "min_yield_strength_mpa": 205,
      "notes": null,
      "values": {
        "40": 207,
        "65": 194,
        "100": 184,
        "125": 177,
        "150": 171,
        "175": 165,
        "200": 160,
        "225": 154,
        "250": 150,
        "275": 146,
