Repository: danivelas0/asme-pcc

File: resources/bpvc_ii_d_metric_2025/table_1a.json (part 35 of 57)
    "External Pressure Chart No.",
    "Notes"
  ],
  "columns_values": [
      "size_thickness_mm": null,
      "p_no": 8,
      "group_no": 1,
      "min_tensile_strength_mpa": 515,
      "min_yield_strength_mpa": 205,
      "i": 816,
      "limits_iii": 427,
      "viii_1": "NP",
      "xii": "NP",
      "external_pressure_chart_no": "HA–1",
      "notes": "G5, G12, T7, W12, W13",
      "values": {
        "40": 138,
        "65": 138,
        "100": 137,
        "125": 134,
        "150": 130,
        "200": 126,
        "250": 122,
        "300": 116,
        "325": 114,
        "350": 111,
        "375": 109,
        "400": 107,
        "425": 105,
        "450": 103,
        "475": 101,
        "500": 99.3,
        "525": 98.0,
        "550": 93.3,
        "575": 79.6,
        "600": 65.4,
        "625": 51.4,
        "650": 41.7,
        "675": 32.9,
        "700": 26.5,
        "725": 21.3,
        "750": 17.2,
        "775": 13.9,
        "800": 11.1,
        "825": 8.73,
        "850": null,
        "875": null,
        "900": null
      }
    },
    {
      "block": 25,
      "line_no": 9,
      "nominal_composition": null,
      "product_form": "Wld. tube",
      "spec_no": "SA–249",
      "type_grade": "TP304",
      "alloy_desig_uns_no": "S30400",
      "class_condition_temper": null,
      "size_thickness_mm": null,
      "p_no": 8,
      "group_no": 1,
      "min_tensile_strength_mpa": 515,
      "min_yield_strength_mpa": 205,
      "i": 816,
      "limits_iii": "NP",
      "viii_1": 816,
      "xii": 343,
      "external_pressure_chart_no": "HA–1",
      "notes": "G5, G12, G24, T7",
      "values": {
        "40": 117,
        "65": 117,
        "100": 117,
        "125": 114,
        "150": 111,
        "200": 107,
        "250": 103,
        "300": 98.5,
        "325": 96.5,
        "350": 94.7,
        "375": 92.8,
        "400": 90.9,
        "425": 89.1,
        "450": 87.1,
        "475": 85.9,
        "500": 84.0,
        "525": 83.2,
        "550": 79.0,
        "575": 67.3,
        "600": 55.4,
        "625": 44.1,
        "650": 35.5,
        "675": 28.0,
        "700": 22.2,
        "725": 18.2,
        "750": 15.0,
        "775": 12.3,
        "800": 9.83,
        "825": 7.33,
        "850": null,
        "875": null,
        "900": null
      }
    },
    {
      "block": 25,
      "line_no": 10,
      "nominal_composition": null,
      "product_form": "Wld. tube",
      "spec_no": "SA–249",
      "type_grade": "TP304",
      "alloy_desig_uns_no": "S30400",
      "class_condition_temper": null,
      "size_thickness_mm": null,
      "p_no": 8,
      "group_no": 1,
      "min_tensile_strength_mpa": 515,
      "min_yield_strength_mpa": 205,
      "i": 816,
      "limits_iii": "NP",
      "viii_1": 816,
      "xii": 343,
      "external_pressure_chart_no": "HA–1",
      "notes": "G12, G24, T8",
      "values": {
        "40": 117,
        "65": 107,
        "100": 96.2,
        "125": 91.2,
        "150": 87.4,
        "200": 81.1,
        "250": 76.6,
        "300": 72.7,
        "325": 71.2,
        "350": 70.0,
        "375": 68.8,
        "400": 67.5,
        "425": 66.3,
        "450": 65.0,
        "475": 63.8,
        "500": 62.6,
        "525": 61.3,
        "550": 60.1,
        "575": 58.6,
        "600": 55.4,
        "625": 44.1,
        "650": 35.5,
        "675": 28.0,
        "700": 22.2,
        "725": 18.2,
        "750": 15.0,
        "775": 12.3,
        "800": 9.83,
        "825": 7.33,
        "850": null,
        "875": null,
        "900": null
      }
    },
    {
      "block": 25,
      "line_no": 11,
      "nominal_composition": null,
      "product_form": "Wld. tube",
      "spec_no": "SA–249",
      "type_grade": "TP304H",
      "alloy_desig_uns_no": "S30409",
      "class_condition_temper": null,
      "size_thickness_mm": null,
      "p_no": 8,
      "group_no": 1,
      "min_tensile_strength_mpa": 515,
      "min_yield_strength_mpa": 205,
      "i": 816,
      "limits_iii": "NP",
      "viii_1": "NP",
      "xii": "NP",
      "external_pressure_chart_no": "HA–1 T8, W13",
      "notes": null,
      "values": {
        "40": 138,
        "65": 126,
        "100": 113,
        "125": 107,
        "150": 103,
        "200": 95.7,
        "250": 89.9,
        "300": 85.9,
        "325": 84.1,
        "350": 82.2,
        "375": 80.5,
        "400": 79.2,
        "425": 77.3,
        "450": 76.0,
        "475": 74.8,
        "500": 73.6,
        "525": 72.4,
        "550": 70.8,
        "575": 68.9,
        "600": 65.4,
        "625": 51.4,
        "650": 41.7,
        "675": 32.9,
        "700": 26.5,
        "725": 21.3,
        "750": 17.2,
        "775": 13.9,
        "800": 11.1,
        "825": 8.73,
        "850": null,
        "875": null,
        "900": null
      }
    },
    {
      "block": 25,
      "line_no": 12,
      "nominal_composition": null,
      "product_form": "Wld. tube",
      "spec_no": "SA–249",
      "type_grade": "TP304H",
      "alloy_desig_uns_no": "S30409",
      "class_condition_temper": null,
      "size_thickness_mm": null,
      "p_no": 8,
      "group_no": 1,
      "min_tensile_strength_mpa": 515,
      "min_yield_strength_mpa": 205,
      "i": 816,
      "limits_iii": 427,
      "viii_1": "NP",
      "xii": "NP",
      "external_pressure_chart_no": "HA–1",
      "notes": "G5, T7, W12, W13",
      "values": {
        "40": 138,
        "65": 138,
        "100": 137,
        "125": 134,
        "150": 130,
        "200": 126,
        "250": 122,
        "300": 116,
        "325": 114,
        "350": 111,
        "375": 109,
        "400": 107,
        "425": 105,
        "450": 103,
        "475": 101,
        "500": 99.3,
        "525": 98.0,
        "550": 93.3,
        "575": 79.6,
        "600": 65.4,
        "625": 51.4,
        "650": 41.7,
        "675": 32.9,
        "700": 26.5,
        "725": 21.3,
        "750": 17.2,
        "775": 13.9,
        "800": 11.1,
        "825": 8.73,
        "850": null,
        "875": null,
        "900": null
      }
    },
    {
      "block": 25,
      "line_no": 13,
      "nominal_composition": null,
      "product_form": "Wld. tube",
      "spec_no": "SA–249",
      "type_grade": "TP304H",
      "alloy_desig_uns_no": "S30409",
      "class_condition_temper": null,
      "size_thickness_mm": null,
      "p_no": 8,
      "group_no": 1,
      "min_tensile_strength_mpa": 515,
      "min_yield_strength_mpa": 205,
      "i": 816,
      "limits_iii": "NP",
      "viii_1": 816,
      "xii": "NP",
      "external_pressure_chart_no": "HA–1",
      "notes": "G5, G24, T7",
      "values": {
        "40": 117,
        "65": 117,
        "100": 117,
        "125": 114,
        "150": 111,
        "200": 107,
        "250": 103,
        "300": 98.5,
        "325": 96.5,
        "350": 94.7,
        "375": 92.8,
        "400": 90.9,
        "425": 89.1,
        "450": 87.1,
        "475": 85.9,
        "500": 84.0,
        "525": 83.2,
        "550": 79.0,
        "575": 67.3,
        "600": 55.4,
        "625": 44.1,
        "650": 35.5,
        "675": 28.0,
        "700": 22.2,
        "725": 18.2,
        "750": 15.0,
        "775": 12.3,
        "800": 9.83,
        "825": 7.33,
        "850": null,
        "875": null,
        "900": null
      }
    },
    {
      "block": 25,
      "line_no": 14,
      "nominal_composition": null,
      "product_form": "Wld. tube",
      "spec_no": "SA–249",
      "type_grade": "TP304H",
      "alloy_desig_uns_no": "S30409",
      "class_condition_temper": null,
      "size_thickness_mm": null,
      "p_no": 8,
      "group_no": 1,
      "min_tensile_strength_mpa": 515,
      "min_yield_strength_mpa": 205,
      "i": 816,
      "limits_iii": "NP",
      "viii_1": 816,
      "xii": "NP",
      "external_pressure_chart_no": "HA–1 G24, T8",
      "notes": null,
      "values": {
        "40": 117,
        "65": 107,
        "100": 96.2,
        "125": 91.2,
        "150": 87.4,
        "200": 81.1,
        "250": 76.6,
        "300": 72.7,
        "325": 71.2,
        "350": 70.0,
        "375": 68.8,
        "400": 67.5,
        "425": 66.3,
        "450": 65.0,
        "475": 63.8,
        "500": 62.6,
        "525": 61.3,
        "550": 60.1,
        "575": 58.6,
        "600": 55.4,
        "625": 44.1,
        "650": 35.5,
        "675": 28.0,
        "700": 22.2,
        "725": 18.2,
        "750": 15.0,
        "775": 12.3,
        "800": 9.83,
        "825": 7.33,
        "850": null,
        "875": null,
        "900": null
      }
    },
    {
      "block": 25,
      "line_no": 15,
      "nominal_composition": null,
      "product_form": "Smls. & wld. pipe",
      "spec_no": "SA–312",
      "type_grade": "TP304",
      "alloy_desig_uns_no": "S30400",
      "class_condition_temper": null,
      "size_thickness_mm": null,
      "p_no": 8,
      "group_no": 1,
      "min_tensile_strength_mpa": 515,
      "min_yield_strength_mpa": 205,
      "i": 816,
      "limits_iii": 427,
      "viii_1": 816,
      "xii": 343,
      "external_pressure_chart_no": "HA–1",
      "notes": "G5, G12, T7, W12, W13, W14",
      "values": {
        "40": 138,
        "65": 138,
        "100": 137,
        "125": 134,
        "150": 130,
        "200": 126,
        "250": 122,
        "300": 116,
        "325": 114,
        "350": 111,
        "375": 109,
        "400": 107,
        "425": 105,
        "450": 103,
        "475": 101,
        "500": 99.3,
        "525": 98.0,
        "550": 93.3,
        "575": 79.6,
        "600": 65.4,
        "625": 51.4,
        "650": 41.7,
        "675": 32.9,
        "700": 26.5,
        "725": 21.3,
        "750": 17.2,
        "775": 13.9,
        "800": 11.1,
        "825": 8.73,
        "850": null,
        "875": null,
        "900": null
      }
    },
    {
      "block": 25,
      "line_no": 16,
      "nominal_composition": null,
      "product_form": "Smls. & wld. pipe",
      "spec_no": "SA–312",
      "type_grade": "TP304",
      "alloy_desig_uns_no": "S30400",
      "class_condition_temper": null,
      "size_thickness_mm": null,
      "p_no": 8,
      "group_no": 1,
      "min_tensile_strength_mpa": 515,
      "min_yield_strength_mpa": 205,
      "i": 816,
      "limits_iii": "NP",
      "viii_1": 816,
      "xii": 343,
      "external_pressure_chart_no": "HA–1",
      "notes": "G12, T8, W13, W14",
      "values": {
        "40": 138,
        "65": 126,
        "100": 113,
        "125": 107,
        "150": 103,
        "200": 95.7,
        "250": 89.9,
        "300": 85.9,
        "325": 84.1,
        "350": 82.2,
        "375": 80.5,
        "400": 79.2,
        "425": 77.3,
        "450": 76.0,
        "475": 74.8,
        "500": 73.6,
        "525": 72.4,
        "550": 70.8,
        "575": 68.9,
        "600": 65.4,
        "625": 51.4,
        "650": 41.7,
        "675": 32.9,
        "700": 26.5,
        "725": 21.3,
        "750": 17.2,
        "775": 13.9,
        "800": 11.1,
        "825": 8.73,
        "850": null,
        "875": null,
        "900": null
      }
    },
    {
      "block": 25,
      "line_no": 17,
      "nominal_composition": null,
      "product_form": "Wld. pipe",
      "spec_no": "SA–312",
      "type_grade": "TP304",
      "alloy_desig_uns_no": "S30400",
      "class_condition_temper": null,
      "size_thickness_mm": null,
      "p_no": 8,
      "group_no": 1,
      "min_tensile_strength_mpa": 515,
      "min_yield_strength_mpa": 205,
      "i": 816,
      "limits_iii": "NP",
      "viii_1": 816,
      "xii": 343,
      "external_pressure_chart_no": "HA–1",
      "notes": "G5, G12, G24, T7",
      "values": {
        "40": 117,
        "65": 117,
        "100": 117,
        "125": 114,
        "150": 111,
        "200": 107,
        "250": 103,
        "300": 98.5,
        "325": 96.5,
        "350": 94.7,
        "375": 92.8,
        "400": 90.9,
        "425": 89.1,
        "450": 87.1,
        "475": 85.9,
        "500": 84.0,
        "525": 83.2,
        "550": 79.0,
        "575": 67.3,
        "600": 55.4,
        "625": 44.1,
        "650": 35.5,
        "675": 28.0,
        "700": 22.2,
        "725": 18.2,
        "750": 15.0,
        "775": 12.3,
        "800": 9.83,
        "825": 7.33,
        "850": null,
        "875": null,
        "900": null
      }
    },
    {
      "block": 25,
      "line_no": 18,
      "nominal_composition": null,
      "product_form": "Wld. pipe",
      "spec_no": "SA–312",
      "type_grade": "TP304",
      "alloy_desig_uns_no": "S30400",
      "class_condition_temper": null,
      "size_thickness_mm": null,
      "p_no": 8,
      "group_no": 1,
      "min_tensile_strength_mpa": 515,
      "min_yield_strength_mpa": 205,
      "i": 816,
      "limits_iii": "NP",
      "viii_1": 816,
      "xii": 343,
      "external_pressure_chart_no": "HA–1",
      "notes": "G12, G24, T8",
      "values": {
        "40": 117,
        "65": 107,
        "100": 96.2,
        "125": 91.2,
        "150": 87.4,
        "200": 81.1,
        "250": 76.6,
        "300": 72.7,
        "325": 71.2,
        "350": 70.0,
        "375": 68.8,
        "400": 67.5,
        "425": 66.3,
        "450": 65.0,
        "475": 63.8,
        "500": 62.6,
        "525": 61.3,
        "550": 60.1,
        "575": 58.6,
        "600": 55.4,
        "625": 44.1,
        "650": 35.5,
        "675": 28.0,
        "700": 22.2,
        "725": 18.2,
        "750": 15.0,
        "775": 12.3,
        "800": 9.83,
        "825": 7.33,
        "850": null,
        "875": null,
        "900": null
      }
    },
    {
      "block": 25,
      "line_no": 19,
      "nominal_composition": null,
      "product_form": "Smls. & wld. pipe",
      "spec_no": "SA–312",
      "type_grade": "TP304H",
      "alloy_desig_uns_no": "S30409",
      "class_condition_temper": null,
      "size_thickness_mm": null,
      "p_no": 8,
      "group_no": 1,
      "min_tensile_strength_mpa": 515,
      "min_yield_strength_mpa": 205,
      "i": 816,
      "limits_iii": 427,
      "viii_1": 816,
      "xii": "NP",
      "external_pressure_chart_no": "HA–1",
      "notes": "G5, T7, W12, W13, W14",
      "values": {
        "40": 138,
        "65": 138,
        "100": 137,
        "125": 134,
        "150": 130,
        "200": 126,
        "250": 122,
        "300": 116,
        "325": 114,
        "350": 111,
        "375": 109,
        "400": 107,
        "425": 105,
        "450": 103,
        "475": 101,
        "500": 99.3,
        "525": 98.0,
        "550": 93.3,
        "575": 79.6,
        "600": 65.4,
        "625": 51.4,
        "650": 41.7,
        "675": 32.9,
        "700": 26.5,
        "725": 21.3,
        "750": 17.2,
        "775": 13.9,
        "800": 11.1,
        "825": 8.73,
        "850": null,
        "875": null,
        "900": null
      }
    },
    {
      "block": 25,
      "line_no": 20,
      "nominal_composition": null,
      "product_form": "Smls. & wld. pipe",
      "spec_no": "SA–312",
      "type_grade": "TP304H",
      "alloy_desig_uns_no": "S30409",
      "class_condition_temper": null,
      "size_thickness_mm": null,
      "p_no": 8,
      "group_no": 1,
      "min_tensile_strength_mpa": 515,
      "min_yield_strength_mpa": 205,
      "i": 816,
      "limits_iii": "NP",
      "viii_1": 816,
      "xii": "NP",
      "external_pressure_chart_no": "HA–1",
      "notes": "T8, W13, W14",
      "values": {
        "40": 138,
        "65": 126,
        "100": 113,
        "125": 107,
        "150": 103,
        "200": 95.7,
        "250": 89.9,
        "300": 85.9,
        "325": 84.1,
        "350": 82.2,
        "375": 80.5,
        "400": 79.2,
        "425": 77.3,
        "450": 76.0,
        "475": 74.8,
        "500": 73.6,
        "525": 72.4,
        "550": 70.8,
        "575": 68.9,
        "600": 65.4,
        "625": 51.4,
        "650": 41.7,
        "675": 32.9,
        "700": 26.5,
        "725": 21.3,
        "750": 17.2,
        "775": 13.9,
        "800": 11.1,
        "825": 8.73,
        "850": null,
        "875": null,
        "900": null
      }
    },
    {
      "block": 25,
      "line_no": 21,
      "nominal_composition": null,
      "product_form": "Wld. pipe",
      "spec_no": "SA–312",
      "type_grade": "TP304H",
      "alloy_desig_uns_no": "S30409",
      "class_condition_temper": null,
      "size_thickness_mm": null,
      "p_no": 8,
      "group_no": 1,
      "min_tensile_strength_mpa": 515,
      "min_yield_strength_mpa": 205,
      "i": 816,
      "limits_iii": "NP",
      "viii_1": 816,
      "xii": "NP",
      "external_pressure_chart_no": "HA–1",
      "notes": "G5, G24, T7",
      "values": {
        "40": 117,
        "65": 117,
        "100": 117,
        "125": 114,
        "150": 111,
        "200": 107,
        "250": 103,
        "300": 98.5,
        "325": 96.5,
        "350": 94.7,
        "375": 92.8,
        "400": 90.9,
        "425": 89.1,
        "450": 87.1,
        "475": 85.9,
        "500": 84.0,
        "525": 83.2,
        "550": 79.0,
        "575": 67.3,
        "600": 55.4,
        "625": 44.1,
        "650": 35.5,
        "675": 28.0,
        "700": 22.2,
        "725": 18.2,
        "750": 15.0,
        "775": 12.3,
        "800": 9.83,
        "825": 7.33,
        "850": null,
        "875": null,
        "900": null
      }
    },
    {
      "block": 25,
      "line_no": 22,
      "nominal_composition": null,
      "product_form": "Wld. pipe",
      "spec_no": "SA–312",
      "type_grade": "TP304H",
      "alloy_desig_uns_no": "S30409",
      "class_condition_temper": null,
      "size_thickness_mm": null,
      "p_no": 8,
      "group_no": 1,
      "min_tensile_strength_mpa": 515,
      "min_yield_strength_mpa": 205,
      "i": 816,
      "limits_iii": "NP",
      "viii_1": 816,
      "xii": "NP",
      "external_pressure_chart_no": "HA–1 G24, T8",
      "notes": null,
      "values": {
        "40": 117,
        "65": 107,
        "100": 96.2,
        "125": 91.2,
        "150": 87.4,
        "200": 81.1,
        "250": 76.6,
        "300": 72.7,
        "325": 71.2,
        "350": 70.0,
        "375": 68.8,
        "400": 67.5,
        "425": 66.3,
        "450": 65.0,
        "475": 63.8,
        "500": 62.6,
        "525": 61.3,
        "550": 60.1,
        "575": 58.6,
        "600": 55.4,
        "625": 44.1,
        "650": 35.5,
        "675": 28.0,
        "700": 22.2,
        "725": 18.2,
        "750": 15.0,
        "775": 12.3,
        "800": 9.83,
        "825": 7.33,
        "850": null,
        "875": null,
        "900": null
      }
    },
    {
      "block": 25,
      "line_no": 23,
      "nominal_composition": null,
      "product_form": "Wld. pipe",
      "spec_no": "SA–358",
      "type_grade": 304,
      "alloy_desig_uns_no": "S30400",
      "class_condition_temper": 1,
      "size_thickness_mm": null,
      "p_no": 8,
      "group_no": 1,
      "min_tensile_strength_mpa": 515,
      "min_yield_strength_mpa": 205,
      "i": "NP",
      "limits_iii": 427,
      "viii_1": "NP",
      "xii": "NP",
      "external_pressure_chart_no": "HA–1 G5, W12",
      "notes": null,
      "values": {
        "40": 138,
        "65": 138,
        "100": 137,
        "125": 134,
        "150": 130,
        "200": 126,
        "250": 122,
        "300": 116,
        "325": 114,
        "350": 111,
        "375": 109,
        "400": 107,
        "425": 105,
        "450": 103,
        "475": null,
        "500": null,
        "525": null,
        "550": null,
        "575": null,
        "600": null,
        "625": null,
        "650": null,
        "675": null,
        "700": null,
        "725": null,
        "750": null,
        "775": null,
        "800": null,
        "825": null,
        "850": null,
        "875": null,
        "900": null
      }
    },
    {
      "block": 25,
      "line_no": 24,
      "nominal_composition": null,
      "product_form": "Wld. pipe",
      "spec_no": "SA–358",
      "type_grade": "304H",
      "alloy_desig_uns_no": "S30409",
      "class_condition_temper": 1,
      "size_thickness_mm": null,
      "p_no": 8,
      "group_no": 1,
      "min_tensile_strength_mpa": 515,
      "min_yield_strength_mpa": 205,
      "i": "NP",
      "limits_iii": 427,
      "viii_1": "NP",
      "xii": "NP",
      "external_pressure_chart_no": "HA–1 G5, W12",
      "notes": null,
      "values": {
        "40": 138,
        "65": 138,
        "100": 137,
        "125": 134,
        "150": 130,
        "200": 126,
        "250": 122,
        "300": 116,
        "325": 114,
        "350": 111,
        "375": 109,
        "400": 107,
        "425": 105,
        "450": 103,
        "475": null,
        "500": null,
        "525": null,
        "550": null,
        "575": null,
        "600": null,
        "625": null,
        "650": null,
        "675": null,
        "700": null,
        "725": null,
        "750": null,
        "775": null,
        "800": null,
        "825": null,
        "850": null,
        "875": null,
        "900": null
      }
    },
    {
      "block": 25,
      "line_no": 25,
      "nominal_composition": null,
      "product_form": "Wld. pipe",
      "spec_no": "SA–358",
      "type_grade": "304LN",
      "alloy_desig_uns_no": "S30453",
      "class_condition_temper": 1,
      "size_thickness_mm": null,
      "p_no": 8,
      "group_no": 1,
      "min_tensile_strength_mpa": 515,
      "min_yield_strength_mpa": 205,
      "i": "NP",
      "limits_iii": 427,
      "viii_1": "NP",
      "xii": "NP",
      "external_pressure_chart_no": "HA–1 G5, W12",
      "notes": null,
      "values": {
        "40": 138,
        "65": 138,
        "100": 137,
        "125": 134,
        "150": 130,
        "200": 126,
        "250": 122,
        "300": 116,
        "325": 114,
        "350": 111,
        "375": 109,
        "400": 107,
        "425": 105,
        "450": 103,
        "475": null,
        "500": null,
        "525": null,
        "550": null,
        "575": null,
        "600": null,
        "625": null,
        "650": null,
        "675": null,
        "700": null,
        "725": null,
        "750": null,
        "775": null,
        "800": null,
        "825": null,
        "850": null,
        "875": null,
        "900": null
      }
    },
    {
      "block": 25,
      "line_no": 26,
      "nominal_composition": null,
      "product_form": "Smls. pipe",
      "spec_no": "SA–376",
      "type_grade": "TP304",
      "alloy_desig_uns_no": "S30400",
      "class_condition_temper": null,
      "size_thickness_mm": "<200",
      "p_no": 8,
      "group_no": 1,
      "min_tensile_strength_mpa": 515,
      "min_yield_strength_mpa": 205,
      "i": 816,
      "limits_iii": 427,
      "viii_1": 816,
      "xii": 343,
      "external_pressure_chart_no": "HA–1",
      "notes": "G5, G12, S11, T7",
      "values": {
        "40": 138,
        "65": 138,
        "100": 137,
        "125": 134,
        "150": 130,
        "200": 126,
        "250": 122,
        "300": 116,
        "325": 114,
        "350": 111,
        "375": 109,
        "400": 107,
        "425": 105,
        "450": 103,
        "475": 101,
        "500": 99.3,
        "525": 98.0,
        "550": 93.3,
        "575": 79.6,
        "600": 65.4,
        "625": 51.4,
        "650": 41.7,
        "675": 32.9,
        "700": 26.5,
        "725": 21.3,
        "750": 17.2,
        "775": 13.9,
        "800": 11.1,
        "825": 8.73,
        "850": null,
        "875": null,
        "900": null
      }
    },
    {
      "block": 25,
      "line_no": 27,
      "nominal_composition": null,
      "product_form": "Smls. pipe",
      "spec_no": "SA–376",
      "type_grade": "TP304",
      "alloy_desig_uns_no": "S30400",
      "class_condition_temper": null,
      "size_thickness_mm": "<200",
      "p_no": 8,
      "group_no": 1,
      "min_tensile_strength_mpa": 515,
      "min_yield_strength_mpa": 205,
      "i": 816,
      "limits_iii": "NP",
      "viii_1": 816,
      "xii": 343,
      "external_pressure_chart_no": "HA–1",
      "notes": "G12, S11, T8",
      "values": {
        "40": 138,
        "65": 126,
        "100": 113,
        "125": 107,
        "150": 103,
        "200": 95.7,
        "250": 89.9,
        "300": 85.9,
        "325": 84.1,
        "350": 82.2,
        "375": 80.5,
        "400": 79.2,
        "425": 77.3,
        "450": 76.0,
        "475": 74.8,
        "500": 73.6,
        "525": 72.4,
        "550": 70.8,
        "575": 68.9,
        "600": 65.4,
        "625": 51.4,
        "650": 41.7,
        "675": 32.9,
        "700": 26.5,
        "725": 21.3,
        "750": 17.2,
        "775": 13.9,
        "800": 11.1,
        "825": 8.73,
        "850": null,
        "875": null,
        "900": null
      }
    },
    {
      "block": 25,
      "line_no": 28,
      "nominal_composition": null,
      "product_form": "Smls. pipe",
      "spec_no": "SA–376",
      "type_grade": "TP304H",
      "alloy_desig_uns_no": "S30409",
      "class_condition_temper": null,
      "size_thickness_mm": null,
      "p_no": 8,
      "group_no": 1,
      "min_tensile_strength_mpa": 515,
      "min_yield_strength_mpa": 205,
      "i": 816,
      "limits_iii": 427,
      "viii_1": 816,
      "xii": "NP",
      "external_pressure_chart_no": "HA–1 G5, T7",
      "notes": null,
      "values": {
        "40": 138,
        "65": 138,
        "100": 137,
        "125": 134,
        "150": 130,
        "200": 126,
        "250": 122,
        "300": 116,
        "325": 114,
        "350": 111,
        "375": 109,
        "400": 107,
        "425": 105,
        "450": 103,
        "475": 101,
        "500": 99.3,
        "525": 98.0,
        "550": 93.3,
        "575": 79.6,
        "600": 65.4,
        "625": 51.4,
        "650": 41.7,
        "675": 32.9,
        "700": 26.5,
        "725": 21.3,
        "750": 17.2,
        "775": 13.9,
        "800": 11.1,
        "825": 8.73,
        "850": null,
        "875": null,
        "900": null
      }
    },
    {
      "block": 25,
      "line_no": 29,
      "nominal_composition": null,
      "product_form": "Smls. pipe",
      "spec_no": "SA–376",
      "type_grade": "TP304H",
      "alloy_desig_uns_no": "S30409",
      "class_condition_temper": null,
      "size_thickness_mm": null,
      "p_no": 8,
      "group_no": 1,
      "min_tensile_strength_mpa": 515,
      "min_yield_strength_mpa": 205,
      "i": 816,
      "limits_iii": "NP",
      "viii_1": 816,
      "xii": "NP",
      "external_pressure_chart_no": "HA–1 T8",
      "notes": null,
      "values": {
        "40": 138,
        "65": 126,
        "100": 113,
        "125": 107,
        "150": 103,
        "200": 95.7,
        "250": 89.9,
        "300": 85.9,
        "325": 84.1,
        "350": 82.2,
        "375": 80.5,
        "400": 79.2,
        "425": 77.3,
        "450": 76.0,
        "475": 74.8,
        "500": 73.6,
        "525": 72.4,
        "550": 70.8,
        "575": 68.9,
        "600": 65.4,
        "625": 51.4,
        "650": 41.7,
        "675": 32.9,
        "700": 26.5,
        "725": 21.3,
        "750": 17.2,
        "775": 13.9,
        "800": 11.1,
        "825": 8.73,
        "850": null,
        "875": null,
        "900": null
      }
    },
    {
      "block": 25,
      "line_no": 30,
      "nominal_composition": null,
      "product_form": "Smls. & wld. fittings",
      "spec_no": "SA–403",
      "type_grade": 304,
      "alloy_desig_uns_no": "S30400",
      "class_condition_temper": null,
      "size_thickness_mm": null,
      "p_no": 8,
      "group_no": 1,
      "min_tensile_strength_mpa": 515,
      "min_yield_strength_mpa": 205,
      "i": "NP",
      "limits_iii": 427,
      "viii_1": 816,
      "xii": 343,
      "external_pressure_chart_no": "HA–1",
      "notes": "G5, G12, T7, W12, W14",
      "values": {
        "40": 138,
        "65": 138,
        "100": 137,
        "125": 134,
        "150": 130,
        "200": 126,
        "250": 122,
        "300": 116,
        "325": 114,
        "350": 111,
        "375": 109,
        "400": 107,
        "425": 105,
        "450": 103,
        "475": 101,
        "500": 99.3,
        "525": 98.0,
        "550": 93.3,
        "575": 79.6,
        "600": 65.4,
        "625": 51.4,
        "650": 41.7,
        "675": 32.9,
        "700": 26.5,
        "725": 21.3,
        "750": 17.2,
        "775": 13.9,
        "800": 11.1,
        "825": 8.73,
        "850": null,
        "875": null,
        "900": null
      }
    },
    {
      "block": 25,
      "line_no": 31,
      "nominal_composition": null,
      "product_form": "Smls. & wld. fittings",
      "spec_no": "SA–403",
      "type_grade": "304H",
      "alloy_desig_uns_no": "S30409",
      "class_condition_temper": null,
      "size_thickness_mm": null,
      "p_no": 8,
      "group_no": 1,
      "min_tensile_strength_mpa": 515,
      "min_yield_strength_mpa": 205,
      "i": "NP",
      "limits_iii": 427,
      "viii_1": 816,
      "xii": "NP",
      "external_pressure_chart_no": "HA–1",
      "notes": "G5, T7, W12, W14",
      "values": {
        "40": 138,
        "65": 138,
        "100": 137,
        "125": 134,
        "150": 130,
        "200": 126,
        "250": 122,
        "300": 116,
        "325": 114,
        "350": 111,
        "375": 109,
        "400": 107,
        "425": 105,
        "450": 103,
        "475": 101,
        "500": 99.3,
        "525": 98.0,
        "550": 93.3,
        "575": 79.6,
        "600": 65.4,
        "625": 51.4,
        "650": 41.7,
        "675": 32.9,
        "700": 26.5,
        "725": 21.3,
        "750": 17.2,
        "775": 13.9,
        "800": 11.1,
        "825": 8.73,
        "850": null,
        "875": null,
        "900": null
      }
    },
    {
      "block": 25,
      "line_no": 32,
      "nominal_composition": null,
      "product_form": "Wld. pipe",
      "spec_no": "SA–409",
      "type_grade": "TP304",
      "alloy_desig_uns_no": "S30400",
      "class_condition_temper": null,
      "size_thickness_mm": null,
      "p_no": 8,
      "group_no": 1,
      "min_tensile_strength_mpa": 515,
      "min_yield_strength_mpa": 205,
      "i": "NP",
      "limits_iii": 427,
      "viii_1": "NP",
      "xii": "NP",
      "external_pressure_chart_no": "HA–1 G5, W12",
      "notes": null,
      "values": {
        "40": 138,
        "65": 138,
        "100": 137,
        "125": 134,
        "150": 130,
        "200": 126,
        "250": 122,
        "300": 116,
        "325": 114,
        "350": 111,
        "375": 109,
        "400": 107,
        "425": 105,
        "450": 103,
        "475": null,
        "500": null,
        "525": null,
        "550": null,
        "575": null,
        "600": null,
        "625": null,
        "650": null,
        "675": null,
        "700": null,
        "725": null,
        "750": null,
        "775": null,
        "800": null,
        "825": null,
        "850": null,
        "875": null,
        "900": null
      }
    },
    {
      "block": 25,
      "line_no": 33,
      "nominal_composition": null,
      "product_form": "Bar",
      "spec_no": "SA–479",
      "type_grade": 302,
      "alloy_desig_uns_no": "S30200",
      "class_condition_temper": null,
      "size_thickness_mm": null,
      "p_no": 8,
      "group_no": 1,
      "min_tensile_strength_mpa": 515,
      "min_yield_strength_mpa": 205,
      "i": "NP",
      "limits_iii": 427,
      "viii_1": 399,
      "xii": 343,
      "external_pressure_chart_no": "HA–1 G5, G24",
      "notes": null,
      "values": {
        "40": 138,
        "65": 138,
        "100": 137,
        "125": 134,
        "150": 130,
        "200": 126,
        "250": 122,
        "300": 116,
        "325": 114,
        "350": 111,
        "375": 109,
        "400": 107,
        "425": 105,
        "450": 103,
        "475": null,
        "500": null,
        "525": null,
        "550": null,
        "575": null,
        "600": null,
        "625": null,
        "650": null,
        "675": null,
        "700": null,
        "725": null,
        "750": null,
        "775": null,
        "800": null,
        "825": null,
        "850": null,
        "875": null,
        "900": null
      }
    },
    {
      "block": 25,
      "line_no": 34,
      "nominal_composition": null,
      "product_form": "Bar",
      "spec_no": "SA–479",
      "type_grade": 302,
      "alloy_desig_uns_no": "S30200",
      "class_condition_temper": null,
      "size_thickness_mm": null,
      "p_no": 8,
      "group_no": 1,
      "min_tensile_strength_mpa": 515,
      "min_yield_strength_mpa": 205,
      "i": "NP",
      "limits_iii": "NP",
      "viii_1": 399,
      "xii": 343,
      "external_pressure_chart_no": "HA–1 G22",
      "notes": null,
      "values": {
        "40": 138,
        "65": 126,
        "100": 113,
        "125": 107,
        "150": 103,
        "200": 95.7,
        "250": 90.0,
        "300": 85.6,
        "325": 83.9,
        "350": 82.3,
        "375": 80.5,
        "400": 79.2,
        "425": null,
        "450": null,
        "475": null,
        "500": null,
        "525": null,
        "550": null,
        "575": null,
        "600": null,
        "625": null,
        "650": null,
        "675": null,
        "700": null,
        "725": null,
        "750": null,
        "775": null,
        "800": null,
        "825": null,
        "850": null,
        "875": null,
        "900": null
      }
    },
    {
      "block": 25,
      "line_no": 35,
      "nominal_composition": null,
      "product_form": "Bar",
      "spec_no": "SA–479",
      "type_grade": 304,
      "alloy_desig_uns_no": "S30400",
      "class_condition_temper": null,
      "size_thickness_mm": null,
      "p_no": 8,
      "group_no": 1,
      "min_tensile_strength_mpa": 515,
      "min_yield_strength_mpa": 205,
      "i": 816,
      "limits_iii": 427,
      "viii_1": 816,
      "xii": 343,
      "external_pressure_chart_no": "HA–1",
      "notes": "G5, G12, G22, T7",
      "values": {
        "40": 138,
        "65": 138,
        "100": 137,
        "125": 134,
        "150": 130,
        "200": 126,
        "250": 122,
        "300": 116,
        "325": 114,
        "350": 111,
        "375": 109,
        "400": 107,
        "425": 105,
        "450": 103,
        "475": 101,
        "500": 99.3,
        "525": 98.0,
        "550": 93.3,
        "575": 79.6,
        "600": 65.4,
        "625": 51.4,
        "650": 41.7,
        "675": 32.9,
        "700": 26.5,
        "725": 21.3,
        "750": 17.2,
        "775": 13.9,
        "800": 11.1,
        "825": 8.73,
        "850": null,
        "875": null,
        "900": null
      }
    },
    {
      "block": 25,
      "line_no": 36,
      "nominal_composition": null,
      "product_form": "Bar",
      "spec_no": "SA–479",
      "type_grade": 304,
      "alloy_desig_uns_no": "S30400",
      "class_condition_temper": null,
      "size_thickness_mm": null,
      "p_no": 8,
      "group_no": 1,
      "min_tensile_strength_mpa": 515,
      "min_yield_strength_mpa": 205,
      "i": 816,
      "limits_iii": "NP",
      "viii_1": 816,
      "xii": 343,
      "external_pressure_chart_no": "HA–1",
      "notes": "G12, G22, T8",
      "values": {
        "40": 138,
        "65": 126,
        "100": 113,
        "125": 107,
        "150": 103,
        "200": 95.7,
        "250": 89.9,
        "300": 85.9,
        "325": 84.1,
        "350": 82.2,
        "375": 80.5,
        "400": 79.2,
        "425": 77.3,
        "450": 76.0,
        "475": 74.8,
        "500": 73.6,
        "525": 72.4,
        "550": 70.8,
        "575": 68.9,
        "600": 65.4,
        "625": 51.4,
        "650": 41.7,
        "675": 32.9,
        "700": 26.5,
        "725": 21.3,
        "750": 17.2,
        "775": 13.9,
        "800": 11.1,
        "825": 8.73,
        "850": null,
        "875": null,
        "900": null
      }
    },
    {
      "block": 25,
      "line_no": 37,
      "nominal_composition": null,
      "product_form": "Bar",
      "spec_no": "SA–479",
      "type_grade": "304H",
      "alloy_desig_uns_no": "S30409",
      "class_condition_temper": null,
      "size_thickness_mm": null,
      "p_no": 8,
      "group_no": 1,
      "min_tensile_strength_mpa": 515,
      "min_yield_strength_mpa": 205,
      "i": 816,
      "limits_iii": 427,
      "viii_1": 816,
      "xii": "NP",
      "external_pressure_chart_no": "HA–1",
      "notes": "G5, G22, T7",
      "values": {
        "40": 138,
        "65": 138,
        "100": 137,
        "125": 134,
        "150": 130,
        "200": 126,
        "250": 122,
        "300": 116,
        "325": 114,
        "350": 111,
        "375": 109,
        "400": 107,
        "425": 105,
        "450": 103,
        "475": 101,
        "500": 99.3,
        "525": 98.0,
        "550": 93.3,
        "575": 79.6,
        "600": 65.4,
        "625": 51.4,
        "650": 41.7,
        "675": 32.9,
        "700": 26.5,
        "725": 21.3,
        "750": 17.2,
        "775": 13.9,
        "800": 11.1,
        "825": 8.73,
        "850": null,
        "875": null,
        "900": null
      }
    },
    {
      "block": 25,
      "line_no": 38,
      "nominal_composition": null,
      "product_form": "Bar",
      "spec_no": "SA–479",
      "type_grade": "304H",
      "alloy_desig_uns_no": "S30409",
      "class_condition_temper": null,
      "size_thickness_mm": null,
      "p_no": 8,
      "group_no": 1,
      "min_tensile_strength_mpa": 515,
      "min_yield_strength_mpa": 205,
      "i": 816,
      "limits_iii": "NP",
      "viii_1": 816,
      "xii": "NP",
      "external_pressure_chart_no": "HA–1 G22, T8",
      "notes": null,
      "values": {
        "40": 138,
        "65": 126,
        "100": 113,
        "125": 107,
        "150": 103,
        "200": 95.7,
        "250": 89.9,
        "300": 85.9,
        "325": 84.1,
        "350": 82.2,
        "375": 80.5,
        "400": 79.2,
        "425": 77.3,
        "450": 76.0,
        "475": 74.8,
        "500": 73.6,
        "525": 72.4,
        "550": 70.8,
        "575": 68.9,
        "600": 65.4,
        "625": 51.4,
        "650": 41.7,
        "675": 32.9,
        "700": 26.5,
        "725": 21.3,
        "750": 17.2,
        "775": 13.9,
        "800": 11.1,
        "825": 8.73,
        "850": null,
        "875": null,
        "900": null
      }
    },
    {
      "block": 25,
      "line_no": 39,
      "nominal_composition": null,
      "product_form": "Wld. tube",
      "spec_no": "SA–688",
      "type_grade": "TP304",
      "alloy_desig_uns_no": "S30400",
      "class_condition_temper": null,
      "size_thickness_mm": null,
      "p_no": 8,
      "group_no": 1,
      "min_tensile_strength_mpa": 515,
      "min_yield_strength_mpa": 205,
      "i": "NP",
      "limits_iii": 427,
      "viii_1": "NP",
      "xii": "NP",
      "external_pressure_chart_no": "HA–1 G5, W12",
      "notes": null,
      "values": {
        "40": 138,
        "65": 138,
        "100": 137,
        "125": 134,
        "150": 130,
        "200": 126,
        "250": 122,
        "300": 116,
        "325": 114,
        "350": 111,
        "375": 109,
        "400": 107,
        "425": 105,
        "450": 103,
        "475": null,
        "500": null,
        "525": null,
        "550": null,
        "575": null,
        "600": null,
        "625": null,
        "650": null,
        "675": null,
        "700": null,
        "725": null,
        "750": null,
        "775": null,
        "800": null,
        "825": null,
        "850": null,
        "875": null,
        "900": null
      }
    },
    {
      "block": 25,
      "line_no": 40,
      "nominal_composition": null,
      "product_form": "Wld. tube",
      "spec_no": "SA–688",
      "type_grade": "TP304",
      "alloy_desig_uns_no": "S30400",
      "class_condition_temper": null,
      "size_thickness_mm": null,
      "p_no": 8,
      "group_no": 1,
      "min_tensile_strength_mpa": 515,
      "min_yield_strength_mpa": 205,
