Repository: danivelas0/asme-pcc

File: resources/bpvc_ii_d_metric_2025/table_u.json (part 35 of 61)
    "Size/Thickness, mm",
    "Min. Tensile Strength, MPa"
  ],
  "columns_values": [
      "type_grade": "F58",
      "alloy_desig_uns_no": "S31266",
      "class_condition_temper": null,
      "size_thickness_mm": null,
      "min_tensile_strength_mpa": 750,
      "values": {
        "40": 752,
        "100": 736,
        "150": 697,
        "200": 670,
        "250": 651,
        "300": 638,
        "325": 633,
        "350": 628,
        "375": 624,
        "400": 619,
        "425": 614,
        "450": 607,
        "475": null,
        "500": null,
        "525": null,
        "550": null,
        "575": null,
        "600": null,
        "625": null,
        "650": null,
        "675": null,
        "700": null,
        "725": null,
        "750": null,
        "775": null,
        "800": null,
        "825": null,
        "850": null,
        "875": null,
        "900": null
      }
    },
    {
      "block": 32,
      "line_no": 6,
      "nominal_composition": "24Cr–22Ni–6Mo–2W–Cu–N",
      "product_form": "Smls. tube",
      "spec_no": "SA–213",
      "type_grade": null,
      "alloy_desig_uns_no": "S31266",
      "class_condition_temper": null,
      "size_thickness_mm": null,
      "min_tensile_strength_mpa": 750,
      "values": {
        "40": 752,
        "100": 736,
        "150": 697,
        "200": 670,
        "250": 651,
        "300": 638,
        "325": 633,
        "350": 628,
        "375": 624,
        "400": 619,
        "425": 614,
        "450": 607,
        "475": null,
        "500": null,
        "525": null,
        "550": null,
        "575": null,
        "600": null,
        "625": null,
        "650": null,
        "675": null,
        "700": null,
        "725": null,
        "750": null,
        "775": null,
        "800": null,
        "825": null,
        "850": null,
        "875": null,
        "900": null
      }
    },
    {
      "block": 32,
      "line_no": 7,
      "nominal_composition": "24Cr–22Ni–6Mo–2W–Cu–N",
      "product_form": "Plate",
      "spec_no": "SA–240",
      "type_grade": null,
      "alloy_desig_uns_no": "S31266",
      "class_condition_temper": null,
      "size_thickness_mm": null,
      "min_tensile_strength_mpa": 750,
      "values": {
        "40": 752,
        "100": 736,
        "150": 697,
        "200": 670,
        "250": 651,
        "300": 638,
        "325": 633,
        "350": 628,
        "375": 624,
        "400": 619,
        "425": 614,
        "450": 607,
        "475": null,
        "500": null,
        "525": null,
        "550": null,
        "575": null,
        "600": null,
        "625": null,
        "650": null,
        "675": null,
        "700": null,
        "725": null,
        "750": null,
        "775": null,
        "800": null,
        "825": null,
        "850": null,
        "875": null,
        "900": null
      }
    },
    {
      "block": 32,
      "line_no": 8,
      "nominal_composition": "24Cr–22Ni–6Mo–2W–Cu–N",
      "product_form": "Wld. tube",
      "spec_no": "SA–249",
      "type_grade": null,
      "alloy_desig_uns_no": "S31266",
      "class_condition_temper": null,
      "size_thickness_mm": null,
      "min_tensile_strength_mpa": 750,
      "values": {
        "40": 752,
        "100": 736,
        "150": 697,
        "200": 670,
        "250": 651,
        "300": 638,
        "325": 633,
        "350": 628,
        "375": 624,
        "400": 619,
        "425": 614,
        "450": 607,
        "475": null,
        "500": null,
        "525": null,
        "550": null,
        "575": null,
        "600": null,
        "625": null,
        "650": null,
        "675": null,
        "700": null,
        "725": null,
        "750": null,
        "775": null,
        "800": null,
        "825": null,
        "850": null,
        "875": null,
        "900": null
      }
    },
    {
      "block": 32,
      "line_no": 9,
      "nominal_composition": "24Cr–22Ni–6Mo–2W–Cu–N",
      "product_form": "Smls. & wld. pipe",
      "spec_no": "SA–312",
      "type_grade": null,
      "alloy_desig_uns_no": "S31266",
      "class_condition_temper": null,
      "size_thickness_mm": null,
      "min_tensile_strength_mpa": 750,
      "values": {
        "40": 752,
        "100": 736,
        "150": 697,
        "200": 670,
        "250": 651,
        "300": 638,
        "325": 633,
        "350": 628,
        "375": 624,
        "400": 619,
        "425": 614,
        "450": 607,
        "475": null,
        "500": null,
        "525": null,
        "550": null,
        "575": null,
        "600": null,
        "625": null,
        "650": null,
        "675": null,
        "700": null,
        "725": null,
        "750": null,
        "775": null,
        "800": null,
        "825": null,
        "850": null,
        "875": null,
        "900": null
      }
    },
    {
      "block": 32,
      "line_no": 10,
      "nominal_composition": "24Cr–22Ni–6Mo–2W–Cu–N",
      "product_form": "Wld. pipe",
      "spec_no": "SA–358",
      "type_grade": null,
      "alloy_desig_uns_no": "S31266",
      "class_condition_temper": null,
      "size_thickness_mm": null,
      "min_tensile_strength_mpa": 750,
      "values": {
        "40": 752,
        "100": 736,
        "150": 697,
        "200": 670,
        "250": 651,
        "300": 638,
        "325": 633,
        "350": 628,
        "375": 624,
        "400": 619,
        "425": 614,
        "450": 607,
        "475": null,
        "500": null,
        "525": null,
        "550": null,
        "575": null,
        "600": null,
        "625": null,
        "650": null,
        "675": null,
        "700": null,
        "725": null,
        "750": null,
        "775": null,
        "800": null,
        "825": null,
        "850": null,
        "875": null,
        "900": null
      }
    },
    {
      "block": 32,
      "line_no": 11,
      "nominal_composition": "24Cr–22Ni–6Mo–2W–Cu–N",
      "product_form": "Smls. & wld. fittings",
      "spec_no": "SA–403",
      "type_grade": null,
      "alloy_desig_uns_no": "S31266",
      "class_condition_temper": null,
      "size_thickness_mm": null,
      "min_tensile_strength_mpa": 750,
      "values": {
        "40": 752,
        "100": 736,
        "150": 697,
        "200": 670,
        "250": 651,
        "300": 638,
        "325": 633,
        "350": 628,
        "375": 624,
        "400": 619,
        "425": 614,
        "450": 607,
        "475": null,
        "500": null,
        "525": null,
        "550": null,
        "575": null,
        "600": null,
        "625": null,
        "650": null,
        "675": null,
        "700": null,
        "725": null,
        "750": null,
        "775": null,
        "800": null,
        "825": null,
        "850": null,
        "875": null,
        "900": null
      }
    },
    {
      "block": 32,
      "line_no": 12,
      "nominal_composition": "24Cr–22Ni–6Mo–2W–Cu–N",
      "product_form": "Bar, shapes",
      "spec_no": "SA–479",
      "type_grade": null,
      "alloy_desig_uns_no": "S31266",
      "class_condition_temper": null,
      "size_thickness_mm": null,
      "min_tensile_strength_mpa": 750,
      "values": {
        "40": 752,
        "100": 736,
        "150": 697,
        "200": 670,
        "250": 651,
        "300": 638,
        "325": 633,
        "350": 628,
        "375": 624,
        "400": 619,
        "425": 614,
        "450": 607,
        "475": null,
        "500": null,
        "525": null,
        "550": null,
        "575": null,
        "600": null,
        "625": null,
        "650": null,
        "675": null,
        "700": null,
        "725": null,
        "750": null,
        "775": null,
        "800": null,
        "825": null,
        "850": null,
        "875": null,
        "900": null
      }
    },
    {
      "block": 32,
      "line_no": 13,
      "nominal_composition": "24Cr–22Ni–6Mo–2W–Cu–N",
      "product_form": "Wld. pipe",
      "spec_no": "SA–813",
      "type_grade": null,
      "alloy_desig_uns_no": "S31266",
      "class_condition_temper": null,
      "size_thickness_mm": null,
      "min_tensile_strength_mpa": 750,
      "values": {
        "40": 752,
        "100": 736,
        "150": 697,
        "200": 670,
        "250": 651,
        "300": 638,
        "325": 633,
        "350": 628,
        "375": 624,
        "400": 619,
        "425": 614,
        "450": 607,
        "475": null,
        "500": null,
        "525": null,
        "550": null,
        "575": null,
        "600": null,
        "625": null,
        "650": null,
        "675": null,
        "700": null,
        "725": null,
        "750": null,
        "775": null,
        "800": null,
        "825": null,
        "850": null,
        "875": null,
        "900": null
      }
    },
    {
      "block": 32,
      "line_no": 14,
      "nominal_composition": "25Cr–4Ni–4Mo–Ti",
      "product_form": "Plate",
      "spec_no": "SA–240",
      "type_grade": null,
      "alloy_desig_uns_no": "S44635",
      "class_condition_temper": null,
      "size_thickness_mm": null,
      "min_tensile_strength_mpa": 620,
      "values": {
        "40": 621,
        "100": 597,
        "150": 565,
        "200": 545,
        "250": 532,
        "300": 528,
        "325": 525,
        "350": 521,
        "375": null,
        "400": null,
        "425": null,
        "450": null,
        "475": null,
        "500": null,
        "525": null,
        "550": null,
        "575": null,
        "600": null,
        "625": null,
        "650": null,
        "675": null,
        "700": null,
        "725": null,
        "750": null,
        "775": null,
        "800": null,
        "825": null,
        "850": null,
        "875": null,
        "900": null
      }
    },
    {
      "block": 32,
      "line_no": 15,
      "nominal_composition": "25Cr–4Ni–4Mo–Ti",
      "product_form": "Wld. tube",
      "spec_no": "SA–268",
      "type_grade": null,
      "alloy_desig_uns_no": "S44635",
      "class_condition_temper": null,
      "size_thickness_mm": null,
      "min_tensile_strength_mpa": 620,
      "values": {
        "40": 621,
        "100": 597,
        "150": 565,
        "200": 545,
        "250": 532,
        "300": 528,
        "325": 525,
        "350": 521,
        "375": null,
        "400": null,
        "425": null,
        "450": null,
        "475": null,
        "500": null,
        "525": null,
        "550": null,
        "575": null,
        "600": null,
        "625": null,
        "650": null,
        "675": null,
        "700": null,
        "725": null,
        "750": null,
        "775": null,
        "800": null,
        "825": null,
        "850": null,
        "875": null,
        "900": null
      }
    },
    {
      "block": 32,
      "line_no": 16,
      "nominal_composition": "25Cr–5Ni–3Mo–2Cu",
      "product_form": "Castings",
      "spec_no": "SA–995",
      "type_grade": "1B",
      "alloy_desig_uns_no": "J93372",
      "class_condition_temper": null,
      "size_thickness_mm": null,
      "min_tensile_strength_mpa": 690,
      "values": {
        "40": 689,
        "100": null,
        "150": null,
        "200": null,
        "250": null,
        "300": null,
        "325": null,
        "350": null,
        "375": null,
        "400": null,
        "425": null,
        "450": null,
        "475": null,
        "500": null,
        "525": null,
        "550": null,
        "575": null,
        "600": null,
        "625": null,
        "650": null,
        "675": null,
        "700": null,
        "725": null,
        "750": null,
        "775": null,
        "800": null,
        "825": null,
        "850": null,
        "875": null,
        "900": null
      }
    },
    {
      "block": 32,
      "line_no": 17,
      "nominal_composition": "25Cr–5Ni–3Mo–2Cu",
      "product_form": "Plate",
      "spec_no": "SA–240",
      "type_grade": null,
      "alloy_desig_uns_no": "S32550",
      "class_condition_temper": null,
      "size_thickness_mm": null,
      "min_tensile_strength_mpa": 760,
      "values": {
        "40": 758,
        "100": 752,
        "150": 712,
        "200": 691,
        "250": 682,
        "300": null,
        "325": null,
        "350": null,
        "375": null,
        "400": null,
        "425": null,
        "450": null,
        "475": null,
        "500": null,
        "525": null,
        "550": null,
        "575": null,
        "600": null,
        "625": null,
        "650": null,
        "675": null,
        "700": null,
        "725": null,
        "750": null,
        "775": null,
        "800": null,
        "825": null,
        "850": null,
        "875": null,
        "900": null
      }
    },
    {
      "block": 32,
      "line_no": 18,
      "nominal_composition": "25Cr–5Ni–3Mo–2Cu",
      "product_form": "Bar",
      "spec_no": "SA–479",
      "type_grade": null,
      "alloy_desig_uns_no": "S32550",
      "class_condition_temper": null,
      "size_thickness_mm": null,
      "min_tensile_strength_mpa": 760,
      "values": {
        "40": 758,
        "100": 752,
        "150": 712,
        "200": 691,
        "250": 682,
        "300": null,
        "325": null,
        "350": null,
        "375": null,
        "400": null,
        "425": null,
        "450": null,
        "475": null,
        "500": null,
        "525": null,
        "550": null,
        "575": null,
        "600": null,
        "625": null,
        "650": null,
        "675": null,
        "700": null,
        "725": null,
        "750": null,
        "775": null,
        "800": null,
        "825": null,
        "850": null,
        "875": null,
        "900": null
      }
    },
    {
      "block": 32,
      "line_no": 19,
      "nominal_composition": "25Cr–5Ni–3Mo–2Cu",
      "product_form": "Smls. & wld. tube",
      "spec_no": "SA–789",
      "type_grade": null,
      "alloy_desig_uns_no": "S32550",
      "class_condition_temper": null,
      "size_thickness_mm": null,
      "min_tensile_strength_mpa": 760,
      "values": {
        "40": 758,
        "100": 752,
        "150": 712,
        "200": 691,
        "250": 682,
        "300": null,
        "325": null,
        "350": null,
        "375": null,
        "400": null,
        "425": null,
        "450": null,
        "475": null,
        "500": null,
        "525": null,
        "550": null,
        "575": null,
        "600": null,
        "625": null,
        "650": null,
        "675": null,
        "700": null,
        "725": null,
        "750": null,
        "775": null,
        "800": null,
        "825": null,
        "850": null,
        "875": null,
        "900": null
      }
    },
    {
      "block": 32,
      "line_no": 20,
      "nominal_composition": "25Cr–5Ni–3Mo–2Cu",
      "product_form": "Smls. & wld. pipe",
      "spec_no": "SA–790",
      "type_grade": null,
      "alloy_desig_uns_no": "S32550",
      "class_condition_temper": null,
      "size_thickness_mm": null,
      "min_tensile_strength_mpa": 760,
      "values": {
        "40": 758,
        "100": 752,
        "150": 712,
        "200": 691,
        "250": 682,
        "300": null,
        "325": null,
        "350": null,
        "375": null,
        "400": null,
        "425": null,
        "450": null,
        "475": null,
        "500": null,
        "525": null,
        "550": null,
        "575": null,
        "600": null,
        "625": null,
        "650": null,
        "675": null,
        "700": null,
        "725": null,
        "750": null,
        "775": null,
        "800": null,
        "825": null,
        "850": null,
        "875": null,
        "900": null
      }
    },
    {
      "block": 32,
      "line_no": 21,
      "nominal_composition": "25Cr–6Ni–Mo–N",
      "product_form": "Forgings",
      "spec_no": "SA–182",
      "type_grade": null,
      "alloy_desig_uns_no": "S32506",
      "class_condition_temper": null,
      "size_thickness_mm": null,
      "min_tensile_strength_mpa": 620,
      "values": {
        "40": 620,
        "100": 614,
        "150": 588,
        "200": 581,
        "250": 581,
        "300": 581,
        "325": 581,
        "350": null,
        "375": null,
        "400": null,
        "425": null,
        "450": null,
        "475": null,
        "500": null,
        "525": null,
        "550": null,
        "575": null,
        "600": null,
        "625": null,
        "650": null,
        "675": null,
        "700": null,
        "725": null,
        "750": null,
        "775": null,
        "800": null,
        "825": null,
        "850": null,
        "875": null,
        "900": null
      }
    },
    {
      "block": 32,
      "line_no": 22,
      "nominal_composition": "25Cr–6Ni–Mo–N",
      "product_form": "Plate, sheet",
      "spec_no": "SA–240",
      "type_grade": null,
      "alloy_desig_uns_no": "S32506",
      "class_condition_temper": null,
      "size_thickness_mm": null,
      "min_tensile_strength_mpa": 620,
      "values": {
        "40": 620,
        "100": 614,
        "150": 588,
        "200": 581,
        "250": 581,
        "300": 581,
        "325": 581,
        "350": null,
        "375": null,
        "400": null,
        "425": null,
        "450": null,
        "475": null,
        "500": null,
        "525": null,
        "550": null,
        "575": null,
        "600": null,
        "625": null,
        "650": null,
        "675": null,
        "700": null,
        "725": null,
        "750": null,
        "775": null,
        "800": null,
        "825": null,
        "850": null,
        "875": null,
        "900": null
      }
    },
    {
      "block": 32,
      "line_no": 23,
      "nominal_composition": "25Cr–6Ni–Mo–N",
      "product_form": "Bar",
      "spec_no": "SA–479",
      "type_grade": null,
      "alloy_desig_uns_no": "S32506",
      "class_condition_temper": null,
      "size_thickness_mm": null,
      "min_tensile_strength_mpa": 620,
      "values": {
        "40": 620,
        "100": 614,
        "150": 588,
        "200": 581,
        "250": 581,
        "300": 581,
        "325": 581,
        "350": null,
        "375": null,
        "400": null,
        "425": null,
        "450": null,
        "475": null,
        "500": null,
        "525": null,
        "550": null,
        "575": null,
        "600": null,
        "625": null,
        "650": null,
        "675": null,
        "700": null,
        "725": null,
        "750": null,
        "775": null,
        "800": null,
        "825": null,
        "850": null,
        "875": null,
        "900": null
      }
    },
    {
      "block": 32,
      "line_no": 24,
      "nominal_composition": "25Cr–6Ni–Mo–N",
      "product_form": "Smls. tube",
      "spec_no": "SA–789",
      "type_grade": null,
      "alloy_desig_uns_no": "S32506",
      "class_condition_temper": null,
      "size_thickness_mm": null,
      "min_tensile_strength_mpa": 620,
      "values": {
        "40": 620,
        "100": 614,
        "150": 588,
        "200": 581,
        "250": 581,
        "300": 581,
        "325": 581,
        "350": null,
        "375": null,
        "400": null,
        "425": null,
        "450": null,
        "475": null,
        "500": null,
        "525": null,
        "550": null,
        "575": null,
        "600": null,
        "625": null,
        "650": null,
        "675": null,
        "700": null,
        "725": null,
        "750": null,
        "775": null,
        "800": null,
        "825": null,
        "850": null,
        "875": null,
        "900": null
      }
    },
    {
      "block": 32,
      "line_no": 25,
      "nominal_composition": "25Cr–6Ni–Mo–N",
      "product_form": "Wld. tube",
      "spec_no": "SA–789",
      "type_grade": null,
      "alloy_desig_uns_no": "S32506",
      "class_condition_temper": null,
      "size_thickness_mm": null,
      "min_tensile_strength_mpa": 620,
      "values": {
        "40": 620,
        "100": 614,
        "150": 588,
        "200": 581,
        "250": 581,
        "300": 581,
        "325": 581,
        "350": null,
        "375": null,
        "400": null,
        "425": null,
        "450": null,
        "475": null,
        "500": null,
        "525": null,
        "550": null,
        "575": null,
        "600": null,
        "625": null,
        "650": null,
        "675": null,
        "700": null,
        "725": null,
        "750": null,
        "775": null,
        "800": null,
        "825": null,
        "850": null,
        "875": null,
        "900": null
      }
    },
    {
      "block": 32,
      "line_no": 26,
      "nominal_composition": "25Cr–6Ni–Mo–N",
      "product_form": "Smls. pipe",
      "spec_no": "SA–790",
      "type_grade": null,
      "alloy_desig_uns_no": "S32506",
      "class_condition_temper": null,
      "size_thickness_mm": null,
      "min_tensile_strength_mpa": 620,
      "values": {
        "40": 620,
        "100": 614,
        "150": 588,
        "200": 581,
        "250": 581,
        "300": 581,
        "325": 581,
        "350": null,
        "375": null,
        "400": null,
        "425": null,
        "450": null,
        "475": null,
        "500": null,
        "525": null,
        "550": null,
        "575": null,
        "600": null,
        "625": null,
        "650": null,
        "675": null,
        "700": null,
        "725": null,
        "750": null,
        "775": null,
        "800": null,
        "825": null,
        "850": null,
        "875": null,
        "900": null
      }
    },
    {
      "block": 32,
      "line_no": 27,
      "nominal_composition": "25Cr–6Ni–Mo–N",
      "product_form": "Wld. pipe",
      "spec_no": "SA–790",
      "type_grade": null,
      "alloy_desig_uns_no": "S32506",
      "class_condition_temper": null,
      "size_thickness_mm": null,
      "min_tensile_strength_mpa": 620,
      "values": {
        "40": 620,
        "100": 614,
        "150": 588,
        "200": 581,
        "250": 581,
        "300": 581,
        "325": 581,
        "350": null,
        "375": null,
        "400": null,
        "425": null,
        "450": null,
        "475": null,
        "500": null,
        "525": null,
        "550": null,
        "575": null,
        "600": null,
        "625": null,
        "650": null,
        "675": null,
        "700": null,
        "725": null,
        "750": null,
        "775": null,
        "800": null,
        "825": null,
        "850": null,
        "875": null,
        "900": null
      }
    },
    {
      "block": 32,
      "line_no": 28,
      "nominal_composition": "25Cr–6Ni–Mo–N",
      "product_form": "Plate",
      "spec_no": "SA–240",
      "type_grade": null,
      "alloy_desig_uns_no": "S31200",
      "class_condition_temper": null,
      "size_thickness_mm": null,
      "min_tensile_strength_mpa": 690,
      "values": {
        "40": 689,
        "100": 687,
        "150": 653,
        "200": 635,
        "250": 631,
        "300": 631,
        "325": 631,
        "350": null,
        "375": null,
        "400": null,
        "425": null,
        "450": null,
        "475": null,
        "500": null,
        "525": null,
        "550": null,
        "575": null,
        "600": null,
        "625": null,
        "650": null,
        "675": null,
        "700": null,
        "725": null,
        "750": null,
        "775": null,
        "800": null,
        "825": null,
        "850": null,
        "875": null,
        "900": null
      }
    },
    {
      "block": 32,
      "line_no": 29,
      "nominal_composition": "25Cr–6.5Ni–3Mo–N",
      "product_form": "Smls. & wld. tube",
      "spec_no": "SA–789",
      "type_grade": null,
      "alloy_desig_uns_no": "S31260",
      "class_condition_temper": null,
      "size_thickness_mm": null,
      "min_tensile_strength_mpa": 690,
      "values": {
        "40": 689,
        "100": 687,
        "150": 654,
        "200": 638,
        "250": 636,
        "300": 636,
        "325": 636,
        "350": 636,
        "375": null,
        "400": null,
        "425": null,
        "450": null,
        "475": null,
        "500": null,
        "525": null,
        "550": null,
        "575": null,
        "600": null,
        "625": null,
        "650": null,
        "675": null,
        "700": null,
        "725": null,
        "750": null,
        "775": null,
        "800": null,
        "825": null,
        "850": null,
        "875": null,
        "900": null
      }
    },
    {
      "block": 32,
      "line_no": 30,
      "nominal_composition": "25Cr–6.5Ni–3Mo–N",
      "product_form": "Smls. & wld. pipe",
      "spec_no": "SA–790",
      "type_grade": null,
      "alloy_desig_uns_no": "S31260",
      "class_condition_temper": null,
      "size_thickness_mm": null,
      "min_tensile_strength_mpa": 690,
      "values": {
        "40": 689,
        "100": 687,
        "150": 654,
        "200": 638,
        "250": 636,
        "300": 636,
        "325": 636,
        "350": 636,
        "375": null,
        "400": null,
        "425": null,
        "450": null,
        "475": null,
        "500": null,
        "525": null,
        "550": null,
        "575": null,
        "600": null,
        "625": null,
        "650": null,
        "675": null,
        "700": null,
        "725": null,
        "750": null,
        "775": null,
        "800": null,
        "825": null,
        "850": null,
        "875": null,
        "900": null
      }
    },
    {
      "block": 32,
      "line_no": 31,
      "nominal_composition": "25Cr–6.5Ni–3Mo–N",
      "product_form": "Plate",
      "spec_no": "SA–240",
      "type_grade": null,
      "alloy_desig_uns_no": "S31260",
      "class_condition_temper": null,
      "size_thickness_mm": null,
      "min_tensile_strength_mpa": 690,
      "values": {
        "40": 689,
        "100": 687,
        "150": 654,
        "200": 638,
        "250": 636,
        "300": 636,
        "325": 636,
        "350": 636,
        "375": null,
        "400": null,
        "425": null,
        "450": null,
        "475": null,
        "500": null,
        "525": null,
        "550": null,
        "575": null,
        "600": null,
        "625": null,
        "650": null,
        "675": null,
        "700": null,
        "725": null,
        "750": null,
        "775": null,
        "800": null,
        "825": null,
        "850": null,
        "875": null,
        "900": null
      }
    },
    {
      "block": 32,
      "line_no": 32,
      "nominal_composition": "25Cr–7Ni–3Mo–W–Cu–N",
      "product_form": "Forgings",
      "spec_no": "SA–182",
      "type_grade": "F54",
      "alloy_desig_uns_no": "S39274",
      "class_condition_temper": null,
      "size_thickness_mm": null,
      "min_tensile_strength_mpa": 800,
      "values": {
        "40": 800,
        "100": 796,
        "150": 762,
        "200": 756,
        "250": 756,
        "300": 756,
        "325": 756,
        "350": 756,
        "375": 756,
        "400": 756,
        "425": null,
        "450": null,
        "475": null,
        "500": null,
        "525": null,
        "550": null,
        "575": null,
        "600": null,
        "625": null,
        "650": null,
        "675": null,
        "700": null,
        "725": null,
        "750": null,
        "775": null,
        "800": null,
        "825": null,
        "850": null,
        "875": null,
        "900": null
      }
    },
    {
      "block": 32,
      "line_no": 33,
      "nominal_composition": "25Cr–7Ni–3Mo–W–Cu–N",
      "product_form": "Smls. & wld. tube",
      "spec_no": "SA–789",
      "type_grade": null,
      "alloy_desig_uns_no": "S39274",
      "class_condition_temper": null,
      "size_thickness_mm": null,
      "min_tensile_strength_mpa": 800,
      "values": {
        "40": 800,
        "100": 796,
        "150": 762,
        "200": 756,
        "250": 756,
        "300": 756,
        "325": 756,
        "350": 756,
        "375": 756,
        "400": 756,
        "425": null,
        "450": null,
        "475": null,
        "500": null,
        "525": null,
        "550": null,
        "575": null,
        "600": null,
        "625": null,
        "650": null,
        "675": null,
        "700": null,
        "725": null,
        "750": null,
        "775": null,
        "800": null,
        "825": null,
        "850": null,
        "875": null,
        "900": null
      }
    },
    {
      "block": 32,
      "line_no": 34,
      "nominal_composition": "25Cr–7Ni–3Mo–W–Cu–N",
      "product_form": "Smls. & wld. pipe",
      "spec_no": "SA–790",
      "type_grade": null,
      "alloy_desig_uns_no": "S39274",
      "class_condition_temper": null,
      "size_thickness_mm": null,
      "min_tensile_strength_mpa": 800,
      "values": {
        "40": 800,
        "100": 796,
        "150": 762,
        "200": 756,
        "250": 756,
        "300": 756,
        "325": 756,
        "350": 756,
        "375": 756,
        "400": 756,
        "425": null,
        "450": null,
        "475": null,
        "500": null,
        "525": null,
        "550": null,
        "575": null,
        "600": null,
        "625": null,
        "650": null,
        "675": null,
        "700": null,
        "725": null,
        "750": null,
        "775": null,
        "800": null,
        "825": null,
        "850": null,
        "875": null,
        "900": null
      }
    },
    {
      "block": 32,
      "line_no": 35,
      "nominal_composition": "25Cr–7Ni–4Mo–N",
      "product_form": "Forgings",
      "spec_no": "SA–182",
      "type_grade": "F53",
      "alloy_desig_uns_no": "S32750",
      "class_condition_temper": null,
      "size_thickness_mm": null,
      "min_tensile_strength_mpa": 800,
      "values": {
        "40": 800,
        "100": 792,
        "150": 752,
        "200": 729,
        "250": 715,
        "300": 711,
        "325": 709,
        "350": null,
        "375": null,
        "400": null,
        "425": null,
        "450": null,
        "475": null,
        "500": null,
        "525": null,
        "550": null,
        "575": null,
        "600": null,
        "625": null,
        "650": null,
        "675": null,
        "700": null,
        "725": null,
        "750": null,
        "775": null,
        "800": null,
        "825": null,
        "850": null,
        "875": null,
        "900": null
      }
    },
    {
      "block": 32,
      "line_no": 36,
      "nominal_composition": "25Cr–7Ni–4Mo–N",
      "product_form": "Plate",
      "spec_no": "SA–240",
      "type_grade": null,
      "alloy_desig_uns_no": "S32750",
      "class_condition_temper": null,
      "size_thickness_mm": null,
      "min_tensile_strength_mpa": 800,
      "values": {
        "40": 800,
        "100": 792,
        "150": 752,
        "200": 729,
        "250": 715,
        "300": 711,
        "325": 709,
        "350": null,
        "375": null,
        "400": null,
        "425": null,
        "450": null,
        "475": null,
        "500": null,
        "525": null,
        "550": null,
        "575": null,
        "600": null,
        "625": null,
        "650": null,
        "675": null,
        "700": null,
        "725": null,
        "750": null,
        "775": null,
        "800": null,
        "825": null,
        "850": null,
        "875": null,
        "900": null
      }
    },
    {
      "block": 32,
      "line_no": 37,
      "nominal_composition": "25Cr–7Ni–4Mo–N",
      "product_form": "Smls. & wld. tube",
      "spec_no": "SA–789",
      "type_grade": null,
      "alloy_desig_uns_no": "S32750",
      "class_condition_temper": null,
      "size_thickness_mm": null,
      "min_tensile_strength_mpa": 800,
      "values": {
        "40": 800,
        "100": 792,
        "150": 752,
        "200": 729,
        "250": 715,
        "300": 711,
        "325": 709,
        "350": null,
        "375": null,
        "400": null,
        "425": null,
        "450": null,
        "475": null,
        "500": null,
        "525": null,
        "550": null,
        "575": null,
        "600": null,
        "625": null,
        "650": null,
        "675": null,
        "700": null,
        "725": null,
        "750": null,
        "775": null,
        "800": null,
        "825": null,
        "850": null,
        "875": null,
        "900": null
      }
    },
    {
      "block": 32,
      "line_no": 38,
      "nominal_composition": "25Cr–7Ni–4Mo–N",
      "product_form": "Smls. & wld. pipe",
      "spec_no": "SA–790",
      "type_grade": null,
      "alloy_desig_uns_no": "S32750",
      "class_condition_temper": null,
      "size_thickness_mm": null,
      "min_tensile_strength_mpa": 800,
      "values": {
        "40": 800,
        "100": 792,
        "150": 752,
        "200": 729,
        "250": 715,
        "300": 711,
        "325": 709,
        "350": null,
        "375": null,
        "400": null,
        "425": null,
        "450": null,
        "475": null,
        "500": null,
        "525": null,
        "550": null,
        "575": null,
        "600": null,
        "625": null,
        "650": null,
        "675": null,
        "700": null,
        "725": null,
        "750": null,
        "775": null,
        "800": null,
        "825": null,
        "850": null,
        "875": null,
        "900": null
      }
    },
    {
      "block": 32,
      "line_no": 39,
      "nominal_composition": "25Cr–7.5Ni–3.5Mo–N–Cu–W",
      "product_form": "Castings",
      "spec_no": "SA–995",
      "type_grade": "CD3MWCuN",
      "alloy_desig_uns_no": "J93380",
      "class_condition_temper": null,
      "size_thickness_mm": null,
      "min_tensile_strength_mpa": 690,
      "values": {
        "40": 690,
        "100": 680,
        "150": 649,
        "200": 642,
        "250": 642,
        "300": 642,
        "325": 642,
        "350": null,
        "375": null,
        "400": null,
        "425": null,
        "450": null,
        "475": null,
        "500": null,
        "525": null,
        "550": null,
        "575": null,
        "600": null,
        "625": null,
        "650": null,
        "675": null,
        "700": null,
        "725": null,
        "750": null,
        "775": null,
        "800": null,
        "825": null,
        "850": null,
        "875": null,
        "900": null
      }
    },
    {
      "block": 32,
      "line_no": 40,
      "nominal_composition": "25Cr–7.5Ni–3.5Mo–N–Cu–W",
      "product_form": "Forgings",
      "spec_no": "SA–182",
      "type_grade": "F55",
      "alloy_desig_uns_no": "S32760",
      "class_condition_temper": null,
      "size_thickness_mm": null,
      "min_tensile_strength_mpa": 750,
      "values": {
        "40": 750,
        "100": 698,
        "150": 647,
        "200": 638,
        "250": 638,
        "300": 638,
        "325": 638,
        "350": null,
        "375": null,
        "400": null,
        "425": null,
        "450": null,
        "475": null,
        "500": null,
        "525": null,
        "550": null,
        "575": null,
        "600": null,
        "625": null,
        "650": null,
        "675": null,
        "700": null,
        "725": null,
        "750": null,
        "775": null,
        "800": null,
        "825": null,
        "850": null,
        "875": null,
        "900": null
      }
    },
    {
      "block": 32,
      "line_no": 41,
      "nominal_composition": "25Cr–7.5Ni–3.5Mo–N–Cu–W",
      "product_form": "Plate",
      "spec_no": "SA–240",
      "type_grade": null,
      "alloy_desig_uns_no": "S32760",
      "class_condition_temper": null,
      "size_thickness_mm": null,
      "min_tensile_strength_mpa": 750,
      "values": {
        "40": 750,
        "100": 698,
        "150": 647,
        "200": 638,
        "250": 638,
        "300": 638,
        "325": 638,
        "350": null,
        "375": null,
        "400": null,
        "425": null,
        "450": null,
        "475": null,
        "500": null,
        "525": null,
        "550": null,
        "575": null,
        "600": null,
        "625": null,
        "650": null,
        "675": null,
        "700": null,
        "725": null,
        "750": null,
        "775": null,
        "800": null,
        "825": null,
        "850": null,
        "875": null,
        "900": null
      }
    },
    {
      "block": 32,
      "line_no": 42,
      "nominal_composition": "25Cr–7.5Ni–3.5Mo–N–Cu–W",
      "product_form": "Bar",
      "spec_no": "SA–479",
      "type_grade": null,
      "alloy_desig_uns_no": "S32760",
      "class_condition_temper": "Annealed",
      "size_thickness_mm": null,
      "min_tensile_strength_mpa": 750,
      "values": {
        "40": 750,
        "100": 698,
        "150": 647,
        "200": 638,
        "250": 638,
        "300": 638,
        "325": 638,
        "350": null,
        "375": null,
        "400": null,
        "425": null,
        "450": null,
        "475": null,
        "500": null,
        "525": null,
        "550": null,
        "575": null,
        "600": null,
        "625": null,
        "650": null,
        "675": null,
        "700": null,
        "725": null,
        "750": null,
        "775": null,
        "800": null,
        "825": null,
        "850": null,
        "875": null,
        "900": null
      }
    },
    {
      "block": 32,
      "line_no": 43,
      "nominal_composition": "25Cr–7.5Ni–3.5Mo–N–Cu–W",
      "product_form": "Smls. & wld. tube",
      "spec_no": "SA–789",
      "type_grade": null,
      "alloy_desig_uns_no": "S32760",
      "class_condition_temper": null,
      "size_thickness_mm": null,
      "min_tensile_strength_mpa": 750,
      "values": {
        "40": 750,
        "100": 698,
        "150": 647,
        "200": 638,
        "250": 638,
        "300": 638,
        "325": 638,
        "350": null,
        "375": null,
        "400": null,
        "425": null,
        "450": null,
        "475": null,
        "500": null,
        "525": null,
        "550": null,
        "575": null,
        "600": null,
        "625": null,
        "650": null,
        "675": null,
        "700": null,
        "725": null,
        "750": null,
        "775": null,
        "800": null,
        "825": null,
        "850": null,
        "875": null,
        "900": null
      }
    },
    {
      "block": 32,
      "line_no": 44,
      "nominal_composition": "25Cr–7.5Ni–3.5Mo–N–Cu–W",
      "product_form": "Smls. & wld. pipe",
      "spec_no": "SA–790",
      "type_grade": null,
      "alloy_desig_uns_no": "S32760",
      "class_condition_temper": null,
      "size_thickness_mm": null,
      "min_tensile_strength_mpa": 750,
      "values": {
        "40": 750,
        "100": 698,
        "150": 647,
        "200": 638,
        "250": 638,
        "300": 638,
        "325": 638,
        "350": null,
        "375": null,
        "400": null,
        "425": null,
        "450": null,
        "475": null,
        "500": null,
        "525": null,
        "550": null,
        "575": null,
        "600": null,
        "625": null,
        "650": null,
        "675": null,
        "700": null,
        "725": null,
        "750": null,
        "775": null,
        "800": null,
        "825": null,
        "850": null,
        "875": null,
        "900": null
      }
    },
    {
      "block": 32,
      "line_no": 45,
      "nominal_composition": "25Cr–7.5Ni–3.5Mo–N–Cu–W",
      "product_form": "Smls. & wld. ftgs.",
      "spec_no": "SA–815",
      "type_grade": null,
      "alloy_desig_uns_no": "S32760",
      "class_condition_temper": null,
      "size_thickness_mm": null,
      "min_tensile_strength_mpa": 750,
      "values": {
        "40": 750,
        "100": 698,
        "150": 647,
        "200": 638,
        "250": 638,
        "300": 638,
        "325": 638,
        "350": null,
        "375": null,
        "400": null,
        "425": null,
        "450": null,
        "475": null,
        "500": null,
        "525": null,
