Repository: danivelas0/asme-pcc

File: resources/bpvc_ii_d_metric_2025/table_y_1.json (part 35 of 71)
    "Min. Yield Strength, MPa",
    "Notes"
  ],
  "columns_values": [
        "300": 142,
        "325": 139,
        "350": 136,
        "375": 133,
        "400": 132,
        "425": 130,
        "450": 128,
        "475": 127,
        "500": 126,
        "525": 125,
        "550": 123,
        "575": 121,
        "600": 119,
        "625": 116,
        "650": 114,
        "675": 111,
        "700": 107,
        "725": 104,
        "750": 99.4,
        "775": 94.6,
        "800": 89.2,
        "825": 83.1,
        "850": null,
        "875": null,
        "900": null
      }
    },
    {
      "block": 27,
      "line_no": 33,
      "nominal_composition": "18Cr–10Ni–Ti",
      "product_form": "Smls. & wld. pipe",
      "spec_no": "SA–312",
      "type_grade": "TP321",
      "alloy_desig_uns_no": "S32100 …",
      "class_condition_temper": null,
      "size_thickness_mm": null,
      "min_tensile_strength_mpa": 515,
      "min_yield_strength_mpa": 205,
      "notes": null,
      "values": {
        "40": 207,
        "65": 194,
        "100": 184,
        "125": 177,
        "150": 171,
        "175": 165,
        "200": 160,
        "225": 154,
        "250": 150,
        "275": 146,
        "300": 142,
        "325": 139,
        "350": 136,
        "375": 133,
        "400": 132,
        "425": 130,
        "450": 128,
        "475": 127,
        "500": 126,
        "525": 125,
        "550": 123,
        "575": 121,
        "600": 119,
        "625": 116,
        "650": 114,
        "675": 111,
        "700": 107,
        "725": 104,
        "750": 99.4,
        "775": 94.6,
        "800": 89.2,
        "825": 83.1,
        "850": null,
        "875": null,
        "900": null
      }
    },
    {
      "block": 27,
      "line_no": 34,
      "nominal_composition": "18Cr–10Ni–Ti",
      "product_form": "Bolting",
      "spec_no": "SA–320",
      "type_grade": "B8T",
      "alloy_desig_uns_no": "S32100 1",
      "class_condition_temper": null,
      "size_thickness_mm": null,
      "min_tensile_strength_mpa": 515,
      "min_yield_strength_mpa": 205,
      "notes": null,
      "values": {
        "40": 207,
        "65": 196,
        "100": 184,
        "125": 177,
        "150": 171,
        "175": 165,
        "200": 159,
        "225": 154,
        "250": 150,
        "275": 146,
        "300": 142,
        "325": 139,
        "350": 136,
        "375": 133,
        "400": 132,
        "425": 130,
        "450": 128,
        "475": 127,
        "500": 126,
        "525": 125,
        "550": 123,
        "575": 121,
        "600": 119,
        "625": 116,
        "650": 114,
        "675": 111,
        "700": 107,
        "725": 104,
        "750": 99.4,
        "775": 94.6,
        "800": 89.2,
        "825": 83.1,
        "850": null,
        "875": null,
        "900": null
      }
    },
    {
      "block": 27,
      "line_no": 35,
      "nominal_composition": "18Cr–10Ni–Ti",
      "product_form": "Bolting",
      "spec_no": "SA–320",
      "type_grade": "B8TA",
      "alloy_desig_uns_no": "S32100",
      "class_condition_temper": "1A",
      "size_thickness_mm": null,
      "min_tensile_strength_mpa": 515,
      "min_yield_strength_mpa": 205,
      "notes": null,
      "values": {
        "40": 207,
        "65": 196,
        "100": 184,
        "125": 177,
        "150": 171,
        "175": 165,
        "200": 159,
        "225": 154,
        "250": 150,
        "275": 146,
        "300": 142,
        "325": 139,
        "350": 136,
        "375": 133,
        "400": 132,
        "425": 130,
        "450": 128,
        "475": 127,
        "500": 126,
        "525": 125,
        "550": 123,
        "575": 121,
        "600": 119,
        "625": 116,
        "650": 114,
        "675": 111,
        "700": 107,
        "725": 104,
        "750": 99.4,
        "775": 94.6,
        "800": 89.2,
        "825": 83.1,
        "850": null,
        "875": null,
        "900": null
      }
    },
    {
      "block": 27,
      "line_no": 36,
      "nominal_composition": "18Cr–10Ni–Ti",
      "product_form": "Wld. pipe",
      "spec_no": "SA–358",
      "type_grade": 321,
      "alloy_desig_uns_no": "S32100 1",
      "class_condition_temper": null,
      "size_thickness_mm": null,
      "min_tensile_strength_mpa": 515,
      "min_yield_strength_mpa": 205,
      "notes": null,
      "values": {
        "40": 207,
        "65": 194,
        "100": 184,
        "125": 177,
        "150": 171,
        "175": 165,
        "200": 160,
        "225": 154,
        "250": 150,
        "275": 146,
        "300": 142,
        "325": 139,
        "350": 136,
        "375": 133,
        "400": 132,
        "425": 130,
        "450": 128,
        "475": 127,
        "500": 126,
        "525": 125,
        "550": 123,
        "575": 121,
        "600": 119,
        "625": 116,
        "650": 114,
        "675": 111,
        "700": 107,
        "725": 104,
        "750": 99.4,
        "775": 94.6,
        "800": 89.2,
        "825": 83.1,
        "850": null,
        "875": null,
        "900": null
      }
    },
    {
      "block": 27,
      "line_no": 37,
      "nominal_composition": "18Cr–10Ni–Ti",
      "product_form": "Wld. pipe",
      "spec_no": "SA–358",
      "type_grade": 321,
      "alloy_desig_uns_no": "S32100 3",
      "class_condition_temper": null,
      "size_thickness_mm": null,
      "min_tensile_strength_mpa": 515,
      "min_yield_strength_mpa": 205,
      "notes": null,
      "values": {
        "40": 207,
        "65": 194,
        "100": 184,
        "125": 177,
        "150": 171,
        "175": 165,
        "200": 160,
        "225": 154,
        "250": 150,
        "275": 146,
        "300": 142,
        "325": 139,
        "350": 136,
        "375": 133,
        "400": 132,
        "425": 130,
        "450": 128,
        "475": 127,
        "500": 126,
        "525": 125,
        "550": 123,
        "575": 121,
        "600": 119,
        "625": 116,
        "650": 114,
        "675": 111,
        "700": 107,
        "725": 104,
        "750": 99.4,
        "775": 94.6,
        "800": 89.2,
        "825": 83.1,
        "850": null,
        "875": null,
        "900": null
      }
    },
    {
      "block": 27,
      "line_no": 38,
      "nominal_composition": "18Cr–10Ni–Ti",
      "product_form": "Wld. pipe",
      "spec_no": "SA–358",
      "type_grade": 321,
      "alloy_desig_uns_no": "S32100 4",
      "class_condition_temper": null,
      "size_thickness_mm": null,
      "min_tensile_strength_mpa": 515,
      "min_yield_strength_mpa": 205,
      "notes": null,
      "values": {
        "40": 207,
        "65": 194,
        "100": 184,
        "125": 177,
        "150": 171,
        "175": 165,
        "200": 160,
        "225": 154,
        "250": 150,
        "275": 146,
        "300": 142,
        "325": 139,
        "350": 136,
        "375": 133,
        "400": 132,
        "425": 130,
        "450": 128,
        "475": 127,
        "500": 126,
        "525": 125,
        "550": 123,
        "575": 121,
        "600": 119,
        "625": 116,
        "650": 114,
        "675": 111,
        "700": 107,
        "725": 104,
        "750": 99.4,
        "775": 94.6,
        "800": 89.2,
        "825": 83.1,
        "850": null,
        "875": null,
        "900": null
      }
    },
    {
      "block": 27,
      "line_no": 39,
      "nominal_composition": "18Cr–10Ni–Ti",
      "product_form": "Smls. pipe",
      "spec_no": "SA–376",
      "type_grade": "TP321",
      "alloy_desig_uns_no": "S32100 …",
      "class_condition_temper": null,
      "size_thickness_mm": null,
      "min_tensile_strength_mpa": 515,
      "min_yield_strength_mpa": 205,
      "notes": null,
      "values": {
        "40": 207,
        "65": 194,
        "100": 184,
        "125": 177,
        "150": 171,
        "175": 165,
        "200": 160,
        "225": 154,
        "250": 150,
        "275": 146,
        "300": 142,
        "325": 139,
        "350": 136,
        "375": 133,
        "400": 132,
        "425": 130,
        "450": 128,
        "475": 127,
        "500": 126,
        "525": 125,
        "550": 123,
        "575": 121,
        "600": 119,
        "625": 116,
        "650": 114,
        "675": 111,
        "700": 107,
        "725": 104,
        "750": 99.4,
        "775": 94.6,
        "800": 89.2,
        "825": 83.1,
        "850": null,
        "875": null,
        "900": null
      }
    },
    {
      "block": 27,
      "line_no": 40,
      "nominal_composition": "18Cr–10Ni–Ti",
      "product_form": "Smls. & wld. fittings",
      "spec_no": "SA–403",
      "type_grade": 321,
      "alloy_desig_uns_no": "S32100 …",
      "class_condition_temper": null,
      "size_thickness_mm": null,
      "min_tensile_strength_mpa": 515,
      "min_yield_strength_mpa": 205,
      "notes": null,
      "values": {
        "40": 207,
        "65": 194,
        "100": 184,
        "125": 177,
        "150": 171,
        "175": 165,
        "200": 160,
        "225": 154,
        "250": 150,
        "275": 146,
        "300": 142,
        "325": 139,
        "350": 136,
        "375": 133,
        "400": 132,
        "425": 130,
        "450": 128,
        "475": 127,
        "500": 126,
        "525": 125,
        "550": 123,
        "575": 121,
        "600": 119,
        "625": 116,
        "650": 114,
        "675": 111,
        "700": 107,
        "725": 104,
        "750": 99.4,
        "775": 94.6,
        "800": 89.2,
        "825": 83.1,
        "850": null,
        "875": null,
        "900": null
      }
    },
    {
      "block": 27,
      "line_no": 41,
      "nominal_composition": "18Cr–10Ni–Ti",
      "product_form": "Wld. pipe",
      "spec_no": "SA–409",
      "type_grade": "TP321",
      "alloy_desig_uns_no": "S32100 …",
      "class_condition_temper": null,
      "size_thickness_mm": null,
      "min_tensile_strength_mpa": 515,
      "min_yield_strength_mpa": 205,
      "notes": null,
      "values": {
        "40": 207,
        "65": 194,
        "100": 184,
        "125": 177,
        "150": 171,
        "175": 165,
        "200": 160,
        "225": 154,
        "250": 150,
        "275": 146,
        "300": 142,
        "325": 139,
        "350": 136,
        "375": 133,
        "400": 132,
        "425": 130,
        "450": 128,
        "475": 127,
        "500": 126,
        "525": 125,
        "550": 123,
        "575": 121,
        "600": 119,
        "625": 116,
        "650": 114,
        "675": 111,
        "700": 107,
        "725": 104,
        "750": 99.4,
        "775": 94.6,
        "800": 89.2,
        "825": 83.1,
        "850": null,
        "875": null,
        "900": null
      }
    },
    {
      "block": 27,
      "line_no": 42,
      "nominal_composition": "18Cr–10Ni–Ti",
      "product_form": "Bar",
      "spec_no": "SA–479",
      "type_grade": 321,
      "alloy_desig_uns_no": "S32100 …",
      "class_condition_temper": null,
      "size_thickness_mm": null,
      "min_tensile_strength_mpa": 515,
      "min_yield_strength_mpa": 205,
      "notes": null,
      "values": {
        "40": 207,
        "65": 194,
        "100": 184,
        "125": 177,
        "150": 171,
        "175": 165,
        "200": 160,
        "225": 154,
        "250": 150,
        "275": 146,
        "300": 142,
        "325": 139,
        "350": 136,
        "375": 133,
        "400": 132,
        "425": 130,
        "450": 128,
        "475": 127,
        "500": 126,
        "525": 125,
        "550": 123,
        "575": 121,
        "600": 119,
        "625": 116,
        "650": 114,
        "675": 111,
        "700": 107,
        "725": 104,
        "750": 99.4,
        "775": 94.6,
        "800": 89.2,
        "825": 83.1,
        "850": null,
        "875": null,
        "900": null
      }
    },
    {
      "block": 27,
      "line_no": 43,
      "nominal_composition": "18Cr–10Ni–Ti",
      "product_form": "Wld. pipe",
      "spec_no": "SA–813",
      "type_grade": "TP321",
      "alloy_desig_uns_no": "S32100 …",
      "class_condition_temper": null,
      "size_thickness_mm": null,
      "min_tensile_strength_mpa": 515,
      "min_yield_strength_mpa": 205,
      "notes": null,
      "values": {
        "40": 207,
        "65": 194,
        "100": 184,
        "125": 177,
        "150": 171,
        "175": 165,
        "200": 160,
        "225": 154,
        "250": 150,
        "275": 146,
        "300": 142,
        "325": 139,
        "350": 136,
        "375": 133,
        "400": 132,
        "425": 130,
        "450": 128,
        "475": 127,
        "500": 126,
        "525": 125,
        "550": 123,
        "575": 121,
        "600": 119,
        "625": 116,
        "650": 114,
        "675": 111,
        "700": 107,
        "725": 104,
        "750": 99.4,
        "775": 94.6,
        "800": 89.2,
        "825": 83.1,
        "850": null,
        "875": null,
        "900": null
      }
    },
    {
      "block": 27,
      "line_no": 44,
      "nominal_composition": "18Cr–10Ni–Ti",
      "product_form": "Wld. pipe",
      "spec_no": "SA–814",
      "type_grade": "TP321",
      "alloy_desig_uns_no": "S32100 …",
      "class_condition_temper": null,
      "size_thickness_mm": null,
      "min_tensile_strength_mpa": 515,
      "min_yield_strength_mpa": 205,
      "notes": null,
      "values": {
        "40": 207,
        "65": 194,
        "100": 184,
        "125": 177,
        "150": 171,
        "175": 165,
        "200": 160,
        "225": 154,
        "250": 150,
        "275": 146,
        "300": 142,
        "325": 139,
        "350": 136,
        "375": 133,
        "400": 132,
        "425": 130,
        "450": 128,
        "475": 127,
        "500": 126,
        "525": 125,
        "550": 123,
        "575": 121,
        "600": 119,
        "625": 116,
        "650": 114,
        "675": 111,
        "700": 107,
        "725": 104,
        "750": 99.4,
        "775": 94.6,
        "800": 89.2,
        "825": 83.1,
        "850": null,
        "875": null,
        "900": null
      }
    },
    {
      "block": 27,
      "line_no": 45,
      "nominal_composition": "18Cr–10Ni–Ti",
      "product_form": "Forgings",
      "spec_no": "SA–182",
      "type_grade": "F321H",
      "alloy_desig_uns_no": "S32109 …",
      "class_condition_temper": null,
      "size_thickness_mm": "≤130",
      "min_tensile_strength_mpa": 515,
      "min_yield_strength_mpa": 205,
      "notes": null,
      "values": {
        "40": 207,
        "65": 194,
        "100": 184,
        "125": 177,
        "150": 171,
        "175": 165,
        "200": 160,
        "225": 154,
        "250": 150,
        "275": 146,
        "300": 142,
        "325": 139,
        "350": 136,
        "375": 133,
        "400": 132,
        "425": 130,
        "450": 128,
        "475": 127,
        "500": 126,
        "525": 125,
        "550": null,
        "575": null,
        "600": null,
        "625": null,
        "650": null,
        "675": null,
        "700": null,
        "725": null,
        "750": null,
        "775": null,
        "800": null,
        "825": null,
        "850": null,
        "875": null,
        "900": null
      }
    },
    {
      "block": 28,
      "line_no": 1,
      "nominal_composition": "18Cr–10Ni–Ti",
      "product_form": "Smls. tube",
      "spec_no": "SA–213",
      "type_grade": "TP321H",
      "alloy_desig_uns_no": "S32109 …",
      "class_condition_temper": null,
      "size_thickness_mm": null,
      "min_tensile_strength_mpa": 515,
      "min_yield_strength_mpa": 205,
      "notes": null,
      "values": {
        "40": 207,
        "65": 194,
        "100": 184,
        "125": 177,
        "150": 171,
        "175": 165,
        "200": 160,
        "225": 154,
        "250": 150,
        "275": 146,
        "300": 142,
        "325": 139,
        "350": 136,
        "375": 133,
        "400": 132,
        "425": 130,
        "450": 128,
        "475": 127,
        "500": 126,
        "525": 125,
        "550": null,
        "575": null,
        "600": null,
        "625": null,
        "650": null,
        "675": null,
        "700": null,
        "725": null,
        "750": null,
        "775": null,
        "800": null,
        "825": null,
        "850": null,
        "875": null,
        "900": null
      }
    },
    {
      "block": 28,
      "line_no": 2,
      "nominal_composition": "18Cr–10Ni–Ti",
      "product_form": "Plate",
      "spec_no": "SA–240",
      "type_grade": "321H",
      "alloy_desig_uns_no": "S32109 …",
      "class_condition_temper": null,
      "size_thickness_mm": null,
      "min_tensile_strength_mpa": 515,
      "min_yield_strength_mpa": 205,
      "notes": null,
      "values": {
        "40": 207,
        "65": 194,
        "100": 184,
        "125": 177,
        "150": 171,
        "175": 165,
        "200": 160,
        "225": 154,
        "250": 150,
        "275": 146,
        "300": 142,
        "325": 139,
        "350": 136,
        "375": 133,
        "400": 132,
        "425": 130,
        "450": 128,
        "475": 127,
        "500": 126,
        "525": 125,
        "550": null,
        "575": null,
        "600": null,
        "625": null,
        "650": null,
        "675": null,
        "700": null,
        "725": null,
        "750": null,
        "775": null,
        "800": null,
        "825": null,
        "850": null,
        "875": null,
        "900": null
      }
    },
    {
      "block": 28,
      "line_no": 3,
      "nominal_composition": "18Cr–10Ni–Ti",
      "product_form": "Wld. tube",
      "spec_no": "SA–249",
      "type_grade": "TP321H",
      "alloy_desig_uns_no": "S32109 …",
      "class_condition_temper": null,
      "size_thickness_mm": null,
      "min_tensile_strength_mpa": 515,
      "min_yield_strength_mpa": 205,
      "notes": null,
      "values": {
        "40": 207,
        "65": 194,
        "100": 184,
        "125": 177,
        "150": 171,
        "175": 165,
        "200": 160,
        "225": 154,
        "250": 150,
        "275": 146,
        "300": 142,
        "325": 139,
        "350": 136,
        "375": 133,
        "400": 132,
        "425": 130,
        "450": 128,
        "475": 127,
        "500": 126,
        "525": 125,
        "550": null,
        "575": null,
        "600": null,
        "625": null,
        "650": null,
        "675": null,
        "700": null,
        "725": null,
        "750": null,
        "775": null,
        "800": null,
        "825": null,
        "850": null,
        "875": null,
        "900": null
      }
    },
    {
      "block": 28,
      "line_no": 4,
      "nominal_composition": "18Cr–10Ni–Ti",
      "product_form": "Smls. & wld. pipe",
      "spec_no": "SA–312",
      "type_grade": "TP321H",
      "alloy_desig_uns_no": "S32109 …",
      "class_condition_temper": null,
      "size_thickness_mm": null,
      "min_tensile_strength_mpa": 515,
      "min_yield_strength_mpa": 205,
      "notes": null,
      "values": {
        "40": 207,
        "65": 194,
        "100": 184,
        "125": 177,
        "150": 171,
        "175": 165,
        "200": 160,
        "225": 154,
        "250": 150,
        "275": 146,
        "300": 142,
        "325": 139,
        "350": 136,
        "375": 133,
        "400": 132,
        "425": 130,
        "450": 128,
        "475": 127,
        "500": 126,
        "525": 125,
        "550": null,
        "575": null,
        "600": null,
        "625": null,
        "650": null,
        "675": null,
        "700": null,
        "725": null,
        "750": null,
        "775": null,
        "800": null,
        "825": null,
        "850": null,
        "875": null,
        "900": null
      }
    },
    {
      "block": 28,
      "line_no": 5,
      "nominal_composition": "18Cr–10Ni–Ti",
      "product_form": "Smls. pipe",
      "spec_no": "SA–376",
      "type_grade": "TP321H",
      "alloy_desig_uns_no": "S32109 …",
      "class_condition_temper": null,
      "size_thickness_mm": null,
      "min_tensile_strength_mpa": 515,
      "min_yield_strength_mpa": 205,
      "notes": null,
      "values": {
        "40": 207,
        "65": 194,
        "100": 184,
        "125": 177,
        "150": 171,
        "175": 165,
        "200": 160,
        "225": 154,
        "250": 150,
        "275": 146,
        "300": 142,
        "325": 139,
        "350": 136,
        "375": 133,
        "400": 132,
        "425": 130,
        "450": 128,
        "475": 127,
        "500": 126,
        "525": 125,
        "550": null,
        "575": null,
        "600": null,
        "625": null,
        "650": null,
        "675": null,
        "700": null,
        "725": null,
        "750": null,
        "775": null,
        "800": null,
        "825": null,
        "850": null,
        "875": null,
        "900": null
      }
    },
    {
      "block": 28,
      "line_no": 6,
      "nominal_composition": "18Cr–10Ni–Ti",
      "product_form": "Smls. & wld. fittings",
      "spec_no": "SA–403",
      "type_grade": "321H",
      "alloy_desig_uns_no": "S32109 …",
      "class_condition_temper": null,
      "size_thickness_mm": null,
      "min_tensile_strength_mpa": 515,
      "min_yield_strength_mpa": 205,
      "notes": null,
      "values": {
        "40": 207,
        "65": 194,
        "100": 184,
        "125": 177,
        "150": 171,
        "175": 165,
        "200": 160,
        "225": 154,
        "250": 150,
        "275": 146,
        "300": 142,
        "325": 139,
        "350": 136,
        "375": 133,
        "400": 132,
        "425": 130,
        "450": 128,
        "475": 127,
        "500": 126,
        "525": 125,
        "550": null,
        "575": null,
        "600": null,
        "625": null,
        "650": null,
        "675": null,
        "700": null,
        "725": null,
        "750": null,
        "775": null,
        "800": null,
        "825": null,
        "850": null,
        "875": null,
        "900": null
      }
    },
    {
      "block": 28,
      "line_no": 7,
      "nominal_composition": "18Cr–10Ni–Ti",
      "product_form": "Bar",
      "spec_no": "SA–479",
      "type_grade": "321H",
      "alloy_desig_uns_no": "S32109 …",
      "class_condition_temper": null,
      "size_thickness_mm": null,
      "min_tensile_strength_mpa": 515,
      "min_yield_strength_mpa": 205,
      "notes": null,
      "values": {
        "40": 207,
        "65": 194,
        "100": 184,
        "125": 177,
        "150": 171,
        "175": 165,
        "200": 160,
        "225": 154,
        "250": 150,
        "275": 146,
        "300": 142,
        "325": 139,
        "350": 136,
        "375": 133,
        "400": 132,
        "425": 130,
        "450": 128,
        "475": 127,
        "500": 126,
        "525": 125,
        "550": null,
        "575": null,
        "600": null,
        "625": null,
        "650": null,
        "675": null,
        "700": null,
        "725": null,
        "750": null,
        "775": null,
        "800": null,
        "825": null,
        "850": null,
        "875": null,
        "900": null
      }
    },
    {
      "block": 28,
      "line_no": 8,
      "nominal_composition": "18Cr–10Ni–Ti",
      "product_form": "Wld. pipe",
      "spec_no": "SA–813",
      "type_grade": "TP321H",
      "alloy_desig_uns_no": "S32109 …",
      "class_condition_temper": null,
      "size_thickness_mm": null,
      "min_tensile_strength_mpa": 515,
      "min_yield_strength_mpa": 205,
      "notes": null,
      "values": {
        "40": 207,
        "65": 194,
        "100": 184,
        "125": 177,
        "150": 171,
        "175": 165,
        "200": 160,
        "225": 154,
        "250": 150,
        "275": 146,
        "300": 142,
        "325": 139,
        "350": 136,
        "375": 133,
        "400": 132,
        "425": 130,
        "450": 128,
        "475": 127,
        "500": 126,
        "525": 125,
        "550": null,
        "575": null,
        "600": null,
        "625": null,
        "650": null,
        "675": null,
        "700": null,
        "725": null,
        "750": null,
        "775": null,
        "800": null,
        "825": null,
        "850": null,
        "875": null,
        "900": null
      }
    },
    {
      "block": 28,
      "line_no": 9,
      "nominal_composition": "18Cr–10Ni–Ti",
      "product_form": "Wld. pipe",
      "spec_no": "SA–814",
      "type_grade": "TP321H",
      "alloy_desig_uns_no": "S32109 …",
      "class_condition_temper": null,
      "size_thickness_mm": null,
      "min_tensile_strength_mpa": 515,
      "min_yield_strength_mpa": 205,
      "notes": null,
      "values": {
        "40": 207,
        "65": 194,
        "100": 184,
        "125": 177,
        "150": 171,
        "175": 165,
        "200": 160,
        "225": 154,
        "250": 150,
        "275": 146,
        "300": 142,
        "325": 139,
        "350": 136,
        "375": 133,
        "400": 132,
        "425": 130,
        "450": 128,
        "475": 127,
        "500": 126,
        "525": 125,
        "550": null,
        "575": null,
        "600": null,
        "625": null,
        "650": null,
        "675": null,
        "700": null,
        "725": null,
        "750": null,
        "775": null,
        "800": null,
        "825": null,
        "850": null,
        "875": null,
        "900": null
      }
    },
    {
      "block": 28,
      "line_no": 10,
      "nominal_composition": "18Cr–10Ni–Ti",
      "product_form": "Bar",
      "spec_no": "SA/JIS G4303",
      "type_grade": "SUS321",
      "alloy_desig_uns_no": null,
      "class_condition_temper": null,
      "size_thickness_mm": null,
      "min_tensile_strength_mpa": 520,
      "min_yield_strength_mpa": 205,
      "notes": null,
      "values": {
        "40": 207,
        "65": 194,
        "100": 184,
        "125": 177,
        "150": 171,
        "175": 165,
        "200": 160,
        "225": 154,
        "250": 150,
        "275": 146,
        "300": 142,
        "325": 139,
        "350": 136,
        "375": 133,
        "400": 132,
        "425": 130,
        "450": 128,
        "475": 127,
        "500": 126,
        "525": 125,
        "550": null,
        "575": null,
        "600": null,
        "625": null,
        "650": null,
        "675": null,
        "700": null,
        "725": null,
        "750": null,
        "775": null,
        "800": null,
        "825": null,
        "850": null,
        "875": null,
        "900": null
      }
    },
    {
      "block": 28,
      "line_no": 11,
      "nominal_composition": "18Cr–10Ni–Ti",
      "product_form": "Bolting",
      "spec_no": "SA–193",
      "type_grade": "B8T",
      "alloy_desig_uns_no": "S32100 2",
      "class_condition_temper": null,
      "size_thickness_mm": "30 < t ≤36",
      "min_tensile_strength_mpa": 690,
      "min_yield_strength_mpa": 345,
      "notes": null,
      "values": {
        "40": 345,
        "65": 327,
        "100": 307,
        "125": 295,
        "150": 285,
        "175": 275,
        "200": 265,
        "225": 257,
        "250": 250,
        "275": 243,
        "300": 237,
        "325": 232,
        "350": 227,
        "375": 222,
        "400": 220,
        "425": 217,
        "450": 213,
        "475": 212,
        "500": 210,
        "525": 208,
        "550": null,
        "575": null,
        "600": null,
        "625": null,
        "650": null,
        "675": null,
        "700": null,
        "725": null,
        "750": null,
        "775": null,
        "800": null,
        "825": null,
        "850": null,
        "875": null,
        "900": null
      }
    },
    {
      "block": 28,
      "line_no": 12,
      "nominal_composition": "18Cr–10Ni–Ti",
      "product_form": "Bolting",
      "spec_no": "SA–320",
      "type_grade": "B8T",
      "alloy_desig_uns_no": "S32100 2",
      "class_condition_temper": null,
      "size_thickness_mm": "32 < t ≤40",
      "min_tensile_strength_mpa": 690,
      "min_yield_strength_mpa": 345,
      "notes": null,
      "values": {
        "40": 345,
        "65": 327,
        "100": 307,
        "125": 295,
        "150": 285,
        "175": 275,
        "200": 265,
        "225": 257,
        "250": 250,
        "275": 243,
        "300": 237,
        "325": 232,
        "350": 227,
        "375": 222,
        "400": 220,
        "425": 217,
        "450": 213,
        "475": 212,
        "500": 210,
        "525": 208,
        "550": null,
        "575": null,
        "600": null,
        "625": null,
        "650": null,
        "675": null,
        "700": null,
        "725": null,
        "750": null,
        "775": null,
        "800": null,
        "825": null,
        "850": null,
        "875": null,
        "900": null
      }
    },
    {
      "block": 28,
      "line_no": 13,
      "nominal_composition": "18Cr–10Ni–Ti",
      "product_form": "Bolting",
      "spec_no": "SA–193",
      "type_grade": "B8T",
      "alloy_desig_uns_no": "S32100 2",
      "class_condition_temper": null,
      "size_thickness_mm": "24 < t ≤30",
      "min_tensile_strength_mpa": 725,
      "min_yield_strength_mpa": 450,
      "notes": null,
      "values": {
        "40": 448,
        "65": 424,
        "100": 398,
        "125": 383,
        "150": 370,
        "175": 357,
        "200": 344,
        "225": 333,
        "250": 325,
        "275": 316,
        "300": 307,
        "325": 301,
        "350": 294,
        "375": 288,
        "400": 286,
        "425": 281,
        "450": 277,
        "475": 275,
        "500": 273,
        "525": 271,
        "550": null,
        "575": null,
        "600": null,
        "625": null,
        "650": null,
        "675": null,
        "700": null,
        "725": null,
        "750": null,
        "775": null,
        "800": null,
        "825": null,
        "850": null,
        "875": null,
        "900": null
      }
    },
    {
      "block": 28,
      "line_no": 14,
      "nominal_composition": "18Cr–10Ni–Ti",
      "product_form": "Bolting",
      "spec_no": "SA–320",
      "type_grade": "B8T",
      "alloy_desig_uns_no": "S32100 2",
      "class_condition_temper": null,
      "size_thickness_mm": "25 < t ≤32",
      "min_tensile_strength_mpa": 725,
      "min_yield_strength_mpa": 450,
      "notes": null,
      "values": {
        "40": 448,
        "65": 424,
        "100": 398,
        "125": 383,
        "150": 370,
        "175": 357,
        "200": 344,
        "225": 333,
        "250": 325,
        "275": 316,
        "300": 307,
        "325": 301,
        "350": 294,
        "375": 288,
        "400": 286,
        "425": 281,
        "450": 277,
        "475": 275,
        "500": 273,
        "525": 271,
        "550": null,
        "575": null,
        "600": null,
        "625": null,
        "650": null,
        "675": null,
        "700": null,
        "725": null,
        "750": null,
        "775": null,
        "800": null,
        "825": null,
        "850": null,
        "875": null,
        "900": null
      }
    },
    {
      "block": 28,
      "line_no": 15,
      "nominal_composition": "18Cr–10Ni–Ti",
      "product_form": "Bolting",
      "spec_no": "SA–193",
      "type_grade": "B8T",
      "alloy_desig_uns_no": "S32100 2",
      "class_condition_temper": null,
      "size_thickness_mm": "20 < t ≤24",
      "min_tensile_strength_mpa": 795,
      "min_yield_strength_mpa": 550,
      "notes": null,
      "values": {
        "40": 552,
        "65": 523,
        "100": 491,
        "125": 472,
        "150": 456,
        "175": 440,
        "200": 424,
        "225": 411,
        "250": 400,
        "275": 389,
        "300": 379,
        "325": 371,
        "350": 363,
        "375": 355,
        "400": 352,
        "425": 347,
        "450": 341,
        "475": 339,
        "500": 336,
        "525": 333,
        "550": null,
        "575": null,
        "600": null,
        "625": null,
        "650": null,
        "675": null,
        "700": null,
        "725": null,
        "750": null,
        "775": null,
        "800": null,
        "825": null,
        "850": null,
        "875": null,
        "900": null
      }
    },
    {
      "block": 28,
      "line_no": 16,
      "nominal_composition": "18Cr–10Ni–Ti",
      "product_form": "Bolting",
      "spec_no": "SA–320",
      "type_grade": "B8T",
      "alloy_desig_uns_no": "S32100 2",
      "class_condition_temper": null,
      "size_thickness_mm": "20 < t ≤25",
      "min_tensile_strength_mpa": 795,
      "min_yield_strength_mpa": 550,
      "notes": null,
      "values": {
        "40": 552,
        "65": 523,
        "100": 491,
        "125": 472,
        "150": 456,
        "175": 440,
        "200": 424,
        "225": 411,
        "250": 400,
        "275": 389,
        "300": 379,
        "325": 371,
        "350": 363,
        "375": 355,
        "400": 352,
        "425": 347,
        "450": 341,
        "475": 339,
        "500": 336,
        "525": 333,
        "550": null,
        "575": null,
        "600": null,
        "625": null,
        "650": null,
        "675": null,
        "700": null,
        "725": null,
        "750": null,
        "775": null,
        "800": null,
        "825": null,
        "850": null,
        "875": null,
        "900": null
      }
    },
    {
      "block": 28,
      "line_no": 17,
      "nominal_composition": "18Cr–10Ni–Ti",
      "product_form": "Bolting",
      "spec_no": "SA–193",
      "type_grade": "B8T",
      "alloy_desig_uns_no": "S32100 2",
      "class_condition_temper": null,
      "size_thickness_mm": null,
      "min_tensile_strength_mpa": 860,
      "min_yield_strength_mpa": 690,
      "notes": null,
      "values": {
        "40": 689,
        "65": 652,
        "100": 612,
        "125": 589,
        "150": 569,
        "175": 549,
        "200": 529,
        "225": 513,
        "250": 499,
        "275": 486,
        "300": 473,
        "325": 463,
        "350": 453,
        "375": 443,
        "400": 439,
        "425": 433,
        "450": 426,
        "475": 423,
        "500": 419,
        "525": 416,
        "550": null,
        "575": null,
        "600": null,
        "625": null,
        "650": null,
        "675": null,
        "700": null,
        "725": null,
        "750": null,
        "775": null,
        "800": null,
        "825": null,
        "850": null,
        "875": null,
        "900": null
      }
    },
    {
      "block": 28,
      "line_no": 18,
      "nominal_composition": "18Cr–10Ni–Ti",
      "product_form": "Bolting",
      "spec_no": "SA–320",
      "type_grade": "B8T",
      "alloy_desig_uns_no": "S32100 2",
      "class_condition_temper": null,
      "size_thickness_mm": null,
      "min_tensile_strength_mpa": 860,
      "min_yield_strength_mpa": 690,
      "notes": null,
      "values": {
        "40": 689,
        "65": 652,
        "100": 612,
        "125": 589,
        "150": 569,
        "175": 549,
        "200": 529,
        "225": 513,
        "250": 499,
        "275": 486,
        "300": 473,
        "325": 463,
        "350": 453,
        "375": 443,
        "400": 439,
        "425": 433,
        "450": 426,
        "475": 423,
        "500": 419,
        "525": 416,
        "550": null,
        "575": null,
        "600": null,
        "625": null,
        "650": null,
        "675": null,
        "700": null,
        "725": null,
        "750": null,
        "775": null,
        "800": null,
        "825": null,
        "850": null,
        "875": null,
        "900": null
      }
    },
    {
      "block": 28,
      "line_no": 19,
      "nominal_composition": null,
      "product_form": "Bolting",
      "spec_no": "SA–193",
      "type_grade": "B8P",
      "alloy_desig_uns_no": "S30500 1",
      "class_condition_temper": null,
      "size_thickness_mm": null,
      "min_tensile_strength_mpa": 515,
      "min_yield_strength_mpa": 205,
      "notes": null,
      "values": {
        "40": 207,
        "65": 184,
        "100": 170,
        "125": 161,
        "150": 154,
        "175": 148,
        "200": 144,
        "225": 139,
        "250": 135,
        "275": 132,
        "300": 129,
        "325": 126,
        "350": 123,
        "375": 121,
        "400": 118,
        "425": 117,
        "450": 114,
        "475": 112,
        "500": 110,
        "525": 108,
        "550": null,
        "575": null,
        "600": null,
        "625": null,
        "650": null,
        "675": null,
        "700": null,
        "725": null,
        "750": null,
        "775": null,
        "800": null,
        "825": null,
        "850": null,
        "875": null,
        "900": null
      }
    },
    {
      "block": 28,
      "line_no": 20,
      "nominal_composition": null,
      "product_form": "Plate",
      "spec_no": "SA–240",
      "type_grade": 305,
      "alloy_desig_uns_no": "S30500 …",
      "class_condition_temper": null,
      "size_thickness_mm": null,
      "min_tensile_strength_mpa": 515,
      "min_yield_strength_mpa": 205,
      "notes": null,
      "values": {
        "40": 207,
        "65": 184,
        "100": 170,
        "125": 161,
        "150": 154,
        "175": 148,
        "200": 144,
        "225": 139,
        "250": 135,
        "275": 132,
        "300": 129,
        "325": 126,
        "350": 123,
        "375": 121,
        "400": 118,
        "425": 117,
        "450": 114,
        "475": 112,
        "500": 110,
        "525": 108,
        "550": null,
        "575": null,
        "600": null,
        "625": null,
        "650": null,
        "675": null,
        "700": null,
        "725": null,
        "750": null,
        "775": null,
        "800": null,
        "825": null,
        "850": null,
        "875": null,
        "900": null
      }
    },
    {
      "block": 28,
      "line_no": 21,
      "nominal_composition": null,
      "product_form": "Bolting",
      "spec_no": "SA–193",
      "type_grade": "B8P",
      "alloy_desig_uns_no": "S30500 2",
      "class_condition_temper": null,
      "size_thickness_mm": "30 < t ≤36",
      "min_tensile_strength_mpa": 690,
      "min_yield_strength_mpa": 345,
      "notes": null,
      "values": {
        "40": 345,
        "65": 307,
        "100": 283,
        "125": 268,
        "150": 257,
        "175": 247,
        "200": 240,
        "225": 232,
        "250": 225,
        "275": 220,
        "300": 215,
        "325": 210,
        "350": 205,
        "375": 202,
        "400": 197,
        "425": 195,
        "450": 190,
        "475": 187,
        "500": 183,
        "525": 180,
        "550": null,
        "575": null,
        "600": null,
        "625": null,
        "650": null,
        "675": null,
        "700": null,
        "725": null,
        "750": null,
        "775": null,
        "800": null,
        "825": null,
        "850": null,
        "875": null,
        "900": null
      }
    },
    {
      "block": 28,
      "line_no": 22,
      "nominal_composition": null,
      "product_form": "Bolting",
      "spec_no": "SA–193",
      "type_grade": "B8P",
      "alloy_desig_uns_no": "S30500 2",
      "class_condition_temper": null,
      "size_thickness_mm": "24 < t ≤30",
      "min_tensile_strength_mpa": 725,
      "min_yield_strength_mpa": 450,
      "notes": null,
      "values": {
        "40": 450,
        "65": 400,
        "100": 370,
        "125": 350,
        "150": 335,
        "175": 322,
        "200": 313,
        "225": 302,
        "250": 293,
        "275": 287,
        "300": 280,
        "325": 274,
        "350": 267,
        "375": 263,
        "400": 257,
        "425": 254,
        "450": 248,
        "475": 243,
        "500": 239,
        "525": 235,
        "550": null,
        "575": null,
        "600": null,
        "625": null,
        "650": null,
        "675": null,
        "700": null,
        "725": null,
        "750": null,
        "775": null,
