Repository: danivelas0/asme-pcc

File: resources/bpvc_ii_d_metric_2025/table_1a.json (part 36 of 57)
    "External Pressure Chart No.",
    "Notes"
  ],
  "columns_values": [
      "i": "NP",
      "limits_iii": "NP",
      "viii_1": 816,
      "xii": 343,
      "external_pressure_chart_no": "HA–1",
      "notes": "G5, G12, G24, T7",
      "values": {
        "40": 117,
        "65": 117,
        "100": 117,
        "125": 114,
        "150": 111,
        "200": 107,
        "250": 103,
        "300": 98.5,
        "325": 96.5,
        "350": 94.7,
        "375": 92.8,
        "400": 90.9,
        "425": 89.1,
        "450": 87.1,
        "475": 85.9,
        "500": 84.0,
        "525": 83.2,
        "550": 79.0,
        "575": 67.3,
        "600": 55.4,
        "625": 44.1,
        "650": 35.5,
        "675": 28.0,
        "700": 22.2,
        "725": 18.2,
        "750": 15.0,
        "775": 12.3,
        "800": 9.83,
        "825": 7.33,
        "850": null,
        "875": null,
        "900": null
      }
    },
    {
      "block": 25,
      "line_no": 41,
      "nominal_composition": null,
      "product_form": "Wld. tube",
      "spec_no": "SA–688",
      "type_grade": "TP304",
      "alloy_desig_uns_no": "S30400",
      "class_condition_temper": null,
      "size_thickness_mm": null,
      "p_no": 8,
      "group_no": 1,
      "min_tensile_strength_mpa": 515,
      "min_yield_strength_mpa": 205,
      "i": "NP",
      "limits_iii": "NP",
      "viii_1": 816,
      "xii": 343,
      "external_pressure_chart_no": "HA–1",
      "notes": "G12, G24, T8",
      "values": {
        "40": 117,
        "65": 107,
        "100": 96.2,
        "125": 91.2,
        "150": 87.4,
        "200": 81.1,
        "250": 76.6,
        "300": 72.7,
        "325": 71.2,
        "350": 70.0,
        "375": 68.8,
        "400": 67.5,
        "425": 66.3,
        "450": 65.0,
        "475": 63.8,
        "500": 62.6,
        "525": 61.3,
        "550": 60.1,
        "575": 58.6,
        "600": 55.4,
        "625": 44.1,
        "650": 35.5,
        "675": 28.0,
        "700": 22.2,
        "725": 18.2,
        "750": 15.0,
        "775": 12.3,
        "800": 9.83,
        "825": 7.33,
        "850": null,
        "875": null,
        "900": null
      }
    },
    {
      "block": 25,
      "line_no": 42,
      "nominal_composition": null,
      "product_form": "Wld. pipe",
      "spec_no": "SA–813",
      "type_grade": "TP304",
      "alloy_desig_uns_no": "S30400",
      "class_condition_temper": null,
      "size_thickness_mm": null,
      "p_no": 8,
      "group_no": 1,
      "min_tensile_strength_mpa": 515,
      "min_yield_strength_mpa": 205,
      "i": "NP",
      "limits_iii": 427,
      "viii_1": "NP",
      "xii": "NP",
      "external_pressure_chart_no": "HA–1 G5, W12",
      "notes": null,
      "values": {
        "40": 138,
        "65": 138,
        "100": 137,
        "125": 134,
        "150": 130,
        "200": 126,
        "250": 122,
        "300": 116,
        "325": 114,
        "350": 111,
        "375": 109,
        "400": 107,
        "425": 105,
        "450": 103,
        "475": null,
        "500": null,
        "525": null,
        "550": null,
        "575": null,
        "600": null,
        "625": null,
        "650": null,
        "675": null,
        "700": null,
        "725": null,
        "750": null,
        "775": null,
        "800": null,
        "825": null,
        "850": null,
        "875": null,
        "900": null
      }
    },
    {
      "block": 25,
      "line_no": 43,
      "nominal_composition": null,
      "product_form": "Wld. pipe",
      "spec_no": "SA–813",
      "type_grade": "TP304H",
      "alloy_desig_uns_no": "S30409",
      "class_condition_temper": null,
      "size_thickness_mm": null,
      "p_no": 8,
      "group_no": 1,
      "min_tensile_strength_mpa": 515,
      "min_yield_strength_mpa": 205,
      "i": "NP",
      "limits_iii": 427,
      "viii_1": "NP",
      "xii": "NP",
      "external_pressure_chart_no": "HA–1 G5, W12",
      "notes": null,
      "values": {
        "40": 138,
        "65": 138,
        "100": 137,
        "125": 134,
        "150": 130,
        "200": 126,
        "250": 122,
        "300": 116,
        "325": 114,
        "350": 111,
        "375": 109,
        "400": 107,
        "425": 105,
        "450": 103,
        "475": null,
        "500": null,
        "525": null,
        "550": null,
        "575": null,
        "600": null,
        "625": null,
        "650": null,
        "675": null,
        "700": null,
        "725": null,
        "750": null,
        "775": null,
        "800": null,
        "825": null,
        "850": null,
        "875": null,
        "900": null
      }
    },
    {
      "block": 25,
      "line_no": 44,
      "nominal_composition": null,
      "product_form": "Wld. pipe",
      "spec_no": "SA–814",
      "type_grade": "TP304",
      "alloy_desig_uns_no": "S30400",
      "class_condition_temper": null,
      "size_thickness_mm": null,
      "p_no": 8,
      "group_no": 1,
      "min_tensile_strength_mpa": 515,
      "min_yield_strength_mpa": 205,
      "i": "NP",
      "limits_iii": 427,
      "viii_1": "NP",
      "xii": "NP",
      "external_pressure_chart_no": "HA–1 G5, W12",
      "notes": null,
      "values": {
        "40": 138,
        "65": 138,
        "100": 137,
        "125": 134,
        "150": 130,
        "200": 126,
        "250": 122,
        "300": 116,
        "325": 114,
        "350": 111,
        "375": 109,
        "400": 107,
        "425": 105,
        "450": 103,
        "475": null,
        "500": null,
        "525": null,
        "550": null,
        "575": null,
        "600": null,
        "625": null,
        "650": null,
        "675": null,
        "700": null,
        "725": null,
        "750": null,
        "775": null,
        "800": null,
        "825": null,
        "850": null,
        "875": null,
        "900": null
      }
    },
    {
      "block": 25,
      "line_no": 45,
      "nominal_composition": null,
      "product_form": "Wld. pipe",
      "spec_no": "SA–814",
      "type_grade": "TP304H",
      "alloy_desig_uns_no": "S30409",
      "class_condition_temper": null,
      "size_thickness_mm": null,
      "p_no": 8,
      "group_no": 1,
      "min_tensile_strength_mpa": 515,
      "min_yield_strength_mpa": 205,
      "i": "NP",
      "limits_iii": 427,
      "viii_1": "NP",
      "xii": "NP",
      "external_pressure_chart_no": "HA–1 G5, W12",
      "notes": null,
      "values": {
        "40": 138,
        "65": 138,
        "100": 137,
        "125": 134,
        "150": 130,
        "200": 126,
        "250": 122,
        "300": 116,
        "325": 114,
        "350": 111,
        "375": 109,
        "400": 107,
        "425": 105,
        "450": 103,
        "475": null,
        "500": null,
        "525": null,
        "550": null,
        "575": null,
        "600": null,
        "625": null,
        "650": null,
        "675": null,
        "700": null,
        "725": null,
        "750": null,
        "775": null,
        "800": null,
        "825": null,
        "850": null,
        "875": null,
        "900": null
      }
    },
    {
      "block": 26,
      "line_no": 1,
      "nominal_composition": null,
      "product_form": "Bar",
      "spec_no": "SA/JIS G4303",
      "type_grade": "SUS302",
      "alloy_desig_uns_no": null,
      "class_condition_temper": null,
      "size_thickness_mm": null,
      "p_no": 8,
      "group_no": 1,
      "min_tensile_strength_mpa": 520,
      "min_yield_strength_mpa": 205,
      "i": "NP",
      "limits_iii": 427,
      "viii_1": 399,
      "xii": "NP",
      "external_pressure_chart_no": "HA–1 G5, G24",
      "notes": null,
      "values": {
        "40": 138,
        "65": 138,
        "100": 137,
        "125": 134,
        "150": 130,
        "200": 126,
        "250": 122,
        "300": 116,
        "325": 114,
        "350": 111,
        "375": 109,
        "400": 107,
        "425": 105,
        "450": 103,
        "475": null,
        "500": null,
        "525": null,
        "550": null,
        "575": null,
        "600": null,
        "625": null,
        "650": null,
        "675": null,
        "700": null,
        "725": null,
        "750": null,
        "775": null,
        "800": null,
        "825": null,
        "850": null,
        "875": null,
        "900": null
      }
    },
    {
      "block": 26,
      "line_no": 2,
      "nominal_composition": null,
      "product_form": "Bar",
      "spec_no": "SA/JIS G4303",
      "type_grade": "SUS304",
      "alloy_desig_uns_no": null,
      "class_condition_temper": null,
      "size_thickness_mm": null,
      "p_no": 8,
      "group_no": 1,
      "min_tensile_strength_mpa": 520,
      "min_yield_strength_mpa": 205,
      "i": 816,
      "limits_iii": 427,
      "viii_1": 816,
      "xii": "NP",
      "external_pressure_chart_no": "HA–1",
      "notes": "G5, G12, G22, T7",
      "values": {
        "40": 138,
        "65": 138,
        "100": 137,
        "125": 134,
        "150": 130,
        "200": 126,
        "250": 122,
        "300": 116,
        "325": 114,
        "350": 111,
        "375": 109,
        "400": 107,
        "425": 105,
        "450": 103,
        "475": 101,
        "500": 99.3,
        "525": 98.0,
        "550": 93.3,
        "575": 79.6,
        "600": 65.4,
        "625": 51.4,
        "650": 41.7,
        "675": 32.9,
        "700": 26.5,
        "725": 21.3,
        "750": 17.2,
        "775": 13.9,
        "800": 11.1,
        "825": 8.73,
        "850": null,
        "875": null,
        "900": null
      }
    },
    {
      "block": 26,
      "line_no": 3,
      "nominal_composition": null,
      "product_form": "Plate",
      "spec_no": "SA/EN 10028–7",
      "type_grade": "X5CrNi18–10",
      "alloy_desig_uns_no": null,
      "class_condition_temper": null,
      "size_thickness_mm": "≤75",
      "p_no": 8,
      "group_no": 1,
      "min_tensile_strength_mpa": 520,
      "min_yield_strength_mpa": 210,
      "i": "NP",
      "limits_iii": "NP",
      "viii_1": 550,
      "xii": 343,
      "external_pressure_chart_no": "HA–1",
      "notes": "G5, G12, G30, H1",
      "values": {
        "40": 140,
        "65": 140,
        "100": 140,
        "125": 140,
        "150": 140,
        "200": 131,
        "250": 123,
        "300": 118,
        "325": 115,
        "350": 113,
        "375": 111,
        "400": 108,
        "425": 106,
        "450": 105,
        "475": 103,
        "500": 101,
        "525": 98.8,
        "550": 96.8,
        "575": null,
        "600": null,
        "625": null,
        "650": null,
        "675": null,
        "700": null,
        "725": null,
        "750": null,
        "775": null,
        "800": null,
        "825": null,
        "850": null,
        "875": null,
        "900": null
      }
    },
    {
      "block": 26,
      "line_no": 4,
      "nominal_composition": null,
      "product_form": "Plate",
      "spec_no": "SA/EN 10028–7",
      "type_grade": "X5CrNi18–10",
      "alloy_desig_uns_no": null,
      "class_condition_temper": null,
      "size_thickness_mm": "≤75",
      "p_no": 8,
      "group_no": 1,
      "min_tensile_strength_mpa": 520,
      "min_yield_strength_mpa": 210,
      "i": "NP",
      "limits_iii": "NP",
      "viii_1": 550,
      "xii": 343,
      "external_pressure_chart_no": "HA–1",
      "notes": "G12, G30",
      "values": {
        "40": 140,
        "65": 124,
        "100": 115,
        "125": 109,
        "150": 105,
        "200": 97.1,
        "250": 91.5,
        "300": 87.1,
        "325": 85.2,
        "350": 83.5,
        "375": 81.9,
        "400": 80.3,
        "425": 78.9,
        "450": 77.4,
        "475": 76.0,
        "500": 74.6,
        "525": 73.2,
        "550": 71.7,
        "575": null,
        "600": null,
        "625": null,
        "650": null,
        "675": null,
        "700": null,
        "725": null,
        "750": null,
        "775": null,
        "800": null,
        "825": null,
        "850": null,
        "875": null,
        "900": null
      }
    },
    {
      "block": 26,
      "line_no": 5,
      "nominal_composition": null,
      "product_form": "Castings",
      "spec_no": "SA–351",
      "type_grade": "CF3A",
      "alloy_desig_uns_no": "J92500",
      "class_condition_temper": null,
      "size_thickness_mm": null,
      "p_no": 8,
      "group_no": 1,
      "min_tensile_strength_mpa": 530,
      "min_yield_strength_mpa": 240,
      "i": "NP",
      "limits_iii": 343,
      "viii_1": 371,
      "xii": 343,
      "external_pressure_chart_no": "HA–3",
      "notes": "G1, G5, G16, G17, G19",
      "values": {
        "40": 152,
        "65": 148,
        "100": 142,
        "125": 138,
        "150": 134,
        "200": 130,
        "250": 128,
        "300": 128,
        "325": 128,
        "350": 128,
        "375": 127,
        "400": null,
        "425": null,
        "450": null,
        "475": null,
        "500": null,
        "525": null,
        "550": null,
        "575": null,
        "600": null,
        "625": null,
        "650": null,
        "675": null,
        "700": null,
        "725": null,
        "750": null,
        "775": null,
        "800": null,
        "825": null,
        "850": null,
        "875": null,
        "900": null
      }
    },
    {
      "block": 26,
      "line_no": 6,
      "nominal_composition": null,
      "product_form": "Castings",
      "spec_no": "SA–351",
      "type_grade": "CF3A",
      "alloy_desig_uns_no": "J92500",
      "class_condition_temper": null,
      "size_thickness_mm": null,
      "p_no": 8,
      "group_no": 1,
      "min_tensile_strength_mpa": 530,
      "min_yield_strength_mpa": 240,
      "i": "NP",
      "limits_iii": "NP",
      "viii_1": 371,
      "xii": 343,
      "external_pressure_chart_no": "HA–3 G1, G19",
      "notes": null,
      "values": {
        "40": 152,
        "65": 143,
        "100": 133,
        "125": 126,
        "150": 120,
        "200": 112,
        "250": 105,
        "300": 100,
        "325": 97.9,
        "350": 96.0,
        "375": 94.2,
        "400": null,
        "425": null,
        "450": null,
        "475": null,
        "500": null,
        "525": null,
        "550": null,
        "575": null,
        "600": null,
        "625": null,
        "650": null,
        "675": null,
        "700": null,
        "725": null,
        "750": null,
        "775": null,
        "800": null,
        "825": null,
        "850": null,
        "875": null,
        "900": null
      }
    },
    {
      "block": 26,
      "line_no": 7,
      "nominal_composition": null,
      "product_form": "Castings",
      "spec_no": "SA–351",
      "type_grade": "CF8A",
      "alloy_desig_uns_no": "J92600",
      "class_condition_temper": null,
      "size_thickness_mm": null,
      "p_no": 8,
      "group_no": 1,
      "min_tensile_strength_mpa": 530,
      "min_yield_strength_mpa": 240,
      "i": "NP",
      "limits_iii": 343,
      "viii_1": 343,
      "xii": 343,
      "external_pressure_chart_no": "HA–1",
      "notes": "G1, G5, G16, G17, G19",
      "values": {
        "40": 152,
        "65": 148,
        "100": 142,
        "125": 138,
        "150": 134,
        "200": 130,
        "250": 128,
        "300": 128,
        "325": 128,
        "350": 128,
        "375": null,
        "400": null,
        "425": null,
        "450": null,
        "475": null,
        "500": null,
        "525": null,
        "550": null,
        "575": null,
        "600": null,
        "625": null,
        "650": null,
        "675": null,
        "700": null,
        "725": null,
        "750": null,
        "775": null,
        "800": null,
        "825": null,
        "850": null,
        "875": null,
        "900": null
      }
    },
    {
      "block": 26,
      "line_no": 8,
      "nominal_composition": null,
      "product_form": "Castings",
      "spec_no": "SA–351",
      "type_grade": "CF8A",
      "alloy_desig_uns_no": "J92600",
      "class_condition_temper": null,
      "size_thickness_mm": null,
      "p_no": 8,
      "group_no": 1,
      "min_tensile_strength_mpa": 530,
      "min_yield_strength_mpa": 240,
      "i": "NP",
      "limits_iii": "NP",
      "viii_1": 343,
      "xii": 343,
      "external_pressure_chart_no": "HA–1 G1, G19",
      "notes": null,
      "values": {
        "40": 152,
        "65": 143,
        "100": 133,
        "125": 126,
        "150": 120,
        "200": 112,
        "250": 105,
        "300": 100,
        "325": 97.9,
        "350": 96.0,
        "375": null,
        "400": null,
        "425": null,
        "450": null,
        "475": null,
        "500": null,
        "525": null,
        "550": null,
        "575": null,
        "600": null,
        "625": null,
        "650": null,
        "675": null,
        "700": null,
        "725": null,
        "750": null,
        "775": null,
        "800": null,
        "825": null,
        "850": null,
        "875": null,
        "900": null
      }
    },
    {
      "block": 26,
      "line_no": 9,
      "nominal_composition": null,
      "product_form": "Cast pipe",
      "spec_no": "SA–451",
      "type_grade": "CPF3A",
      "alloy_desig_uns_no": "J92500",
      "class_condition_temper": null,
      "size_thickness_mm": null,
      "p_no": 8,
      "group_no": 1,
      "min_tensile_strength_mpa": 530,
      "min_yield_strength_mpa": 240,
      "i": "NP",
      "limits_iii": 343,
      "viii_1": "NP",
      "xii": "NP",
      "external_pressure_chart_no": "HA–3",
      "notes": "G5, G16, G17, G19",
      "values": {
        "40": 152,
        "65": 148,
        "100": 142,
        "125": 138,
        "150": 134,
        "200": 130,
        "250": 128,
        "300": 128,
        "325": 128,
        "350": 128,
        "375": null,
        "400": null,
        "425": null,
        "450": null,
        "475": null,
        "500": null,
        "525": null,
        "550": null,
        "575": null,
        "600": null,
        "625": null,
        "650": null,
        "675": null,
        "700": null,
        "725": null,
        "750": null,
        "775": null,
        "800": null,
        "825": null,
        "850": null,
        "875": null,
        "900": null
      }
    },
    {
      "block": 26,
      "line_no": 10,
      "nominal_composition": null,
      "product_form": "Cast pipe",
      "spec_no": "SA–451",
      "type_grade": "CPF8A",
      "alloy_desig_uns_no": "J92600",
      "class_condition_temper": null,
      "size_thickness_mm": null,
      "p_no": 8,
      "group_no": 1,
      "min_tensile_strength_mpa": 530,
      "min_yield_strength_mpa": 240,
      "i": "NP",
      "limits_iii": 343,
      "viii_1": "NP",
      "xii": "NP",
      "external_pressure_chart_no": "HA–1",
      "notes": "G5, G16, G17, G19",
      "values": {
        "40": 152,
        "65": 148,
        "100": 142,
        "125": 138,
        "150": 134,
        "200": 130,
        "250": 128,
        "300": 128,
        "325": 128,
        "350": 128,
        "375": null,
        "400": null,
        "425": null,
        "450": null,
        "475": null,
        "500": null,
        "525": null,
        "550": null,
        "575": null,
        "600": null,
        "625": null,
        "650": null,
        "675": null,
        "700": null,
        "725": null,
        "750": null,
        "775": null,
        "800": null,
        "825": null,
        "850": null,
        "875": null,
        "900": null
      }
    },
    {
      "block": 26,
      "line_no": 11,
      "nominal_composition": "18Cr–8Ni–N",
      "product_form": "Forgings",
      "spec_no": "SA–182",
      "type_grade": "F304LN",
      "alloy_desig_uns_no": "S30453",
      "class_condition_temper": null,
      "size_thickness_mm": ">130",
      "p_no": 8,
      "group_no": 1,
      "min_tensile_strength_mpa": 485,
      "min_yield_strength_mpa": 205,
      "i": "NP",
      "limits_iii": 427,
      "viii_1": 427,
      "xii": "NP",
      "external_pressure_chart_no": "HA–1 G5",
      "notes": null,
      "values": {
        "40": 138,
        "65": 134,
        "100": 130,
        "125": 126,
        "150": 122,
        "200": 119,
        "250": 118,
        "300": 115,
        "325": 114,
        "350": 111,
        "375": 109,
        "400": 107,
        "425": 105,
        "450": 103,
        "475": null,
        "500": null,
        "525": null,
        "550": null,
        "575": null,
        "600": null,
        "625": null,
        "650": null,
        "675": null,
        "700": null,
        "725": null,
        "750": null,
        "775": null,
        "800": null,
        "825": null,
        "850": null,
        "875": null,
        "900": null
      }
    },
    {
      "block": 26,
      "line_no": 12,
      "nominal_composition": "18Cr–8Ni–N",
      "product_form": "Forgings",
      "spec_no": "SA–965",
      "type_grade": "F304LN",
      "alloy_desig_uns_no": "S30453",
      "class_condition_temper": null,
      "size_thickness_mm": null,
      "p_no": 8,
      "group_no": 1,
      "min_tensile_strength_mpa": 485,
      "min_yield_strength_mpa": 205,
      "i": "NP",
      "limits_iii": 427,
      "viii_1": 427,
      "xii": "NP",
      "external_pressure_chart_no": "HA–1 G5",
      "notes": null,
      "values": {
        "40": 138,
        "65": 134,
        "100": 130,
        "125": 126,
        "150": 122,
        "200": 119,
        "250": 118,
        "300": 115,
        "325": 114,
        "350": 111,
        "375": 109,
        "400": 107,
        "425": 105,
        "450": 103,
        "475": null,
        "500": null,
        "525": null,
        "550": null,
        "575": null,
        "600": null,
        "625": null,
        "650": null,
        "675": null,
        "700": null,
        "725": null,
        "750": null,
        "775": null,
        "800": null,
        "825": null,
        "850": null,
        "875": null,
        "900": null
      }
    },
    {
      "block": 26,
      "line_no": 13,
      "nominal_composition": "18Cr–8Ni–N",
      "product_form": "Forgings",
      "spec_no": "SA–182",
      "type_grade": "F304LN",
      "alloy_desig_uns_no": "S30453",
      "class_condition_temper": null,
      "size_thickness_mm": "≤130",
      "p_no": 8,
      "group_no": 1,
      "min_tensile_strength_mpa": 515,
      "min_yield_strength_mpa": 205,
      "i": "NP",
      "limits_iii": 427,
      "viii_1": 427,
      "xii": "NP",
      "external_pressure_chart_no": "HA–1 G5",
      "notes": null,
      "values": {
        "40": 138,
        "65": 138,
        "100": 137,
        "125": 134,
        "150": 130,
        "200": 126,
        "250": 122,
        "300": 116,
        "325": 114,
        "350": 111,
        "375": 109,
        "400": 107,
        "425": 105,
        "450": 103,
        "475": null,
        "500": null,
        "525": null,
        "550": null,
        "575": null,
        "600": null,
        "625": null,
        "650": null,
        "675": null,
        "700": null,
        "725": null,
        "750": null,
        "775": null,
        "800": null,
        "825": null,
        "850": null,
        "875": null,
        "900": null
      }
    },
    {
      "block": 26,
      "line_no": 14,
      "nominal_composition": "18Cr–8Ni–N",
      "product_form": "Smls. tube",
      "spec_no": "SA–213",
      "type_grade": "TP304LN",
      "alloy_desig_uns_no": "S30453",
      "class_condition_temper": null,
      "size_thickness_mm": null,
      "p_no": 8,
      "group_no": 1,
      "min_tensile_strength_mpa": 515,
      "min_yield_strength_mpa": 205,
      "i": "NP",
      "limits_iii": 427,
      "viii_1": 427,
      "xii": "NP",
      "external_pressure_chart_no": "HA–1 G5",
      "notes": null,
      "values": {
        "40": 138,
        "65": 138,
        "100": 137,
        "125": 134,
        "150": 130,
        "200": 126,
        "250": 122,
        "300": 116,
        "325": 114,
        "350": 111,
        "375": 109,
        "400": 107,
        "425": 105,
        "450": 103,
        "475": null,
        "500": null,
        "525": null,
        "550": null,
        "575": null,
        "600": null,
        "625": null,
        "650": null,
        "675": null,
        "700": null,
        "725": null,
        "750": null,
        "775": null,
        "800": null,
        "825": null,
        "850": null,
        "875": null,
        "900": null
      }
    },
    {
      "block": 26,
      "line_no": 15,
      "nominal_composition": "18Cr–8Ni–N",
      "product_form": "Plate",
      "spec_no": "SA–240",
      "type_grade": "304LN",
      "alloy_desig_uns_no": "S30453",
      "class_condition_temper": null,
      "size_thickness_mm": null,
      "p_no": 8,
      "group_no": 1,
      "min_tensile_strength_mpa": 515,
      "min_yield_strength_mpa": 205,
      "i": "NP",
      "limits_iii": 427,
      "viii_1": 427,
      "xii": "NP",
      "external_pressure_chart_no": "HA–1 G5",
      "notes": null,
      "values": {
        "40": 138,
        "65": 138,
        "100": 137,
        "125": 134,
        "150": 130,
        "200": 126,
        "250": 122,
        "300": 116,
        "325": 114,
        "350": 111,
        "375": 109,
        "400": 107,
        "425": 105,
        "450": 103,
        "475": null,
        "500": null,
        "525": null,
        "550": null,
        "575": null,
        "600": null,
        "625": null,
        "650": null,
        "675": null,
        "700": null,
        "725": null,
        "750": null,
        "775": null,
        "800": null,
        "825": null,
        "850": null,
        "875": null,
        "900": null
      }
    },
    {
      "block": 26,
      "line_no": 16,
      "nominal_composition": "18Cr–8Ni–N",
      "product_form": "Wld. tube",
      "spec_no": "SA–249",
      "type_grade": "TP304LN",
      "alloy_desig_uns_no": "S30453",
      "class_condition_temper": null,
      "size_thickness_mm": null,
      "p_no": 8,
      "group_no": 1,
      "min_tensile_strength_mpa": 515,
      "min_yield_strength_mpa": 205,
      "i": "NP",
      "limits_iii": 427,
      "viii_1": 427,
      "xii": "NP",
      "external_pressure_chart_no": "HA–1",
      "notes": "G5, W12, W14",
      "values": {
        "40": 138,
        "65": 138,
        "100": 137,
        "125": 134,
        "150": 130,
        "200": 126,
        "250": 122,
        "300": 116,
        "325": 114,
        "350": 111,
        "375": 109,
        "400": 107,
        "425": 105,
        "450": 103,
        "475": null,
        "500": null,
        "525": null,
        "550": null,
        "575": null,
        "600": null,
        "625": null,
        "650": null,
        "675": null,
        "700": null,
        "725": null,
        "750": null,
        "775": null,
        "800": null,
        "825": null,
        "850": null,
        "875": null,
        "900": null
      }
    },
    {
      "block": 26,
      "line_no": 17,
      "nominal_composition": "18Cr–8Ni–N",
      "product_form": "Smls. & wld. pipe",
      "spec_no": "SA–312",
      "type_grade": "TP304LN",
      "alloy_desig_uns_no": "S30453",
      "class_condition_temper": null,
      "size_thickness_mm": null,
      "p_no": 8,
      "group_no": 1,
      "min_tensile_strength_mpa": 515,
      "min_yield_strength_mpa": 205,
      "i": "NP",
      "limits_iii": 427,
      "viii_1": 427,
      "xii": "NP",
      "external_pressure_chart_no": "HA–1",
      "notes": "G5, W12, W14",
      "values": {
        "40": 138,
        "65": 138,
        "100": 137,
        "125": 134,
        "150": 130,
        "200": 126,
        "250": 122,
        "300": 116,
        "325": 114,
        "350": 111,
        "375": 109,
        "400": 107,
        "425": 105,
        "450": 103,
        "475": null,
        "500": null,
        "525": null,
        "550": null,
        "575": null,
        "600": null,
        "625": null,
        "650": null,
        "675": null,
        "700": null,
        "725": null,
        "750": null,
        "775": null,
        "800": null,
        "825": null,
        "850": null,
        "875": null,
        "900": null
      }
    },
    {
      "block": 26,
      "line_no": 18,
      "nominal_composition": "18Cr–8Ni–N",
      "product_form": "Smls. pipe",
      "spec_no": "SA–376",
      "type_grade": "TP304LN",
      "alloy_desig_uns_no": "S30453",
      "class_condition_temper": null,
      "size_thickness_mm": null,
      "p_no": 8,
      "group_no": 1,
      "min_tensile_strength_mpa": 515,
      "min_yield_strength_mpa": 205,
      "i": "NP",
      "limits_iii": 427,
      "viii_1": 427,
      "xii": "NP",
      "external_pressure_chart_no": "HA–1 G5",
      "notes": null,
      "values": {
        "40": 138,
        "65": 138,
        "100": 137,
        "125": 134,
        "150": 130,
        "200": 126,
        "250": 122,
        "300": 116,
        "325": 114,
        "350": 111,
        "375": 109,
        "400": 107,
        "425": 105,
        "450": 103,
        "475": null,
        "500": null,
        "525": null,
        "550": null,
        "575": null,
        "600": null,
        "625": null,
        "650": null,
        "675": null,
        "700": null,
        "725": null,
        "750": null,
        "775": null,
        "800": null,
        "825": null,
        "850": null,
        "875": null,
        "900": null
      }
    },
    {
      "block": 26,
      "line_no": 19,
      "nominal_composition": "18Cr–8Ni–N",
      "product_form": "Smls. & wld. fittings",
      "spec_no": "SA–403",
      "type_grade": "304LN",
      "alloy_desig_uns_no": "S30453",
      "class_condition_temper": "WP",
      "size_thickness_mm": null,
      "p_no": 8,
      "group_no": 1,
      "min_tensile_strength_mpa": 515,
      "min_yield_strength_mpa": 205,
      "i": "NP",
      "limits_iii": 427,
      "viii_1": 427,
      "xii": "NP",
      "external_pressure_chart_no": "HA–1",
      "notes": "G5, W12, W14",
      "values": {
        "40": 138,
        "65": 138,
        "100": 137,
        "125": 134,
        "150": 130,
        "200": 126,
        "250": 122,
        "300": 116,
        "325": 114,
        "350": 111,
        "375": 109,
        "400": 107,
        "425": 105,
        "450": 103,
        "475": null,
        "500": null,
        "525": null,
        "550": null,
        "575": null,
        "600": null,
        "625": null,
        "650": null,
        "675": null,
        "700": null,
        "725": null,
        "750": null,
        "775": null,
        "800": null,
        "825": null,
        "850": null,
        "875": null,
        "900": null
      }
    },
    {
      "block": 26,
      "line_no": 20,
      "nominal_composition": "18Cr–8Ni–N",
      "product_form": "Bar",
      "spec_no": "SA–479",
      "type_grade": "304LN",
      "alloy_desig_uns_no": "S30453",
      "class_condition_temper": null,
      "size_thickness_mm": null,
      "p_no": 8,
      "group_no": 1,
      "min_tensile_strength_mpa": 515,
      "min_yield_strength_mpa": 205,
      "i": "NP",
      "limits_iii": 427,
      "viii_1": 427,
      "xii": "NP",
      "external_pressure_chart_no": "HA–1 G5",
      "notes": null,
      "values": {
        "40": 138,
        "65": 138,
        "100": 137,
        "125": 134,
        "150": 130,
        "200": 126,
        "250": 122,
        "300": 116,
        "325": 114,
        "350": 111,
        "375": 109,
        "400": 107,
        "425": 105,
        "450": 103,
        "475": null,
        "500": null,
        "525": null,
        "550": null,
        "575": null,
        "600": null,
        "625": null,
        "650": null,
        "675": null,
        "700": null,
        "725": null,
        "750": null,
        "775": null,
        "800": null,
        "825": null,
        "850": null,
        "875": null,
        "900": null
      }
    },
    {
      "block": 26,
      "line_no": 21,
      "nominal_composition": "18Cr–8Ni–N",
      "product_form": "Wld. tube",
      "spec_no": "SA–688",
      "type_grade": "TP304LN",
      "alloy_desig_uns_no": "S30453",
      "class_condition_temper": null,
      "size_thickness_mm": null,
      "p_no": 8,
      "group_no": 1,
      "min_tensile_strength_mpa": 515,
      "min_yield_strength_mpa": 205,
      "i": "NP",
      "limits_iii": 427,
      "viii_1": 427,
      "xii": "NP",
      "external_pressure_chart_no": "HA–1",
      "notes": "G5, W12, W14",
      "values": {
        "40": 138,
        "65": 138,
        "100": 137,
        "125": 134,
        "150": 130,
        "200": 126,
        "250": 122,
        "300": 116,
        "325": 114,
        "350": 111,
        "375": 109,
        "400": 107,
        "425": 105,
        "450": 103,
        "475": null,
        "500": null,
        "525": null,
        "550": null,
        "575": null,
        "600": null,
        "625": null,
        "650": null,
        "675": null,
        "700": null,
        "725": null,
        "750": null,
        "775": null,
        "800": null,
        "825": null,
        "850": null,
        "875": null,
        "900": null
      }
    },
    {
      "block": 26,
      "line_no": 22,
      "nominal_composition": "18Cr–8Ni–N",
      "product_form": "Wld. pipe",
      "spec_no": "SA–813",
      "type_grade": "TP304LN",
      "alloy_desig_uns_no": "S30453",
      "class_condition_temper": null,
      "size_thickness_mm": null,
      "p_no": 8,
      "group_no": 1,
      "min_tensile_strength_mpa": 515,
      "min_yield_strength_mpa": 205,
      "i": "NP",
      "limits_iii": 427,
      "viii_1": 427,
      "xii": "NP",
      "external_pressure_chart_no": "HA–1",
      "notes": "G5, W12, W14",
      "values": {
        "40": 138,
        "65": 138,
        "100": 137,
        "125": 134,
        "150": 130,
        "200": 126,
        "250": 122,
        "300": 116,
        "325": 114,
        "350": 111,
        "375": 109,
        "400": 107,
        "425": 105,
        "450": 103,
        "475": null,
        "500": null,
        "525": null,
        "550": null,
        "575": null,
        "600": null,
        "625": null,
        "650": null,
        "675": null,
        "700": null,
        "725": null,
        "750": null,
        "775": null,
        "800": null,
        "825": null,
        "850": null,
        "875": null,
        "900": null
      }
    },
    {
      "block": 26,
      "line_no": 23,
      "nominal_composition": "18Cr–8Ni–N",
      "product_form": "Wld. pipe",
      "spec_no": "SA–814",
      "type_grade": "TP304LN",
      "alloy_desig_uns_no": "S30453",
      "class_condition_temper": null,
      "size_thickness_mm": null,
      "p_no": 8,
      "group_no": 1,
      "min_tensile_strength_mpa": 515,
      "min_yield_strength_mpa": 205,
      "i": "NP",
      "limits_iii": 427,
      "viii_1": 427,
      "xii": "NP",
      "external_pressure_chart_no": "HA–1",
      "notes": "G5, W12, W14",
      "values": {
        "40": 138,
        "65": 138,
        "100": 137,
        "125": 134,
        "150": 130,
        "200": 126,
        "250": 122,
        "300": 116,
        "325": 114,
        "350": 111,
        "375": 109,
        "400": 107,
        "425": 105,
        "450": 103,
        "475": null,
        "500": null,
        "525": null,
        "550": null,
        "575": null,
        "600": null,
        "625": null,
        "650": null,
        "675": null,
        "700": null,
        "725": null,
        "750": null,
        "775": null,
        "800": null,
        "825": null,
        "850": null,
        "875": null,
        "900": null
      }
    },
    {
      "block": 26,
      "line_no": 24,
      "nominal_composition": "18Cr–8Ni–N",
      "product_form": "Forgings",
      "spec_no": "SA–182",
      "type_grade": "F304N",
      "alloy_desig_uns_no": "S30451",
      "class_condition_temper": null,
      "size_thickness_mm": null,
      "p_no": 8,
      "group_no": 1,
      "min_tensile_strength_mpa": 550,
      "min_yield_strength_mpa": 240,
      "i": "NP",
      "limits_iii": 427,
      "viii_1": "NP",
      "xii": "NP",
      "external_pressure_chart_no": "HA–1 G5",
      "notes": null,
      "values": {
        "40": 158,
        "65": 158,
        "100": 158,
        "125": 154,
        "150": 149,
        "200": 141,
        "250": 132,
        "300": 125,
        "325": 122,
        "350": 120,
        "375": 118,
        "400": 116,
        "425": 115,
        "450": 113,
        "475": null,
        "500": null,
        "525": null,
        "550": null,
        "575": null,
        "600": null,
        "625": null,
        "650": null,
        "675": null,
        "700": null,
        "725": null,
        "750": null,
        "775": null,
        "800": null,
        "825": null,
        "850": null,
        "875": null,
        "900": null
      }
    },
    {
      "block": 26,
      "line_no": 25,
      "nominal_composition": "18Cr–8Ni–N",
      "product_form": "Smls. tube",
      "spec_no": "SA–213",
      "type_grade": "TP304N",
      "alloy_desig_uns_no": "S30451",
      "class_condition_temper": null,
      "size_thickness_mm": null,
      "p_no": 8,
      "group_no": 1,
      "min_tensile_strength_mpa": 550,
      "min_yield_strength_mpa": 240,
      "i": 649,
      "limits_iii": 427,
      "viii_1": 649,
      "xii": "NP",
      "external_pressure_chart_no": "HA–1",
      "notes": "G5, G12, T7",
      "values": {
        "40": 158,
        "65": 158,
        "100": 158,
        "125": 154,
        "150": 149,
        "200": 141,
        "250": 132,
        "300": 125,
        "325": 122,
        "350": 120,
        "375": 118,
        "400": 116,
        "425": 115,
        "450": 113,
        "475": 111,
        "500": 109,
        "525": 106,
        "550": 98.3,
        "575": 78.6,
        "600": 64.3,
        "625": 51.4,
        "650": 41.6,
        "675": null,
        "700": null,
        "725": null,
        "750": null,
        "775": null,
        "800": null,
        "825": null,
        "850": null,
        "875": null,
        "900": null
      }
    },
    {
      "block": 26,
      "line_no": 26,
      "nominal_composition": "18Cr–8Ni–N",
      "product_form": "Smls. tube",
      "spec_no": "SA–213",
      "type_grade": "TP304N",
      "alloy_desig_uns_no": "S30451",
      "class_condition_temper": null,
      "size_thickness_mm": null,
      "p_no": 8,
      "group_no": 1,
      "min_tensile_strength_mpa": 550,
      "min_yield_strength_mpa": 240,
      "i": 649,
      "limits_iii": "NP",
      "viii_1": 649,
      "xii": "NP",
      "external_pressure_chart_no": "HA–1 G12, T8",
      "notes": null,
      "values": {
        "40": 158,
        "65": 144,
        "100": 129,
        "125": 121,
        "150": 115,
        "200": 105,
        "250": 97.6,
        "300": 92.9,
        "325": 90.9,
        "350": 89.3,
        "375": 88.0,
        "400": 86.1,
        "425": 84.9,
        "450": 83.7,
        "475": 81.8,
        "500": 80.5,
        "525": 78.8,
        "550": 77.3,
        "575": 74.0,
        "600": 64.3,
        "625": 51.4,
        "650": 41.6,
        "675": null,
        "700": null,
        "725": null,
        "750": null,
        "775": null,
        "800": null,
        "825": null,
        "850": null,
        "875": null,
        "900": null
      }
    },
    {
      "block": 26,
      "line_no": 27,
      "nominal_composition": "18Cr–8Ni–N",
      "product_form": "Plate",
      "spec_no": "SA–240",
      "type_grade": "304N",
      "alloy_desig_uns_no": "S30451",
      "class_condition_temper": null,
      "size_thickness_mm": null,
      "p_no": 8,
      "group_no": 1,
      "min_tensile_strength_mpa": 550,
      "min_yield_strength_mpa": 240,
      "i": "NP",
      "limits_iii": 427,
      "viii_1": 649,
      "xii": 343,
      "external_pressure_chart_no": "HA–1",
