Repository: danivelas0/asme-pcc

File: resources/bpvc_ii_d_metric_2025/table_u.json (part 36 of 61)
    "Size/Thickness, mm",
    "Min. Tensile Strength, MPa"
  ],
  "columns_values": [
        "550": null,
        "575": null,
        "600": null,
        "625": null,
        "650": null,
        "675": null,
        "700": null,
        "725": null,
        "750": null,
        "775": null,
        "800": null,
        "825": null,
        "850": null,
        "875": null,
        "900": null
      }
    },
    {
      "block": 33,
      "line_no": 1,
      "nominal_composition": null,
      "product_form": "Castings",
      "spec_no": "SA–351",
      "type_grade": "CH8",
      "alloy_desig_uns_no": "J93400",
      "class_condition_temper": null,
      "size_thickness_mm": null,
      "min_tensile_strength_mpa": 450,
      "values": {
        "40": 448,
        "100": 406,
        "150": 382,
        "200": 372,
        "250": 371,
        "300": 371,
        "325": 371,
        "350": 370,
        "375": 367,
        "400": 362,
        "425": 356,
        "450": 348,
        "475": 338,
        "500": 325,
        "525": 310,
        "550": null,
        "575": null,
        "600": null,
        "625": null,
        "650": null,
        "675": null,
        "700": null,
        "725": null,
        "750": null,
        "775": null,
        "800": null,
        "825": null,
        "850": null,
        "875": null,
        "900": null
      }
    },
    {
      "block": 33,
      "line_no": 2,
      "nominal_composition": null,
      "product_form": "Cast pipe",
      "spec_no": "SA–451",
      "type_grade": "CPH8",
      "alloy_desig_uns_no": "J93400",
      "class_condition_temper": null,
      "size_thickness_mm": null,
      "min_tensile_strength_mpa": 450,
      "values": {
        "40": 448,
        "100": 406,
        "150": 382,
        "200": 372,
        "250": 371,
        "300": 371,
        "325": 371,
        "350": 370,
        "375": 367,
        "400": 362,
        "425": 356,
        "450": 348,
        "475": 338,
        "500": 325,
        "525": 310,
        "550": null,
        "575": null,
        "600": null,
        "625": null,
        "650": null,
        "675": null,
        "700": null,
        "725": null,
        "750": null,
        "775": null,
        "800": null,
        "825": null,
        "850": null,
        "875": null,
        "900": null
      }
    },
    {
      "block": 33,
      "line_no": 3,
      "nominal_composition": null,
      "product_form": "Castings",
      "spec_no": "SA–351",
      "type_grade": "CH20",
      "alloy_desig_uns_no": "J93402",
      "class_condition_temper": null,
      "size_thickness_mm": null,
      "min_tensile_strength_mpa": 485,
      "values": {
        "40": 483,
        "100": 437,
        "150": 411,
        "200": 401,
        "250": 399,
        "300": 399,
        "325": 399,
        "350": 398,
        "375": 395,
        "400": 391,
        "425": 384,
        "450": 375,
        "475": 364,
        "500": 350,
        "525": 334,
        "550": null,
        "575": null,
        "600": null,
        "625": null,
        "650": null,
        "675": null,
        "700": null,
        "725": null,
        "750": null,
        "775": null,
        "800": null,
        "825": null,
        "850": null,
        "875": null,
        "900": null
      }
    },
    {
      "block": 33,
      "line_no": 4,
      "nominal_composition": null,
      "product_form": "Cast pipe",
      "spec_no": "SA–451",
      "type_grade": "CPH20",
      "alloy_desig_uns_no": "J93402",
      "class_condition_temper": null,
      "size_thickness_mm": null,
      "min_tensile_strength_mpa": 485,
      "values": {
        "40": 483,
        "100": 437,
        "150": 411,
        "200": 401,
        "250": 399,
        "300": 399,
        "325": 399,
        "350": 398,
        "375": 395,
        "400": 391,
        "425": 384,
        "450": 375,
        "475": 364,
        "500": 350,
        "525": 334,
        "550": null,
        "575": null,
        "600": null,
        "625": null,
        "650": null,
        "675": null,
        "700": null,
        "725": null,
        "750": null,
        "775": null,
        "800": null,
        "825": null,
        "850": null,
        "875": null,
        "900": null
      }
    },
    {
      "block": 33,
      "line_no": 5,
      "nominal_composition": null,
      "product_form": "Castings",
      "spec_no": "SA–351",
      "type_grade": "CK20",
      "alloy_desig_uns_no": "J94202",
      "class_condition_temper": null,
      "size_thickness_mm": null,
      "min_tensile_strength_mpa": 450,
      "values": {
        "40": 448,
        "100": 406,
        "150": 382,
        "200": 372,
        "250": 371,
        "300": 371,
        "325": 371,
        "350": 370,
        "375": 367,
        "400": 362,
        "425": 356,
        "450": 348,
        "475": 338,
        "500": 325,
        "525": 310,
        "550": null,
        "575": null,
        "600": null,
        "625": null,
        "650": null,
        "675": null,
        "700": null,
        "725": null,
        "750": null,
        "775": null,
        "800": null,
        "825": null,
        "850": null,
        "875": null,
        "900": null
      }
    },
    {
      "block": 33,
      "line_no": 6,
      "nominal_composition": null,
      "product_form": "Cast pipe",
      "spec_no": "SA–451",
      "type_grade": "CPK20",
      "alloy_desig_uns_no": "J94202",
      "class_condition_temper": null,
      "size_thickness_mm": null,
      "min_tensile_strength_mpa": 450,
      "values": {
        "40": 448,
        "100": 406,
        "150": 382,
        "200": 372,
        "250": 371,
        "300": 371,
        "325": 371,
        "350": 370,
        "375": 367,
        "400": 362,
        "425": 356,
        "450": 348,
        "475": 338,
        "500": 325,
        "525": 310,
        "550": null,
        "575": null,
        "600": null,
        "625": null,
        "650": null,
        "675": null,
        "700": null,
        "725": null,
        "750": null,
        "775": null,
        "800": null,
        "825": null,
        "850": null,
        "875": null,
        "900": null
      }
    },
    {
      "block": 33,
      "line_no": 7,
      "nominal_composition": null,
      "product_form": "Forgings",
      "spec_no": "SA–182",
      "type_grade": "F310",
      "alloy_desig_uns_no": "S31000",
      "class_condition_temper": null,
      "size_thickness_mm": "≤130",
      "min_tensile_strength_mpa": 515,
      "values": {
        "40": 517,
        "100": 509,
        "150": 488,
        "200": 480,
        "250": 479,
        "300": 479,
        "325": 479,
        "350": 479,
        "375": 477,
        "400": 474,
        "425": 469,
        "450": 463,
        "475": 454,
        "500": 444,
        "525": 432,
        "550": null,
        "575": null,
        "600": null,
        "625": null,
        "650": null,
        "675": null,
        "700": null,
        "725": null,
        "750": null,
        "775": null,
        "800": null,
        "825": null,
        "850": null,
        "875": null,
        "900": null
      }
    },
    {
      "block": 33,
      "line_no": 8,
      "nominal_composition": null,
      "product_form": "Forgings",
      "spec_no": "SA–965",
      "type_grade": "F310",
      "alloy_desig_uns_no": "S31000",
      "class_condition_temper": null,
      "size_thickness_mm": null,
      "min_tensile_strength_mpa": 515,
      "values": {
        "40": 517,
        "100": 509,
        "150": 488,
        "200": 480,
        "250": 479,
        "300": 479,
        "325": 479,
        "350": 479,
        "375": 477,
        "400": 474,
        "425": 469,
        "450": 463,
        "475": 454,
        "500": 444,
        "525": 432,
        "550": null,
        "575": null,
        "600": null,
        "625": null,
        "650": null,
        "675": null,
        "700": null,
        "725": null,
        "750": null,
        "775": null,
        "800": null,
        "825": null,
        "850": null,
        "875": null,
        "900": null
      }
    },
    {
      "block": 33,
      "line_no": 9,
      "nominal_composition": null,
      "product_form": "Smls. tube",
      "spec_no": "SA–213",
      "type_grade": null,
      "alloy_desig_uns_no": "S31002",
      "class_condition_temper": null,
      "size_thickness_mm": null,
      "min_tensile_strength_mpa": 500,
      "values": {
        "40": 503,
        "100": 503,
        "150": 489,
        "200": 468,
        "250": 454,
        "300": 444,
        "325": 441,
        "350": 436,
        "375": 432,
        "400": 426,
        "425": 421,
        "450": 417,
        "475": 414,
        "500": 414,
        "525": null,
        "550": null,
        "575": null,
        "600": null,
        "625": null,
        "650": null,
        "675": null,
        "700": null,
        "725": null,
        "750": null,
        "775": null,
        "800": null,
        "825": null,
        "850": null,
        "875": null,
        "900": null
      }
    },
    {
      "block": 33,
      "line_no": 10,
      "nominal_composition": null,
      "product_form": "Smls. pipe",
      "spec_no": "SA–312",
      "type_grade": null,
      "alloy_desig_uns_no": "S31002",
      "class_condition_temper": null,
      "size_thickness_mm": null,
      "min_tensile_strength_mpa": 500,
      "values": {
        "40": 503,
        "100": 503,
        "150": 489,
        "200": 468,
        "250": 454,
        "300": 444,
        "325": 441,
        "350": 436,
        "375": 432,
        "400": 426,
        "425": 421,
        "450": 417,
        "475": 414,
        "500": 414,
        "525": null,
        "550": null,
        "575": null,
        "600": null,
        "625": null,
        "650": null,
        "675": null,
        "700": null,
        "725": null,
        "750": null,
        "775": null,
        "800": null,
        "825": null,
        "850": null,
        "875": null,
        "900": null
      }
    },
    {
      "block": 33,
      "line_no": 11,
      "nominal_composition": null,
      "product_form": "Smls. tube",
      "spec_no": "SA–213",
      "type_grade": "TP310S",
      "alloy_desig_uns_no": "S31008",
      "class_condition_temper": null,
      "size_thickness_mm": null,
      "min_tensile_strength_mpa": 515,
      "values": {
        "40": 517,
        "100": 509,
        "150": 488,
        "200": 480,
        "250": 479,
        "300": 479,
        "325": 479,
        "350": 479,
        "375": 477,
        "400": 474,
        "425": 469,
        "450": 463,
        "475": 454,
        "500": 444,
        "525": 432,
        "550": 410,
        "575": 393,
        "600": 373,
        "625": 352,
        "650": 328,
        "675": 303,
        "700": 277,
        "725": 250,
        "750": 223,
        "775": 195,
        "800": 169,
        "825": 144,
        "850": null,
        "875": null,
        "900": null
      }
    },
    {
      "block": 33,
      "line_no": 12,
      "nominal_composition": null,
      "product_form": "Plate",
      "spec_no": "SA–240",
      "type_grade": "310S",
      "alloy_desig_uns_no": "S31008",
      "class_condition_temper": null,
      "size_thickness_mm": null,
      "min_tensile_strength_mpa": 515,
      "values": {
        "40": 517,
        "100": 509,
        "150": 488,
        "200": 480,
        "250": 479,
        "300": 479,
        "325": 479,
        "350": 479,
        "375": 477,
        "400": 474,
        "425": 469,
        "450": 463,
        "475": 454,
        "500": 444,
        "525": 432,
        "550": 410,
        "575": 393,
        "600": 373,
        "625": 352,
        "650": 328,
        "675": 303,
        "700": 277,
        "725": 250,
        "750": 223,
        "775": 195,
        "800": 169,
        "825": 144,
        "850": null,
        "875": null,
        "900": null
      }
    },
    {
      "block": 33,
      "line_no": 13,
      "nominal_composition": null,
      "product_form": "Wld. tube",
      "spec_no": "SA–249",
      "type_grade": "TP310S",
      "alloy_desig_uns_no": "S31008",
      "class_condition_temper": null,
      "size_thickness_mm": null,
      "min_tensile_strength_mpa": 515,
      "values": {
        "40": 517,
        "100": 509,
        "150": 488,
        "200": 480,
        "250": 479,
        "300": 479,
        "325": 479,
        "350": 479,
        "375": 477,
        "400": 474,
        "425": 469,
        "450": 463,
        "475": 454,
        "500": 444,
        "525": 432,
        "550": 410,
        "575": 393,
        "600": 373,
        "625": 352,
        "650": 328,
        "675": 303,
        "700": 277,
        "725": 250,
        "750": 223,
        "775": 195,
        "800": 169,
        "825": 144,
        "850": null,
        "875": null,
        "900": null
      }
    },
    {
      "block": 33,
      "line_no": 14,
      "nominal_composition": null,
      "product_form": "Smls. & wld. pipe",
      "spec_no": "SA–312",
      "type_grade": "TP310S",
      "alloy_desig_uns_no": "S31008",
      "class_condition_temper": null,
      "size_thickness_mm": null,
      "min_tensile_strength_mpa": 515,
      "values": {
        "40": 517,
        "100": 509,
        "150": 488,
        "200": 480,
        "250": 479,
        "300": 479,
        "325": 479,
        "350": 479,
        "375": 477,
        "400": 474,
        "425": 469,
        "450": 463,
        "475": 454,
        "500": 444,
        "525": 432,
        "550": 410,
        "575": 393,
        "600": 373,
        "625": 352,
        "650": 328,
        "675": 303,
        "700": 277,
        "725": 250,
        "750": 223,
        "775": 195,
        "800": 169,
        "825": 144,
        "850": null,
        "875": null,
        "900": null
      }
    },
    {
      "block": 33,
      "line_no": 15,
      "nominal_composition": null,
      "product_form": "Wld. pipe",
      "spec_no": "SA–358",
      "type_grade": "310S",
      "alloy_desig_uns_no": "S31008",
      "class_condition_temper": 1,
      "size_thickness_mm": null,
      "min_tensile_strength_mpa": 515,
      "values": {
        "40": 517,
        "100": 509,
        "150": 488,
        "200": 480,
        "250": 479,
        "300": 479,
        "325": 479,
        "350": 479,
        "375": 477,
        "400": 474,
        "425": 469,
        "450": 463,
        "475": 454,
        "500": 444,
        "525": 432,
        "550": 410,
        "575": 393,
        "600": 373,
        "625": 352,
        "650": 328,
        "675": 303,
        "700": 277,
        "725": 250,
        "750": 223,
        "775": 195,
        "800": 169,
        "825": 144,
        "850": null,
        "875": null,
        "900": null
      }
    },
    {
      "block": 33,
      "line_no": 16,
      "nominal_composition": null,
      "product_form": "Wld. pipe",
      "spec_no": "SA–358",
      "type_grade": "310S",
      "alloy_desig_uns_no": "S31008",
      "class_condition_temper": 3,
      "size_thickness_mm": null,
      "min_tensile_strength_mpa": 515,
      "values": {
        "40": 517,
        "100": 509,
        "150": 488,
        "200": 480,
        "250": 479,
        "300": 479,
        "325": 479,
        "350": 479,
        "375": 477,
        "400": 474,
        "425": 469,
        "450": 463,
        "475": 454,
        "500": 444,
        "525": 432,
        "550": 410,
        "575": 393,
        "600": 373,
        "625": 352,
        "650": 328,
        "675": 303,
        "700": 277,
        "725": 250,
        "750": 223,
        "775": 195,
        "800": 169,
        "825": 144,
        "850": null,
        "875": null,
        "900": null
      }
    },
    {
      "block": 33,
      "line_no": 17,
      "nominal_composition": null,
      "product_form": "Wld. pipe",
      "spec_no": "SA–358",
      "type_grade": "310S",
      "alloy_desig_uns_no": "S31008",
      "class_condition_temper": 4,
      "size_thickness_mm": null,
      "min_tensile_strength_mpa": 515,
      "values": {
        "40": 517,
        "100": 509,
        "150": 488,
        "200": 480,
        "250": 479,
        "300": 479,
        "325": 479,
        "350": 479,
        "375": 477,
        "400": 474,
        "425": 469,
        "450": 463,
        "475": 454,
        "500": 444,
        "525": 432,
        "550": 410,
        "575": 393,
        "600": 373,
        "625": 352,
        "650": 328,
        "675": 303,
        "700": 277,
        "725": 250,
        "750": 223,
        "775": 195,
        "800": 169,
        "825": 144,
        "850": null,
        "875": null,
        "900": null
      }
    },
    {
      "block": 33,
      "line_no": 18,
      "nominal_composition": null,
      "product_form": "Smls. & wld. ftgs.",
      "spec_no": "SA–403",
      "type_grade": "310S",
      "alloy_desig_uns_no": "S31008",
      "class_condition_temper": null,
      "size_thickness_mm": null,
      "min_tensile_strength_mpa": 515,
      "values": {
        "40": 517,
        "100": 509,
        "150": 488,
        "200": 480,
        "250": 479,
        "300": 479,
        "325": 479,
        "350": 479,
        "375": 477,
        "400": 474,
        "425": 469,
        "450": 463,
        "475": 454,
        "500": 444,
        "525": 432,
        "550": 410,
        "575": 393,
        "600": 373,
        "625": 352,
        "650": 328,
        "675": 303,
        "700": 277,
        "725": 250,
        "750": 223,
        "775": 195,
        "800": 169,
        "825": 144,
        "850": null,
        "875": null,
        "900": null
      }
    },
    {
      "block": 33,
      "line_no": 19,
      "nominal_composition": null,
      "product_form": "Bar",
      "spec_no": "SA–479",
      "type_grade": "310S",
      "alloy_desig_uns_no": "S31008",
      "class_condition_temper": null,
      "size_thickness_mm": null,
      "min_tensile_strength_mpa": 515,
      "values": {
        "40": 517,
        "100": 509,
        "150": 488,
        "200": 480,
        "250": 479,
        "300": 479,
        "325": 479,
        "350": 479,
        "375": 477,
        "400": 474,
        "425": 469,
        "450": 463,
        "475": 454,
        "500": 444,
        "525": 432,
        "550": 410,
        "575": 393,
        "600": 373,
        "625": 352,
        "650": 328,
        "675": 303,
        "700": 277,
        "725": 250,
        "750": 223,
        "775": 195,
        "800": 169,
        "825": 144,
        "850": null,
        "875": null,
        "900": null
      }
    },
    {
      "block": 33,
      "line_no": 20,
      "nominal_composition": null,
      "product_form": "Wld. pipe",
      "spec_no": "SA–813",
      "type_grade": "TP310S",
      "alloy_desig_uns_no": "S31008",
      "class_condition_temper": null,
      "size_thickness_mm": null,
      "min_tensile_strength_mpa": 515,
      "values": {
        "40": 517,
        "100": 509,
        "150": 488,
        "200": 480,
        "250": 479,
        "300": 479,
        "325": 479,
        "350": 479,
        "375": 477,
        "400": 474,
        "425": 469,
        "450": 463,
        "475": 454,
        "500": 444,
        "525": 432,
        "550": 410,
        "575": 393,
        "600": 373,
        "625": 352,
        "650": 328,
        "675": 303,
        "700": 277,
        "725": 250,
        "750": 223,
        "775": 195,
        "800": 169,
        "825": 144,
        "850": null,
        "875": null,
        "900": null
      }
    },
    {
      "block": 33,
      "line_no": 21,
      "nominal_composition": null,
      "product_form": "Wld. pipe",
      "spec_no": "SA–814",
      "type_grade": "TP310S",
      "alloy_desig_uns_no": "S31008",
      "class_condition_temper": null,
      "size_thickness_mm": null,
      "min_tensile_strength_mpa": 515,
      "values": {
        "40": 517,
        "100": 509,
        "150": 488,
        "200": 480,
        "250": 479,
        "300": 479,
        "325": 479,
        "350": 479,
        "375": 477,
        "400": 474,
        "425": 469,
        "450": 463,
        "475": 454,
        "500": 444,
        "525": 432,
        "550": 410,
        "575": 393,
        "600": 373,
        "625": 352,
        "650": 328,
        "675": 303,
        "700": 277,
        "725": 250,
        "750": 223,
        "775": 195,
        "800": 169,
        "825": 144,
        "850": null,
        "875": null,
        "900": null
      }
    },
    {
      "block": 33,
      "line_no": 22,
      "nominal_composition": null,
      "product_form": "Smls. tube",
      "spec_no": "SA–213",
      "type_grade": "TP310H",
      "alloy_desig_uns_no": "S31009",
      "class_condition_temper": null,
      "size_thickness_mm": null,
      "min_tensile_strength_mpa": 515,
      "values": {
        "40": 517,
        "100": 509,
        "150": 488,
        "200": 480,
        "250": 479,
        "300": 479,
        "325": 479,
        "350": 479,
        "375": 477,
        "400": 474,
        "425": 469,
        "450": 463,
        "475": 454,
        "500": 444,
        "525": 432,
        "550": null,
        "575": null,
        "600": null,
        "625": null,
        "650": null,
        "675": null,
        "700": null,
        "725": null,
        "750": null,
        "775": null,
        "800": null,
        "825": null,
        "850": null,
        "875": null,
        "900": null
      }
    },
    {
      "block": 33,
      "line_no": 23,
      "nominal_composition": null,
      "product_form": "Plate",
      "spec_no": "SA–240",
      "type_grade": "310H",
      "alloy_desig_uns_no": "S31009",
      "class_condition_temper": null,
      "size_thickness_mm": null,
      "min_tensile_strength_mpa": 515,
      "values": {
        "40": 517,
        "100": 509,
        "150": 488,
        "200": 480,
        "250": 479,
        "300": 479,
        "325": 479,
        "350": 479,
        "375": 477,
        "400": 474,
        "425": 469,
        "450": 463,
        "475": 454,
        "500": 444,
        "525": 432,
        "550": null,
        "575": null,
        "600": null,
        "625": null,
        "650": null,
        "675": null,
        "700": null,
        "725": null,
        "750": null,
        "775": null,
        "800": null,
        "825": null,
        "850": null,
        "875": null,
        "900": null
      }
    },
    {
      "block": 33,
      "line_no": 24,
      "nominal_composition": null,
      "product_form": "Wld. tube",
      "spec_no": "SA–249",
      "type_grade": "TP310H",
      "alloy_desig_uns_no": "S31009",
      "class_condition_temper": null,
      "size_thickness_mm": null,
      "min_tensile_strength_mpa": 515,
      "values": {
        "40": 517,
        "100": 509,
        "150": 488,
        "200": 480,
        "250": 479,
        "300": 479,
        "325": 479,
        "350": 479,
        "375": 477,
        "400": 474,
        "425": 469,
        "450": 463,
        "475": 454,
        "500": 444,
        "525": 432,
        "550": null,
        "575": null,
        "600": null,
        "625": null,
        "650": null,
        "675": null,
        "700": null,
        "725": null,
        "750": null,
        "775": null,
        "800": null,
        "825": null,
        "850": null,
        "875": null,
        "900": null
      }
    },
    {
      "block": 33,
      "line_no": 25,
      "nominal_composition": null,
      "product_form": "Smls. & wld. pipe",
      "spec_no": "SA–312",
      "type_grade": "TP310H",
      "alloy_desig_uns_no": "S31009",
      "class_condition_temper": null,
      "size_thickness_mm": null,
      "min_tensile_strength_mpa": 515,
      "values": {
        "40": 517,
        "100": 509,
        "150": 488,
        "200": 480,
        "250": 479,
        "300": 479,
        "325": 479,
        "350": 479,
        "375": 477,
        "400": 474,
        "425": 469,
        "450": 463,
        "475": 454,
        "500": 444,
        "525": 432,
        "550": null,
        "575": null,
        "600": null,
        "625": null,
        "650": null,
        "675": null,
        "700": null,
        "725": null,
        "750": null,
        "775": null,
        "800": null,
        "825": null,
        "850": null,
        "875": null,
        "900": null
      }
    },
    {
      "block": 33,
      "line_no": 26,
      "nominal_composition": null,
      "product_form": "Bar",
      "spec_no": "SA–479",
      "type_grade": "310H",
      "alloy_desig_uns_no": "S31009",
      "class_condition_temper": null,
      "size_thickness_mm": null,
      "min_tensile_strength_mpa": 515,
      "values": {
        "40": 517,
        "100": 509,
        "150": 488,
        "200": 480,
        "250": 479,
        "300": 479,
        "325": 479,
        "350": 479,
        "375": 477,
        "400": 474,
        "425": 469,
        "450": 463,
        "475": 454,
        "500": 444,
        "525": 432,
        "550": null,
        "575": null,
        "600": null,
        "625": null,
        "650": null,
        "675": null,
        "700": null,
        "725": null,
        "750": null,
        "775": null,
        "800": null,
        "825": null,
        "850": null,
        "875": null,
        "900": null
      }
    },
    {
      "block": 33,
      "line_no": 27,
      "nominal_composition": null,
      "product_form": "Bar",
      "spec_no": "SA/JIS G4303",
      "type_grade": "SUS310S",
      "alloy_desig_uns_no": null,
      "class_condition_temper": null,
      "size_thickness_mm": null,
      "min_tensile_strength_mpa": 520,
      "values": {
        "40": 517,
        "100": 509,
        "150": 488,
        "200": 480,
        "250": 479,
        "300": 479,
        "325": 479,
        "350": 479,
        "375": 477,
        "400": 474,
        "425": 469,
        "450": 463,
        "475": 454,
        "500": 444,
        "525": 432,
        "550": null,
        "575": null,
        "600": null,
        "625": null,
        "650": null,
        "675": null,
        "700": null,
        "725": null,
        "750": null,
        "775": null,
        "800": null,
        "825": null,
        "850": null,
        "875": null,
        "900": null
      }
    },
    {
      "block": 33,
      "line_no": 28,
      "nominal_composition": "25Cr–20Ni–Cb",
      "product_form": "Smls. tube",
      "spec_no": "SA–213",
      "type_grade": "TP310Cb",
      "alloy_desig_uns_no": "S31040",
      "class_condition_temper": null,
      "size_thickness_mm": null,
      "min_tensile_strength_mpa": 515,
      "values": {
        "40": 517,
        "100": 509,
        "150": 488,
        "200": 480,
        "250": 479,
        "300": 479,
        "325": 479,
        "350": 479,
        "375": 477,
        "400": 474,
        "425": 469,
        "450": 463,
        "475": 454,
        "500": 444,
        "525": 432,
        "550": null,
        "575": null,
        "600": null,
        "625": null,
        "650": null,
        "675": null,
        "700": null,
        "725": null,
        "750": null,
        "775": null,
        "800": null,
        "825": null,
        "850": null,
        "875": null,
        "900": null
      }
    },
    {
      "block": 33,
      "line_no": 29,
      "nominal_composition": "25Cr–20Ni–Cb",
      "product_form": "Plate",
      "spec_no": "SA–240",
      "type_grade": "310Cb",
      "alloy_desig_uns_no": "S31040",
      "class_condition_temper": null,
      "size_thickness_mm": null,
      "min_tensile_strength_mpa": 515,
      "values": {
        "40": 517,
        "100": 509,
        "150": 488,
        "200": 480,
        "250": 479,
        "300": 479,
        "325": 479,
        "350": 479,
        "375": 477,
        "400": 474,
        "425": 469,
        "450": 463,
        "475": 454,
        "500": 444,
        "525": 432,
        "550": null,
        "575": null,
        "600": null,
        "625": null,
        "650": null,
        "675": null,
        "700": null,
        "725": null,
        "750": null,
        "775": null,
        "800": null,
        "825": null,
        "850": null,
        "875": null,
        "900": null
      }
    },
    {
      "block": 33,
      "line_no": 30,
      "nominal_composition": "25Cr–20Ni–Cb",
      "product_form": "Wld. tube",
      "spec_no": "SA–249",
      "type_grade": "TP310Cb",
      "alloy_desig_uns_no": "S31040",
      "class_condition_temper": null,
      "size_thickness_mm": null,
      "min_tensile_strength_mpa": 515,
      "values": {
        "40": 517,
        "100": 509,
        "150": 488,
        "200": 480,
        "250": 479,
        "300": 479,
        "325": 479,
        "350": 479,
        "375": 477,
        "400": 474,
        "425": 469,
        "450": 463,
        "475": 454,
        "500": 444,
        "525": 432,
        "550": null,
        "575": null,
        "600": null,
        "625": null,
        "650": null,
        "675": null,
        "700": null,
        "725": null,
        "750": null,
        "775": null,
        "800": null,
        "825": null,
        "850": null,
        "875": null,
        "900": null
      }
    },
    {
      "block": 33,
      "line_no": 31,
      "nominal_composition": "25Cr–20Ni–Cb",
      "product_form": "Smls. & wld. pipe",
      "spec_no": "SA–312",
      "type_grade": "TP310Cb",
      "alloy_desig_uns_no": "S31040",
      "class_condition_temper": null,
      "size_thickness_mm": null,
      "min_tensile_strength_mpa": 515,
      "values": {
        "40": 517,
        "100": 509,
        "150": 488,
        "200": 480,
        "250": 479,
        "300": 479,
        "325": 479,
        "350": 479,
        "375": 477,
        "400": 474,
        "425": 469,
        "450": 463,
        "475": 454,
        "500": 444,
        "525": 432,
        "550": null,
        "575": null,
        "600": null,
        "625": null,
        "650": null,
        "675": null,
        "700": null,
        "725": null,
        "750": null,
        "775": null,
        "800": null,
        "825": null,
        "850": null,
        "875": null,
        "900": null
      }
    },
    {
      "block": 33,
      "line_no": 32,
      "nominal_composition": "25Cr–20Ni–Cb",
      "product_form": "Bar",
      "spec_no": "SA–479",
      "type_grade": "310Cb",
      "alloy_desig_uns_no": "S31040",
      "class_condition_temper": null,
      "size_thickness_mm": null,
      "min_tensile_strength_mpa": 515,
      "values": {
        "40": 517,
        "100": 509,
        "150": 488,
        "200": 480,
        "250": 479,
        "300": 479,
        "325": 479,
        "350": 479,
        "375": 477,
        "400": 474,
        "425": 469,
        "450": 463,
        "475": 454,
        "500": 444,
        "525": 432,
        "550": null,
        "575": null,
        "600": null,
        "625": null,
        "650": null,
        "675": null,
        "700": null,
        "725": null,
        "750": null,
        "775": null,
        "800": null,
        "825": null,
        "850": null,
        "875": null,
        "900": null
      }
    },
    {
      "block": 33,
      "line_no": 33,
      "nominal_composition": "25Cr–20Ni–Cb",
      "product_form": "Wld. pipe",
      "spec_no": "SA–813",
      "type_grade": "TP310Cb",
      "alloy_desig_uns_no": "S31040",
      "class_condition_temper": null,
      "size_thickness_mm": null,
      "min_tensile_strength_mpa": 515,
      "values": {
        "40": 517,
        "100": 509,
        "150": 488,
        "200": 480,
        "250": 479,
        "300": 479,
        "325": 479,
        "350": 479,
        "375": 477,
        "400": 474,
        "425": 469,
        "450": 463,
        "475": 454,
        "500": 444,
        "525": 432,
        "550": null,
        "575": null,
        "600": null,
        "625": null,
        "650": null,
        "675": null,
        "700": null,
        "725": null,
        "750": null,
        "775": null,
        "800": null,
        "825": null,
        "850": null,
        "875": null,
        "900": null
      }
    },
    {
      "block": 33,
      "line_no": 34,
      "nominal_composition": "25Cr–20Ni–Cb",
      "product_form": "Wld. pipe",
      "spec_no": "SA–814",
      "type_grade": "TP310Cb",
      "alloy_desig_uns_no": "S31040",
      "class_condition_temper": null,
      "size_thickness_mm": null,
      "min_tensile_strength_mpa": 515,
      "values": {
        "40": 517,
        "100": 509,
        "150": 488,
        "200": 480,
        "250": 479,
        "300": 479,
        "325": 479,
        "350": 479,
        "375": 477,
        "400": 474,
        "425": 469,
        "450": 463,
        "475": 454,
        "500": 444,
        "525": 432,
        "550": null,
        "575": null,
        "600": null,
        "625": null,
        "650": null,
        "675": null,
        "700": null,
        "725": null,
        "750": null,
        "775": null,
        "800": null,
        "825": null,
        "850": null,
        "875": null,
        "900": null
      }
    },
    {
      "block": 33,
      "line_no": 35,
      "nominal_composition": "25Cr–20Ni–Cb–N",
      "product_form": "Smls. tube",
      "spec_no": "SA–213",
      "type_grade": "TP310HCbN",
      "alloy_desig_uns_no": "S31042",
      "class_condition_temper": null,
      "size_thickness_mm": null,
      "min_tensile_strength_mpa": 655,
      "values": {
        "40": 655,
        "100": 643,
        "150": 613,
        "200": 594,
        "250": 584,
        "300": 579,
        "325": 577,
        "350": 576,
        "375": 574,
        "400": 572,
        "425": 570,
        "450": 568,
        "475": 561,
        "500": 555,
        "525": 547,
        "550": null,
        "575": null,
        "600": null,
        "625": null,
        "650": null,
        "675": null,
        "700": null,
        "725": null,
        "750": null,
        "775": null,
        "800": null,
        "825": null,
        "850": null,
        "875": null,
        "900": null
      }
    },
    {
      "block": 33,
      "line_no": 36,
      "nominal_composition": "25Cr–22Ni–2Mo–N",
      "product_form": "Forgings",
      "spec_no": "SA–182",
      "type_grade": "F310MoLN",
      "alloy_desig_uns_no": "S31050",
      "class_condition_temper": null,
      "size_thickness_mm": null,
      "min_tensile_strength_mpa": 540,
      "values": {
        "40": 538,
        "100": 528,
        "150": 502,
        "200": 485,
        "250": 472,
        "300": 462,
        "325": 458,
        "350": 454,
        "375": 450,
        "400": 447,
        "425": 444,
        "450": 439,
        "475": 435,
        "500": 428,
        "525": 418,
        "550": null,
        "575": null,
        "600": null,
        "625": null,
        "650": null,
        "675": null,
        "700": null,
        "725": null,
        "750": null,
        "775": null,
        "800": null,
        "825": null,
        "850": null,
        "875": null,
        "900": null
      }
    },
    {
      "block": 33,
      "line_no": 37,
      "nominal_composition": "25Cr–22Ni–2Mo–N",
      "product_form": "Smls. tube",
      "spec_no": "SA–213",
      "type_grade": "TP310MoLN",
      "alloy_desig_uns_no": "S31050",
      "class_condition_temper": null,
      "size_thickness_mm": "6 < t ≤32",
      "min_tensile_strength_mpa": 540,
      "values": {
        "40": 538,
        "100": 528,
        "150": 502,
        "200": 485,
        "250": 472,
        "300": 462,
        "325": 458,
        "350": 454,
        "375": 450,
        "400": 447,
        "425": 444,
        "450": 439,
        "475": 435,
        "500": 428,
        "525": 418,
        "550": null,
        "575": null,
        "600": null,
        "625": null,
        "650": null,
        "675": null,
        "700": null,
        "725": null,
        "750": null,
        "775": null,
        "800": null,
        "825": null,
        "850": null,
        "875": null,
        "900": null
      }
    },
    {
      "block": 33,
      "line_no": 38,
      "nominal_composition": "25Cr–22Ni–2Mo–N",
      "product_form": "Plate",
      "spec_no": "SA–240",
      "type_grade": "310MoLN",
      "alloy_desig_uns_no": "S31050",
      "class_condition_temper": null,
      "size_thickness_mm": "t > 6",
      "min_tensile_strength_mpa": 540,
      "values": {
        "40": 538,
        "100": 528,
        "150": 502,
        "200": 485,
        "250": 472,
        "300": 462,
        "325": 458,
        "350": 454,
        "375": 450,
        "400": 447,
        "425": 444,
        "450": 439,
        "475": 435,
        "500": 428,
        "525": 418,
        "550": null,
        "575": null,
        "600": null,
        "625": null,
        "650": null,
        "675": null,
        "700": null,
        "725": null,
        "750": null,
        "775": null,
        "800": null,
        "825": null,
        "850": null,
        "875": null,
        "900": null
      }
    },
    {
      "block": 33,
      "line_no": 39,
      "nominal_composition": "25Cr–22Ni–2Mo–N",
      "product_form": "Wld. tube",
      "spec_no": "SA–249",
      "type_grade": "TP310MoLN",
      "alloy_desig_uns_no": "S31050",
      "class_condition_temper": null,
      "size_thickness_mm": "6 < t ≤32",
      "min_tensile_strength_mpa": 540,
      "values": {
        "40": 538,
        "100": 528,
        "150": 502,
        "200": 485,
        "250": 472,
        "300": 462,
        "325": 458,
        "350": 454,
        "375": 450,
        "400": 447,
        "425": 444,
        "450": 439,
        "475": 435,
        "500": 428,
        "525": 418,
        "550": null,
        "575": null,
        "600": null,
        "625": null,
        "650": null,
        "675": null,
        "700": null,
        "725": null,
        "750": null,
        "775": null,
        "800": null,
        "825": null,
        "850": null,
        "875": null,
        "900": null
      }
    },
    {
      "block": 33,
      "line_no": 40,
      "nominal_composition": "25Cr–22Ni–2Mo–N",
      "product_form": "Wld. pipe",
      "spec_no": "SA–312",
      "type_grade": "TP310MoLN",
      "alloy_desig_uns_no": "S31050",
      "class_condition_temper": null,
      "size_thickness_mm": "6 < t ≤32",
      "min_tensile_strength_mpa": 540,
      "values": {
        "40": 538,
        "100": 528,
        "150": 502,
        "200": 485,
        "250": 472,
        "300": 462,
        "325": 458,
        "350": 454,
        "375": 450,
        "400": 447,
        "425": 444,
        "450": 439,
        "475": 435,
        "500": 428,
        "525": 418,
        "550": null,
        "575": null,
        "600": null,
        "625": null,
        "650": null,
        "675": null,
        "700": null,
        "725": null,
        "750": null,
        "775": null,
        "800": null,
        "825": null,
        "850": null,
        "875": null,
        "900": null
      }
    },
    {
      "block": 33,
      "line_no": 41,
      "nominal_composition": "25Cr–22Ni–2Mo–N",
      "product_form": "Smls. tube",
      "spec_no": "SA–213",
      "type_grade": "TP310MoLN",
      "alloy_desig_uns_no": "S31050",
      "class_condition_temper": null,
      "size_thickness_mm": "≤6",
      "min_tensile_strength_mpa": 580,
      "values": {
        "40": 579,
        "100": 569,
        "150": 541,
        "200": 522,
        "250": 508,
        "300": 497,
        "325": 493,
        "350": 488,
        "375": 485,
        "400": 482,
        "425": 478,
        "450": 473,
        "475": 468,
        "500": 460,
        "525": 450,
        "550": null,
        "575": null,
        "600": null,
        "625": null,
        "650": null,
        "675": null,
        "700": null,
        "725": null,
        "750": null,
        "775": null,
        "800": null,
        "825": null,
        "850": null,
        "875": null,
        "900": null
      }
    },
    {
