Repository: danivelas0/asme-pcc

File: resources/bpvc_ii_d_metric_2025/table_y_1.json (part 36 of 71)
    "Min. Yield Strength, MPa",
    "Notes"
  ],
  "columns_values": [
        "800": null,
        "825": null,
        "850": null,
        "875": null,
        "900": null
      }
    },
    {
      "block": 28,
      "line_no": 23,
      "nominal_composition": null,
      "product_form": "Bolting",
      "spec_no": "SA–193",
      "type_grade": "B8P",
      "alloy_desig_uns_no": "S30500 2",
      "class_condition_temper": null,
      "size_thickness_mm": "20 < t ≤24",
      "min_tensile_strength_mpa": 795,
      "min_yield_strength_mpa": 550,
      "notes": null,
      "values": {
        "40": 550,
        "65": 489,
        "100": 452,
        "125": 428,
        "150": 409,
        "175": 393,
        "200": 383,
        "225": 369,
        "250": 359,
        "275": 351,
        "300": 343,
        "325": 335,
        "350": 327,
        "375": 321,
        "400": 314,
        "425": 311,
        "450": 303,
        "475": 298,
        "500": 292,
        "525": 287,
        "550": null,
        "575": null,
        "600": null,
        "625": null,
        "650": null,
        "675": null,
        "700": null,
        "725": null,
        "750": null,
        "775": null,
        "800": null,
        "825": null,
        "850": null,
        "875": null,
        "900": null
      }
    },
    {
      "block": 28,
      "line_no": 24,
      "nominal_composition": null,
      "product_form": "Bolting",
      "spec_no": "SA–193",
      "type_grade": "B8P",
      "alloy_desig_uns_no": "S30500 2",
      "class_condition_temper": null,
      "size_thickness_mm": null,
      "min_tensile_strength_mpa": 860,
      "min_yield_strength_mpa": 690,
      "notes": null,
      "values": {
        "40": 690,
        "65": 613,
        "100": 567,
        "125": 537,
        "150": 513,
        "175": 493,
        "200": 480,
        "225": 463,
        "250": 450,
        "275": 440,
        "300": 430,
        "325": 420,
        "350": 410,
        "375": 403,
        "400": 393,
        "425": 390,
        "450": 380,
        "475": 373,
        "500": 367,
        "525": 360,
        "550": null,
        "575": null,
        "600": null,
        "625": null,
        "650": null,
        "675": null,
        "700": null,
        "725": null,
        "750": null,
        "775": null,
        "800": null,
        "825": null,
        "850": null,
        "875": null,
        "900": null
      }
    },
    {
      "block": 28,
      "line_no": 25,
      "nominal_composition": "18Cr–12Ni–2Mo",
      "product_form": "Castings",
      "spec_no": "SA–351",
      "type_grade": "CF3M",
      "alloy_desig_uns_no": "J92800 …",
      "class_condition_temper": null,
      "size_thickness_mm": null,
      "min_tensile_strength_mpa": 485,
      "min_yield_strength_mpa": 205,
      "notes": null,
      "values": {
        "40": 207,
        "65": 189,
        "100": 176,
        "125": 168,
        "150": 160,
        "175": 154,
        "200": 148,
        "225": 143,
        "250": 139,
        "275": 135,
        "300": 131,
        "325": 129,
        "350": 126,
        "375": 124,
        "400": 123,
        "425": 121,
        "450": 120,
        "475": 119,
        "500": 118,
        "525": 117,
        "550": null,
        "575": null,
        "600": null,
        "625": null,
        "650": null,
        "675": null,
        "700": null,
        "725": null,
        "750": null,
        "775": null,
        "800": null,
        "825": null,
        "850": null,
        "875": null,
        "900": null
      }
    },
    {
      "block": 28,
      "line_no": 26,
      "nominal_composition": "18Cr–12Ni–2Mo",
      "product_form": "Cast pipe",
      "spec_no": "SA–451",
      "type_grade": "CPF3M",
      "alloy_desig_uns_no": "J92800 …",
      "class_condition_temper": null,
      "size_thickness_mm": null,
      "min_tensile_strength_mpa": 485,
      "min_yield_strength_mpa": 205,
      "notes": null,
      "values": {
        "40": 207,
        "65": 189,
        "100": 176,
        "125": 168,
        "150": 160,
        "175": 154,
        "200": 148,
        "225": 143,
        "250": 139,
        "275": 135,
        "300": 131,
        "325": 129,
        "350": 126,
        "375": 124,
        "400": 123,
        "425": 121,
        "450": 120,
        "475": 119,
        "500": 118,
        "525": 117,
        "550": null,
        "575": null,
        "600": null,
        "625": null,
        "650": null,
        "675": null,
        "700": null,
        "725": null,
        "750": null,
        "775": null,
        "800": null,
        "825": null,
        "850": null,
        "875": null,
        "900": null
      }
    },
    {
      "block": 28,
      "line_no": 27,
      "nominal_composition": "18Cr–12Ni–2Mo",
      "product_form": "Castings",
      "spec_no": "SA–351",
      "type_grade": "CF8M",
      "alloy_desig_uns_no": "J92900 …",
      "class_condition_temper": null,
      "size_thickness_mm": null,
      "min_tensile_strength_mpa": 485,
      "min_yield_strength_mpa": 205,
      "notes": null,
      "values": {
        "40": 207,
        "65": 189,
        "100": 176,
        "125": 168,
        "150": 160,
        "175": 154,
        "200": 148,
        "225": 143,
        "250": 139,
        "275": 135,
        "300": 131,
        "325": 129,
        "350": 126,
        "375": 124,
        "400": 123,
        "425": 121,
        "450": 120,
        "475": 119,
        "500": 118,
        "525": 117,
        "550": null,
        "575": null,
        "600": null,
        "625": null,
        "650": null,
        "675": null,
        "700": null,
        "725": null,
        "750": null,
        "775": null,
        "800": null,
        "825": null,
        "850": null,
        "875": null,
        "900": null
      }
    },
    {
      "block": 28,
      "line_no": 28,
      "nominal_composition": "18Cr–12Ni–2Mo",
      "product_form": "Cast pipe",
      "spec_no": "SA–451",
      "type_grade": "CPF8M",
      "alloy_desig_uns_no": "J92900 …",
      "class_condition_temper": null,
      "size_thickness_mm": null,
      "min_tensile_strength_mpa": 485,
      "min_yield_strength_mpa": 205,
      "notes": null,
      "values": {
        "40": 207,
        "65": 189,
        "100": 176,
        "125": 168,
        "150": 160,
        "175": 154,
        "200": 148,
        "225": 143,
        "250": 139,
        "275": 135,
        "300": 131,
        "325": 129,
        "350": 126,
        "375": 124,
        "400": 123,
        "425": 121,
        "450": 120,
        "475": 119,
        "500": 118,
        "525": 117,
        "550": null,
        "575": null,
        "600": null,
        "625": null,
        "650": null,
        "675": null,
        "700": null,
        "725": null,
        "750": null,
        "775": null,
        "800": null,
        "825": null,
        "850": null,
        "875": null,
        "900": null
      }
    },
    {
      "block": 28,
      "line_no": 29,
      "nominal_composition": "18Cr–13Ni–3Mo",
      "product_form": "Forgings",
      "spec_no": "SA–182",
      "type_grade": "F317L",
      "alloy_desig_uns_no": "S31703 …",
      "class_condition_temper": null,
      "size_thickness_mm": ">130",
      "min_tensile_strength_mpa": 450,
      "min_yield_strength_mpa": 170,
      "notes": null,
      "values": {
        "40": 172,
        "65": 157,
        "100": 145,
        "125": 137,
        "150": 131,
        "175": 125,
        "200": 121,
        "225": 118,
        "250": 114,
        "275": 111,
        "300": 109,
        "325": 107,
        "350": 105,
        "375": 103,
        "400": 101,
        "425": 99.4,
        "450": 97.5,
        "475": 95.7,
        "500": 93.8,
        "525": 92.0,
        "550": 89.7,
        "575": 88.9,
        "600": 87.9,
        "625": 86.7,
        "650": 85.3,
        "675": null,
        "700": null,
        "725": null,
        "750": null,
        "775": null,
        "800": null,
        "825": null,
        "850": null,
        "875": null,
        "900": null
      }
    },
    {
      "block": 28,
      "line_no": 30,
      "nominal_composition": "18Cr–13Ni–3Mo",
      "product_form": "Forgings",
      "spec_no": "SA–182",
      "type_grade": "F317L",
      "alloy_desig_uns_no": "S31703 …",
      "class_condition_temper": null,
      "size_thickness_mm": "≤130",
      "min_tensile_strength_mpa": 485,
      "min_yield_strength_mpa": 170,
      "notes": null,
      "values": {
        "40": 172,
        "65": 157,
        "100": 145,
        "125": 137,
        "150": 131,
        "175": 125,
        "200": 121,
        "225": 118,
        "250": 114,
        "275": 111,
        "300": 109,
        "325": 107,
        "350": 105,
        "375": 103,
        "400": 101,
        "425": 99.4,
        "450": 97.5,
        "475": 95.7,
        "500": 93.8,
        "525": 92.0,
        "550": 89.7,
        "575": 88.9,
        "600": 87.9,
        "625": 86.7,
        "650": 85.3,
        "675": null,
        "700": null,
        "725": null,
        "750": null,
        "775": null,
        "800": null,
        "825": null,
        "850": null,
        "875": null,
        "900": null
      }
    },
    {
      "block": 28,
      "line_no": 31,
      "nominal_composition": "18Cr–13Ni–3Mo",
      "product_form": "Forgings",
      "spec_no": "SA–182",
      "type_grade": "F317",
      "alloy_desig_uns_no": "S31700 …",
      "class_condition_temper": null,
      "size_thickness_mm": "≤130",
      "min_tensile_strength_mpa": 515,
      "min_yield_strength_mpa": 205,
      "notes": null,
      "values": {
        "40": 207,
        "65": 189,
        "100": 176,
        "125": 168,
        "150": 161,
        "175": 154,
        "200": 148,
        "225": 144,
        "250": 139,
        "275": 136,
        "300": 132,
        "325": 129,
        "350": 127,
        "375": 125,
        "400": 123,
        "425": 122,
        "450": 121,
        "475": 120,
        "500": 118,
        "525": 117,
        "550": 114,
        "575": 112,
        "600": 111,
        "625": 110,
        "650": 109,
        "675": 108,
        "700": 106,
        "725": 105,
        "750": 103,
        "775": 101,
        "800": 99.0,
        "825": 96.5,
        "850": null,
        "875": null,
        "900": null
      }
    },
    {
      "block": 28,
      "line_no": 32,
      "nominal_composition": "18Cr–13Ni–3Mo",
      "product_form": "Plate",
      "spec_no": "SA–240",
      "type_grade": 317,
      "alloy_desig_uns_no": "S31700 …",
      "class_condition_temper": null,
      "size_thickness_mm": null,
      "min_tensile_strength_mpa": 515,
      "min_yield_strength_mpa": 205,
      "notes": null,
      "values": {
        "40": 207,
        "65": 189,
        "100": 176,
        "125": 168,
        "150": 161,
        "175": 154,
        "200": 148,
        "225": 144,
        "250": 139,
        "275": 136,
        "300": 132,
        "325": 129,
        "350": 127,
        "375": 125,
        "400": 123,
        "425": 122,
        "450": 121,
        "475": 120,
        "500": 118,
        "525": 117,
        "550": 114,
        "575": 112,
        "600": 111,
        "625": 110,
        "650": 109,
        "675": 108,
        "700": 106,
        "725": 105,
        "750": 103,
        "775": 101,
        "800": 99.0,
        "825": 96.5,
        "850": null,
        "875": null,
        "900": null
      }
    },
    {
      "block": 28,
      "line_no": 33,
      "nominal_composition": "18Cr–13Ni–3Mo",
      "product_form": "Plate",
      "spec_no": "SA–240",
      "type_grade": "317L",
      "alloy_desig_uns_no": "S31703 …",
      "class_condition_temper": null,
      "size_thickness_mm": null,
      "min_tensile_strength_mpa": 515,
      "min_yield_strength_mpa": 205,
      "notes": null,
      "values": {
        "40": 207,
        "65": 189,
        "100": 173,
        "125": 165,
        "150": 157,
        "175": 151,
        "200": 146,
        "225": 141,
        "250": 137,
        "275": 134,
        "300": 131,
        "325": 128,
        "350": 126,
        "375": 124,
        "400": 121,
        "425": 119,
        "450": 117,
        "475": 115,
        "500": 112,
        "525": 110,
        "550": 108,
        "575": 107,
        "600": 106,
        "625": 105,
        "650": 103,
        "675": null,
        "700": null,
        "725": null,
        "750": null,
        "775": null,
        "800": null,
        "825": null,
        "850": null,
        "875": null,
        "900": null
      }
    },
    {
      "block": 28,
      "line_no": 34,
      "nominal_composition": "18Cr–13Ni–3Mo",
      "product_form": "Wld. tube",
      "spec_no": "SA–249",
      "type_grade": "TP317",
      "alloy_desig_uns_no": "S31700 …",
      "class_condition_temper": null,
      "size_thickness_mm": null,
      "min_tensile_strength_mpa": 515,
      "min_yield_strength_mpa": 205,
      "notes": null,
      "values": {
        "40": 207,
        "65": 189,
        "100": 176,
        "125": 168,
        "150": 161,
        "175": 154,
        "200": 148,
        "225": 144,
        "250": 139,
        "275": 136,
        "300": 132,
        "325": 129,
        "350": 127,
        "375": 125,
        "400": 123,
        "425": 122,
        "450": 121,
        "475": 120,
        "500": 118,
        "525": 117,
        "550": 114,
        "575": 112,
        "600": 111,
        "625": 110,
        "650": 109,
        "675": 108,
        "700": 106,
        "725": 105,
        "750": 103,
        "775": 101,
        "800": 99.0,
        "825": 96.5,
        "850": null,
        "875": null,
        "900": null
      }
    },
    {
      "block": 28,
      "line_no": 35,
      "nominal_composition": "18Cr–13Ni–3Mo",
      "product_form": "Wld. tube",
      "spec_no": "SA–249",
      "type_grade": "TP317L",
      "alloy_desig_uns_no": "S31703 …",
      "class_condition_temper": null,
      "size_thickness_mm": null,
      "min_tensile_strength_mpa": 515,
      "min_yield_strength_mpa": 205,
      "notes": null,
      "values": {
        "40": 207,
        "65": 189,
        "100": 173,
        "125": 165,
        "150": 157,
        "175": 151,
        "200": 146,
        "225": 141,
        "250": 137,
        "275": 134,
        "300": 131,
        "325": 128,
        "350": 126,
        "375": 124,
        "400": 121,
        "425": 119,
        "450": 117,
        "475": 115,
        "500": 112,
        "525": 110,
        "550": 108,
        "575": 107,
        "600": 106,
        "625": 105,
        "650": 103,
        "675": null,
        "700": null,
        "725": null,
        "750": null,
        "775": null,
        "800": null,
        "825": null,
        "850": null,
        "875": null,
        "900": null
      }
    },
    {
      "block": 28,
      "line_no": 36,
      "nominal_composition": "18Cr–13Ni–3Mo",
      "product_form": "Smls. & wld. pipe",
      "spec_no": "SA–312",
      "type_grade": "TP317",
      "alloy_desig_uns_no": "S31700 …",
      "class_condition_temper": null,
      "size_thickness_mm": null,
      "min_tensile_strength_mpa": 515,
      "min_yield_strength_mpa": 205,
      "notes": null,
      "values": {
        "40": 207,
        "65": 189,
        "100": 176,
        "125": 168,
        "150": 161,
        "175": 154,
        "200": 148,
        "225": 144,
        "250": 139,
        "275": 136,
        "300": 132,
        "325": 129,
        "350": 127,
        "375": 125,
        "400": 123,
        "425": 122,
        "450": 121,
        "475": 120,
        "500": 118,
        "525": 117,
        "550": 114,
        "575": 112,
        "600": 111,
        "625": 110,
        "650": 109,
        "675": 108,
        "700": 106,
        "725": 105,
        "750": 103,
        "775": 101,
        "800": 99.0,
        "825": 96.5,
        "850": null,
        "875": null,
        "900": null
      }
    },
    {
      "block": 28,
      "line_no": 37,
      "nominal_composition": "18Cr–13Ni–3Mo",
      "product_form": "Smls. & wld. pipe",
      "spec_no": "SA–312",
      "type_grade": "TP317L",
      "alloy_desig_uns_no": "S31703 …",
      "class_condition_temper": null,
      "size_thickness_mm": null,
      "min_tensile_strength_mpa": 515,
      "min_yield_strength_mpa": 205,
      "notes": null,
      "values": {
        "40": 207,
        "65": 189,
        "100": 173,
        "125": 165,
        "150": 157,
        "175": 151,
        "200": 146,
        "225": 141,
        "250": 137,
        "275": 134,
        "300": 131,
        "325": 128,
        "350": 126,
        "375": 124,
        "400": 121,
        "425": 119,
        "450": 117,
        "475": 115,
        "500": 112,
        "525": 110,
        "550": 108,
        "575": 107,
        "600": 106,
        "625": 105,
        "650": 103,
        "675": null,
        "700": null,
        "725": null,
        "750": null,
        "775": null,
        "800": null,
        "825": null,
        "850": null,
        "875": null,
        "900": null
      }
    },
    {
      "block": 28,
      "line_no": 38,
      "nominal_composition": "18Cr–13Ni–3Mo",
      "product_form": "Smls. & wld. fittings",
      "spec_no": "SA–403",
      "type_grade": 317,
      "alloy_desig_uns_no": "S31700 …",
      "class_condition_temper": null,
      "size_thickness_mm": null,
      "min_tensile_strength_mpa": 515,
      "min_yield_strength_mpa": 205,
      "notes": null,
      "values": {
        "40": 207,
        "65": 189,
        "100": 176,
        "125": 168,
        "150": 161,
        "175": 154,
        "200": 148,
        "225": 144,
        "250": 139,
        "275": 136,
        "300": 132,
        "325": 129,
        "350": 127,
        "375": 125,
        "400": 123,
        "425": 122,
        "450": 121,
        "475": 120,
        "500": 118,
        "525": 117,
        "550": 114,
        "575": 112,
        "600": 111,
        "625": 110,
        "650": 109,
        "675": 108,
        "700": 106,
        "725": 105,
        "750": 103,
        "775": 101,
        "800": 99.0,
        "825": 96.5,
        "850": null,
        "875": null,
        "900": null
      }
    },
    {
      "block": 28,
      "line_no": 39,
      "nominal_composition": "18Cr–13Ni–3Mo",
      "product_form": "Fittings",
      "spec_no": "SA–403",
      "type_grade": "317L",
      "alloy_desig_uns_no": "S31703 …",
      "class_condition_temper": null,
      "size_thickness_mm": null,
      "min_tensile_strength_mpa": 515,
      "min_yield_strength_mpa": 205,
      "notes": null,
      "values": {
        "40": 207,
        "65": 189,
        "100": 173,
        "125": 165,
        "150": 157,
        "175": 151,
        "200": 146,
        "225": 141,
        "250": 137,
        "275": 134,
        "300": 131,
        "325": 128,
        "350": 126,
        "375": 124,
        "400": 121,
        "425": 119,
        "450": 117,
        "475": 115,
        "500": 112,
        "525": 110,
        "550": 108,
        "575": 107,
        "600": 106,
        "625": 105,
        "650": 103,
        "675": null,
        "700": null,
        "725": null,
        "750": null,
        "775": null,
        "800": null,
        "825": null,
        "850": null,
        "875": null,
        "900": null
      }
    },
    {
      "block": 28,
      "line_no": 40,
      "nominal_composition": "18Cr–15Ni–4Si",
      "product_form": "Forgings",
      "spec_no": "SA–182",
      "type_grade": null,
      "alloy_desig_uns_no": "S30600",
      "class_condition_temper": "Solution ann.",
      "size_thickness_mm": null,
      "min_tensile_strength_mpa": 540,
      "min_yield_strength_mpa": 240,
      "notes": null,
      "values": {
        "40": 241,
        "65": 209,
        "100": 182,
        "125": 173,
        "150": 166,
        "175": null,
        "200": null,
        "225": null,
        "250": null,
        "275": null,
        "300": null,
        "325": null,
        "350": null,
        "375": null,
        "400": null,
        "425": null,
        "450": null,
        "475": null,
        "500": null,
        "525": null,
        "550": null,
        "575": null,
        "600": null,
        "625": null,
        "650": null,
        "675": null,
        "700": null,
        "725": null,
        "750": null,
        "775": null,
        "800": null,
        "825": null,
        "850": null,
        "875": null,
        "900": null
      }
    },
    {
      "block": 28,
      "line_no": 41,
      "nominal_composition": "18Cr–15Ni–4Si",
      "product_form": "Plate",
      "spec_no": "SA–240",
      "type_grade": null,
      "alloy_desig_uns_no": "S30600",
      "class_condition_temper": "Solution ann.",
      "size_thickness_mm": null,
      "min_tensile_strength_mpa": 540,
      "min_yield_strength_mpa": 240,
      "notes": null,
      "values": {
        "40": 241,
        "65": 209,
        "100": 182,
        "125": 173,
        "150": 166,
        "175": null,
        "200": null,
        "225": null,
        "250": null,
        "275": null,
        "300": null,
        "325": null,
        "350": null,
        "375": null,
        "400": null,
        "425": null,
        "450": null,
        "475": null,
        "500": null,
        "525": null,
        "550": null,
        "575": null,
        "600": null,
        "625": null,
        "650": null,
        "675": null,
        "700": null,
        "725": null,
        "750": null,
        "775": null,
        "800": null,
        "825": null,
        "850": null,
        "875": null,
        "900": null
      }
    },
    {
      "block": 28,
      "line_no": 42,
      "nominal_composition": "18Cr–15Ni–4Si",
      "product_form": "Smls. & wld. pipe",
      "spec_no": "SA–312",
      "type_grade": null,
      "alloy_desig_uns_no": "S30600",
      "class_condition_temper": "Solution ann.",
      "size_thickness_mm": null,
      "min_tensile_strength_mpa": 540,
      "min_yield_strength_mpa": 240,
      "notes": null,
      "values": {
        "40": 241,
        "65": 209,
        "100": 182,
        "125": 173,
        "150": 166,
        "175": null,
        "200": null,
        "225": null,
        "250": null,
        "275": null,
        "300": null,
        "325": null,
        "350": null,
        "375": null,
        "400": null,
        "425": null,
        "450": null,
        "475": null,
        "500": null,
        "525": null,
        "550": null,
        "575": null,
        "600": null,
        "625": null,
        "650": null,
        "675": null,
        "700": null,
        "725": null,
        "750": null,
        "775": null,
        "800": null,
        "825": null,
        "850": null,
        "875": null,
        "900": null
      }
    },
    {
      "block": 28,
      "line_no": 43,
      "nominal_composition": "18Cr–15Ni–4Si",
      "product_form": "Bar",
      "spec_no": "SA–479",
      "type_grade": null,
      "alloy_desig_uns_no": "S30600",
      "class_condition_temper": "Solution ann.",
      "size_thickness_mm": "≤100",
      "min_tensile_strength_mpa": 540,
      "min_yield_strength_mpa": 240,
      "notes": null,
      "values": {
        "40": 241,
        "65": 209,
        "100": 182,
        "125": 173,
        "150": 166,
        "175": null,
        "200": null,
        "225": null,
        "250": null,
        "275": null,
        "300": null,
        "325": null,
        "350": null,
        "375": null,
        "400": null,
        "425": null,
        "450": null,
        "475": null,
        "500": null,
        "525": null,
        "550": null,
        "575": null,
        "600": null,
        "625": null,
        "650": null,
        "675": null,
        "700": null,
        "725": null,
        "750": null,
        "775": null,
        "800": null,
        "825": null,
        "850": null,
        "875": null,
        "900": null
      }
    },
    {
      "block": 28,
      "line_no": 44,
      "nominal_composition": "18Cr–18Ni–2Si",
      "product_form": "Smls. tube",
      "spec_no": "SA–213",
      "type_grade": "XM–15",
      "alloy_desig_uns_no": "S38100 …",
      "class_condition_temper": null,
      "size_thickness_mm": null,
      "min_tensile_strength_mpa": 515,
      "min_yield_strength_mpa": 205,
      "notes": null,
      "values": {
        "40": 207,
        "65": 184,
        "100": 170,
        "125": 161,
        "150": 154,
        "175": 148,
        "200": 144,
        "225": 139,
        "250": 135,
        "275": 132,
        "300": 129,
        "325": 126,
        "350": 123,
        "375": 121,
        "400": 118,
        "425": 117,
        "450": 114,
        "475": 112,
        "500": 110,
        "525": 108,
        "550": null,
        "575": null,
        "600": null,
        "625": null,
        "650": null,
        "675": null,
        "700": null,
        "725": null,
        "750": null,
        "775": null,
        "800": null,
        "825": null,
        "850": null,
        "875": null,
        "900": null
      }
    },
    {
      "block": 28,
      "line_no": 45,
      "nominal_composition": "18Cr–18Ni–2Si",
      "product_form": "Plate",
      "spec_no": "SA–240",
      "type_grade": "XM–15",
      "alloy_desig_uns_no": "S38100 …",
      "class_condition_temper": null,
      "size_thickness_mm": null,
      "min_tensile_strength_mpa": 515,
      "min_yield_strength_mpa": 205,
      "notes": null,
      "values": {
        "40": 207,
        "65": 184,
        "100": 170,
        "125": 161,
        "150": 154,
        "175": 148,
        "200": 144,
        "225": 139,
        "250": 135,
        "275": 132,
        "300": 129,
        "325": 126,
        "350": 123,
        "375": 121,
        "400": 118,
        "425": 117,
        "450": 114,
        "475": 112,
        "500": 110,
        "525": 108,
        "550": null,
        "575": null,
        "600": null,
        "625": null,
        "650": null,
        "675": null,
        "700": null,
        "725": null,
        "750": null,
        "775": null,
        "800": null,
        "825": null,
        "850": null,
        "875": null,
        "900": null
      }
    },
    {
      "block": 29,
      "line_no": 1,
      "nominal_composition": "18Cr–18Ni–2Si",
      "product_form": "Wld. tube",
      "spec_no": "SA–249",
      "type_grade": "TPXM–15",
      "alloy_desig_uns_no": "S38100 …",
      "class_condition_temper": null,
      "size_thickness_mm": null,
      "min_tensile_strength_mpa": 515,
      "min_yield_strength_mpa": 205,
      "notes": null,
      "values": {
        "40": 207,
        "65": 184,
        "100": 170,
        "125": 161,
        "150": 154,
        "175": 148,
        "200": 144,
        "225": 139,
        "250": 135,
        "275": 132,
        "300": 129,
        "325": 126,
        "350": 123,
        "375": 121,
        "400": 118,
        "425": 117,
        "450": 114,
        "475": 112,
        "500": 110,
        "525": 108,
        "550": null,
        "575": null,
        "600": null,
        "625": null,
        "650": null,
        "675": null,
        "700": null,
        "725": null,
        "750": null,
        "775": null,
        "800": null,
        "825": null,
        "850": null,
        "875": null,
        "900": null
      }
    },
    {
      "block": 29,
      "line_no": 2,
      "nominal_composition": "18Cr–18Ni–2Si",
      "product_form": "Wld. pipe",
      "spec_no": "SA–312",
      "type_grade": "TPXM–15",
      "alloy_desig_uns_no": "S38100 …",
      "class_condition_temper": null,
      "size_thickness_mm": null,
      "min_tensile_strength_mpa": 515,
      "min_yield_strength_mpa": 205,
      "notes": null,
      "values": {
        "40": 207,
        "65": 184,
        "100": 170,
        "125": 161,
        "150": 154,
        "175": 148,
        "200": 144,
        "225": 139,
        "250": 135,
        "275": 132,
        "300": 129,
        "325": 126,
        "350": 123,
        "375": 121,
        "400": 118,
        "425": 117,
        "450": 114,
        "475": 112,
        "500": 110,
        "525": 108,
        "550": null,
        "575": null,
        "600": null,
        "625": null,
        "650": null,
        "675": null,
        "700": null,
        "725": null,
        "750": null,
        "775": null,
        "800": null,
        "825": null,
        "850": null,
        "875": null,
        "900": null
      }
    },
    {
      "block": 29,
      "line_no": 3,
      "nominal_composition": "18Cr–20Ni–5.5Si",
      "product_form": "Smls. tube",
      "spec_no": "SA–213",
      "type_grade": null,
      "alloy_desig_uns_no": "S32615",
      "class_condition_temper": "Solution ann.",
      "size_thickness_mm": null,
      "min_tensile_strength_mpa": 550,
      "min_yield_strength_mpa": 220,
      "notes": null,
      "values": {
        "40": 221,
        "65": 198,
        "100": 180,
        "125": 175,
        "150": 171,
        "175": 166,
        "200": 160,
        "225": 155,
        "250": null,
        "275": null,
        "300": null,
        "325": null,
        "350": null,
        "375": null,
        "400": null,
        "425": null,
        "450": null,
        "475": null,
        "500": null,
        "525": null,
        "550": null,
        "575": null,
        "600": null,
        "625": null,
        "650": null,
        "675": null,
        "700": null,
        "725": null,
        "750": null,
        "775": null,
        "800": null,
        "825": null,
        "850": null,
        "875": null,
        "900": null
      }
    },
    {
      "block": 29,
      "line_no": 4,
      "nominal_composition": "18Cr–20Ni–5.5Si",
      "product_form": "Plate",
      "spec_no": "SA–240",
      "type_grade": null,
      "alloy_desig_uns_no": "S32615",
      "class_condition_temper": "Solution ann.",
      "size_thickness_mm": null,
      "min_tensile_strength_mpa": 550,
      "min_yield_strength_mpa": 220,
      "notes": null,
      "values": {
        "40": 221,
        "65": 198,
        "100": 180,
        "125": 175,
        "150": 171,
        "175": 166,
        "200": 160,
        "225": 155,
        "250": null,
        "275": null,
        "300": null,
        "325": null,
        "350": null,
        "375": null,
        "400": null,
        "425": null,
        "450": null,
        "475": null,
        "500": null,
        "525": null,
        "550": null,
        "575": null,
        "600": null,
        "625": null,
        "650": null,
        "675": null,
        "700": null,
        "725": null,
        "750": null,
        "775": null,
        "800": null,
        "825": null,
        "850": null,
        "875": null,
        "900": null
      }
    },
    {
      "block": 29,
      "line_no": 5,
      "nominal_composition": "18Cr–20Ni–5.5Si",
      "product_form": "Smls. & wld. pipe",
      "spec_no": "SA–312",
      "type_grade": null,
      "alloy_desig_uns_no": "S32615",
      "class_condition_temper": "Solution ann.",
      "size_thickness_mm": null,
      "min_tensile_strength_mpa": 550,
      "min_yield_strength_mpa": 220,
      "notes": null,
      "values": {
        "40": 221,
        "65": 198,
        "100": 180,
        "125": 175,
        "150": 171,
        "175": 166,
        "200": 160,
        "225": 155,
        "250": null,
        "275": null,
        "300": null,
        "325": null,
        "350": null,
        "375": null,
        "400": null,
        "425": null,
        "450": null,
        "475": null,
        "500": null,
        "525": null,
        "550": null,
        "575": null,
        "600": null,
        "625": null,
        "650": null,
        "675": null,
        "700": null,
        "725": null,
        "750": null,
        "775": null,
        "800": null,
        "825": null,
        "850": null,
        "875": null,
        "900": null
      }
    },
    {
      "block": 29,
      "line_no": 6,
      "nominal_composition": "18Cr–20Ni–5.5Si",
      "product_form": "Bar",
      "spec_no": "SA–479",
      "type_grade": null,
      "alloy_desig_uns_no": "S32615",
      "class_condition_temper": "Solution ann.",
      "size_thickness_mm": null,
      "min_tensile_strength_mpa": 550,
      "min_yield_strength_mpa": 220,
      "notes": null,
      "values": {
        "40": 221,
        "65": 198,
        "100": 180,
        "125": 175,
        "150": 171,
        "175": 166,
        "200": 160,
        "225": 155,
        "250": null,
        "275": null,
        "300": null,
        "325": null,
        "350": null,
        "375": null,
        "400": null,
        "425": null,
        "450": null,
        "475": null,
        "500": null,
        "525": null,
        "550": null,
        "575": null,
        "600": null,
        "625": null,
        "650": null,
        "675": null,
        "700": null,
        "725": null,
        "750": null,
        "775": null,
        "800": null,
        "825": null,
        "850": null,
        "875": null,
        "900": null
      }
    },
    {
      "block": 29,
      "line_no": 7,
      "nominal_composition": "19Cr–9Ni–1/2Mo",
      "product_form": "Castings",
      "spec_no": "SA–351",
      "type_grade": "CF10",
      "alloy_desig_uns_no": "J92590 …",
      "class_condition_temper": null,
      "size_thickness_mm": null,
      "min_tensile_strength_mpa": 485,
      "min_yield_strength_mpa": 205,
      "notes": null,
      "values": {
        "40": 207,
        "65": 184,
        "100": 170,
        "125": 161,
        "150": 154,
        "175": 148,
        "200": 143,
        "225": 138,
        "250": 134,
        "275": 131,
        "300": 129,
        "325": 126,
        "350": 123,
        "375": 121,
        "400": 118,
        "425": 117,
        "450": 115,
        "475": 113,
        "500": 111,
        "525": 108,
        "550": null,
        "575": null,
        "600": null,
        "625": null,
        "650": null,
        "675": null,
        "700": null,
        "725": null,
        "750": null,
        "775": null,
        "800": null,
        "825": null,
        "850": null,
        "875": null,
        "900": null
      }
    },
    {
      "block": 29,
      "line_no": 8,
      "nominal_composition": "19Cr–9Ni–Mo–W",
      "product_form": "Bolting",
      "spec_no": "SA–453",
      "type_grade": 651,
      "alloy_desig_uns_no": "S63198 B",
      "class_condition_temper": null,
      "size_thickness_mm": null,
      "min_tensile_strength_mpa": 655,
      "min_yield_strength_mpa": 345,
      "notes": null,
      "values": {
        "40": 345,
        "65": 332,
        "100": 318,
        "125": 311,
        "150": 305,
        "175": 299,
        "200": 294,
        "225": 289,
        "250": 285,
        "275": 281,
        "300": 277,
        "325": 274,
        "350": 271,
        "375": 268,
        "400": 264,
        "425": 261,
        "450": 258,
        "475": 254,
        "500": 250,
        "525": 246,
        "550": null,
        "575": null,
        "600": null,
        "625": null,
        "650": null,
        "675": null,
        "700": null,
        "725": null,
        "750": null,
        "775": null,
        "800": null,
        "825": null,
        "850": null,
        "875": null,
        "900": null
      }
    },
    {
      "block": 29,
      "line_no": 9,
      "nominal_composition": "19Cr–9Ni–Mo–W",
      "product_form": "Bolting",
      "spec_no": "SA–453",
      "type_grade": 651,
      "alloy_desig_uns_no": "S63198 B",
      "class_condition_temper": null,
      "size_thickness_mm": null,
      "min_tensile_strength_mpa": 655,
      "min_yield_strength_mpa": 415,
      "notes": null,
      "values": {
        "40": 414,
        "65": 398,
        "100": 381,
        "125": 373,
        "150": 366,
        "175": 359,
        "200": 353,
        "225": 348,
        "250": 343,
        "275": 338,
        "300": 333,
        "325": 329,
        "350": 325,
        "375": 321,
        "400": 317,
        "425": 313,
        "450": 309,
        "475": 305,
        "500": 300,
        "525": 295,
        "550": null,
        "575": null,
        "600": null,
        "625": null,
        "650": null,
        "675": null,
        "700": null,
        "725": null,
        "750": null,
        "775": null,
        "800": null,
        "825": null,
        "850": null,
        "875": null,
        "900": null
      }
    },
    {
      "block": 29,
      "line_no": 10,
      "nominal_composition": "19Cr–9Ni–Mo–W",
      "product_form": "Bolting",
      "spec_no": "SA–453",
      "type_grade": 651,
      "alloy_desig_uns_no": "S63198 A",
      "class_condition_temper": null,
      "size_thickness_mm": null,
      "min_tensile_strength_mpa": 690,
      "min_yield_strength_mpa": 415,
      "notes": null,
      "values": {
        "40": 414,
        "65": 398,
        "100": 381,
        "125": 373,
        "150": 366,
        "175": 359,
        "200": 353,
        "225": 348,
        "250": 343,
        "275": 338,
        "300": 333,
        "325": 329,
        "350": 325,
        "375": 321,
        "400": 317,
        "425": 313,
        "450": 309,
        "475": 305,
        "500": 300,
        "525": 295,
        "550": null,
        "575": null,
        "600": null,
        "625": null,
        "650": null,
        "675": null,
        "700": null,
        "725": null,
        "750": null,
        "775": null,
        "800": null,
        "825": null,
        "850": null,
        "875": null,
        "900": null
      }
    },
    {
      "block": 29,
      "line_no": 11,
      "nominal_composition": "19Cr–9Ni–Mo–W",
      "product_form": "Bolting",
      "spec_no": "SA–453",
      "type_grade": 651,
      "alloy_desig_uns_no": "S63198 A",
      "class_condition_temper": null,
      "size_thickness_mm": null,
      "min_tensile_strength_mpa": 690,
      "min_yield_strength_mpa": 485,
      "notes": null,
      "values": {
        "40": 483,
        "65": 464,
        "100": 445,
        "125": 435,
        "150": 427,
        "175": 419,
        "200": 412,
        "225": 405,
        "250": 399,
        "275": 394,
        "300": 389,
        "325": 383,
        "350": 379,
        "375": 374,
        "400": 370,
        "425": 365,
        "450": 361,
        "475": 355,
        "500": 350,
        "525": 345,
        "550": null,
        "575": null,
        "600": null,
        "625": null,
        "650": null,
        "675": null,
        "700": null,
        "725": null,
        "750": null,
        "775": null,
        "800": null,
        "825": null,
        "850": null,
        "875": null,
        "900": null
      }
    },
    {
      "block": 29,
      "line_no": 12,
      "nominal_composition": "19Cr–9Ni–2Mo",
      "product_form": "Castings",
      "spec_no": "SA–351",
      "type_grade": "CF10M",
      "alloy_desig_uns_no": null,
      "class_condition_temper": null,
      "size_thickness_mm": null,
      "min_tensile_strength_mpa": 485,
      "min_yield_strength_mpa": 205,
      "notes": null,
      "values": {
        "40": 207,
        "65": 191,
        "100": 178,
        "125": 170,
        "150": 162,
        "175": 155,
        "200": 149,
        "225": 143,
        "250": 139,
        "275": 135,
        "300": 131,
        "325": 129,
        "350": 127,
        "375": 125,
        "400": 123,
        "425": 121,
        "450": 120,
        "475": 119,
        "500": 118,
        "525": 117,
        "550": null,
        "575": null,
        "600": null,
        "625": null,
        "650": null,
        "675": null,
        "700": null,
        "725": null,
        "750": null,
        "775": null,
        "800": null,
        "825": null,
        "850": null,
        "875": null,
        "900": null
      }
    },
    {
      "block": 29,
      "line_no": 13,
