Repository: danivelas0/asme-pcc

File: resources/bpvc_ii_d_metric_2025/table_1a.json (part 37 of 57)
    "External Pressure Chart No.",
    "Notes"
  ],
  "columns_values": [
      "notes": "G5, G12, T7",
      "values": {
        "40": 158,
        "65": 158,
        "100": 158,
        "125": 154,
        "150": 149,
        "200": 141,
        "250": 132,
        "300": 125,
        "325": 122,
        "350": 120,
        "375": 118,
        "400": 116,
        "425": 115,
        "450": 113,
        "475": 111,
        "500": 109,
        "525": 106,
        "550": 98.3,
        "575": 78.6,
        "600": 64.3,
        "625": 51.4,
        "650": 41.6,
        "675": null,
        "700": null,
        "725": null,
        "750": null,
        "775": null,
        "800": null,
        "825": null,
        "850": null,
        "875": null,
        "900": null
      }
    },
    {
      "block": 26,
      "line_no": 28,
      "nominal_composition": "18Cr–8Ni–N",
      "product_form": "Plate",
      "spec_no": "SA–240",
      "type_grade": "304N",
      "alloy_desig_uns_no": "S30451",
      "class_condition_temper": null,
      "size_thickness_mm": null,
      "p_no": 8,
      "group_no": 1,
      "min_tensile_strength_mpa": 550,
      "min_yield_strength_mpa": 240,
      "i": "NP",
      "limits_iii": "NP",
      "viii_1": 649,
      "xii": 343,
      "external_pressure_chart_no": "HA–1 G12, T8",
      "notes": null,
      "values": {
        "40": 158,
        "65": 144,
        "100": 129,
        "125": 121,
        "150": 115,
        "200": 105,
        "250": 97.6,
        "300": 92.9,
        "325": 90.9,
        "350": 89.3,
        "375": 88.0,
        "400": 86.1,
        "425": 84.9,
        "450": 83.7,
        "475": 81.8,
        "500": 80.5,
        "525": 78.8,
        "550": 77.3,
        "575": 74.0,
        "600": 64.3,
        "625": 51.4,
        "650": 41.6,
        "675": null,
        "700": null,
        "725": null,
        "750": null,
        "775": null,
        "800": null,
        "825": null,
        "850": null,
        "875": null,
        "900": null
      }
    },
    {
      "block": 26,
      "line_no": 29,
      "nominal_composition": "18Cr–8Ni–N",
      "product_form": "Wld. tube",
      "spec_no": "SA–249",
      "type_grade": "TP304N",
      "alloy_desig_uns_no": "S30451",
      "class_condition_temper": null,
      "size_thickness_mm": null,
      "p_no": 8,
      "group_no": 1,
      "min_tensile_strength_mpa": 550,
      "min_yield_strength_mpa": 240,
      "i": 649,
      "limits_iii": "NP",
      "viii_1": "NP",
      "xii": "NP",
      "external_pressure_chart_no": "HA–1",
      "notes": "G5, G12, T7, W13",
      "values": {
        "40": 158,
        "65": 158,
        "100": 158,
        "125": 154,
        "150": 149,
        "200": 141,
        "250": 132,
        "300": 125,
        "325": 122,
        "350": 120,
        "375": 118,
        "400": 116,
        "425": 115,
        "450": 113,
        "475": 111,
        "500": 109,
        "525": 106,
        "550": 98.3,
        "575": 78.6,
        "600": 64.3,
        "625": 51.4,
        "650": 41.6,
        "675": null,
        "700": null,
        "725": null,
        "750": null,
        "775": null,
        "800": null,
        "825": null,
        "850": null,
        "875": null,
        "900": null
      }
    },
    {
      "block": 26,
      "line_no": 30,
      "nominal_composition": "18Cr–8Ni–N",
      "product_form": "Wld. tube",
      "spec_no": "SA–249",
      "type_grade": "TP304N",
      "alloy_desig_uns_no": "S30451",
      "class_condition_temper": null,
      "size_thickness_mm": null,
      "p_no": 8,
      "group_no": 1,
      "min_tensile_strength_mpa": 550,
      "min_yield_strength_mpa": 240,
      "i": 649,
      "limits_iii": "NP",
      "viii_1": "NP",
      "xii": "NP",
      "external_pressure_chart_no": "HA–1",
      "notes": "G12, T8, W13",
      "values": {
        "40": 158,
        "65": 144,
        "100": 129,
        "125": 121,
        "150": 115,
        "200": 105,
        "250": 97.6,
        "300": 92.9,
        "325": 90.9,
        "350": 89.3,
        "375": 88.0,
        "400": 86.1,
        "425": 84.9,
        "450": 83.7,
        "475": 81.8,
        "500": 80.5,
        "525": 78.8,
        "550": 77.3,
        "575": 74.0,
        "600": 64.3,
        "625": 51.4,
        "650": 41.6,
        "675": null,
        "700": null,
        "725": null,
        "750": null,
        "775": null,
        "800": null,
        "825": null,
        "850": null,
        "875": null,
        "900": null
      }
    },
    {
      "block": 26,
      "line_no": 31,
      "nominal_composition": "18Cr–8Ni–N",
      "product_form": "Wld. tube",
      "spec_no": "SA–249",
      "type_grade": "TP304N",
      "alloy_desig_uns_no": "S30451",
      "class_condition_temper": null,
      "size_thickness_mm": null,
      "p_no": 8,
      "group_no": 1,
      "min_tensile_strength_mpa": 550,
      "min_yield_strength_mpa": 240,
      "i": 649,
      "limits_iii": "NP",
      "viii_1": "NP",
      "xii": "NP",
      "external_pressure_chart_no": "HA–1",
      "notes": "G5, G12, G24, T5",
      "values": {
        "40": 134,
        "65": 134,
        "100": 133,
        "125": 131,
        "150": 127,
        "200": 120,
        "250": 112,
        "300": 106,
        "325": 104,
        "350": 102,
        "375": 100,
        "400": 99.2,
        "425": 97.4,
        "450": 95.4,
        "475": 94.2,
        "500": 92.5,
        "525": 90.5,
        "550": 83.9,
        "575": 66.4,
        "600": 54.5,
        "625": 44.1,
        "650": 35.5,
        "675": null,
        "700": null,
        "725": null,
        "750": null,
        "775": null,
        "800": null,
        "825": null,
        "850": null,
        "875": null,
        "900": null
      }
    },
    {
      "block": 26,
      "line_no": 32,
      "nominal_composition": "18Cr–8Ni–N",
      "product_form": "Wld. tube",
      "spec_no": "SA–249",
      "type_grade": "TP304N",
      "alloy_desig_uns_no": "S30451",
      "class_condition_temper": null,
      "size_thickness_mm": null,
      "p_no": 8,
      "group_no": 1,
      "min_tensile_strength_mpa": 550,
      "min_yield_strength_mpa": 240,
      "i": 649,
      "limits_iii": "NP",
      "viii_1": 649,
      "xii": 343,
      "external_pressure_chart_no": "HA–1",
      "notes": "G12, G24, T8",
      "values": {
        "40": 134,
        "65": 122,
        "100": 110,
        "125": 103,
        "150": 97.7,
        "200": 88.9,
        "250": 82.9,
        "300": 79.1,
        "325": 77.2,
        "350": 75.5,
        "375": 74.3,
        "400": 73.0,
        "425": 72.4,
        "450": 71.3,
        "475": 69.4,
        "500": 68.0,
        "525": 66.7,
        "550": 65.9,
        "575": 63.0,
        "600": 54.5,
        "625": 44.1,
        "650": 35.5,
        "675": null,
        "700": null,
        "725": null,
        "750": null,
        "775": null,
        "800": null,
        "825": null,
        "850": null,
        "875": null,
        "900": null
      }
    },
    {
      "block": 26,
      "line_no": 33,
      "nominal_composition": "18Cr–8Ni–N",
      "product_form": "Wld. tube",
      "spec_no": "SA–249",
      "type_grade": "TP304N",
      "alloy_desig_uns_no": "S30451",
      "class_condition_temper": null,
      "size_thickness_mm": null,
      "p_no": 8,
      "group_no": 1,
      "min_tensile_strength_mpa": 550,
      "min_yield_strength_mpa": 240,
      "i": "NP",
      "limits_iii": "NP",
      "viii_1": 649,
      "xii": 343,
      "external_pressure_chart_no": "HA–1",
      "notes": "G5, G12, G24, T5",
      "values": {
        "40": 134,
        "65": 134,
        "100": 133,
        "125": 131,
        "150": 127,
        "200": 120,
        "250": 112,
        "300": 106,
        "325": 104,
        "350": 102,
        "375": 100,
        "400": 99.2,
        "425": 97.4,
        "450": 95.4,
        "475": 94.2,
        "500": 92.5,
        "525": 90.5,
        "550": 83.9,
        "575": 66.4,
        "600": 54.5,
        "625": 44.1,
        "650": 35.5,
        "675": null,
        "700": null,
        "725": null,
        "750": null,
        "775": null,
        "800": null,
        "825": null,
        "850": null,
        "875": null,
        "900": null
      }
    },
    {
      "block": 26,
      "line_no": 34,
      "nominal_composition": "18Cr–8Ni–N",
      "product_form": "Smls. & wld. pipe",
      "spec_no": "SA–312",
      "type_grade": "TP304N",
      "alloy_desig_uns_no": "S30451",
      "class_condition_temper": null,
      "size_thickness_mm": null,
      "p_no": 8,
      "group_no": 1,
      "min_tensile_strength_mpa": 550,
      "min_yield_strength_mpa": 240,
      "i": 649,
      "limits_iii": 427,
      "viii_1": 649,
      "xii": 343,
      "external_pressure_chart_no": "HA–1",
      "notes": "G5, G12, T7, W12, W13, W14",
      "values": {
        "40": 158,
        "65": 158,
        "100": 158,
        "125": 154,
        "150": 149,
        "200": 141,
        "250": 132,
        "300": 125,
        "325": 122,
        "350": 120,
        "375": 118,
        "400": 116,
        "425": 115,
        "450": 113,
        "475": 111,
        "500": 109,
        "525": 106,
        "550": 98.3,
        "575": 78.6,
        "600": 64.3,
        "625": 51.4,
        "650": 41.6,
        "675": null,
        "700": null,
        "725": null,
        "750": null,
        "775": null,
        "800": null,
        "825": null,
        "850": null,
        "875": null,
        "900": null
      }
    },
    {
      "block": 26,
      "line_no": 35,
      "nominal_composition": "18Cr–8Ni–N",
      "product_form": "Smls. & wld. pipe",
      "spec_no": "SA–312",
      "type_grade": "TP304N",
      "alloy_desig_uns_no": "S30451",
      "class_condition_temper": null,
      "size_thickness_mm": null,
      "p_no": 8,
      "group_no": 1,
      "min_tensile_strength_mpa": 550,
      "min_yield_strength_mpa": 240,
      "i": 649,
      "limits_iii": "NP",
      "viii_1": 649,
      "xii": 343,
      "external_pressure_chart_no": "HA–1",
      "notes": "G12, T8, W13, W14",
      "values": {
        "40": 158,
        "65": 144,
        "100": 129,
        "125": 121,
        "150": 115,
        "200": 105,
        "250": 97.6,
        "300": 92.9,
        "325": 90.9,
        "350": 89.3,
        "375": 88.0,
        "400": 86.1,
        "425": 84.9,
        "450": 83.7,
        "475": 81.8,
        "500": 80.5,
        "525": 78.8,
        "550": 77.3,
        "575": 74.0,
        "600": 64.3,
        "625": 51.4,
        "650": 41.6,
        "675": null,
        "700": null,
        "725": null,
        "750": null,
        "775": null,
        "800": null,
        "825": null,
        "850": null,
        "875": null,
        "900": null
      }
    },
    {
      "block": 26,
      "line_no": 36,
      "nominal_composition": "18Cr–8Ni–N",
      "product_form": "Wld. pipe",
      "spec_no": "SA–312",
      "type_grade": "TP304N",
      "alloy_desig_uns_no": "S30451",
      "class_condition_temper": null,
      "size_thickness_mm": null,
      "p_no": 8,
      "group_no": 1,
      "min_tensile_strength_mpa": 550,
      "min_yield_strength_mpa": 240,
      "i": 649,
      "limits_iii": "NP",
      "viii_1": 649,
      "xii": 343,
      "external_pressure_chart_no": "HA–1",
      "notes": "G5, G12, G24, T5",
      "values": {
        "40": 134,
        "65": 134,
        "100": 133,
        "125": 131,
        "150": 127,
        "200": 120,
        "250": 112,
        "300": 106,
        "325": 104,
        "350": 102,
        "375": 100,
        "400": 99.2,
        "425": 97.4,
        "450": 95.4,
        "475": 94.2,
        "500": 92.5,
        "525": 90.5,
        "550": 83.9,
        "575": 66.4,
        "600": 54.5,
        "625": 44.1,
        "650": 35.5,
        "675": null,
        "700": null,
        "725": null,
        "750": null,
        "775": null,
        "800": null,
        "825": null,
        "850": null,
        "875": null,
        "900": null
      }
    },
    {
      "block": 26,
      "line_no": 37,
      "nominal_composition": "18Cr–8Ni–N",
      "product_form": "Wld. pipe",
      "spec_no": "SA–312",
      "type_grade": "TP304N",
      "alloy_desig_uns_no": "S30451",
      "class_condition_temper": null,
      "size_thickness_mm": null,
      "p_no": 8,
      "group_no": 1,
      "min_tensile_strength_mpa": 550,
      "min_yield_strength_mpa": 240,
      "i": 649,
      "limits_iii": "NP",
      "viii_1": 649,
      "xii": 343,
      "external_pressure_chart_no": "HA–1",
      "notes": "G12, G24, T8",
      "values": {
        "40": 134,
        "65": 122,
        "100": 110,
        "125": 103,
        "150": 97.7,
        "200": 88.9,
        "250": 82.9,
        "300": 79.1,
        "325": 77.2,
        "350": 75.5,
        "375": 74.3,
        "400": 73.0,
        "425": 72.4,
        "450": 71.3,
        "475": 69.4,
        "500": 68.0,
        "525": 66.7,
        "550": 65.9,
        "575": 63.0,
        "600": 54.5,
        "625": 44.1,
        "650": 35.5,
        "675": null,
        "700": null,
        "725": null,
        "750": null,
        "775": null,
        "800": null,
        "825": null,
        "850": null,
        "875": null,
        "900": null
      }
    },
    {
      "block": 26,
      "line_no": 38,
      "nominal_composition": "18Cr–8Ni–N",
      "product_form": "Wld. pipe",
      "spec_no": "SA–358",
      "type_grade": "304N",
      "alloy_desig_uns_no": "S30451",
      "class_condition_temper": 1,
      "size_thickness_mm": null,
      "p_no": 8,
      "group_no": 1,
      "min_tensile_strength_mpa": 550,
      "min_yield_strength_mpa": 240,
      "i": "NP",
      "limits_iii": 427,
      "viii_1": "NP",
      "xii": "NP",
      "external_pressure_chart_no": "HA–1 G5, W12",
      "notes": null,
      "values": {
        "40": 158,
        "65": 158,
        "100": 158,
        "125": 154,
        "150": 149,
        "200": 141,
        "250": 132,
        "300": 125,
        "325": 122,
        "350": 120,
        "375": 118,
        "400": 116,
        "425": 115,
        "450": 113,
        "475": null,
        "500": null,
        "525": null,
        "550": null,
        "575": null,
        "600": null,
        "625": null,
        "650": null,
        "675": null,
        "700": null,
        "725": null,
        "750": null,
        "775": null,
        "800": null,
        "825": null,
        "850": null,
        "875": null,
        "900": null
      }
    },
    {
      "block": 26,
      "line_no": 39,
      "nominal_composition": "18Cr–8Ni–N",
      "product_form": "Smls. pipe",
      "spec_no": "SA–376",
      "type_grade": "TP304N",
      "alloy_desig_uns_no": "S30451",
      "class_condition_temper": null,
      "size_thickness_mm": null,
      "p_no": 8,
      "group_no": 1,
      "min_tensile_strength_mpa": 550,
      "min_yield_strength_mpa": 240,
      "i": 649,
      "limits_iii": 427,
      "viii_1": 649,
      "xii": 343,
      "external_pressure_chart_no": "HA–1",
      "notes": "G5, G12, T7",
      "values": {
        "40": 158,
        "65": 158,
        "100": 158,
        "125": 154,
        "150": 149,
        "200": 141,
        "250": 132,
        "300": 125,
        "325": 122,
        "350": 120,
        "375": 118,
        "400": 116,
        "425": 115,
        "450": 113,
        "475": 111,
        "500": 109,
        "525": 106,
        "550": 98.3,
        "575": 78.6,
        "600": 64.3,
        "625": 51.4,
        "650": 41.6,
        "675": null,
        "700": null,
        "725": null,
        "750": null,
        "775": null,
        "800": null,
        "825": null,
        "850": null,
        "875": null,
        "900": null
      }
    },
    {
      "block": 26,
      "line_no": 40,
      "nominal_composition": "18Cr–8Ni–N",
      "product_form": "Smls. pipe",
      "spec_no": "SA–376",
      "type_grade": "TP304N",
      "alloy_desig_uns_no": "S30451",
      "class_condition_temper": null,
      "size_thickness_mm": null,
      "p_no": 8,
      "group_no": 1,
      "min_tensile_strength_mpa": 550,
      "min_yield_strength_mpa": 240,
      "i": 649,
      "limits_iii": "NP",
      "viii_1": 649,
      "xii": 343,
      "external_pressure_chart_no": "HA–1 G12, T8",
      "notes": null,
      "values": {
        "40": 158,
        "65": 144,
        "100": 129,
        "125": 121,
        "150": 115,
        "200": 105,
        "250": 97.6,
        "300": 92.9,
        "325": 90.9,
        "350": 89.3,
        "375": 88.0,
        "400": 86.1,
        "425": 84.9,
        "450": 83.7,
        "475": 81.8,
        "500": 80.5,
        "525": 78.8,
        "550": 77.3,
        "575": 74.0,
        "600": 64.3,
        "625": 51.4,
        "650": 41.6,
        "675": null,
        "700": null,
        "725": null,
        "750": null,
        "775": null,
        "800": null,
        "825": null,
        "850": null,
        "875": null,
        "900": null
      }
    },
    {
      "block": 26,
      "line_no": 41,
      "nominal_composition": "18Cr–8Ni–N",
      "product_form": "Smls. & wld. fittings",
      "spec_no": "SA–403",
      "type_grade": "304N",
      "alloy_desig_uns_no": "S30451",
      "class_condition_temper": null,
      "size_thickness_mm": null,
      "p_no": 8,
      "group_no": 1,
      "min_tensile_strength_mpa": 550,
      "min_yield_strength_mpa": 240,
      "i": "NP",
      "limits_iii": 427,
      "viii_1": 649,
      "xii": 343,
      "external_pressure_chart_no": "HA–1",
      "notes": "G5, T7, W12, W14",
      "values": {
        "40": 158,
        "65": 158,
        "100": 158,
        "125": 154,
        "150": 149,
        "200": 141,
        "250": 132,
        "300": 125,
        "325": 122,
        "350": 120,
        "375": 118,
        "400": 116,
        "425": 115,
        "450": 113,
        "475": 111,
        "500": 109,
        "525": 106,
        "550": 98.3,
        "575": 78.6,
        "600": 64.3,
        "625": 51.4,
        "650": 41.6,
        "675": null,
        "700": null,
        "725": null,
        "750": null,
        "775": null,
        "800": null,
        "825": null,
        "850": null,
        "875": null,
        "900": null
      }
    },
    {
      "block": 26,
      "line_no": 42,
      "nominal_composition": "18Cr–8Ni–N",
      "product_form": "Bar",
      "spec_no": "SA–479",
      "type_grade": "304N",
      "alloy_desig_uns_no": "S30451",
      "class_condition_temper": null,
      "size_thickness_mm": null,
      "p_no": 8,
      "group_no": 1,
      "min_tensile_strength_mpa": 550,
      "min_yield_strength_mpa": 240,
      "i": 649,
      "limits_iii": "NP",
      "viii_1": "NP",
      "xii": "NP",
      "external_pressure_chart_no": "HA–1 G12, T8",
      "notes": null,
      "values": {
        "40": 158,
        "65": 144,
        "100": 129,
        "125": 121,
        "150": 115,
        "200": 105,
        "250": 97.6,
        "300": 92.9,
        "325": 90.9,
        "350": 89.3,
        "375": 88.0,
        "400": 86.1,
        "425": 84.9,
        "450": 83.7,
        "475": 81.8,
        "500": 80.5,
        "525": 78.8,
        "550": 77.3,
        "575": 74.0,
        "600": 64.3,
        "625": 51.4,
        "650": 41.6,
        "675": null,
        "700": null,
        "725": null,
        "750": null,
        "775": null,
        "800": null,
        "825": null,
        "850": null,
        "875": null,
        "900": null
      }
    },
    {
      "block": 26,
      "line_no": 43,
      "nominal_composition": "18Cr–8Ni–N",
      "product_form": "Bar",
      "spec_no": "SA–479",
      "type_grade": "304N",
      "alloy_desig_uns_no": "S30451",
      "class_condition_temper": null,
      "size_thickness_mm": null,
      "p_no": 8,
      "group_no": 1,
      "min_tensile_strength_mpa": 550,
      "min_yield_strength_mpa": 240,
      "i": 649,
      "limits_iii": 427,
      "viii_1": "NP",
      "xii": "NP",
      "external_pressure_chart_no": "HA–1",
      "notes": "G5, G12, T7",
      "values": {
        "40": 158,
        "65": 158,
        "100": 158,
        "125": 154,
        "150": 149,
        "200": 141,
        "250": 132,
        "300": 125,
        "325": 122,
        "350": 120,
        "375": 118,
        "400": 116,
        "425": 115,
        "450": 113,
        "475": 111,
        "500": 109,
        "525": 106,
        "550": 98.3,
        "575": 78.6,
        "600": 64.3,
        "625": 51.4,
        "650": 41.6,
        "675": null,
        "700": null,
        "725": null,
        "750": null,
        "775": null,
        "800": null,
        "825": null,
        "850": null,
        "875": null,
        "900": null
      }
    },
    {
      "block": 26,
      "line_no": 44,
      "nominal_composition": "18Cr–8Ni–N",
      "product_form": "Wld. tube",
      "spec_no": "SA–688",
      "type_grade": "TP304N",
      "alloy_desig_uns_no": "S30451",
      "class_condition_temper": null,
      "size_thickness_mm": null,
      "p_no": 8,
      "group_no": 1,
      "min_tensile_strength_mpa": 550,
      "min_yield_strength_mpa": 240,
      "i": "NP",
      "limits_iii": 427,
      "viii_1": "NP",
      "xii": "NP",
      "external_pressure_chart_no": "HA–1 G5, W12",
      "notes": null,
      "values": {
        "40": 158,
        "65": 158,
        "100": 158,
        "125": 154,
        "150": 149,
        "200": 141,
        "250": 132,
        "300": 125,
        "325": 122,
        "350": 120,
        "375": 118,
        "400": 116,
        "425": 115,
        "450": 113,
        "475": null,
        "500": null,
        "525": null,
        "550": null,
        "575": null,
        "600": null,
        "625": null,
        "650": null,
        "675": null,
        "700": null,
        "725": null,
        "750": null,
        "775": null,
        "800": null,
        "825": null,
        "850": null,
        "875": null,
        "900": null
      }
    },
    {
      "block": 26,
      "line_no": 45,
      "nominal_composition": "18Cr–8Ni–N",
      "product_form": "Wld. tube",
      "spec_no": "SA–688",
      "type_grade": "TP304N",
      "alloy_desig_uns_no": "S30451",
      "class_condition_temper": null,
      "size_thickness_mm": null,
      "p_no": 8,
      "group_no": 1,
      "min_tensile_strength_mpa": 550,
      "min_yield_strength_mpa": 240,
      "i": "NP",
      "limits_iii": "NP",
      "viii_1": 649,
      "xii": 343,
      "external_pressure_chart_no": "HA–1",
      "notes": "G5, G12, G24, T7",
      "values": {
        "40": 134,
        "65": 134,
        "100": 133,
        "125": 131,
        "150": 127,
        "200": 120,
        "250": 112,
        "300": 106,
        "325": 104,
        "350": 102,
        "375": 100,
        "400": 99.2,
        "425": 97.4,
        "450": 95.4,
        "475": 94.2,
        "500": 92.5,
        "525": 90.5,
        "550": 83.9,
        "575": 66.4,
        "600": 54.5,
        "625": 44.1,
        "650": 35.5,
        "675": null,
        "700": null,
        "725": null,
        "750": null,
        "775": null,
        "800": null,
        "825": null,
        "850": null,
        "875": null,
        "900": null
      }
    },
    {
      "block": 27,
      "line_no": 1,
      "nominal_composition": "18Cr–8Ni–N",
      "product_form": "Wld. tube",
      "spec_no": "SA–688",
      "type_grade": "TP304N",
      "alloy_desig_uns_no": "S30451",
      "class_condition_temper": null,
      "size_thickness_mm": null,
      "p_no": 8,
      "group_no": 1,
      "min_tensile_strength_mpa": 550,
      "min_yield_strength_mpa": 240,
      "i": "NP",
      "limits_iii": "NP",
      "viii_1": 649,
      "xii": 343,
      "external_pressure_chart_no": "HA–1",
      "notes": "G12, G24, T8",
      "values": {
        "40": 134,
        "65": 122,
        "100": 110,
        "125": 103,
        "150": 97.7,
        "200": 88.9,
        "250": 82.9,
        "300": 79.1,
        "325": 77.2,
        "350": 75.5,
        "375": 74.3,
        "400": 73.0,
        "425": 72.4,
        "450": 71.3,
        "475": 69.4,
        "500": 68.0,
        "525": 66.7,
        "550": 65.9,
        "575": 63.0,
        "600": 54.5,
        "625": 44.1,
        "650": 35.5,
        "675": null,
        "700": null,
        "725": null,
        "750": null,
        "775": null,
        "800": null,
        "825": null,
        "850": null,
        "875": null,
        "900": null
      }
    },
    {
      "block": 27,
      "line_no": 2,
      "nominal_composition": "18Cr–8Ni–N",
      "product_form": "Wld. pipe",
      "spec_no": "SA–813",
      "type_grade": "TP304N",
      "alloy_desig_uns_no": "S30451",
      "class_condition_temper": null,
      "size_thickness_mm": null,
      "p_no": 8,
      "group_no": 1,
      "min_tensile_strength_mpa": 550,
      "min_yield_strength_mpa": 240,
      "i": "NP",
      "limits_iii": 427,
      "viii_1": "NP",
      "xii": "NP",
      "external_pressure_chart_no": "HA–1 G5, W12",
      "notes": null,
      "values": {
        "40": 158,
        "65": 158,
        "100": 158,
        "125": 154,
        "150": 149,
        "200": 141,
        "250": 132,
        "300": 125,
        "325": 122,
        "350": 120,
        "375": 118,
        "400": 116,
        "425": 115,
        "450": 113,
        "475": null,
        "500": null,
        "525": null,
        "550": null,
        "575": null,
        "600": null,
        "625": null,
        "650": null,
        "675": null,
        "700": null,
        "725": null,
        "750": null,
        "775": null,
        "800": null,
        "825": null,
        "850": null,
        "875": null,
        "900": null
      }
    },
    {
      "block": 27,
      "line_no": 3,
      "nominal_composition": "18Cr–8Ni–N",
      "product_form": "Wld. pipe",
      "spec_no": "SA–814",
      "type_grade": "TP304N",
      "alloy_desig_uns_no": "S30451",
      "class_condition_temper": null,
      "size_thickness_mm": null,
      "p_no": 8,
      "group_no": 1,
      "min_tensile_strength_mpa": 550,
      "min_yield_strength_mpa": 240,
      "i": "NP",
      "limits_iii": 427,
      "viii_1": "NP",
      "xii": "NP",
      "external_pressure_chart_no": "HA–1 G5, W12",
      "notes": null,
      "values": {
        "40": 158,
        "65": 158,
        "100": 158,
        "125": 154,
        "150": 149,
        "200": 141,
        "250": 132,
        "300": 125,
        "325": 122,
        "350": 120,
        "375": 118,
        "400": 116,
        "425": 115,
        "450": 113,
        "475": null,
        "500": null,
        "525": null,
        "550": null,
        "575": null,
        "600": null,
        "625": null,
        "650": null,
        "675": null,
        "700": null,
        "725": null,
        "750": null,
        "775": null,
        "800": null,
        "825": null,
        "850": null,
        "875": null,
        "900": null
      }
    },
    {
      "block": 27,
      "line_no": 4,
      "nominal_composition": "18Cr–8Ni–N",
      "product_form": "Forgings",
      "spec_no": "SA–965",
      "type_grade": "F304N",
      "alloy_desig_uns_no": "S30451",
      "class_condition_temper": null,
      "size_thickness_mm": null,
      "p_no": 8,
      "group_no": 1,
      "min_tensile_strength_mpa": 550,
      "min_yield_strength_mpa": 240,
      "i": "NP",
      "limits_iii": 427,
      "viii_1": 649,
      "xii": 343,
      "external_pressure_chart_no": "HA–1",
      "notes": "G5, G12, T7",
      "values": {
        "40": 158,
        "65": 158,
        "100": 158,
        "125": 154,
        "150": 149,
        "200": 141,
        "250": 132,
        "300": 125,
        "325": 122,
        "350": 120,
        "375": 118,
        "400": 116,
        "425": 115,
        "450": 113,
        "475": 111,
        "500": 109,
        "525": 106,
        "550": 98.3,
        "575": 78.6,
        "600": 64.3,
        "625": 51.4,
        "650": 41.6,
        "675": null,
        "700": null,
        "725": null,
        "750": null,
        "775": null,
        "800": null,
        "825": null,
        "850": null,
        "875": null,
        "900": null
      }
    },
    {
      "block": 27,
      "line_no": 5,
      "nominal_composition": "18Cr–8Ni–N",
      "product_form": "Forgings",
      "spec_no": "SA–965",
      "type_grade": "F304N",
      "alloy_desig_uns_no": "S30451",
      "class_condition_temper": null,
      "size_thickness_mm": null,
      "p_no": 8,
      "group_no": 1,
      "min_tensile_strength_mpa": 550,
      "min_yield_strength_mpa": 240,
      "i": "NP",
      "limits_iii": "NP",
      "viii_1": 649,
      "xii": 343,
      "external_pressure_chart_no": "HA–1 G12, T8",
      "notes": null,
      "values": {
        "40": 158,
        "65": 144,
        "100": 129,
        "125": 121,
        "150": 115,
        "200": 105,
        "250": 97.6,
        "300": 92.9,
        "325": 90.9,
        "350": 89.3,
        "375": 88.0,
        "400": 86.1,
        "425": 84.9,
        "450": 83.7,
        "475": 81.8,
        "500": 80.5,
        "525": 78.8,
        "550": 77.3,
        "575": 74.0,
        "600": 64.3,
        "625": 51.4,
        "650": 41.6,
        "675": null,
        "700": null,
        "725": null,
        "750": null,
        "775": null,
        "800": null,
        "825": null,
        "850": null,
        "875": null,
        "900": null
      }
    },
    {
      "block": 27,
      "line_no": 6,
      "nominal_composition": "18Cr–8Ni–N",
      "product_form": "Plate",
      "spec_no": "SA/EN 10028–7",
      "type_grade": "X2CrNiN18–10",
      "alloy_desig_uns_no": null,
      "class_condition_temper": null,
      "size_thickness_mm": "≤75",
      "p_no": 8,
      "group_no": 1,
      "min_tensile_strength_mpa": 550,
      "min_yield_strength_mpa": 270,
      "i": "NP",
      "limits_iii": "NP",
      "viii_1": 427,
      "xii": 343,
      "external_pressure_chart_no": "HA–1 G5, G30",
      "notes": null,
      "values": {
        "40": 157,
        "65": 157,
        "100": 157,
        "125": 157,
        "150": 154,
        "200": 148,
        "250": 145,
        "300": 145,
        "325": 145,
        "350": 145,
        "375": 142,
        "400": 139,
        "425": 137,
        "450": 134,
        "475": null,
        "500": null,
        "525": null,
        "550": null,
        "575": null,
        "600": null,
        "625": null,
        "650": null,
        "675": null,
        "700": null,
        "725": null,
        "750": null,
        "775": null,
        "800": null,
        "825": null,
        "850": null,
        "875": null,
        "900": null
      }
    },
    {
      "block": 27,
      "line_no": 7,
      "nominal_composition": "18Cr–8Ni–N",
      "product_form": "Plate",
      "spec_no": "SA/EN 10028–7",
      "type_grade": "X5CrNiN19–9",
      "alloy_desig_uns_no": null,
      "class_condition_temper": null,
      "size_thickness_mm": "≤75",
      "p_no": 8,
      "group_no": 1,
      "min_tensile_strength_mpa": 550,
      "min_yield_strength_mpa": 270,
      "i": "NP",
      "limits_iii": "NP",
      "viii_1": 550,
      "xii": 343,
      "external_pressure_chart_no": "HA–1",
      "notes": "G5, G12, G30",
      "values": {
        "40": 157,
        "65": 157,
        "100": 157,
        "125": 157,
        "150": 157,
        "200": 157,
        "250": 147,
        "300": 140,
        "325": 137,
        "350": 135,
        "375": 133,
        "400": 130,
        "425": 128,
        "450": 126,
        "475": 124,
        "500": 121,
        "525": 119,
        "550": 116,
        "575": null,
        "600": null,
        "625": null,
        "650": null,
        "675": null,
        "700": null,
        "725": null,
        "750": null,
        "775": null,
        "800": null,
        "825": null,
        "850": null,
        "875": null,
        "900": null
      }
    },
    {
      "block": 27,
      "line_no": 8,
      "nominal_composition": "18Cr–8Ni–N",
      "product_form": "Plate",
      "spec_no": "SA/EN 10028–7",
      "type_grade": "X5CrNiN19–9",
      "alloy_desig_uns_no": null,
      "class_condition_temper": null,
      "size_thickness_mm": "≤75",
      "p_no": 8,
      "group_no": 1,
      "min_tensile_strength_mpa": 550,
      "min_yield_strength_mpa": 270,
      "i": "NP",
      "limits_iii": "NP",
      "viii_1": 550,
      "xii": 343,
      "external_pressure_chart_no": "HA–1",
      "notes": "G12, G30",
      "values": {
        "40": 157,
        "65": 157,
        "100": 145,
        "125": 136,
        "150": 129,
        "200": 117,
        "250": 109,
        "300": 104,
        "325": 102,
        "350": 100,
        "375": 98.2,
        "400": 96.7,
        "425": 95.1,
        "450": 93.4,
        "475": 91.6,
        "500": 89.7,
        "525": 87.9,
        "550": 86.1,
        "575": null,
        "600": null,
        "625": null,
        "650": null,
        "675": null,
        "700": null,
        "725": null,
        "750": null,
        "775": null,
        "800": null,
        "825": null,
        "850": null,
        "875": null,
        "900": null
      }
    },
    {
      "block": 27,
      "line_no": 9,
      "nominal_composition": "18Cr–8Ni–4Si–N",
      "product_form": "Bar",
      "spec_no": "SA–479",
      "type_grade": null,
      "alloy_desig_uns_no": "S21800",
      "class_condition_temper": null,
      "size_thickness_mm": null,
      "p_no": 8,
      "group_no": 3,
      "min_tensile_strength_mpa": 655,
      "min_yield_strength_mpa": 345,
      "i": "NP",
      "limits_iii": 427,
      "viii_1": "NP",
      "xii": "NP",
      "external_pressure_chart_no": "HA–6 …",
      "notes": null,
      "values": {
        "40": 187,
        "65": 185,
        "100": 176,
        "125": 164,
        "150": 152,
        "200": 137,
        "250": 128,
        "300": 123,
        "325": 121,
        "350": 119,
        "375": 118,
        "400": 116,
        "425": 116,
        "450": 115,
        "475": null,
        "500": null,
        "525": null,
        "550": null,
        "575": null,
        "600": null,
        "625": null,
        "650": null,
        "675": null,
        "700": null,
        "725": null,
        "750": null,
        "775": null,
        "800": null,
        "825": null,
        "850": null,
        "875": null,
        "900": null
      }
    },
    {
      "block": 27,
      "line_no": 10,
      "nominal_composition": "18Cr–9Ni–3Cu–Cb–N",
      "product_form": "Smls. tube",
      "spec_no": "SA–213",
      "type_grade": null,
      "alloy_desig_uns_no": "S30432",
      "class_condition_temper": null,
      "size_thickness_mm": null,
      "p_no": 8,
      "group_no": 1,
      "min_tensile_strength_mpa": 590,
      "min_yield_strength_mpa": 235,
      "i": 816,
      "limits_iii": "NP",
      "viii_1": 816,
      "xii": "NP",
      "external_pressure_chart_no": "HA–2 G5, T12",
      "notes": null,
      "values": {
        "40": 157,
        "65": 157,
        "100": 157,
        "125": 157,
        "150": 157,
        "200": 157,
        "250": 153,
        "300": 147,
        "325": 145,
        "350": 143,
        "375": 140,
        "400": 139,
        "425": 137,
        "450": 135,
        "475": 133,
        "500": 131,
        "525": 129,
        "550": 128,
        "575": 126,
        "600": 121,
        "625": 97.9,
        "650": 78.0,
        "675": 61.1,
        "700": 46.9,
        "725": 35.3,
        "750": 25.9,
        "775": 18.5,
        "800": 12.9,
        "825": 8.9,
        "850": null,
        "875": null,
        "900": null
      }
    },
    {
      "block": 27,
      "line_no": 11,
      "nominal_composition": "18Cr–9Ni–3Cu–Cb–N",
      "product_form": "Smls. tube",
      "spec_no": "SA–213",
      "type_grade": null,
      "alloy_desig_uns_no": "S30432",
      "class_condition_temper": null,
      "size_thickness_mm": null,
      "p_no": 8,
      "group_no": 1,
      "min_tensile_strength_mpa": 590,
      "min_yield_strength_mpa": 235,
      "i": 816,
      "limits_iii": "NP",
      "viii_1": 816,
      "xii": "NP",
      "external_pressure_chart_no": "HA–2 T12",
      "notes": null,
      "values": {
        "40": 157,
        "65": 144,
        "100": 135,
        "125": 130,
        "150": 126,
        "200": 119,
        "250": 113,
        "300": 109,
        "325": 107,
        "350": 106,
        "375": 104,
        "400": 103,
        "425": 101,
        "450": 99.9,
        "475": 98.5,
        "500": 97.2,
        "525": 95.9,
        "550": 94.6,
        "575": 93.4,
        "600": 92.3,
        "625": 91.3,
        "650": 78.0,
        "675": 61.1,
        "700": 46.9,
        "725": 35.3,
        "750": 25.9,
        "775": 18.5,
        "800": 12.9,
        "825": 8.9,
        "850": null,
        "875": null,
        "900": null
      }
    },
    {
      "block": 27,
      "line_no": 12,
      "nominal_composition": "18Cr–10Ni–Cb",
      "product_form": "Forgings",
      "spec_no": "SA–965",
      "type_grade": "F348H",
      "alloy_desig_uns_no": "S34809",
      "class_condition_temper": null,
      "size_thickness_mm": null,
      "p_no": 8,
      "group_no": 1,
      "min_tensile_strength_mpa": 450,
      "min_yield_strength_mpa": 170,
      "i": "NP",
      "limits_iii": "NP",
      "viii_1": 816,
      "xii": "NP",
      "external_pressure_chart_no": "HA–2 G5, T9",
      "notes": null,
      "values": {
        "40": 115,
        "65": 115,
        "100": 115,
        "125": 114,
        "150": 112,
        "200": 107,
        "250": 103,
        "300": 101,
        "325": 101,
        "350": 101,
        "375": 101,
        "400": 101,
        "425": 101,
        "450": 100,
        "475": 100,
        "500": 99.7,
        "525": 98.6,
        "550": 97.3,
        "575": 95.8,
        "600": 91.3,
        "625": 70.9,
        "650": 53.9,
        "675": 41.4,
        "700": 31.9,
        "725": 23.9,
        "750": 18.8,
        "775": 14.6,
        "800": 10.8,
        "825": 7.83,
        "850": null,
        "875": null,
        "900": null
      }
    },
    {
      "block": 27,
      "line_no": 13,
      "nominal_composition": "18Cr–10Ni–Cb",
      "product_form": "Forgings",
      "spec_no": "SA–965",
      "type_grade": "F348H",
      "alloy_desig_uns_no": "S34809",
      "class_condition_temper": null,
      "size_thickness_mm": null,
      "p_no": 8,
      "group_no": 1,
      "min_tensile_strength_mpa": 450,
      "min_yield_strength_mpa": 170,
      "i": "NP",
      "limits_iii": "NP",
      "viii_1": 816,
      "xii": "NP",
      "external_pressure_chart_no": "HA–2 T9",
      "notes": null,
      "values": {
        "40": 115,
        "65": 110,
        "100": 105,
        "125": 101,
        "150": 98.5,
        "200": 92.2,
        "250": 87.1,
        "300": 83.0,
        "325": 81.6,
        "350": 80.3,
        "375": 79.2,
        "400": 78.6,
        "425": 78.0,
        "450": 77.3,
        "475": 77.2,
        "500": 77.2,
        "525": 77.2,
        "550": 76.9,
        "575": 76.5,
        "600": 75.6,
        "625": 70.9,
        "650": 53.9,
        "675": 41.4,
        "700": 31.9,
        "725": 23.9,
        "750": 18.8,
        "775": 14.6,
        "800": 10.8,
        "825": 7.83,
        "850": null,
        "875": null,
        "900": null
      }
    },
    {
      "block": 27,
      "line_no": 14,
      "nominal_composition": "18Cr–10Ni–Cb",
      "product_form": "Castings",
      "spec_no": "SA–351",
      "type_grade": "CF8C",
      "alloy_desig_uns_no": "J92710",
      "class_condition_temper": null,
      "size_thickness_mm": null,
      "p_no": 8,
      "group_no": 1,
      "min_tensile_strength_mpa": 485,
      "min_yield_strength_mpa": 205,
      "i": "NP",
      "limits_iii": 427,
      "viii_1": "NP",
      "xii": "NP",
