Repository: danivelas0/asme-pcc

File: resources/bpvc_ii_d_metric_2025/table_u.json (part 37 of 61)
    "Size/Thickness, mm",
    "Min. Tensile Strength, MPa"
  ],
  "columns_values": [
      "block": 33,
      "line_no": 42,
      "nominal_composition": "25Cr–22Ni–2Mo–N",
      "product_form": "Plate",
      "spec_no": "SA–240",
      "type_grade": "310MoLN",
      "alloy_desig_uns_no": "S31050",
      "class_condition_temper": null,
      "size_thickness_mm": "t ≤6",
      "min_tensile_strength_mpa": 580,
      "values": {
        "40": 579,
        "100": 569,
        "150": 541,
        "200": 522,
        "250": 508,
        "300": 497,
        "325": 493,
        "350": 488,
        "375": 485,
        "400": 482,
        "425": 478,
        "450": 473,
        "475": 468,
        "500": 460,
        "525": 450,
        "550": null,
        "575": null,
        "600": null,
        "625": null,
        "650": null,
        "675": null,
        "700": null,
        "725": null,
        "750": null,
        "775": null,
        "800": null,
        "825": null,
        "850": null,
        "875": null,
        "900": null
      }
    },
    {
      "block": 33,
      "line_no": 43,
      "nominal_composition": "25Cr–22Ni–2Mo–N",
      "product_form": "Wld. tube",
      "spec_no": "SA–249",
      "type_grade": "TP310MoLN",
      "alloy_desig_uns_no": "S31050",
      "class_condition_temper": null,
      "size_thickness_mm": "≤6",
      "min_tensile_strength_mpa": 580,
      "values": {
        "40": 579,
        "100": 569,
        "150": 541,
        "200": 522,
        "250": 508,
        "300": 497,
        "325": 493,
        "350": 488,
        "375": 485,
        "400": 482,
        "425": 478,
        "450": 473,
        "475": 468,
        "500": 460,
        "525": 450,
        "550": null,
        "575": null,
        "600": null,
        "625": null,
        "650": null,
        "675": null,
        "700": null,
        "725": null,
        "750": null,
        "775": null,
        "800": null,
        "825": null,
        "850": null,
        "875": null,
        "900": null
      }
    },
    {
      "block": 33,
      "line_no": 44,
      "nominal_composition": "25Cr–22Ni–2Mo–N",
      "product_form": "Wld. pipe",
      "spec_no": "SA–312",
      "type_grade": "TP310MoLN",
      "alloy_desig_uns_no": "S31050",
      "class_condition_temper": null,
      "size_thickness_mm": "≤6",
      "min_tensile_strength_mpa": 580,
      "values": {
        "40": 579,
        "100": 569,
        "150": 541,
        "200": 522,
        "250": 508,
        "300": 497,
        "325": 493,
        "350": 488,
        "375": 485,
        "400": 482,
        "425": 478,
        "450": 473,
        "475": 468,
        "500": 460,
        "525": 450,
        "550": null,
        "575": null,
        "600": null,
        "625": null,
        "650": null,
        "675": null,
        "700": null,
        "725": null,
        "750": null,
        "775": null,
        "800": null,
        "825": null,
        "850": null,
        "875": null,
        "900": null
      }
    },
    {
      "block": 33,
      "line_no": 45,
      "nominal_composition": "26Cr–4Ni–Mo",
      "product_form": "Plate",
      "spec_no": "SA–240",
      "type_grade": 329,
      "alloy_desig_uns_no": "S32900",
      "class_condition_temper": null,
      "size_thickness_mm": null,
      "min_tensile_strength_mpa": 620,
      "values": {
        "40": 621,
        "100": 620,
        "150": 597,
        "200": 586,
        "250": 585,
        "300": 585,
        "325": 585,
        "350": 585,
        "375": 585,
        "400": null,
        "425": null,
        "450": null,
        "475": null,
        "500": null,
        "525": null,
        "550": null,
        "575": null,
        "600": null,
        "625": null,
        "650": null,
        "675": null,
        "700": null,
        "725": null,
        "750": null,
        "775": null,
        "800": null,
        "825": null,
        "850": null,
        "875": null,
        "900": null
      }
    },
    {
      "block": 34,
      "line_no": 1,
      "nominal_composition": "26Cr–4Ni–Mo",
      "product_form": "Smls. & wld. tube",
      "spec_no": "SA–789",
      "type_grade": null,
      "alloy_desig_uns_no": "S32900",
      "class_condition_temper": null,
      "size_thickness_mm": null,
      "min_tensile_strength_mpa": 620,
      "values": {
        "40": 621,
        "100": 620,
        "150": 597,
        "200": 586,
        "250": 585,
        "300": 585,
        "325": 585,
        "350": 585,
        "375": 585,
        "400": null,
        "425": null,
        "450": null,
        "475": null,
        "500": null,
        "525": null,
        "550": null,
        "575": null,
        "600": null,
        "625": null,
        "650": null,
        "675": null,
        "700": null,
        "725": null,
        "750": null,
        "775": null,
        "800": null,
        "825": null,
        "850": null,
        "875": null,
        "900": null
      }
    },
    {
      "block": 34,
      "line_no": 2,
      "nominal_composition": "26Cr–4Ni–Mo",
      "product_form": "Smls. & wld. pipe",
      "spec_no": "SA–790",
      "type_grade": null,
      "alloy_desig_uns_no": "S32900",
      "class_condition_temper": null,
      "size_thickness_mm": null,
      "min_tensile_strength_mpa": 620,
      "values": {
        "40": 621,
        "100": 620,
        "150": 597,
        "200": 586,
        "250": 585,
        "300": 585,
        "325": 585,
        "350": 585,
        "375": 585,
        "400": null,
        "425": null,
        "450": null,
        "475": null,
        "500": null,
        "525": null,
        "550": null,
        "575": null,
        "600": null,
        "625": null,
        "650": null,
        "675": null,
        "700": null,
        "725": null,
        "750": null,
        "775": null,
        "800": null,
        "825": null,
        "850": null,
        "875": null,
        "900": null
      }
    },
    {
      "block": 34,
      "line_no": 3,
      "nominal_composition": "26Cr–4Ni–Mo–N",
      "product_form": "Plate",
      "spec_no": "SA–240",
      "type_grade": null,
      "alloy_desig_uns_no": "S32950",
      "class_condition_temper": null,
      "size_thickness_mm": null,
      "min_tensile_strength_mpa": 690,
      "values": {
        "40": 689,
        "100": 685,
        "150": 652,
        "200": 638,
        "250": 638,
        "300": 638,
        "325": 638,
        "350": 638,
        "375": 638,
        "400": null,
        "425": null,
        "450": null,
        "475": null,
        "500": null,
        "525": null,
        "550": null,
        "575": null,
        "600": null,
        "625": null,
        "650": null,
        "675": null,
        "700": null,
        "725": null,
        "750": null,
        "775": null,
        "800": null,
        "825": null,
        "850": null,
        "875": null,
        "900": null
      }
    },
    {
      "block": 34,
      "line_no": 4,
      "nominal_composition": "26Cr–4Ni–Mo–N",
      "product_form": "Smls. & wld. tube",
      "spec_no": "SA–789",
      "type_grade": null,
      "alloy_desig_uns_no": "S32950",
      "class_condition_temper": null,
      "size_thickness_mm": null,
      "min_tensile_strength_mpa": 690,
      "values": {
        "40": 689,
        "100": 685,
        "150": 652,
        "200": 638,
        "250": 638,
        "300": 638,
        "325": 638,
        "350": 638,
        "375": 638,
        "400": null,
        "425": null,
        "450": null,
        "475": null,
        "500": null,
        "525": null,
        "550": null,
        "575": null,
        "600": null,
        "625": null,
        "650": null,
        "675": null,
        "700": null,
        "725": null,
        "750": null,
        "775": null,
        "800": null,
        "825": null,
        "850": null,
        "875": null,
        "900": null
      }
    },
    {
      "block": 34,
      "line_no": 5,
      "nominal_composition": "26Cr–4Ni–Mo–N",
      "product_form": "Smls. & wld. pipe",
      "spec_no": "SA–790",
      "type_grade": null,
      "alloy_desig_uns_no": "S32950",
      "class_condition_temper": null,
      "size_thickness_mm": null,
      "min_tensile_strength_mpa": 690,
      "values": {
        "40": 689,
        "100": 685,
        "150": 652,
        "200": 638,
        "250": 638,
        "300": 638,
        "325": 638,
        "350": 638,
        "375": 638,
        "400": null,
        "425": null,
        "450": null,
        "475": null,
        "500": null,
        "525": null,
        "550": null,
        "575": null,
        "600": null,
        "625": null,
        "650": null,
        "675": null,
        "700": null,
        "725": null,
        "750": null,
        "775": null,
        "800": null,
        "825": null,
        "850": null,
        "875": null,
        "900": null
      }
    },
    {
      "block": 34,
      "line_no": 6,
      "nominal_composition": "27Cr–7.5Ni–4.5Mo–Co–N",
      "product_form": "Smls. tube",
      "spec_no": "SA–789",
      "type_grade": null,
      "alloy_desig_uns_no": "S32707",
      "class_condition_temper": null,
      "size_thickness_mm": null,
      "min_tensile_strength_mpa": 920,
      "values": {
        "40": 917,
        "100": 917,
        "150": 910,
        "200": 893,
        "250": 859,
        "300": 851,
        "325": null,
        "350": null,
        "375": null,
        "400": null,
        "425": null,
        "450": null,
        "475": null,
        "500": null,
        "525": null,
        "550": null,
        "575": null,
        "600": null,
        "625": null,
        "650": null,
        "675": null,
        "700": null,
        "725": null,
        "750": null,
        "775": null,
        "800": null,
        "825": null,
        "850": null,
        "875": null,
        "900": null
      }
    },
    {
      "block": 34,
      "line_no": 7,
      "nominal_composition": "27Cr–7.5Ni–4.5Mo–Co–N",
      "product_form": "Smls. pipe",
      "spec_no": "SA–790",
      "type_grade": null,
      "alloy_desig_uns_no": "S32707",
      "class_condition_temper": null,
      "size_thickness_mm": null,
      "min_tensile_strength_mpa": 920,
      "values": {
        "40": 917,
        "100": 917,
        "150": 910,
        "200": 893,
        "250": 859,
        "300": 851,
        "325": null,
        "350": null,
        "375": null,
        "400": null,
        "425": null,
        "450": null,
        "475": null,
        "500": null,
        "525": null,
        "550": null,
        "575": null,
        "600": null,
        "625": null,
        "650": null,
        "675": null,
        "700": null,
        "725": null,
        "750": null,
        "775": null,
        "800": null,
        "825": null,
        "850": null,
        "875": null,
        "900": null
      }
    },
    {
      "block": 34,
      "line_no": 8,
      "nominal_composition": "29Cr–6.5Ni–2Mo–N",
      "product_form": "Plate, sheet, strip",
      "spec_no": "SA–240",
      "type_grade": null,
      "alloy_desig_uns_no": "S32906",
      "class_condition_temper": null,
      "size_thickness_mm": "≥10",
      "min_tensile_strength_mpa": 750,
      "values": {
        "40": 752,
        "100": 746,
        "150": 714,
        "200": 694,
        "250": 684,
        "300": 683,
        "325": 683,
        "350": null,
        "375": null,
        "400": null,
        "425": null,
        "450": null,
        "475": null,
        "500": null,
        "525": null,
        "550": null,
        "575": null,
        "600": null,
        "625": null,
        "650": null,
        "675": null,
        "700": null,
        "725": null,
        "750": null,
        "775": null,
        "800": null,
        "825": null,
        "850": null,
        "875": null,
        "900": null
      }
    },
    {
      "block": 34,
      "line_no": 9,
      "nominal_composition": "29Cr–6.5Ni–2Mo–N",
      "product_form": "Bar",
      "spec_no": "SA–479",
      "type_grade": null,
      "alloy_desig_uns_no": "S32906",
      "class_condition_temper": null,
      "size_thickness_mm": null,
      "min_tensile_strength_mpa": 750,
      "values": {
        "40": 752,
        "100": 746,
        "150": 714,
        "200": 694,
        "250": 684,
        "300": 683,
        "325": 683,
        "350": null,
        "375": null,
        "400": null,
        "425": null,
        "450": null,
        "475": null,
        "500": null,
        "525": null,
        "550": null,
        "575": null,
        "600": null,
        "625": null,
        "650": null,
        "675": null,
        "700": null,
        "725": null,
        "750": null,
        "775": null,
        "800": null,
        "825": null,
        "850": null,
        "875": null,
        "900": null
      }
    },
    {
      "block": 34,
      "line_no": 10,
      "nominal_composition": "29Cr–6.5Ni–2Mo–N",
      "product_form": "Smls. tube",
      "spec_no": "SA–789",
      "type_grade": null,
      "alloy_desig_uns_no": "S32906",
      "class_condition_temper": null,
      "size_thickness_mm": "≥10",
      "min_tensile_strength_mpa": 750,
      "values": {
        "40": 752,
        "100": 746,
        "150": 714,
        "200": 694,
        "250": 684,
        "300": 683,
        "325": 683,
        "350": null,
        "375": null,
        "400": null,
        "425": null,
        "450": null,
        "475": null,
        "500": null,
        "525": null,
        "550": null,
        "575": null,
        "600": null,
        "625": null,
        "650": null,
        "675": null,
        "700": null,
        "725": null,
        "750": null,
        "775": null,
        "800": null,
        "825": null,
        "850": null,
        "875": null,
        "900": null
      }
    },
    {
      "block": 34,
      "line_no": 11,
      "nominal_composition": "29Cr–6.5Ni–2Mo–N",
      "product_form": "Smls. pipe",
      "spec_no": "SA–790",
      "type_grade": null,
      "alloy_desig_uns_no": "S32906",
      "class_condition_temper": null,
      "size_thickness_mm": "≥10",
      "min_tensile_strength_mpa": 750,
      "values": {
        "40": 752,
        "100": 746,
        "150": 714,
        "200": 694,
        "250": 684,
        "300": 683,
        "325": 683,
        "350": null,
        "375": null,
        "400": null,
        "425": null,
        "450": null,
        "475": null,
        "500": null,
        "525": null,
        "550": null,
        "575": null,
        "600": null,
        "625": null,
        "650": null,
        "675": null,
        "700": null,
        "725": null,
        "750": null,
        "775": null,
        "800": null,
        "825": null,
        "850": null,
        "875": null,
        "900": null
      }
    },
    {
      "block": 34,
      "line_no": 12,
      "nominal_composition": "29Cr–6.5Ni–2Mo–N",
      "product_form": "Plate, sheet, strip",
      "spec_no": "SA–240",
      "type_grade": null,
      "alloy_desig_uns_no": "S32906",
      "class_condition_temper": null,
      "size_thickness_mm": "<10",
      "min_tensile_strength_mpa": 800,
      "values": {
        "40": 800,
        "100": 794,
        "150": 760,
        "200": 739,
        "250": 728,
        "300": 726,
        "325": 726,
        "350": null,
        "375": null,
        "400": null,
        "425": null,
        "450": null,
        "475": null,
        "500": null,
        "525": null,
        "550": null,
        "575": null,
        "600": null,
        "625": null,
        "650": null,
        "675": null,
        "700": null,
        "725": null,
        "750": null,
        "775": null,
        "800": null,
        "825": null,
        "850": null,
        "875": null,
        "900": null
      }
    },
    {
      "block": 34,
      "line_no": 13,
      "nominal_composition": "29Cr–6.5Ni–2Mo–N",
      "product_form": "Smls. tube",
      "spec_no": "SA–789",
      "type_grade": null,
      "alloy_desig_uns_no": "S32906",
      "class_condition_temper": null,
      "size_thickness_mm": "<10",
      "min_tensile_strength_mpa": 800,
      "values": {
        "40": 800,
        "100": 794,
        "150": 760,
        "200": 739,
        "250": 728,
        "300": 726,
        "325": 726,
        "350": null,
        "375": null,
        "400": null,
        "425": null,
        "450": null,
        "475": null,
        "500": null,
        "525": null,
        "550": null,
        "575": null,
        "600": null,
        "625": null,
        "650": null,
        "675": null,
        "700": null,
        "725": null,
        "750": null,
        "775": null,
        "800": null,
        "825": null,
        "850": null,
        "875": null,
        "900": null
      }
    },
    {
      "block": 34,
      "line_no": 14,
      "nominal_composition": "29Cr–6.5Ni–2Mo–N",
      "product_form": "Smls. pipe",
      "spec_no": "SA–790",
      "type_grade": null,
      "alloy_desig_uns_no": "S32906",
      "class_condition_temper": null,
      "size_thickness_mm": "<10",
      "min_tensile_strength_mpa": 800,
      "values": {
        "40": 800,
        "100": 794,
        "150": 760,
        "200": 739,
        "250": 728,
        "300": 726,
        "325": 726,
        "350": null,
        "375": null,
        "400": null,
        "425": null,
        "450": null,
        "475": null,
        "500": null,
        "525": null,
        "550": null,
        "575": null,
        "600": null,
        "625": null,
        "650": null,
        "675": null,
        "700": null,
        "725": null,
        "750": null,
        "775": null,
        "800": null,
        "825": null,
        "850": null,
        "875": null,
        "900": null
      }
    },
    {
      "block": 35,
      "line_no": 1,
      "nominal_composition": null,
      "product_form": "Plate, sheet",
      "spec_no": "SB–209",
      "type_grade": null,
      "alloy_desig_uns_no": "Alclad 3003",
      "class_condition_temper": "O",
      "size_thickness_mm": "0.15–12.67",
      "min_tensile_strength_mpa": 90.0,
      "values": {
        "40": 89.6,
        "100": 80.9,
        "150": 66.7,
        "200": 52.7,
        "250": null,
        "300": null,
        "325": null,
        "350": null,
        "375": null,
        "400": null,
        "425": null,
        "450": null,
        "475": null,
        "500": null,
        "525": null,
        "550": null,
        "575": null,
        "600": null,
        "625": null,
        "650": null,
        "675": null,
        "700": null,
        "725": null,
        "750": null,
        "775": null,
        "800": null,
        "825": null,
        "850": null,
        "875": null,
        "900": null
      }
    },
    {
      "block": 35,
      "line_no": 2,
      "nominal_composition": null,
      "product_form": "Plate, sheet",
      "spec_no": "SB–209",
      "type_grade": null,
      "alloy_desig_uns_no": "Alclad 3003",
      "class_condition_temper": "O",
      "size_thickness_mm": "12.70–76.20",
      "min_tensile_strength_mpa": 95.0,
      "values": {
        "40": 96.5,
        "100": 87.1,
        "150": 71.9,
        "200": 56.7,
        "250": null,
        "300": null,
        "325": null,
        "350": null,
        "375": null,
        "400": null,
        "425": null,
        "450": null,
        "475": null,
        "500": null,
        "525": null,
        "550": null,
        "575": null,
        "600": null,
        "625": null,
        "650": null,
        "675": null,
        "700": null,
        "725": null,
        "750": null,
        "775": null,
        "800": null,
        "825": null,
        "850": null,
        "875": null,
        "900": null
      }
    },
    {
      "block": 35,
      "line_no": 3,
      "nominal_composition": null,
      "product_form": "Plate, sheet",
      "spec_no": "SB–209",
      "type_grade": null,
      "alloy_desig_uns_no": "Alclad 3003",
      "class_condition_temper": "H112",
      "size_thickness_mm": "6.35–12.67",
      "min_tensile_strength_mpa": 110,
      "values": {
        "40": 110,
        "100": 98.5,
        "150": 82.5,
        "200": 61.8,
        "250": null,
        "300": null,
        "325": null,
        "350": null,
        "375": null,
        "400": null,
        "425": null,
        "450": null,
        "475": null,
        "500": null,
        "525": null,
        "550": null,
        "575": null,
        "600": null,
        "625": null,
        "650": null,
        "675": null,
        "700": null,
        "725": null,
        "750": null,
        "775": null,
        "800": null,
        "825": null,
        "850": null,
        "875": null,
        "900": null
      }
    },
    {
      "block": 35,
      "line_no": 4,
      "nominal_composition": null,
      "product_form": "Plate, sheet",
      "spec_no": "SB–209",
      "type_grade": null,
      "alloy_desig_uns_no": "Alclad 3003",
      "class_condition_temper": "H112",
      "size_thickness_mm": "12.70–50.80",
      "min_tensile_strength_mpa": 105,
      "values": {
        "40": 103,
        "100": 93.8,
        "150": 79.4,
        "200": 63.9,
        "250": null,
        "300": null,
        "325": null,
        "350": null,
        "375": null,
        "400": null,
        "425": null,
        "450": null,
        "475": null,
        "500": null,
        "525": null,
        "550": null,
        "575": null,
        "600": null,
        "625": null,
        "650": null,
        "675": null,
        "700": null,
        "725": null,
        "750": null,
        "775": null,
        "800": null,
        "825": null,
        "850": null,
        "875": null,
        "900": null
      }
    },
    {
      "block": 35,
      "line_no": 5,
      "nominal_composition": null,
      "product_form": "Plate, sheet",
      "spec_no": "SB–209",
      "type_grade": null,
      "alloy_desig_uns_no": "Alclad 3003",
      "class_condition_temper": "H112",
      "size_thickness_mm": "50.83–76.20",
      "min_tensile_strength_mpa": 100,
      "values": {
        "40": 100,
        "100": 90.7,
        "150": 76.8,
        "200": 61.8,
        "250": null,
        "300": null,
        "325": null,
        "350": null,
        "375": null,
        "400": null,
        "425": null,
        "450": null,
        "475": null,
        "500": null,
        "525": null,
        "550": null,
        "575": null,
        "600": null,
        "625": null,
        "650": null,
        "675": null,
        "700": null,
        "725": null,
        "750": null,
        "775": null,
        "800": null,
        "825": null,
        "850": null,
        "875": null,
        "900": null
      }
    },
    {
      "block": 35,
      "line_no": 6,
      "nominal_composition": null,
      "product_form": "Plate, sheet",
      "spec_no": "SB–209",
      "type_grade": null,
      "alloy_desig_uns_no": "Alclad 3003",
      "class_condition_temper": "H12",
      "size_thickness_mm": "0.43–12.67",
      "min_tensile_strength_mpa": 110,
      "values": {
        "40": 110,
        "100": 107,
        "150": 92.9,
        "200": 76.1,
        "250": null,
        "300": null,
        "325": null,
        "350": null,
        "375": null,
        "400": null,
        "425": null,
        "450": null,
        "475": null,
        "500": null,
        "525": null,
        "550": null,
        "575": null,
        "600": null,
        "625": null,
        "650": null,
        "675": null,
        "700": null,
        "725": null,
        "750": null,
        "775": null,
        "800": null,
        "825": null,
        "850": null,
        "875": null,
        "900": null
      }
    },
    {
      "block": 35,
      "line_no": 7,
      "nominal_composition": null,
      "product_form": "Plate, sheet",
      "spec_no": "SB–209",
      "type_grade": null,
      "alloy_desig_uns_no": "Alclad 3003",
      "class_condition_temper": "H12",
      "size_thickness_mm": "12.70–50.80",
      "min_tensile_strength_mpa": 115,
      "values": {
        "40": 117,
        "100": 114,
        "150": 98.7,
        "200": 80.9,
        "250": null,
        "300": null,
        "325": null,
        "350": null,
        "375": null,
        "400": null,
        "425": null,
        "450": null,
        "475": null,
        "500": null,
        "525": null,
        "550": null,
        "575": null,
        "600": null,
        "625": null,
        "650": null,
        "675": null,
        "700": null,
        "725": null,
        "750": null,
        "775": null,
        "800": null,
        "825": null,
        "850": null,
        "875": null,
        "900": null
      }
    },
    {
      "block": 35,
      "line_no": 8,
      "nominal_composition": null,
      "product_form": "Plate, sheet",
      "spec_no": "SB–209",
      "type_grade": null,
      "alloy_desig_uns_no": "Alclad 3003",
      "class_condition_temper": "H14",
      "size_thickness_mm": "0.23–12.67",
      "min_tensile_strength_mpa": 130,
      "values": {
        "40": 131,
        "100": 131,
        "150": 115,
        "200": 92.6,
        "250": null,
        "300": null,
        "325": null,
        "350": null,
        "375": null,
        "400": null,
        "425": null,
        "450": null,
        "475": null,
        "500": null,
        "525": null,
        "550": null,
        "575": null,
        "600": null,
        "625": null,
        "650": null,
        "675": null,
        "700": null,
        "725": null,
        "750": null,
        "775": null,
        "800": null,
        "825": null,
        "850": null,
        "875": null,
        "900": null
      }
    },
    {
      "block": 35,
      "line_no": 9,
      "nominal_composition": null,
      "product_form": "Plate, sheet",
      "spec_no": "SB–209",
      "type_grade": null,
      "alloy_desig_uns_no": "Alclad 3003",
      "class_condition_temper": "H14",
      "size_thickness_mm": "12.70–25.40",
      "min_tensile_strength_mpa": 140,
      "values": {
        "40": 138,
        "100": 138,
        "150": 121,
        "200": 97.5,
        "250": null,
        "300": null,
        "325": null,
        "350": null,
        "375": null,
        "400": null,
        "425": null,
        "450": null,
        "475": null,
        "500": null,
        "525": null,
        "550": null,
        "575": null,
        "600": null,
        "625": null,
        "650": null,
        "675": null,
        "700": null,
        "725": null,
        "750": null,
        "775": null,
        "800": null,
        "825": null,
        "850": null,
        "875": null,
        "900": null
      }
    },
    {
      "block": 35,
      "line_no": 10,
      "nominal_composition": null,
      "product_form": "Drawn smls. tube",
      "spec_no": "SB–210",
      "type_grade": null,
      "alloy_desig_uns_no": "Alclad 3003",
      "class_condition_temper": "O",
      "size_thickness_mm": "0.25–12.70",
      "min_tensile_strength_mpa": 90.0,
      "values": {
        "40": 89.6,
        "100": 81.4,
        "150": 67.9,
        "200": 54.8,
        "250": null,
        "300": null,
        "325": null,
        "350": null,
        "375": null,
        "400": null,
        "425": null,
        "450": null,
        "475": null,
        "500": null,
        "525": null,
        "550": null,
        "575": null,
        "600": null,
        "625": null,
        "650": null,
        "675": null,
        "700": null,
        "725": null,
        "750": null,
        "775": null,
        "800": null,
        "825": null,
        "850": null,
        "875": null,
        "900": null
      }
    },
    {
      "block": 35,
      "line_no": 11,
      "nominal_composition": null,
      "product_form": "Drawn smls. tube",
      "spec_no": "SB–210",
      "type_grade": null,
      "alloy_desig_uns_no": "Alclad 3003",
      "class_condition_temper": "H113",
      "size_thickness_mm": "1.27–12.70",
      "min_tensile_strength_mpa": 90.0,
      "values": {
        "40": 89.6,
        "100": 81.4,
        "150": 67.9,
        "200": 54.8,
        "250": null,
        "300": null,
        "325": null,
        "350": null,
        "375": null,
        "400": null,
        "425": null,
        "450": null,
        "475": null,
        "500": null,
        "525": null,
        "550": null,
        "575": null,
        "600": null,
        "625": null,
        "650": null,
        "675": null,
        "700": null,
        "725": null,
        "750": null,
        "775": null,
        "800": null,
        "825": null,
        "850": null,
        "875": null,
        "900": null
      }
    },
    {
      "block": 35,
      "line_no": 12,
      "nominal_composition": null,
      "product_form": "Drawn smls. tube",
      "spec_no": "SB–210",
      "type_grade": null,
      "alloy_desig_uns_no": "Alclad 3003",
      "class_condition_temper": "H14",
      "size_thickness_mm": "0.25–12.70",
      "min_tensile_strength_mpa": 130,
      "values": {
        "40": 131,
        "100": 131,
        "150": 115,
        "200": 92.6,
        "250": null,
        "300": null,
        "325": null,
        "350": null,
        "375": null,
        "400": null,
        "425": null,
        "450": null,
        "475": null,
        "500": null,
        "525": null,
        "550": null,
        "575": null,
        "600": null,
        "625": null,
        "650": null,
        "675": null,
        "700": null,
        "725": null,
        "750": null,
        "775": null,
        "800": null,
        "825": null,
        "850": null,
        "875": null,
        "900": null
      }
    },
    {
      "block": 35,
      "line_no": 13,
      "nominal_composition": null,
      "product_form": "Drawn smls. tube",
      "spec_no": "SB–210",
      "type_grade": null,
      "alloy_desig_uns_no": "Alclad 3003",
      "class_condition_temper": "H18",
      "size_thickness_mm": "0.25–12.70",
      "min_tensile_strength_mpa": 180,
      "values": {
        "40": 179,
        "100": 170,
        "150": 138,
        "200": 70.3,
        "250": null,
        "300": null,
        "325": null,
        "350": null,
        "375": null,
        "400": null,
        "425": null,
        "450": null,
        "475": null,
        "500": null,
        "525": null,
        "550": null,
        "575": null,
        "600": null,
        "625": null,
        "650": null,
        "675": null,
        "700": null,
        "725": null,
        "750": null,
        "775": null,
        "800": null,
        "825": null,
        "850": null,
        "875": null,
        "900": null
      }
    },
    {
      "block": 35,
      "line_no": 14,
      "nominal_composition": null,
      "product_form": "Cond. & heat exch. tubes",
      "spec_no": "SB–234",
      "type_grade": null,
      "alloy_desig_uns_no": "Alclad 3003",
      "class_condition_temper": "H14",
      "size_thickness_mm": "0.25–5.08",
      "min_tensile_strength_mpa": 130,
      "values": {
        "40": 131,
        "100": 131,
        "150": 115,
        "200": 92.6,
        "250": null,
        "300": null,
        "325": null,
        "350": null,
        "375": null,
        "400": null,
        "425": null,
        "450": null,
        "475": null,
        "500": null,
        "525": null,
        "550": null,
        "575": null,
        "600": null,
        "625": null,
        "650": null,
        "675": null,
        "700": null,
        "725": null,
        "750": null,
        "775": null,
        "800": null,
        "825": null,
        "850": null,
        "875": null,
        "900": null
      }
    },
    {
      "block": 35,
      "line_no": 15,
      "nominal_composition": null,
      "product_form": "Cond. & heat exch. tubes",
      "spec_no": "SB–234",
      "type_grade": null,
      "alloy_desig_uns_no": "Alclad 3003",
      "class_condition_temper": "H25",
      "size_thickness_mm": "0.25–5.08",
      "min_tensile_strength_mpa": 145,
      "values": {
        "40": 145,
        "100": 145,
        "150": 127,
        "200": 99.2,
        "250": null,
        "300": null,
        "325": null,
        "350": null,
        "375": null,
        "400": null,
        "425": null,
        "450": null,
        "475": null,
        "500": null,
        "525": null,
        "550": null,
        "575": null,
        "600": null,
        "625": null,
        "650": null,
        "675": null,
        "700": null,
        "725": null,
        "750": null,
        "775": null,
        "800": null,
        "825": null,
        "850": null,
        "875": null,
        "900": null
      }
    },
    {
      "block": 35,
      "line_no": 16,
      "nominal_composition": null,
      "product_form": "Smls. extr. tube",
      "spec_no": "SB–241",
      "type_grade": null,
      "alloy_desig_uns_no": "Alclad 3003",
      "class_condition_temper": "O",
      "size_thickness_mm": null,
      "min_tensile_strength_mpa": 90.0,
      "values": {
        "40": 89.6,
        "100": 81.4,
        "150": 67.9,
        "200": 54.8,
        "250": null,
        "300": null,
        "325": null,
        "350": null,
        "375": null,
        "400": null,
        "425": null,
        "450": null,
        "475": null,
        "500": null,
        "525": null,
        "550": null,
        "575": null,
        "600": null,
        "625": null,
        "650": null,
        "675": null,
        "700": null,
        "725": null,
        "750": null,
        "775": null,
        "800": null,
        "825": null,
        "850": null,
        "875": null,
        "900": null
      }
    },
    {
      "block": 35,
      "line_no": 17,
      "nominal_composition": null,
      "product_form": "Smls. extr. tube",
      "spec_no": "SB–241",
      "type_grade": null,
      "alloy_desig_uns_no": "Alclad 3003",
      "class_condition_temper": "H112",
      "size_thickness_mm": null,
      "min_tensile_strength_mpa": 90.0,
      "values": {
        "40": 89.6,
        "100": 81.4,
        "150": 67.9,
        "200": 54.8,
        "250": null,
        "300": null,
        "325": null,
        "350": null,
        "375": null,
        "400": null,
        "425": null,
        "450": null,
        "475": null,
        "500": null,
        "525": null,
        "550": null,
        "575": null,
        "600": null,
        "625": null,
        "650": null,
        "675": null,
        "700": null,
        "725": null,
        "750": null,
        "775": null,
        "800": null,
        "825": null,
        "850": null,
        "875": null,
        "900": null
      }
    },
    {
      "block": 35,
      "line_no": 18,
      "nominal_composition": null,
      "product_form": "Plate, sheet",
      "spec_no": "SB–209",
      "type_grade": null,
      "alloy_desig_uns_no": "Alclad 3004",
      "class_condition_temper": "O",
      "size_thickness_mm": "0.15–12.67",
      "min_tensile_strength_mpa": 145,
      "values": {
        "40": 145,
        "100": 145,
        "150": 132,
        "200": 84.4,
        "250": null,
        "300": null,
        "325": null,
        "350": null,
        "375": null,
        "400": null,
        "425": null,
        "450": null,
        "475": null,
        "500": null,
        "525": null,
        "550": null,
        "575": null,
        "600": null,
        "625": null,
        "650": null,
        "675": null,
        "700": null,
        "725": null,
        "750": null,
        "775": null,
        "800": null,
        "825": null,
        "850": null,
        "875": null,
        "900": null
      }
    },
    {
      "block": 35,
      "line_no": 19,
      "nominal_composition": null,
      "product_form": "Plate, sheet",
      "spec_no": "SB–209",
      "type_grade": null,
      "alloy_desig_uns_no": "Alclad 3004",
      "class_condition_temper": "O",
      "size_thickness_mm": "12.70–76.20",
      "min_tensile_strength_mpa": 150,
      "values": {
        "40": 152,
        "100": 152,
        "150": 138,
        "200": 88.5,
        "250": null,
        "300": null,
        "325": null,
        "350": null,
        "375": null,
        "400": null,
        "425": null,
        "450": null,
        "475": null,
        "500": null,
        "525": null,
        "550": null,
        "575": null,
        "600": null,
        "625": null,
        "650": null,
        "675": null,
        "700": null,
        "725": null,
        "750": null,
        "775": null,
        "800": null,
        "825": null,
        "850": null,
        "875": null,
        "900": null
      }
    },
    {
      "block": 35,
      "line_no": 20,
      "nominal_composition": null,
      "product_form": "Plate, sheet",
      "spec_no": "SB–209",
      "type_grade": null,
      "alloy_desig_uns_no": "Alclad 3004",
      "class_condition_temper": "H112",
      "size_thickness_mm": "6.35–12.67",
      "min_tensile_strength_mpa": 150,
      "values": {
        "40": 152,
        "100": 152,
        "150": 138,
        "200": 88.5,
        "250": null,
        "300": null,
        "325": null,
        "350": null,
        "375": null,
        "400": null,
        "425": null,
        "450": null,
        "475": null,
        "500": null,
        "525": null,
        "550": null,
        "575": null,
        "600": null,
        "625": null,
        "650": null,
        "675": null,
        "700": null,
        "725": null,
        "750": null,
        "775": null,
        "800": null,
        "825": null,
        "850": null,
        "875": null,
        "900": null
      }
    },
    {
      "block": 35,
      "line_no": 21,
      "nominal_composition": null,
      "product_form": "Plate, sheet",
      "spec_no": "SB–209",
      "type_grade": null,
      "alloy_desig_uns_no": "Alclad 3004",
      "class_condition_temper": "H112",
      "size_thickness_mm": "12.70–76.20",
      "min_tensile_strength_mpa": 160,
      "values": {
        "40": 159,
        "100": 159,
        "150": 129,
        "200": 70.6,
        "250": null,
        "300": null,
        "325": null,
        "350": null,
        "375": null,
        "400": null,
        "425": null,
        "450": null,
        "475": null,
        "500": null,
        "525": null,
        "550": null,
        "575": null,
        "600": null,
        "625": null,
        "650": null,
        "675": null,
        "700": null,
        "725": null,
        "750": null,
        "775": null,
        "800": null,
        "825": null,
        "850": null,
        "875": null,
        "900": null
      }
    },
    {
      "block": 35,
      "line_no": 22,
      "nominal_composition": null,
      "product_form": "Plate, sheet",
      "spec_no": "SB–209",
      "type_grade": null,
      "alloy_desig_uns_no": "Alclad 3004",
      "class_condition_temper": "H32",
      "size_thickness_mm": "0.43–12.67",
      "min_tensile_strength_mpa": 185,
      "values": {
        "40": 186,
        "100": 186,
        "150": 178,
        "200": 144,
        "250": null,
        "300": null,
        "325": null,
        "350": null,
        "375": null,
        "400": null,
        "425": null,
        "450": null,
        "475": null,
        "500": null,
        "525": null,
        "550": null,
        "575": null,
        "600": null,
        "625": null,
        "650": null,
        "675": null,
        "700": null,
        "725": null,
        "750": null,
        "775": null,
        "800": null,
        "825": null,
        "850": null,
        "875": null,
        "900": null
      }
    },
    {
      "block": 35,
      "line_no": 23,
      "nominal_composition": null,
      "product_form": "Plate, sheet",
      "spec_no": "SB–209",
      "type_grade": null,
      "alloy_desig_uns_no": "Alclad 3004",
      "class_condition_temper": "H32",
      "size_thickness_mm": "12.70–50.80",
      "min_tensile_strength_mpa": 195,
      "values": {
        "40": 193,
        "100": 193,
