Repository: danivelas0/asme-pcc

File: resources/bpvc_ii_d_metric_2025/table_y_1.json (part 37 of 71)
    "Min. Yield Strength, MPa",
    "Notes"
  ],
  "columns_values": [
      "nominal_composition": "19Cr–10Ni–3Mo",
      "product_form": "Castings",
      "spec_no": "SA–351",
      "type_grade": "CG8M",
      "alloy_desig_uns_no": "J93000 …",
      "class_condition_temper": null,
      "size_thickness_mm": null,
      "min_tensile_strength_mpa": 515,
      "min_yield_strength_mpa": 240,
      "notes": null,
      "values": {
        "40": 241,
        "65": 211,
        "100": 191,
        "125": 179,
        "150": 169,
        "175": 160,
        "200": 153,
        "225": 148,
        "250": 143,
        "275": 139,
        "300": 136,
        "325": 133,
        "350": 130,
        "375": 129,
        "400": 127,
        "425": 126,
        "450": 124,
        "475": 123,
        "500": 121,
        "525": 119,
        "550": null,
        "575": null,
        "600": null,
        "625": null,
        "650": null,
        "675": null,
        "700": null,
        "725": null,
        "750": null,
        "775": null,
        "800": null,
        "825": null,
        "850": null,
        "875": null,
        "900": null
      }
    },
    {
      "block": 29,
      "line_no": 14,
      "nominal_composition": "19Cr–15Ni–4Mo",
      "product_form": "Smls. tube",
      "spec_no": "SA–213",
      "type_grade": null,
      "alloy_desig_uns_no": "S31725 …",
      "class_condition_temper": null,
      "size_thickness_mm": null,
      "min_tensile_strength_mpa": 515,
      "min_yield_strength_mpa": 205,
      "notes": null,
      "values": {
        "40": 207,
        "65": 186,
        "100": 172,
        "125": 164,
        "150": 157,
        "175": 151,
        "200": 146,
        "225": 141,
        "250": 137,
        "275": 134,
        "300": 131,
        "325": 128,
        "350": 126,
        "375": 124,
        "400": 121,
        "425": 119,
        "450": 117,
        "475": 115,
        "500": 113,
        "525": 111,
        "550": null,
        "575": null,
        "600": null,
        "625": null,
        "650": null,
        "675": null,
        "700": null,
        "725": null,
        "750": null,
        "775": null,
        "800": null,
        "825": null,
        "850": null,
        "875": null,
        "900": null
      }
    },
    {
      "block": 29,
      "line_no": 15,
      "nominal_composition": "19Cr–15Ni–4Mo",
      "product_form": "Plate",
      "spec_no": "SA–240",
      "type_grade": null,
      "alloy_desig_uns_no": "S31725 …",
      "class_condition_temper": null,
      "size_thickness_mm": null,
      "min_tensile_strength_mpa": 515,
      "min_yield_strength_mpa": 205,
      "notes": null,
      "values": {
        "40": 207,
        "65": 186,
        "100": 172,
        "125": 164,
        "150": 157,
        "175": 151,
        "200": 146,
        "225": 141,
        "250": 137,
        "275": 134,
        "300": 131,
        "325": 128,
        "350": 126,
        "375": 124,
        "400": 121,
        "425": 119,
        "450": 117,
        "475": 115,
        "500": 113,
        "525": 111,
        "550": null,
        "575": null,
        "600": null,
        "625": null,
        "650": null,
        "675": null,
        "700": null,
        "725": null,
        "750": null,
        "775": null,
        "800": null,
        "825": null,
        "850": null,
        "875": null,
        "900": null
      }
    },
    {
      "block": 29,
      "line_no": 16,
      "nominal_composition": "19Cr–15Ni–4Mo",
      "product_form": "Wld. tube",
      "spec_no": "SA–249",
      "type_grade": null,
      "alloy_desig_uns_no": "S31725 …",
      "class_condition_temper": null,
      "size_thickness_mm": null,
      "min_tensile_strength_mpa": 515,
      "min_yield_strength_mpa": 205,
      "notes": null,
      "values": {
        "40": 207,
        "65": 186,
        "100": 172,
        "125": 164,
        "150": 157,
        "175": 151,
        "200": 146,
        "225": 141,
        "250": 137,
        "275": 134,
        "300": 131,
        "325": 128,
        "350": 126,
        "375": 124,
        "400": 121,
        "425": 119,
        "450": 117,
        "475": 115,
        "500": 113,
        "525": 111,
        "550": null,
        "575": null,
        "600": null,
        "625": null,
        "650": null,
        "675": null,
        "700": null,
        "725": null,
        "750": null,
        "775": null,
        "800": null,
        "825": null,
        "850": null,
        "875": null,
        "900": null
      }
    },
    {
      "block": 29,
      "line_no": 17,
      "nominal_composition": "19Cr–15Ni–4Mo",
      "product_form": "Smls. & wld. pipe",
      "spec_no": "SA–312",
      "type_grade": null,
      "alloy_desig_uns_no": "S31725 …",
      "class_condition_temper": null,
      "size_thickness_mm": null,
      "min_tensile_strength_mpa": 515,
      "min_yield_strength_mpa": 205,
      "notes": null,
      "values": {
        "40": 207,
        "65": 186,
        "100": 172,
        "125": 164,
        "150": 157,
        "175": 151,
        "200": 146,
        "225": 141,
        "250": 137,
        "275": 134,
        "300": 131,
        "325": 128,
        "350": 126,
        "375": 124,
        "400": 121,
        "425": 119,
        "450": 117,
        "475": 115,
        "500": 113,
        "525": 111,
        "550": null,
        "575": null,
        "600": null,
        "625": null,
        "650": null,
        "675": null,
        "700": null,
        "725": null,
        "750": null,
        "775": null,
        "800": null,
        "825": null,
        "850": null,
        "875": null,
        "900": null
      }
    },
    {
      "block": 29,
      "line_no": 18,
      "nominal_composition": "19Cr–15Ni–4Mo",
      "product_form": "Wld. pipe",
      "spec_no": "SA–358",
      "type_grade": null,
      "alloy_desig_uns_no": "S31725 …",
      "class_condition_temper": null,
      "size_thickness_mm": null,
      "min_tensile_strength_mpa": 515,
      "min_yield_strength_mpa": 205,
      "notes": null,
      "values": {
        "40": 207,
        "65": 186,
        "100": 172,
        "125": 164,
        "150": 157,
        "175": 151,
        "200": 146,
        "225": 141,
        "250": 137,
        "275": 134,
        "300": 131,
        "325": 128,
        "350": 126,
        "375": 124,
        "400": 121,
        "425": 119,
        "450": 117,
        "475": 115,
        "500": 113,
        "525": 111,
        "550": null,
        "575": null,
        "600": null,
        "625": null,
        "650": null,
        "675": null,
        "700": null,
        "725": null,
        "750": null,
        "775": null,
        "800": null,
        "825": null,
        "850": null,
        "875": null,
        "900": null
      }
    },
    {
      "block": 29,
      "line_no": 19,
      "nominal_composition": "19Cr–15Ni–4Mo",
      "product_form": "Smls. pipe",
      "spec_no": "SA–376",
      "type_grade": null,
      "alloy_desig_uns_no": "S31725 …",
      "class_condition_temper": null,
      "size_thickness_mm": null,
      "min_tensile_strength_mpa": 515,
      "min_yield_strength_mpa": 205,
      "notes": null,
      "values": {
        "40": 207,
        "65": 186,
        "100": 172,
        "125": 164,
        "150": 157,
        "175": 151,
        "200": 146,
        "225": 141,
        "250": 137,
        "275": 134,
        "300": 131,
        "325": 128,
        "350": 126,
        "375": 124,
        "400": 121,
        "425": 119,
        "450": 117,
        "475": 115,
        "500": 113,
        "525": 111,
        "550": null,
        "575": null,
        "600": null,
        "625": null,
        "650": null,
        "675": null,
        "700": null,
        "725": null,
        "750": null,
        "775": null,
        "800": null,
        "825": null,
        "850": null,
        "875": null,
        "900": null
      }
    },
    {
      "block": 29,
      "line_no": 20,
      "nominal_composition": "19Cr–15Ni–4Mo",
      "product_form": "Wld. pipe",
      "spec_no": "SA–409",
      "type_grade": null,
      "alloy_desig_uns_no": "S31725 …",
      "class_condition_temper": null,
      "size_thickness_mm": null,
      "min_tensile_strength_mpa": 515,
      "min_yield_strength_mpa": 205,
      "notes": null,
      "values": {
        "40": 207,
        "65": 186,
        "100": 172,
        "125": 164,
        "150": 157,
        "175": 151,
        "200": 146,
        "225": 141,
        "250": 137,
        "275": 134,
        "300": 131,
        "325": 128,
        "350": 126,
        "375": 124,
        "400": 121,
        "425": 119,
        "450": 117,
        "475": 115,
        "500": 113,
        "525": 111,
        "550": null,
        "575": null,
        "600": null,
        "625": null,
        "650": null,
        "675": null,
        "700": null,
        "725": null,
        "750": null,
        "775": null,
        "800": null,
        "825": null,
        "850": null,
        "875": null,
        "900": null
      }
    },
    {
      "block": 29,
      "line_no": 21,
      "nominal_composition": "19Cr–15Ni–4Mo",
      "product_form": "Bar",
      "spec_no": "SA–479",
      "type_grade": null,
      "alloy_desig_uns_no": "S31725 …",
      "class_condition_temper": null,
      "size_thickness_mm": null,
      "min_tensile_strength_mpa": 515,
      "min_yield_strength_mpa": 205,
      "notes": null,
      "values": {
        "40": 207,
        "65": 186,
        "100": 172,
        "125": 164,
        "150": 157,
        "175": 151,
        "200": 146,
        "225": 141,
        "250": 137,
        "275": 134,
        "300": 131,
        "325": 128,
        "350": 126,
        "375": 124,
        "400": 121,
        "425": 119,
        "450": 117,
        "475": 115,
        "500": 113,
        "525": 111,
        "550": null,
        "575": null,
        "600": null,
        "625": null,
        "650": null,
        "675": null,
        "700": null,
        "725": null,
        "750": null,
        "775": null,
        "800": null,
        "825": null,
        "850": null,
        "875": null,
        "900": null
      }
    },
    {
      "block": 29,
      "line_no": 22,
      "nominal_composition": "20Cr–3Ni–1.5Mo–N",
      "product_form": "Plate",
      "spec_no": "SA–240",
      "type_grade": null,
      "alloy_desig_uns_no": "S32003 …",
      "class_condition_temper": null,
      "size_thickness_mm": null,
      "min_tensile_strength_mpa": 655,
      "min_yield_strength_mpa": 450,
      "notes": null,
      "values": {
        "40": 448,
        "65": 409,
        "100": 380,
        "125": 363,
        "150": 348,
        "175": 338,
        "200": 330,
        "225": 324,
        "250": 319,
        "275": 315,
        "300": 310,
        "325": 305,
        "350": 299,
        "375": 293,
        "400": 286,
        "425": 282,
        "450": 282,
        "475": null,
        "500": null,
        "525": null,
        "550": null,
        "575": null,
        "600": null,
        "625": null,
        "650": null,
        "675": null,
        "700": null,
        "725": null,
        "750": null,
        "775": null,
        "800": null,
        "825": null,
        "850": null,
        "875": null,
        "900": null
      }
    },
    {
      "block": 29,
      "line_no": 23,
      "nominal_composition": "20Cr–3Ni–1.5Mo–N",
      "product_form": "Wld. pipe",
      "spec_no": "SA–790",
      "type_grade": null,
      "alloy_desig_uns_no": "S32003 …",
      "class_condition_temper": null,
      "size_thickness_mm": null,
      "min_tensile_strength_mpa": 655,
      "min_yield_strength_mpa": 450,
      "notes": null,
      "values": {
        "40": 448,
        "65": 409,
        "100": 380,
        "125": 363,
        "150": 348,
        "175": 338,
        "200": 330,
        "225": 324,
        "250": 319,
        "275": 315,
        "300": 310,
        "325": 305,
        "350": 299,
        "375": 293,
        "400": 286,
        "425": 282,
        "450": 282,
        "475": null,
        "500": null,
        "525": null,
        "550": null,
        "575": null,
        "600": null,
        "625": null,
        "650": null,
        "675": null,
        "700": null,
        "725": null,
        "750": null,
        "775": null,
        "800": null,
        "825": null,
        "850": null,
        "875": null,
        "900": null
      }
    },
    {
      "block": 29,
      "line_no": 24,
      "nominal_composition": "20Cr–3Ni–1.5Mo–N",
      "product_form": "Sheet",
      "spec_no": "SA–240",
      "type_grade": null,
      "alloy_desig_uns_no": "S32003 …",
      "class_condition_temper": null,
      "size_thickness_mm": null,
      "min_tensile_strength_mpa": 690,
      "min_yield_strength_mpa": 485,
      "notes": null,
      "values": {
        "40": 483,
        "65": 440,
        "100": 409,
        "125": 390,
        "150": 375,
        "175": 364,
        "200": 355,
        "225": 348,
        "250": 343,
        "275": 339,
        "300": 334,
        "325": 329,
        "350": 322,
        "375": 315,
        "400": 308,
        "425": 304,
        "450": 304,
        "475": null,
        "500": null,
        "525": null,
        "550": null,
        "575": null,
        "600": null,
        "625": null,
        "650": null,
        "675": null,
        "700": null,
        "725": null,
        "750": null,
        "775": null,
        "800": null,
        "825": null,
        "850": null,
        "875": null,
        "900": null
      }
    },
    {
      "block": 29,
      "line_no": 25,
      "nominal_composition": "20Cr–3Ni–1.5Mo–N",
      "product_form": "Smls. & wld. tube",
      "spec_no": "SA–789",
      "type_grade": null,
      "alloy_desig_uns_no": "S32003 …",
      "class_condition_temper": null,
      "size_thickness_mm": null,
      "min_tensile_strength_mpa": 690,
      "min_yield_strength_mpa": 485,
      "notes": null,
      "values": {
        "40": 483,
        "65": 440,
        "100": 409,
        "125": 390,
        "150": 375,
        "175": 364,
        "200": 355,
        "225": 348,
        "250": 343,
        "275": 339,
        "300": 334,
        "325": 329,
        "350": 322,
        "375": 315,
        "400": 308,
        "425": 304,
        "450": 304,
        "475": null,
        "500": null,
        "525": null,
        "550": null,
        "575": null,
        "600": null,
        "625": null,
        "650": null,
        "675": null,
        "700": null,
        "725": null,
        "750": null,
        "775": null,
        "800": null,
        "825": null,
        "850": null,
        "875": null,
        "900": null
      }
    },
    {
      "block": 29,
      "line_no": 26,
      "nominal_composition": null,
      "product_form": "Bar",
      "spec_no": "SA–479",
      "type_grade": "ER308",
      "alloy_desig_uns_no": "S30880 …",
      "class_condition_temper": null,
      "size_thickness_mm": null,
      "min_tensile_strength_mpa": 515,
      "min_yield_strength_mpa": 205,
      "notes": null,
      "values": {
        "40": 207,
        "65": 184,
        "100": 170,
        "125": 161,
        "150": 154,
        "175": 148,
        "200": 144,
        "225": 139,
        "250": 135,
        "275": 132,
        "300": 129,
        "325": 126,
        "350": 123,
        "375": 121,
        "400": 118,
        "425": 117,
        "450": 114,
        "475": 112,
        "500": 110,
        "525": 108,
        "550": null,
        "575": null,
        "600": null,
        "625": null,
        "650": null,
        "675": null,
        "700": null,
        "725": null,
        "750": null,
        "775": null,
        "800": null,
        "825": null,
        "850": null,
        "875": null,
        "900": null
      }
    },
    {
      "block": 29,
      "line_no": 27,
      "nominal_composition": "20Cr–18Ni–6Mo",
      "product_form": "Castings",
      "spec_no": "SA–351",
      "type_grade": "CK3MCuN",
      "alloy_desig_uns_no": "J93254 …",
      "class_condition_temper": null,
      "size_thickness_mm": null,
      "min_tensile_strength_mpa": 550,
      "min_yield_strength_mpa": 260,
      "notes": null,
      "values": {
        "40": 262,
        "65": 230,
        "100": 211,
        "125": 200,
        "150": 191,
        "175": 184,
        "200": 178,
        "225": 172,
        "250": 168,
        "275": 165,
        "300": 162,
        "325": 159,
        "350": 157,
        "375": 156,
        "400": 154,
        "425": 154,
        "450": 153,
        "475": 151,
        "500": null,
        "525": null,
        "550": null,
        "575": null,
        "600": null,
        "625": null,
        "650": null,
        "675": null,
        "700": null,
        "725": null,
        "750": null,
        "775": null,
        "800": null,
        "825": null,
        "850": null,
        "875": null,
        "900": null
      }
    },
    {
      "block": 29,
      "line_no": 28,
      "nominal_composition": "20Cr–18Ni–6Mo",
      "product_form": "Forgings",
      "spec_no": "SA–182",
      "type_grade": "F44",
      "alloy_desig_uns_no": "S31254 …",
      "class_condition_temper": null,
      "size_thickness_mm": null,
      "min_tensile_strength_mpa": 650,
      "min_yield_strength_mpa": 300,
      "notes": null,
      "values": {
        "40": 303,
        "65": 266,
        "100": 244,
        "125": 231,
        "150": 221,
        "175": 213,
        "200": 206,
        "225": 200,
        "250": 195,
        "275": 190,
        "300": 187,
        "325": 184,
        "350": 182,
        "375": 180,
        "400": 179,
        "425": 178,
        "450": 177,
        "475": 175,
        "500": null,
        "525": null,
        "550": null,
        "575": null,
        "600": null,
        "625": null,
        "650": null,
        "675": null,
        "700": null,
        "725": null,
        "750": null,
        "775": null,
        "800": null,
        "825": null,
        "850": null,
        "875": null,
        "900": null
      }
    },
    {
      "block": 29,
      "line_no": 29,
      "nominal_composition": "20Cr–18Ni–6Mo",
      "product_form": "Smls. tube",
      "spec_no": "SA–213",
      "type_grade": null,
      "alloy_desig_uns_no": "S31254 …",
      "class_condition_temper": null,
      "size_thickness_mm": "t > 5",
      "min_tensile_strength_mpa": 655,
      "min_yield_strength_mpa": 310,
      "notes": null,
      "values": {
        "40": 310,
        "65": 272,
        "100": 249,
        "125": 236,
        "150": 226,
        "175": 218,
        "200": 211,
        "225": 204,
        "250": 199,
        "275": 194,
        "300": 191,
        "325": 188,
        "350": 186,
        "375": 184,
        "400": 183,
        "425": 182,
        "450": 181,
        "475": 179,
        "500": null,
        "525": null,
        "550": null,
        "575": null,
        "600": null,
        "625": null,
        "650": null,
        "675": null,
        "700": null,
        "725": null,
        "750": null,
        "775": null,
        "800": null,
        "825": null,
        "850": null,
        "875": null,
        "900": null
      }
    },
    {
      "block": 29,
      "line_no": 30,
      "nominal_composition": "20Cr–18Ni–6Mo",
      "product_form": "Wld. tube",
      "spec_no": "SA–249",
      "type_grade": null,
      "alloy_desig_uns_no": "S31254 …",
      "class_condition_temper": null,
      "size_thickness_mm": "t > 5",
      "min_tensile_strength_mpa": 655,
      "min_yield_strength_mpa": 310,
      "notes": null,
      "values": {
        "40": 310,
        "65": 272,
        "100": 249,
        "125": 236,
        "150": 226,
        "175": 218,
        "200": 211,
        "225": 204,
        "250": 199,
        "275": 194,
        "300": 191,
        "325": 188,
        "350": 186,
        "375": 184,
        "400": 183,
        "425": 182,
        "450": 181,
        "475": 179,
        "500": null,
        "525": null,
        "550": null,
        "575": null,
        "600": null,
        "625": null,
        "650": null,
        "675": null,
        "700": null,
        "725": null,
        "750": null,
        "775": null,
        "800": null,
        "825": null,
        "850": null,
        "875": null,
        "900": null
      }
    },
    {
      "block": 29,
      "line_no": 31,
      "nominal_composition": "20Cr–18Ni–6Mo",
      "product_form": "Smls. & wld. pipe",
      "spec_no": "SA–312",
      "type_grade": null,
      "alloy_desig_uns_no": "S31254 …",
      "class_condition_temper": null,
      "size_thickness_mm": "t > 5",
      "min_tensile_strength_mpa": 655,
      "min_yield_strength_mpa": 310,
      "notes": null,
      "values": {
        "40": 310,
        "65": 272,
        "100": 249,
        "125": 236,
        "150": 226,
        "175": 218,
        "200": 211,
        "225": 204,
        "250": 199,
        "275": 194,
        "300": 191,
        "325": 188,
        "350": 186,
        "375": 184,
        "400": 183,
        "425": 182,
        "450": 181,
        "475": 179,
        "500": null,
        "525": null,
        "550": null,
        "575": null,
        "600": null,
        "625": null,
        "650": null,
        "675": null,
        "700": null,
        "725": null,
        "750": null,
        "775": null,
        "800": null,
        "825": null,
        "850": null,
        "875": null,
        "900": null
      }
    },
    {
      "block": 29,
      "line_no": 32,
      "nominal_composition": "20Cr–18Ni–6Mo",
      "product_form": "Wld. pipe",
      "spec_no": "SA–358",
      "type_grade": null,
      "alloy_desig_uns_no": "S31254 …",
      "class_condition_temper": null,
      "size_thickness_mm": "t ≥5",
      "min_tensile_strength_mpa": 655,
      "min_yield_strength_mpa": 310,
      "notes": null,
      "values": {
        "40": 310,
        "65": 272,
        "100": 249,
        "125": 236,
        "150": 226,
        "175": 218,
        "200": 211,
        "225": 204,
        "250": 199,
        "275": 194,
        "300": 191,
        "325": 188,
        "350": 186,
        "375": 184,
        "400": 183,
        "425": 182,
        "450": 181,
        "475": 179,
        "500": null,
        "525": null,
        "550": null,
        "575": null,
        "600": null,
        "625": null,
        "650": null,
        "675": null,
        "700": null,
        "725": null,
        "750": null,
        "775": null,
        "800": null,
        "825": null,
        "850": null,
        "875": null,
        "900": null
      }
    },
    {
      "block": 29,
      "line_no": 33,
      "nominal_composition": "20Cr–18Ni–6Mo",
      "product_form": "Smls. tube",
      "spec_no": "SA–213",
      "type_grade": null,
      "alloy_desig_uns_no": "S31254 …",
      "class_condition_temper": null,
      "size_thickness_mm": "t ≤5",
      "min_tensile_strength_mpa": 675,
      "min_yield_strength_mpa": 310,
      "notes": null,
      "values": {
        "40": 310,
        "65": 272,
        "100": 249,
        "125": 236,
        "150": 226,
        "175": 218,
        "200": 211,
        "225": 204,
        "250": 199,
        "275": 194,
        "300": 191,
        "325": 188,
        "350": 186,
        "375": 184,
        "400": 183,
        "425": 182,
        "450": 181,
        "475": 179,
        "500": null,
        "525": null,
        "550": null,
        "575": null,
        "600": null,
        "625": null,
        "650": null,
        "675": null,
        "700": null,
        "725": null,
        "750": null,
        "775": null,
        "800": null,
        "825": null,
        "850": null,
        "875": null,
        "900": null
      }
    },
    {
      "block": 29,
      "line_no": 34,
      "nominal_composition": "20Cr–18Ni–6Mo",
      "product_form": "Wld. tube",
      "spec_no": "SA–249",
      "type_grade": null,
      "alloy_desig_uns_no": "S31254 …",
      "class_condition_temper": null,
      "size_thickness_mm": "t ≤5",
      "min_tensile_strength_mpa": 675,
      "min_yield_strength_mpa": 310,
      "notes": null,
      "values": {
        "40": 310,
        "65": 272,
        "100": 249,
        "125": 236,
        "150": 226,
        "175": 218,
        "200": 211,
        "225": 204,
        "250": 199,
        "275": 194,
        "300": 191,
        "325": 188,
        "350": 186,
        "375": 184,
        "400": 183,
        "425": 182,
        "450": 181,
        "475": 179,
        "500": null,
        "525": null,
        "550": null,
        "575": null,
        "600": null,
        "625": null,
        "650": null,
        "675": null,
        "700": null,
        "725": null,
        "750": null,
        "775": null,
        "800": null,
        "825": null,
        "850": null,
        "875": null,
        "900": null
      }
    },
    {
      "block": 29,
      "line_no": 35,
      "nominal_composition": "20Cr–18Ni–6Mo",
      "product_form": "Smls. & wld. pipe",
      "spec_no": "SA–312",
      "type_grade": null,
      "alloy_desig_uns_no": "S31254 …",
      "class_condition_temper": null,
      "size_thickness_mm": "t ≤5",
      "min_tensile_strength_mpa": 675,
      "min_yield_strength_mpa": 310,
      "notes": null,
      "values": {
        "40": 310,
        "65": 272,
        "100": 249,
        "125": 236,
        "150": 226,
        "175": 218,
        "200": 211,
        "225": 204,
        "250": 199,
        "275": 194,
        "300": 191,
        "325": 188,
        "350": 186,
        "375": 184,
        "400": 183,
        "425": 182,
        "450": 181,
        "475": 179,
        "500": null,
        "525": null,
        "550": null,
        "575": null,
        "600": null,
        "625": null,
        "650": null,
        "675": null,
        "700": null,
        "725": null,
        "750": null,
        "775": null,
        "800": null,
        "825": null,
        "850": null,
        "875": null,
        "900": null
      }
    },
    {
      "block": 29,
      "line_no": 36,
      "nominal_composition": "20Cr–18Ni–6Mo",
      "product_form": "Plate",
      "spec_no": "SA–240",
      "type_grade": null,
      "alloy_desig_uns_no": "S31254 …",
      "class_condition_temper": null,
      "size_thickness_mm": null,
      "min_tensile_strength_mpa": 690,
      "min_yield_strength_mpa": 310,
      "notes": null,
      "values": {
        "40": 310,
        "65": 272,
        "100": 250,
        "125": 237,
        "150": 226,
        "175": 218,
        "200": 211,
        "225": 205,
        "250": 199,
        "275": 195,
        "300": 191,
        "325": 188,
        "350": 186,
        "375": 185,
        "400": 183,
        "425": 182,
        "450": 181,
        "475": 180,
        "500": null,
        "525": null,
        "550": null,
        "575": null,
        "600": null,
        "625": null,
        "650": null,
        "675": null,
        "700": null,
        "725": null,
        "750": null,
        "775": null,
        "800": null,
        "825": null,
        "850": null,
        "875": null,
        "900": null
      }
    },
    {
      "block": 29,
      "line_no": 37,
      "nominal_composition": "20Cr–18Ni–6Mo",
      "product_form": "Wld. pipe",
      "spec_no": "SA–358",
      "type_grade": null,
      "alloy_desig_uns_no": "S31254 …",
      "class_condition_temper": null,
      "size_thickness_mm": "t < 5",
      "min_tensile_strength_mpa": 690,
      "min_yield_strength_mpa": 310,
      "notes": null,
      "values": {
        "40": 310,
        "65": 272,
        "100": 249,
        "125": 236,
        "150": 226,
        "175": 218,
        "200": 211,
        "225": 204,
        "250": 199,
        "275": 194,
        "300": 191,
        "325": 188,
        "350": 186,
        "375": 184,
        "400": 183,
        "425": 182,
        "450": 181,
        "475": 179,
        "500": null,
        "525": null,
        "550": null,
        "575": null,
        "600": null,
        "625": null,
        "650": null,
        "675": null,
        "700": null,
        "725": null,
        "750": null,
        "775": null,
        "800": null,
        "825": null,
        "850": null,
        "875": null,
        "900": null
      }
    },
    {
      "block": 29,
      "line_no": 38,
      "nominal_composition": "20.5Cr–8.8Ni–Mo–N",
      "product_form": "Plate",
      "spec_no": "SA–240",
      "type_grade": null,
      "alloy_desig_uns_no": "S31655 …",
      "class_condition_temper": null,
      "size_thickness_mm": null,
      "min_tensile_strength_mpa": 635,
      "min_yield_strength_mpa": 310,
      "notes": null,
      "values": {
        "40": 310,
        "65": 268,
        "100": 243,
        "125": 229,
        "150": 218,
        "175": 209,
        "200": 201,
        "225": 195,
        "250": 190,
        "275": 186,
        "300": 182,
        "325": 179,
        "350": 176,
        "375": 173,
        "400": 170,
        "425": 167,
        "450": 163,
        "475": 160,
        "500": null,
        "525": null,
        "550": null,
        "575": null,
        "600": null,
        "625": null,
        "650": null,
        "675": null,
        "700": null,
        "725": null,
        "750": null,
        "775": null,
        "800": null,
        "825": null,
        "850": null,
        "875": null,
        "900": null
      }
    },
    {
      "block": 29,
      "line_no": 39,
      "nominal_composition": "21Cr–5Mn–1.5Ni–Cu–N",
      "product_form": "Plate",
      "spec_no": "SA–240",
      "type_grade": null,
      "alloy_desig_uns_no": "S32101 …",
      "class_condition_temper": null,
      "size_thickness_mm": null,
      "min_tensile_strength_mpa": 650,
      "min_yield_strength_mpa": 450,
      "notes": null,
      "values": {
        "40": 450,
        "65": 427,
        "100": 402,
        "125": null,
        "150": 355,
        "175": null,
        "200": 342,
        "225": null,
        "250": 337,
        "275": null,
        "300": 324,
        "325": 316,
        "350": 316,
        "375": null,
        "400": null,
        "425": null,
        "450": null,
        "475": null,
        "500": null,
        "525": null,
        "550": null,
        "575": null,
        "600": null,
        "625": null,
        "650": null,
        "675": null,
        "700": null,
        "725": null,
        "750": null,
        "775": null,
        "800": null,
        "825": null,
        "850": null,
        "875": null,
        "900": null
      }
    },
    {
      "block": 29,
      "line_no": 40,
      "nominal_composition": "21Cr–5Mn–1.5Ni–Cu–N",
      "product_form": "Bar",
      "spec_no": "SA–479",
      "type_grade": null,
      "alloy_desig_uns_no": "S32101 …",
      "class_condition_temper": null,
      "size_thickness_mm": null,
      "min_tensile_strength_mpa": 650,
      "min_yield_strength_mpa": 450,
      "notes": null,
      "values": {
        "40": 450,
        "65": 427,
        "100": 402,
        "125": null,
        "150": 355,
        "175": null,
        "200": 342,
        "225": null,
        "250": 337,
        "275": null,
        "300": 324,
        "325": 316,
        "350": 316,
        "375": null,
        "400": null,
        "425": null,
        "450": null,
        "475": null,
        "500": null,
        "525": null,
        "550": null,
        "575": null,
        "600": null,
        "625": null,
        "650": null,
        "675": null,
        "700": null,
        "725": null,
        "750": null,
        "775": null,
        "800": null,
        "825": null,
        "850": null,
        "875": null,
        "900": null
      }
    },
    {
      "block": 29,
      "line_no": 41,
      "nominal_composition": "21Cr–5Mn–1.5Ni–Cu–N",
      "product_form": "Smls. & wld. tube",
      "spec_no": "SA–789",
      "type_grade": null,
      "alloy_desig_uns_no": "S32101 …",
      "class_condition_temper": null,
      "size_thickness_mm": null,
      "min_tensile_strength_mpa": 650,
      "min_yield_strength_mpa": 450,
      "notes": null,
      "values": {
        "40": 450,
        "65": 427,
        "100": 402,
        "125": null,
        "150": 355,
        "175": null,
        "200": 342,
        "225": null,
        "250": 337,
        "275": null,
        "300": 324,
        "325": 316,
        "350": 316,
        "375": null,
        "400": null,
        "425": null,
        "450": null,
        "475": null,
        "500": null,
        "525": null,
        "550": null,
        "575": null,
        "600": null,
        "625": null,
        "650": null,
        "675": null,
        "700": null,
        "725": null,
        "750": null,
        "775": null,
        "800": null,
        "825": null,
        "850": null,
        "875": null,
        "900": null
      }
    },
    {
      "block": 29,
      "line_no": 42,
      "nominal_composition": "21Cr–5Mn–1.5Ni–Cu–N",
      "product_form": "Smls. & wld. pipe",
      "spec_no": "SA–790",
      "type_grade": null,
      "alloy_desig_uns_no": "S32101 …",
      "class_condition_temper": null,
      "size_thickness_mm": null,
      "min_tensile_strength_mpa": 650,
      "min_yield_strength_mpa": 450,
      "notes": null,
      "values": {
        "40": 450,
        "65": 427,
        "100": 402,
        "125": null,
        "150": 355,
        "175": null,
        "200": 342,
        "225": null,
        "250": 337,
        "275": null,
        "300": 324,
        "325": 316,
        "350": 316,
        "375": null,
        "400": null,
        "425": null,
        "450": null,
        "475": null,
        "500": null,
        "525": null,
        "550": null,
        "575": null,
        "600": null,
        "625": null,
        "650": null,
        "675": null,
        "700": null,
        "725": null,
        "750": null,
        "775": null,
        "800": null,
        "825": null,
        "850": null,
        "875": null,
        "900": null
      }
    },
    {
      "block": 29,
      "line_no": 43,
      "nominal_composition": "21Cr–5Mn–1.5Ni–Cu–N",
      "product_form": "Fittings",
      "spec_no": "SA–815",
      "type_grade": null,
      "alloy_desig_uns_no": "S32101 …",
      "class_condition_temper": null,
      "size_thickness_mm": null,
      "min_tensile_strength_mpa": 650,
      "min_yield_strength_mpa": 450,
      "notes": null,
      "values": {
        "40": 450,
        "65": 427,
        "100": 402,
        "125": null,
        "150": 355,
        "175": null,
        "200": 342,
        "225": null,
        "250": 337,
        "275": null,
        "300": 324,
        "325": 316,
        "350": 316,
        "375": null,
        "400": null,
        "425": null,
        "450": null,
        "475": null,
        "500": null,
        "525": null,
        "550": null,
        "575": null,
        "600": null,
        "625": null,
        "650": null,
        "675": null,
        "700": null,
        "725": null,
        "750": null,
        "775": null,
        "800": null,
        "825": null,
        "850": null,
        "875": null,
        "900": null
      }
    },
    {
      "block": 29,
      "line_no": 44,
      "nominal_composition": "21Cr–5Mn–1.5Ni–Cu–N",
      "product_form": "Sheet, strip",
      "spec_no": "SA–240",
      "type_grade": null,
      "alloy_desig_uns_no": "S32101 …",
      "class_condition_temper": null,
      "size_thickness_mm": null,
      "min_tensile_strength_mpa": 700,
      "min_yield_strength_mpa": 530,
      "notes": null,
      "values": {
        "40": 530,
        "65": 503,
        "100": 473,
        "125": null,
        "150": 419,
        "175": null,
        "200": 403,
        "225": null,
        "250": 397,
        "275": null,
        "300": 381,
        "325": 373,
        "350": 372,
        "375": null,
        "400": null,
        "425": null,
        "450": null,
        "475": null,
        "500": null,
        "525": null,
        "550": null,
        "575": null,
        "600": null,
        "625": null,
        "650": null,
        "675": null,
        "700": null,
        "725": null,
        "750": null,
        "775": null,
        "800": null,
        "825": null,
        "850": null,
        "875": null,
        "900": null
      }
    },
    {
      "block": 29,
      "line_no": 45,
      "nominal_composition": "21Cr–5Mn–1.5Ni–Cu–N",
      "product_form": "Smls. & wld. tube",
      "spec_no": "SA–789",
      "type_grade": null,
      "alloy_desig_uns_no": "S32101 …",
      "class_condition_temper": null,
      "size_thickness_mm": null,
      "min_tensile_strength_mpa": 700,
      "min_yield_strength_mpa": 530,
      "notes": null,
      "values": {
        "40": 530,
        "65": 503,
        "100": 473,
        "125": null,
        "150": 419,
        "175": null,
        "200": 403,
        "225": null,
        "250": 397,
        "275": null,
        "300": 381,
        "325": 373,
        "350": 372,
        "375": null,
        "400": null,
        "425": null,
        "450": null,
        "475": null,
        "500": null,
        "525": null,
        "550": null,
        "575": null,
        "600": null,
        "625": null,
        "650": null,
        "675": null,
        "700": null,
        "725": null,
        "750": null,
        "775": null,
        "800": null,
        "825": null,
        "850": null,
        "875": null,
        "900": null
      }
    },
    {
      "block": 30,
      "line_no": 1,
      "nominal_composition": "21Cr–5Mn–1.5Ni–Cu–N",
      "product_form": "Smls. & wld. pipe",
      "spec_no": "SA–790",
      "type_grade": null,
      "alloy_desig_uns_no": "S32101 …",
      "class_condition_temper": null,
      "size_thickness_mm": null,
      "min_tensile_strength_mpa": 700,
      "min_yield_strength_mpa": 530,
      "notes": null,
      "values": {
        "40": 530,
        "65": 503,
        "100": 473,
        "125": null,
        "150": 419,
        "175": null,
        "200": 403,
        "225": null,
        "250": 397,
        "275": null,
        "300": 381,
        "325": 373,
        "350": 372,
        "375": null,
        "400": null,
        "425": null,
        "450": null,
        "475": null,
        "500": null,
        "525": null,
        "550": null,
        "575": null,
        "600": null,
        "625": null,
        "650": null,
        "675": null,
        "700": null,
        "725": null,
        "750": null,
        "775": null,
        "800": null,
        "825": null,
        "850": null,
        "875": null,
        "900": null
      }
    },
    {
      "block": 30,
      "line_no": 2,
      "nominal_composition": "21Cr–6Ni–9Mn",
      "product_form": "Forgings",
      "spec_no": "SA–182",
      "type_grade": "FXM–11",
      "alloy_desig_uns_no": "S21904 …",
      "class_condition_temper": null,
      "size_thickness_mm": null,
      "min_tensile_strength_mpa": 620,
      "min_yield_strength_mpa": 345,
      "notes": null,
      "values": {
        "40": 345,
        "65": 294,
        "100": 261,
        "125": 242,
        "150": 227,
        "175": 215,
        "200": 204,
        "225": 196,
        "250": 189,
        "275": 184,
        "300": 179,
        "325": 176,
        "350": 174,
        "375": 172,
        "400": 171,
        "425": 170,
        "450": 168,
        "475": 167,
        "500": 164,
        "525": 159,
        "550": null,
        "575": null,
        "600": null,
        "625": null,
        "650": null,
        "675": null,
        "700": null,
        "725": null,
        "750": null,
        "775": null,
        "800": null,
        "825": null,
        "850": null,
        "875": null,
        "900": null
      }
    },
    {
      "block": 30,
      "line_no": 3,
      "nominal_composition": "21Cr–6Ni–9Mn",
      "product_form": "Smls. & wld. pipe",
