Repository: danivelas0/asme-pcc

File: resources/bpvc_ii_d_metric_2025/table_1a.json (part 38 of 57)
    "External Pressure Chart No.",
    "Notes"
  ],
  "columns_values": [
      "external_pressure_chart_no": "HA–2",
      "notes": "G5, G16, G17, G19",
      "values": {
        "40": 138,
        "65": 135,
        "100": 131,
        "125": 126,
        "150": 121,
        "200": 115,
        "250": 111,
        "300": 108,
        "325": 108,
        "350": 108,
        "375": 108,
        "400": 108,
        "425": 108,
        "450": 108,
        "475": null,
        "500": null,
        "525": null,
        "550": null,
        "575": null,
        "600": null,
        "625": null,
        "650": null,
        "675": null,
        "700": null,
        "725": null,
        "750": null,
        "775": null,
        "800": null,
        "825": null,
        "850": null,
        "875": null,
        "900": null
      }
    },
    {
      "block": 27,
      "line_no": 15,
      "nominal_composition": "18Cr–10Ni–Cb",
      "product_form": "Castings",
      "spec_no": "SA–351",
      "type_grade": "CF8C",
      "alloy_desig_uns_no": "J92710",
      "class_condition_temper": null,
      "size_thickness_mm": null,
      "p_no": 8,
      "group_no": 1,
      "min_tensile_strength_mpa": 485,
      "min_yield_strength_mpa": 205,
      "i": "NP",
      "limits_iii": "NP",
      "viii_1": 816,
      "xii": 343,
      "external_pressure_chart_no": "HA–2",
      "notes": "G1, G5, G12, G19, T7",
      "values": {
        "40": 138,
        "65": 135,
        "100": 131,
        "125": 126,
        "150": 121,
        "200": 115,
        "250": 111,
        "300": 109,
        "325": 109,
        "350": 108,
        "375": 108,
        "400": 108,
        "425": 108,
        "450": 108,
        "475": 108,
        "500": 107,
        "525": 106,
        "550": 98.3,
        "575": 77.2,
        "600": 57.7,
        "625": 39.9,
        "650": 30.0,
        "675": 23.2,
        "700": 16.3,
        "725": 11.2,
        "750": 8.93,
        "775": 7.08,
        "800": 5.77,
        "825": 5.32,
        "850": null,
        "875": null,
        "900": null
      }
    },
    {
      "block": 27,
      "line_no": 16,
      "nominal_composition": "18Cr–10Ni–Cb",
      "product_form": "Castings",
      "spec_no": "SA–351",
      "type_grade": "CF8C",
      "alloy_desig_uns_no": "J92710",
      "class_condition_temper": null,
      "size_thickness_mm": null,
      "p_no": 8,
      "group_no": 1,
      "min_tensile_strength_mpa": 485,
      "min_yield_strength_mpa": 205,
      "i": "NP",
      "limits_iii": "NP",
      "viii_1": 816,
      "xii": 343,
      "external_pressure_chart_no": "HA–2",
      "notes": "G1, G12, G19, T7",
      "values": {
        "40": 138,
        "65": 132,
        "100": 126,
        "125": 122,
        "150": 118,
        "200": 111,
        "250": 105,
        "300": 99.8,
        "325": 97.9,
        "350": 96.1,
        "375": 95.0,
        "400": 94.4,
        "425": 93.8,
        "450": 93.2,
        "475": 92.5,
        "500": 92.4,
        "525": 92.4,
        "550": 90.3,
        "575": 77.2,
        "600": 57.7,
        "625": 39.9,
        "650": 30.0,
        "675": 23.2,
        "700": 16.3,
        "725": 11.2,
        "750": 8.93,
        "775": 7.08,
        "800": 5.77,
        "825": 5.32,
        "850": null,
        "875": null,
        "900": null
      }
    },
    {
      "block": 27,
      "line_no": 17,
      "nominal_composition": "18Cr–10Ni–Cb",
      "product_form": "Cast pipe",
      "spec_no": "SA–451",
      "type_grade": "CPF8C",
      "alloy_desig_uns_no": "J92710",
      "class_condition_temper": null,
      "size_thickness_mm": null,
      "p_no": 8,
      "group_no": 1,
      "min_tensile_strength_mpa": 485,
      "min_yield_strength_mpa": 205,
      "i": "NP",
      "limits_iii": 427,
      "viii_1": "NP",
      "xii": "NP",
      "external_pressure_chart_no": "HA–2",
      "notes": "G5, G16, G17, G19",
      "values": {
        "40": 138,
        "65": 135,
        "100": 131,
        "125": 126,
        "150": 121,
        "200": 115,
        "250": 111,
        "300": 108,
        "325": 108,
        "350": 108,
        "375": 108,
        "400": 108,
        "425": 108,
        "450": 108,
        "475": null,
        "500": null,
        "525": null,
        "550": null,
        "575": null,
        "600": null,
        "625": null,
        "650": null,
        "675": null,
        "700": null,
        "725": null,
        "750": null,
        "775": null,
        "800": null,
        "825": null,
        "850": null,
        "875": null,
        "900": null
      }
    },
    {
      "block": 27,
      "line_no": 18,
      "nominal_composition": "18Cr–10Ni–Cb",
      "product_form": "Forgings",
      "spec_no": "SA–182",
      "type_grade": "F347",
      "alloy_desig_uns_no": "S34700",
      "class_condition_temper": null,
      "size_thickness_mm": ">130",
      "p_no": 8,
      "group_no": 1,
      "min_tensile_strength_mpa": 485,
      "min_yield_strength_mpa": 205,
      "i": 816,
      "limits_iii": 427,
      "viii_1": 816,
      "xii": 343,
      "external_pressure_chart_no": "HA–2",
      "notes": "G5, G12, T7",
      "values": {
        "40": 138,
        "65": 135,
        "100": 131,
        "125": 126,
        "150": 121,
        "200": 115,
        "250": 111,
        "300": 109,
        "325": 109,
        "350": 108,
        "375": 108,
        "400": 108,
        "425": 108,
        "450": 108,
        "475": 108,
        "500": 107,
        "525": 106,
        "550": 98.3,
        "575": 77.2,
        "600": 57.7,
        "625": 39.9,
        "650": 30.0,
        "675": 23.2,
        "700": 16.3,
        "725": 11.2,
        "750": 8.93,
        "775": 7.08,
        "800": 5.77,
        "825": 5.32,
        "850": null,
        "875": null,
        "900": null
      }
    },
    {
      "block": 27,
      "line_no": 19,
      "nominal_composition": "18Cr–10Ni–Cb",
      "product_form": "Forgings",
      "spec_no": "SA–965",
      "type_grade": "F347",
      "alloy_desig_uns_no": "S34700",
      "class_condition_temper": null,
      "size_thickness_mm": null,
      "p_no": 8,
      "group_no": 1,
      "min_tensile_strength_mpa": 485,
      "min_yield_strength_mpa": 205,
      "i": 816,
      "limits_iii": 427,
      "viii_1": 816,
      "xii": 343,
      "external_pressure_chart_no": "HA–2",
      "notes": "G5, G12, T7",
      "values": {
        "40": 138,
        "65": 135,
        "100": 131,
        "125": 126,
        "150": 121,
        "200": 115,
        "250": 111,
        "300": 109,
        "325": 109,
        "350": 108,
        "375": 108,
        "400": 108,
        "425": 108,
        "450": 108,
        "475": 108,
        "500": 107,
        "525": 106,
        "550": 98.3,
        "575": 77.2,
        "600": 57.7,
        "625": 39.9,
        "650": 30.0,
        "675": 23.2,
        "700": 16.3,
        "725": 11.2,
        "750": 8.93,
        "775": 7.08,
        "800": 5.77,
        "825": 5.32,
        "850": null,
        "875": null,
        "900": null
      }
    },
    {
      "block": 27,
      "line_no": 20,
      "nominal_composition": "18Cr–10Ni–Cb",
      "product_form": "Forgings",
      "spec_no": "SA–965",
      "type_grade": "F347",
      "alloy_desig_uns_no": "S34700",
      "class_condition_temper": null,
      "size_thickness_mm": null,
      "p_no": 8,
      "group_no": 1,
      "min_tensile_strength_mpa": 485,
      "min_yield_strength_mpa": 205,
      "i": 816,
      "limits_iii": "NP",
      "viii_1": 816,
      "xii": 343,
      "external_pressure_chart_no": "HA–2 G12, T7",
      "notes": null,
      "values": {
        "40": 138,
        "65": 132,
        "100": 126,
        "125": 122,
        "150": 118,
        "200": 111,
        "250": 105,
        "300": 99.8,
        "325": 97.9,
        "350": 96.1,
        "375": 95.0,
        "400": 94.4,
        "425": 93.8,
        "450": 93.2,
        "475": 92.5,
        "500": 92.4,
        "525": 92.4,
        "550": 90.3,
        "575": 77.2,
        "600": 57.7,
        "625": 39.9,
        "650": 30.0,
        "675": 23.2,
        "700": 16.3,
        "725": 11.2,
        "750": 8.93,
        "775": 7.08,
        "800": 5.77,
        "825": 5.32,
        "850": null,
        "875": null,
        "900": null
      }
    },
    {
      "block": 27,
      "line_no": 21,
      "nominal_composition": "18Cr–10Ni–Cb",
      "product_form": "Forgings",
      "spec_no": "SA–182",
      "type_grade": "F347H",
      "alloy_desig_uns_no": "S34709",
      "class_condition_temper": null,
      "size_thickness_mm": ">130",
      "p_no": 8,
      "group_no": 1,
      "min_tensile_strength_mpa": 485,
      "min_yield_strength_mpa": 205,
      "i": 816,
      "limits_iii": "NP",
      "viii_1": "NP",
      "xii": "NP",
      "external_pressure_chart_no": "HA–2 T9",
      "notes": null,
      "values": {
        "40": 138,
        "65": 132,
        "100": 126,
        "125": 122,
        "150": 118,
        "200": 111,
        "250": 105,
        "300": 99.8,
        "325": 97.9,
        "350": 96.1,
        "375": 95.0,
        "400": 94.4,
        "425": 93.8,
        "450": 93.2,
        "475": 92.5,
        "500": 92.4,
        "525": 92.4,
        "550": 92.4,
        "575": 92.2,
        "600": 89.1,
        "625": 69.3,
        "650": 53.9,
        "675": 41.4,
        "700": 31.8,
        "725": 23.9,
        "750": 18.8,
        "775": 14.6,
        "800": 10.8,
        "825": 7.83,
        "850": null,
        "875": null,
        "900": null
      }
    },
    {
      "block": 27,
      "line_no": 22,
      "nominal_composition": "18Cr–10Ni–Cb",
      "product_form": "Forgings",
      "spec_no": "SA–182",
      "type_grade": "F347H",
      "alloy_desig_uns_no": "S34709",
      "class_condition_temper": null,
      "size_thickness_mm": ">130",
      "p_no": 8,
      "group_no": 1,
      "min_tensile_strength_mpa": 485,
      "min_yield_strength_mpa": 205,
      "i": 816,
      "limits_iii": 427,
      "viii_1": 816,
      "xii": "NP",
      "external_pressure_chart_no": "HA–2 G5, T8",
      "notes": null,
      "values": {
        "40": 138,
        "65": 135,
        "100": 131,
        "125": 126,
        "150": 121,
        "200": 115,
        "250": 111,
        "300": 108,
        "325": 108,
        "350": 108,
        "375": 108,
        "400": 108,
        "425": 108,
        "450": 108,
        "475": 108,
        "500": 107,
        "525": 106,
        "550": 105,
        "575": 103,
        "600": 92.3,
        "625": 69.3,
        "650": 53.9,
        "675": 41.4,
        "700": 31.8,
        "725": 23.9,
        "750": 18.8,
        "775": 14.6,
        "800": 10.8,
        "825": 7.83,
        "850": null,
        "875": null,
        "900": null
      }
    },
    {
      "block": 27,
      "line_no": 23,
      "nominal_composition": "18Cr–10Ni–Cb",
      "product_form": "Forgings",
      "spec_no": "SA–965",
      "type_grade": "F347H",
      "alloy_desig_uns_no": "S34709",
      "class_condition_temper": null,
      "size_thickness_mm": null,
      "p_no": 8,
      "group_no": 1,
      "min_tensile_strength_mpa": 485,
      "min_yield_strength_mpa": 205,
      "i": "NP",
      "limits_iii": "NP",
      "viii_1": 816,
      "xii": "NP",
      "external_pressure_chart_no": "HA–2 T9",
      "notes": null,
      "values": {
        "40": 138,
        "65": 132,
        "100": 126,
        "125": 122,
        "150": 118,
        "200": 111,
        "250": 105,
        "300": 99.8,
        "325": 97.9,
        "350": 96.1,
        "375": 95.0,
        "400": 94.4,
        "425": 93.8,
        "450": 93.2,
        "475": 92.5,
        "500": 92.4,
        "525": 92.4,
        "550": 92.4,
        "575": 92.2,
        "600": 89.1,
        "625": 69.3,
        "650": 53.9,
        "675": 41.4,
        "700": 31.8,
        "725": 23.9,
        "750": 18.8,
        "775": 14.6,
        "800": 10.8,
        "825": 7.83,
        "850": null,
        "875": null,
        "900": null
      }
    },
    {
      "block": 27,
      "line_no": 24,
      "nominal_composition": "18Cr–10Ni–Cb",
      "product_form": "Forgings",
      "spec_no": "SA–965",
      "type_grade": "F347H",
      "alloy_desig_uns_no": "S34709",
      "class_condition_temper": null,
      "size_thickness_mm": null,
      "p_no": 8,
      "group_no": 1,
      "min_tensile_strength_mpa": 485,
      "min_yield_strength_mpa": 205,
      "i": "NP",
      "limits_iii": 427,
      "viii_1": 816,
      "xii": "NP",
      "external_pressure_chart_no": "HA–2 G5, T8",
      "notes": null,
      "values": {
        "40": 138,
        "65": 135,
        "100": 131,
        "125": 126,
        "150": 121,
        "200": 115,
        "250": 111,
        "300": 108,
        "325": 108,
        "350": 108,
        "375": 108,
        "400": 108,
        "425": 108,
        "450": 108,
        "475": 108,
        "500": 107,
        "525": 106,
        "550": 105,
        "575": 103,
        "600": 92.3,
        "625": 69.3,
        "650": 53.9,
        "675": 41.4,
        "700": 31.8,
        "725": 23.9,
        "750": 18.8,
        "775": 14.6,
        "800": 10.8,
        "825": 7.83,
        "850": null,
        "875": null,
        "900": null
      }
    },
    {
      "block": 27,
      "line_no": 25,
      "nominal_composition": "18Cr–10Ni–Cb",
      "product_form": "Forgings",
      "spec_no": "SA–182",
      "type_grade": "F348",
      "alloy_desig_uns_no": "S34800",
      "class_condition_temper": null,
      "size_thickness_mm": ">130",
      "p_no": 8,
      "group_no": 1,
      "min_tensile_strength_mpa": 485,
      "min_yield_strength_mpa": 205,
      "i": 816,
      "limits_iii": "NP",
      "viii_1": "NP",
      "xii": "NP",
      "external_pressure_chart_no": "HA–2 T7",
      "notes": null,
      "values": {
        "40": 138,
        "65": 132,
        "100": 126,
        "125": 122,
        "150": 118,
        "200": 111,
        "250": 105,
        "300": 99.8,
        "325": 97.9,
        "350": 96.1,
        "375": 95.0,
        "400": 94.4,
        "425": 93.8,
        "450": 93.2,
        "475": 92.5,
        "500": 92.4,
        "525": 92.4,
        "550": 90.3,
        "575": 77.2,
        "600": 57.7,
        "625": 39.9,
        "650": 30.0,
        "675": 23.2,
        "700": 16.3,
        "725": 11.2,
        "750": 8.93,
        "775": 7.08,
        "800": 5.77,
        "825": 5.32,
        "850": null,
        "875": null,
        "900": null
      }
    },
    {
      "block": 27,
      "line_no": 26,
      "nominal_composition": "18Cr–10Ni–Cb",
      "product_form": "Forgings",
      "spec_no": "SA–182",
      "type_grade": "F348",
      "alloy_desig_uns_no": "S34800",
      "class_condition_temper": null,
      "size_thickness_mm": ">130",
      "p_no": 8,
      "group_no": 1,
      "min_tensile_strength_mpa": 485,
      "min_yield_strength_mpa": 205,
      "i": 816,
      "limits_iii": 427,
      "viii_1": 816,
      "xii": 343,
      "external_pressure_chart_no": "HA–2",
      "notes": "G5, G12, T7",
      "values": {
        "40": 138,
        "65": 135,
        "100": 131,
        "125": 126,
        "150": 121,
        "200": 115,
        "250": 111,
        "300": 109,
        "325": 109,
        "350": 108,
        "375": 108,
        "400": 108,
        "425": 108,
        "450": 108,
        "475": 108,
        "500": 107,
        "525": 106,
        "550": 98.3,
        "575": 77.2,
        "600": 57.7,
        "625": 39.9,
        "650": 30.0,
        "675": 23.2,
        "700": 16.3,
        "725": 11.2,
        "750": 8.93,
        "775": 7.08,
        "800": 5.77,
        "825": 5.32,
        "850": null,
        "875": null,
        "900": null
      }
    },
    {
      "block": 27,
      "line_no": 27,
      "nominal_composition": "18Cr–10Ni–Cb",
      "product_form": "Forgings",
      "spec_no": "SA–965",
      "type_grade": "F348",
      "alloy_desig_uns_no": "S34800",
      "class_condition_temper": null,
      "size_thickness_mm": null,
      "p_no": 8,
      "group_no": 1,
      "min_tensile_strength_mpa": 485,
      "min_yield_strength_mpa": 205,
      "i": "NP",
      "limits_iii": "NP",
      "viii_1": 816,
      "xii": 343,
      "external_pressure_chart_no": "HA–2",
      "notes": "G5, G12, T7",
      "values": {
        "40": 138,
        "65": 135,
        "100": 131,
        "125": 126,
        "150": 121,
        "200": 115,
        "250": 111,
        "300": 109,
        "325": 109,
        "350": 108,
        "375": 108,
        "400": 108,
        "425": 108,
        "450": 108,
        "475": 108,
        "500": 107,
        "525": 106,
        "550": 98.3,
        "575": 77.2,
        "600": 57.7,
        "625": 39.9,
        "650": 30.0,
        "675": 23.2,
        "700": 16.3,
        "725": 11.2,
        "750": 8.93,
        "775": 7.08,
        "800": 5.77,
        "825": 5.32,
        "850": null,
        "875": null,
        "900": null
      }
    },
    {
      "block": 27,
      "line_no": 28,
      "nominal_composition": "18Cr–10Ni–Cb",
      "product_form": "Forgings",
      "spec_no": "SA–965",
      "type_grade": "F348",
      "alloy_desig_uns_no": "S34800",
      "class_condition_temper": null,
      "size_thickness_mm": null,
      "p_no": 8,
      "group_no": 1,
      "min_tensile_strength_mpa": 485,
      "min_yield_strength_mpa": 205,
      "i": "NP",
      "limits_iii": "NP",
      "viii_1": 816,
      "xii": 343,
      "external_pressure_chart_no": "HA–2 G12, T7",
      "notes": null,
      "values": {
        "40": 138,
        "65": 132,
        "100": 126,
        "125": 122,
        "150": 118,
        "200": 111,
        "250": 105,
        "300": 99.8,
        "325": 97.9,
        "350": 96.1,
        "375": 95.0,
        "400": 94.4,
        "425": 93.8,
        "450": 93.2,
        "475": 92.5,
        "500": 92.4,
        "525": 92.4,
        "550": 90.3,
        "575": 77.2,
        "600": 57.7,
        "625": 39.9,
        "650": 30.0,
        "675": 23.2,
        "700": 16.3,
        "725": 11.2,
        "750": 8.93,
        "775": 7.08,
        "800": 5.77,
        "825": 5.32,
        "850": null,
        "875": null,
        "900": null
      }
    },
    {
      "block": 27,
      "line_no": 29,
      "nominal_composition": "18Cr–10Ni–Cb",
      "product_form": "Forgings",
      "spec_no": "SA–182",
      "type_grade": "F348H",
      "alloy_desig_uns_no": "S34809",
      "class_condition_temper": null,
      "size_thickness_mm": ">130",
      "p_no": 8,
      "group_no": 1,
      "min_tensile_strength_mpa": 485,
      "min_yield_strength_mpa": 205,
      "i": 816,
      "limits_iii": "NP",
      "viii_1": "NP",
      "xii": "NP",
      "external_pressure_chart_no": "HA–2 T9",
      "notes": null,
      "values": {
        "40": 138,
        "65": 132,
        "100": 126,
        "125": 122,
        "150": 118,
        "200": 111,
        "250": 105,
        "300": 99.8,
        "325": 97.9,
        "350": 96.1,
        "375": 95.0,
        "400": 94.4,
        "425": 93.8,
        "450": 93.2,
        "475": 92.5,
        "500": 92.4,
        "525": 92.4,
        "550": 92.4,
        "575": 92.2,
        "600": 89.1,
        "625": 69.3,
        "650": 53.9,
        "675": 41.4,
        "700": 31.8,
        "725": 23.9,
        "750": 18.8,
        "775": 14.6,
        "800": 10.8,
        "825": 7.83,
        "850": null,
        "875": null,
        "900": null
      }
    },
    {
      "block": 27,
      "line_no": 30,
      "nominal_composition": "18Cr–10Ni–Cb",
      "product_form": "Forgings",
      "spec_no": "SA–182",
      "type_grade": "F348H",
      "alloy_desig_uns_no": "S34809",
      "class_condition_temper": null,
      "size_thickness_mm": ">130",
      "p_no": 8,
      "group_no": 1,
      "min_tensile_strength_mpa": 485,
      "min_yield_strength_mpa": 205,
      "i": 816,
      "limits_iii": 427,
      "viii_1": 816,
      "xii": "NP",
      "external_pressure_chart_no": "HA–2 G5, T8",
      "notes": null,
      "values": {
        "40": 138,
        "65": 135,
        "100": 131,
        "125": 126,
        "150": 121,
        "200": 115,
        "250": 111,
        "300": 108,
        "325": 108,
        "350": 108,
        "375": 108,
        "400": 108,
        "425": 108,
        "450": 108,
        "475": 108,
        "500": 107,
        "525": 106,
        "550": 105,
        "575": 103,
        "600": 92.3,
        "625": 69.3,
        "650": 53.9,
        "675": 41.4,
        "700": 31.8,
        "725": 23.9,
        "750": 18.8,
        "775": 14.6,
        "800": 10.8,
        "825": 7.83,
        "850": null,
        "875": null,
        "900": null
      }
    },
    {
      "block": 27,
      "line_no": 31,
      "nominal_composition": "18Cr–10Ni–Cb",
      "product_form": "Forgings",
      "spec_no": "SA–182",
      "type_grade": "F347",
      "alloy_desig_uns_no": "S34700",
      "class_condition_temper": null,
      "size_thickness_mm": "≤130",
      "p_no": 8,
      "group_no": 1,
      "min_tensile_strength_mpa": 515,
      "min_yield_strength_mpa": 205,
      "i": 816,
      "limits_iii": 427,
      "viii_1": 816,
      "xii": "NP",
      "external_pressure_chart_no": "HA–2",
      "notes": "G5, G12, T6",
      "values": {
        "40": 138,
        "65": 138,
        "100": 137,
        "125": 134,
        "150": 129,
        "200": 123,
        "250": 119,
        "300": 117,
        "325": 116,
        "350": 116,
        "375": 116,
        "400": 116,
        "425": 116,
        "450": 116,
        "475": 115,
        "500": 115,
        "525": 113,
        "550": 99.8,
        "575": 77.2,
        "600": 57.7,
        "625": 39.9,
        "650": 30.0,
        "675": 23.2,
        "700": 16.3,
        "725": 11.2,
        "750": 8.93,
        "775": 7.08,
        "800": 5.77,
        "825": 5.32,
        "850": null,
        "875": null,
        "900": null
      }
    },
    {
      "block": 27,
      "line_no": 32,
      "nominal_composition": "18Cr–10Ni–Cb",
      "product_form": "Forgings",
      "spec_no": "SA–182",
      "type_grade": "F347",
      "alloy_desig_uns_no": "S34700",
      "class_condition_temper": null,
      "size_thickness_mm": "≤130",
      "p_no": 8,
      "group_no": 1,
      "min_tensile_strength_mpa": 515,
      "min_yield_strength_mpa": 205,
      "i": 816,
      "limits_iii": "NP",
      "viii_1": 816,
      "xii": "NP",
      "external_pressure_chart_no": "HA–2 G12, T7",
      "notes": null,
      "values": {
        "40": 138,
        "65": 132,
        "100": 126,
        "125": 122,
        "150": 118,
        "200": 111,
        "250": 105,
        "300": 99.8,
        "325": 97.9,
        "350": 96.1,
        "375": 95.0,
        "400": 94.4,
        "425": 93.8,
        "450": 93.2,
        "475": 92.5,
        "500": 92.4,
        "525": 92.4,
        "550": 90.3,
        "575": 77.2,
        "600": 57.7,
        "625": 39.9,
        "650": 30.0,
        "675": 23.2,
        "700": 16.3,
        "725": 11.2,
        "750": 8.93,
        "775": 7.08,
        "800": 5.77,
        "825": 5.32,
        "850": null,
        "875": null,
        "900": null
      }
    },
    {
      "block": 27,
      "line_no": 33,
      "nominal_composition": "18Cr–10Ni–Cb",
      "product_form": "Smls. tube",
      "spec_no": "SA–213",
      "type_grade": "TP347",
      "alloy_desig_uns_no": "S34700",
      "class_condition_temper": null,
      "size_thickness_mm": null,
      "p_no": 8,
      "group_no": 1,
      "min_tensile_strength_mpa": 515,
      "min_yield_strength_mpa": 205,
      "i": 816,
      "limits_iii": 427,
      "viii_1": 816,
      "xii": "NP",
      "external_pressure_chart_no": "HA–2",
      "notes": "G5, G12, T6",
      "values": {
        "40": 138,
        "65": 138,
        "100": 137,
        "125": 134,
        "150": 129,
        "200": 123,
        "250": 119,
        "300": 117,
        "325": 116,
        "350": 116,
        "375": 116,
        "400": 116,
        "425": 116,
        "450": 116,
        "475": 115,
        "500": 115,
        "525": 113,
        "550": 99.8,
        "575": 77.2,
        "600": 57.7,
        "625": 39.9,
        "650": 30.0,
        "675": 23.2,
        "700": 16.3,
        "725": 11.2,
        "750": 8.93,
        "775": 7.08,
        "800": 5.77,
        "825": 5.32,
        "850": null,
        "875": null,
        "900": null
      }
    },
    {
      "block": 27,
      "line_no": 34,
      "nominal_composition": "18Cr–10Ni–Cb",
      "product_form": "Smls. tube",
      "spec_no": "SA–213",
      "type_grade": "TP347",
      "alloy_desig_uns_no": "S34700",
      "class_condition_temper": null,
      "size_thickness_mm": null,
      "p_no": 8,
      "group_no": 1,
      "min_tensile_strength_mpa": 515,
      "min_yield_strength_mpa": 205,
      "i": 816,
      "limits_iii": "NP",
      "viii_1": 816,
      "xii": "NP",
      "external_pressure_chart_no": "HA–2 G12, T7",
      "notes": null,
      "values": {
        "40": 138,
        "65": 132,
        "100": 126,
        "125": 122,
        "150": 118,
        "200": 111,
        "250": 105,
        "300": 99.8,
        "325": 97.9,
        "350": 96.1,
        "375": 95.0,
        "400": 94.4,
        "425": 93.8,
        "450": 93.2,
        "475": 92.5,
        "500": 92.4,
        "525": 92.4,
        "550": 90.3,
        "575": 77.2,
        "600": 57.7,
        "625": 39.9,
        "650": 30.0,
        "675": 23.2,
        "700": 16.3,
        "725": 11.2,
        "750": 8.93,
        "775": 7.08,
        "800": 5.77,
        "825": 5.32,
        "850": null,
        "875": null,
        "900": null
      }
    },
    {
      "block": 27,
      "line_no": 35,
      "nominal_composition": "18Cr–10Ni–Cb",
      "product_form": "Plate",
      "spec_no": "SA–240",
      "type_grade": 347,
      "alloy_desig_uns_no": "S34700",
      "class_condition_temper": null,
      "size_thickness_mm": null,
      "p_no": 8,
      "group_no": 1,
      "min_tensile_strength_mpa": 515,
      "min_yield_strength_mpa": 205,
      "i": 816,
      "limits_iii": 427,
      "viii_1": 816,
      "xii": 343,
      "external_pressure_chart_no": "HA–2",
      "notes": "G5, G12, T6",
      "values": {
        "40": 138,
        "65": 138,
        "100": 137,
        "125": 134,
        "150": 129,
        "200": 123,
        "250": 119,
        "300": 117,
        "325": 116,
        "350": 116,
        "375": 116,
        "400": 116,
        "425": 116,
        "450": 116,
        "475": 115,
        "500": 115,
        "525": 113,
        "550": 99.8,
        "575": 77.2,
        "600": 57.7,
        "625": 39.9,
        "650": 30.0,
        "675": 23.2,
        "700": 16.3,
        "725": 11.2,
        "750": 8.93,
        "775": 7.08,
        "800": 5.77,
        "825": 5.32,
        "850": null,
        "875": null,
        "900": null
      }
    },
    {
      "block": 27,
      "line_no": 36,
      "nominal_composition": "18Cr–10Ni–Cb",
      "product_form": "Plate",
      "spec_no": "SA–240",
      "type_grade": 347,
      "alloy_desig_uns_no": "S34700",
      "class_condition_temper": null,
      "size_thickness_mm": null,
      "p_no": 8,
      "group_no": 1,
      "min_tensile_strength_mpa": 515,
      "min_yield_strength_mpa": 205,
      "i": 816,
      "limits_iii": "NP",
      "viii_1": 816,
      "xii": 343,
      "external_pressure_chart_no": "HA–2 G12, T7",
      "notes": null,
      "values": {
        "40": 138,
        "65": 132,
        "100": 126,
        "125": 122,
        "150": 118,
        "200": 111,
        "250": 105,
        "300": 99.8,
        "325": 97.9,
        "350": 96.1,
        "375": 95.0,
        "400": 94.4,
        "425": 93.8,
        "450": 93.2,
        "475": 92.5,
        "500": 92.4,
        "525": 92.4,
        "550": 90.3,
        "575": 77.2,
        "600": 57.7,
        "625": 39.9,
        "650": 30.0,
        "675": 23.2,
        "700": 16.3,
        "725": 11.2,
        "750": 8.93,
        "775": 7.08,
        "800": 5.77,
        "825": 5.32,
        "850": null,
        "875": null,
        "900": null
      }
    },
    {
      "block": 27,
      "line_no": 37,
      "nominal_composition": "18Cr–10Ni–Cb",
      "product_form": "Wld. tube",
      "spec_no": "SA–249",
      "type_grade": "TP347",
      "alloy_desig_uns_no": "S34700",
      "class_condition_temper": null,
      "size_thickness_mm": null,
      "p_no": 8,
      "group_no": 1,
      "min_tensile_strength_mpa": 515,
      "min_yield_strength_mpa": 205,
      "i": 816,
      "limits_iii": "NP",
      "viii_1": "NP",
      "xii": "NP",
      "external_pressure_chart_no": "HA–2",
      "notes": "G12, T7, W13",
      "values": {
        "40": 138,
        "65": 132,
        "100": 126,
        "125": 122,
        "150": 118,
        "200": 111,
        "250": 105,
        "300": 99.8,
        "325": 97.9,
        "350": 96.1,
        "375": 95.0,
        "400": 94.4,
        "425": 93.8,
        "450": 93.2,
        "475": 92.5,
        "500": 92.4,
        "525": 92.4,
        "550": 90.3,
        "575": 77.2,
        "600": 57.3,
        "625": 39.9,
        "650": 30.0,
        "675": 23.2,
        "700": 16.3,
        "725": 11.2,
        "750": 8.93,
        "775": 7.08,
        "800": 5.77,
        "825": 5.32,
        "850": null,
        "875": null,
        "900": null
      }
    },
    {
      "block": 27,
      "line_no": 38,
      "nominal_composition": "18Cr–10Ni–Cb",
      "product_form": "Wld. tube",
      "spec_no": "SA–249",
      "type_grade": "TP347",
      "alloy_desig_uns_no": "S34700",
      "class_condition_temper": null,
      "size_thickness_mm": null,
      "p_no": 8,
      "group_no": 1,
      "min_tensile_strength_mpa": 515,
      "min_yield_strength_mpa": 205,
      "i": 816,
      "limits_iii": 427,
      "viii_1": "NP",
      "xii": "NP",
      "external_pressure_chart_no": "HA–2",
      "notes": "G5, G12, T6, W12, W13",
      "values": {
        "40": 138,
        "65": 138,
        "100": 137,
        "125": 134,
        "150": 129,
        "200": 123,
        "250": 119,
        "300": 117,
        "325": 116,
        "350": 116,
        "375": 116,
        "400": 116,
        "425": 116,
        "450": 116,
        "475": 115,
        "500": 115,
        "525": 113,
        "550": 99.8,
        "575": 77.2,
        "600": 57.7,
        "625": 39.9,
        "650": 30.0,
        "675": 23.2,
        "700": 16.3,
        "725": 11.2,
        "750": 8.93,
        "775": 7.08,
        "800": 5.77,
        "825": 5.32,
        "850": null,
        "875": null,
        "900": null
      }
    },
    {
      "block": 27,
      "line_no": 39,
      "nominal_composition": "18Cr–10Ni–Cb",
      "product_form": "Wld. tube",
      "spec_no": "SA–249",
      "type_grade": "TP347",
      "alloy_desig_uns_no": "S34700",
      "class_condition_temper": null,
      "size_thickness_mm": null,
      "p_no": 8,
      "group_no": 1,
      "min_tensile_strength_mpa": 515,
      "min_yield_strength_mpa": 205,
      "i": 816,
      "limits_iii": "NP",
      "viii_1": 816,
      "xii": 343,
      "external_pressure_chart_no": "HA–2",
      "notes": "G5, G12, G24, T6",
      "values": {
        "40": 117,
        "65": 117,
        "100": 117,
        "125": 114,
        "150": 110,
        "200": 104,
        "250": 101,
        "300": 98.9,
        "325": 98.6,
        "350": 98.6,
        "375": 98.6,
        "400": 98.6,
        "425": 98.6,
        "450": 98.6,
        "475": 98.1,
        "500": 97.6,
        "525": 95.4,
        "550": 85.5,
        "575": 65.9,
        "600": 49.5,
        "625": 34.0,
        "650": 25.9,
        "675": 19.7,
        "700": 14.0,
        "725": 9.8,
        "750": 7.53,
        "775": 5.95,
        "800": 4.96,
        "825": 4.5,
        "850": null,
        "875": null,
        "900": null
      }
    },
    {
      "block": 27,
      "line_no": 40,
      "nominal_composition": "18Cr–10Ni–Cb",
      "product_form": "Wld. tube",
      "spec_no": "SA–249",
      "type_grade": "TP347",
      "alloy_desig_uns_no": "S34700",
      "class_condition_temper": null,
      "size_thickness_mm": null,
      "p_no": 8,
      "group_no": 1,
      "min_tensile_strength_mpa": 515,
      "min_yield_strength_mpa": 205,
      "i": 816,
      "limits_iii": "NP",
      "viii_1": 816,
      "xii": 343,
      "external_pressure_chart_no": "HA–2",
      "notes": "G12, G24, T7",
      "values": {
        "40": 117,
        "65": 112,
        "100": 107,
        "125": 103,
        "150": 101,
        "200": 94.3,
        "250": 89.1,
        "300": 85.3,
        "325": 83.3,
        "350": 81.8,
        "375": 81.2,
        "400": 79.9,
        "425": 79.3,
        "450": 79.3,
        "475": 78.7,
        "500": 78.6,
        "525": 78.6,
        "550": 76.8,
        "575": 65.9,
        "600": 49.5,
        "625": 34.0,
        "650": 25.9,
        "675": 19.7,
        "700": 14.0,
        "725": 9.8,
        "750": 7.53,
        "775": 5.95,
        "800": 4.96,
        "825": 4.5,
        "850": null,
        "875": null,
        "900": null
      }
    },
    {
      "block": 27,
      "line_no": 41,
      "nominal_composition": "18Cr–10Ni–Cb",
      "product_form": "Smls. & wld. pipe",
      "spec_no": "SA–312",
      "type_grade": "TP347",
      "alloy_desig_uns_no": "S34700",
      "class_condition_temper": null,
      "size_thickness_mm": null,
      "p_no": 8,
      "group_no": 1,
      "min_tensile_strength_mpa": 515,
      "min_yield_strength_mpa": 205,
      "i": 816,
      "limits_iii": 427,
      "viii_1": 816,
      "xii": 343,
      "external_pressure_chart_no": "HA–2",
      "notes": "G5, G12, T6, W12, W13, W14",
      "values": {
        "40": 138,
        "65": 138,
        "100": 137,
        "125": 134,
        "150": 129,
        "200": 123,
        "250": 119,
        "300": 117,
        "325": 116,
        "350": 116,
        "375": 116,
        "400": 116,
        "425": 116,
        "450": 116,
        "475": 115,
        "500": 115,
        "525": 113,
        "550": 99.8,
        "575": 77.2,
        "600": 57.7,
        "625": 39.9,
        "650": 30.0,
        "675": 23.2,
        "700": 16.3,
        "725": 11.2,
        "750": 8.93,
        "775": 7.08,
        "800": 5.77,
        "825": 5.32,
        "850": null,
        "875": null,
        "900": null
      }
    },
    {
      "block": 27,
      "line_no": 42,
      "nominal_composition": "18Cr–10Ni–Cb",
      "product_form": "Smls. & wld. pipe",
      "spec_no": "SA–312",
      "type_grade": "TP347",
      "alloy_desig_uns_no": "S34700",
      "class_condition_temper": null,
      "size_thickness_mm": null,
      "p_no": 8,
      "group_no": 1,
      "min_tensile_strength_mpa": 515,
      "min_yield_strength_mpa": 205,
      "i": 816,
      "limits_iii": "NP",
      "viii_1": 816,
      "xii": 343,
      "external_pressure_chart_no": "HA–2",
      "notes": "G12, T7, W13, W14",
      "values": {
        "40": 138,
        "65": 132,
        "100": 126,
        "125": 122,
        "150": 118,
        "200": 111,
        "250": 105,
        "300": 99.8,
        "325": 97.9,
        "350": 96.1,
        "375": 95.0,
        "400": 94.4,
        "425": 93.8,
        "450": 93.2,
        "475": 92.5,
        "500": 92.4,
        "525": 92.4,
        "550": 90.3,
        "575": 77.2,
        "600": 57.7,
        "625": 39.9,
        "650": 30.0,
        "675": 23.2,
        "700": 16.3,
        "725": 11.2,
        "750": 8.93,
        "775": 7.08,
        "800": 5.77,
        "825": 5.32,
        "850": null,
        "875": null,
        "900": null
      }
    },
    {
      "block": 27,
      "line_no": 43,
      "nominal_composition": "18Cr–10Ni–Cb",
      "product_form": "Wld. pipe",
      "spec_no": "SA–312",
      "type_grade": "TP347",
      "alloy_desig_uns_no": "S34700",
      "class_condition_temper": null,
      "size_thickness_mm": null,
      "p_no": 8,
      "group_no": 1,
      "min_tensile_strength_mpa": 515,
      "min_yield_strength_mpa": 205,
      "i": 816,
      "limits_iii": "NP",
      "viii_1": 816,
      "xii": 343,
      "external_pressure_chart_no": "HA–2",
      "notes": "G5, G12, G24, T6",
      "values": {
        "40": 117,
        "65": 117,
        "100": 117,
        "125": 114,
        "150": 110,
        "200": 104,
        "250": 101,
        "300": 98.9,
        "325": 98.6,
        "350": 98.6,
        "375": 98.6,
        "400": 98.6,
        "425": 98.6,
        "450": 98.6,
        "475": 98.1,
        "500": 97.6,
        "525": 95.4,
        "550": 85.5,
        "575": 65.9,
        "600": 49.5,
        "625": 34.0,
        "650": 25.9,
        "675": 19.7,
        "700": 14.0,
        "725": 9.8,
        "750": 7.53,
        "775": 5.95,
        "800": 4.96,
        "825": 4.5,
        "850": null,
        "875": null,
        "900": null
      }
    },
    {
      "block": 27,
      "line_no": 44,
      "nominal_composition": "18Cr–10Ni–Cb",
      "product_form": "Wld. pipe",
      "spec_no": "SA–312",
      "type_grade": "TP347",
      "alloy_desig_uns_no": "S34700",
      "class_condition_temper": null,
      "size_thickness_mm": null,
      "p_no": 8,
      "group_no": 1,
      "min_tensile_strength_mpa": 515,
      "min_yield_strength_mpa": 205,
      "i": 816,
      "limits_iii": "NP",
      "viii_1": 816,
      "xii": 343,
      "external_pressure_chart_no": "HA–2",
      "notes": "G12, G24, T7",
      "values": {
        "40": 117,
        "65": 112,
        "100": 107,
        "125": 103,
        "150": 101,
        "200": 94.3,
        "250": 89.1,
        "300": 85.3,
        "325": 83.3,
        "350": 81.8,
        "375": 81.2,
        "400": 79.9,
        "425": 79.3,
        "450": 79.3,
        "475": 78.7,
        "500": 78.6,
        "525": 78.6,
        "550": 76.8,
        "575": 65.9,
        "600": 49.5,
        "625": 34.0,
        "650": 25.9,
        "675": 19.7,
        "700": 14.0,
        "725": 9.8,
        "750": 7.53,
        "775": 5.95,
        "800": 4.96,
        "825": 4.5,
        "850": null,
        "875": null,
        "900": null
      }
    },
    {
      "block": 27,
      "line_no": 45,
      "nominal_composition": "18Cr–10Ni–Cb",
      "product_form": "Wld. pipe",
      "spec_no": "SA–358",
      "type_grade": 347,
      "alloy_desig_uns_no": "S34700",
      "class_condition_temper": 1,
      "size_thickness_mm": null,
      "p_no": 8,
      "group_no": 1,
      "min_tensile_strength_mpa": 515,
      "min_yield_strength_mpa": 205,
      "i": "NP",
      "limits_iii": 427,
      "viii_1": "NP",
      "xii": "NP",
      "external_pressure_chart_no": "HA–2 G5, W12",
      "notes": null,
      "values": {
        "40": 138,
        "65": 138,
        "100": 137,
        "125": 134,
        "150": 129,
        "200": 123,
        "250": 119,
        "300": 117,
        "325": 116,
        "350": 116,
        "375": 116,
        "400": 116,
        "425": 116,
        "450": 116,
        "475": null,
        "500": null,
        "525": null,
        "550": null,
        "575": null,
        "600": null,
        "625": null,
        "650": null,
        "675": null,
        "700": null,
        "725": null,
        "750": null,
        "775": null,
        "800": null,
        "825": null,
        "850": null,
        "875": null,
        "900": null
      }
    },
    {
      "block": 28,
      "line_no": 1,
      "nominal_composition": "18Cr–10Ni–Cb",
      "product_form": "Smls. pipe",
      "spec_no": "SA–376",
      "type_grade": "TP347",
      "alloy_desig_uns_no": "S34700",
      "class_condition_temper": null,
      "size_thickness_mm": null,
      "p_no": 8,
      "group_no": 1,
      "min_tensile_strength_mpa": 515,
      "min_yield_strength_mpa": 205,
      "i": 816,
      "limits_iii": 427,
