Repository: danivelas0/asme-pcc

File: resources/bpvc_ii_d_metric_2025/table_u.json (part 38 of 61)
    "Size/Thickness, mm",
    "Min. Tensile Strength, MPa"
  ],
  "columns_values": [
        "150": 185,
        "200": 149,
        "250": null,
        "300": null,
        "325": null,
        "350": null,
        "375": null,
        "400": null,
        "425": null,
        "450": null,
        "475": null,
        "500": null,
        "525": null,
        "550": null,
        "575": null,
        "600": null,
        "625": null,
        "650": null,
        "675": null,
        "700": null,
        "725": null,
        "750": null,
        "775": null,
        "800": null,
        "825": null,
        "850": null,
        "875": null,
        "900": null
      }
    },
    {
      "block": 35,
      "line_no": 24,
      "nominal_composition": null,
      "product_form": "Plate, sheet",
      "spec_no": "SB–209",
      "type_grade": null,
      "alloy_desig_uns_no": "Alclad 3004",
      "class_condition_temper": "H34",
      "size_thickness_mm": "0.23–12.67",
      "min_tensile_strength_mpa": 215,
      "values": {
        "40": 214,
        "100": 214,
        "150": 197,
        "200": 145,
        "250": null,
        "300": null,
        "325": null,
        "350": null,
        "375": null,
        "400": null,
        "425": null,
        "450": null,
        "475": null,
        "500": null,
        "525": null,
        "550": null,
        "575": null,
        "600": null,
        "625": null,
        "650": null,
        "675": null,
        "700": null,
        "725": null,
        "750": null,
        "775": null,
        "800": null,
        "825": null,
        "850": null,
        "875": null,
        "900": null
      }
    },
    {
      "block": 35,
      "line_no": 25,
      "nominal_composition": null,
      "product_form": "Plate, sheet",
      "spec_no": "SB–209",
      "type_grade": null,
      "alloy_desig_uns_no": "Alclad 3004",
      "class_condition_temper": "H34",
      "size_thickness_mm": "12.70–25.40",
      "min_tensile_strength_mpa": 220,
      "values": {
        "40": 221,
        "100": 221,
        "150": 203,
        "200": 150,
        "250": null,
        "300": null,
        "325": null,
        "350": null,
        "375": null,
        "400": null,
        "425": null,
        "450": null,
        "475": null,
        "500": null,
        "525": null,
        "550": null,
        "575": null,
        "600": null,
        "625": null,
        "650": null,
        "675": null,
        "700": null,
        "725": null,
        "750": null,
        "775": null,
        "800": null,
        "825": null,
        "850": null,
        "875": null,
        "900": null
      }
    },
    {
      "block": 35,
      "line_no": 26,
      "nominal_composition": null,
      "product_form": "Plate, sheet",
      "spec_no": "SB–209",
      "type_grade": null,
      "alloy_desig_uns_no": "Alclad 6061",
      "class_condition_temper": "T4",
      "size_thickness_mm": "0.25–6.34",
      "min_tensile_strength_mpa": 185,
      "values": {
        "40": 186,
        "100": 186,
        "150": 178,
        "200": 126,
        "250": null,
        "300": null,
        "325": null,
        "350": null,
        "375": null,
        "400": null,
        "425": null,
        "450": null,
        "475": null,
        "500": null,
        "525": null,
        "550": null,
        "575": null,
        "600": null,
        "625": null,
        "650": null,
        "675": null,
        "700": null,
        "725": null,
        "750": null,
        "775": null,
        "800": null,
        "825": null,
        "850": null,
        "875": null,
        "900": null
      }
    },
    {
      "block": 35,
      "line_no": 27,
      "nominal_composition": null,
      "product_form": "Plate, sheet",
      "spec_no": "SB–209",
      "type_grade": null,
      "alloy_desig_uns_no": "Alclad 6061",
      "class_condition_temper": "T451",
      "size_thickness_mm": "6.35–12.69",
      "min_tensile_strength_mpa": 185,
      "values": {
        "40": 186,
        "100": 186,
        "150": 178,
        "200": 126,
        "250": null,
        "300": null,
        "325": null,
        "350": null,
        "375": null,
        "400": null,
        "425": null,
        "450": null,
        "475": null,
        "500": null,
        "525": null,
        "550": null,
        "575": null,
        "600": null,
        "625": null,
        "650": null,
        "675": null,
        "700": null,
        "725": null,
        "750": null,
        "775": null,
        "800": null,
        "825": null,
        "850": null,
        "875": null,
        "900": null
      }
    },
    {
      "block": 35,
      "line_no": 28,
      "nominal_composition": null,
      "product_form": "Plate, sheet",
      "spec_no": "SB–209",
      "type_grade": null,
      "alloy_desig_uns_no": "Alclad 6061",
      "class_condition_temper": "T451",
      "size_thickness_mm": "12.70–76.20",
      "min_tensile_strength_mpa": 205,
      "values": {
        "40": 207,
        "100": 207,
        "150": 196,
        "200": 135,
        "250": null,
        "300": null,
        "325": null,
        "350": null,
        "375": null,
        "400": null,
        "425": null,
        "450": null,
        "475": null,
        "500": null,
        "525": null,
        "550": null,
        "575": null,
        "600": null,
        "625": null,
        "650": null,
        "675": null,
        "700": null,
        "725": null,
        "750": null,
        "775": null,
        "800": null,
        "825": null,
        "850": null,
        "875": null,
        "900": null
      }
    },
    {
      "block": 35,
      "line_no": 29,
      "nominal_composition": null,
      "product_form": "Plate, sheet",
      "spec_no": "SB–209",
      "type_grade": null,
      "alloy_desig_uns_no": "Alclad 6061",
      "class_condition_temper": "T4 wld.",
      "size_thickness_mm": "0.25–6.34",
      "min_tensile_strength_mpa": 165,
      "values": {
        "40": 165,
        "100": 165,
        "150": 157,
        "200": 108,
        "250": null,
        "300": null,
        "325": null,
        "350": null,
        "375": null,
        "400": null,
        "425": null,
        "450": null,
        "475": null,
        "500": null,
        "525": null,
        "550": null,
        "575": null,
        "600": null,
        "625": null,
        "650": null,
        "675": null,
        "700": null,
        "725": null,
        "750": null,
        "775": null,
        "800": null,
        "825": null,
        "850": null,
        "875": null,
        "900": null
      }
    },
    {
      "block": 35,
      "line_no": 30,
      "nominal_composition": null,
      "product_form": "Plate, sheet",
      "spec_no": "SB–209",
      "type_grade": null,
      "alloy_desig_uns_no": "Alclad 6061",
      "class_condition_temper": "T451 wld.",
      "size_thickness_mm": "6.35–76.20",
      "min_tensile_strength_mpa": 165,
      "values": {
        "40": 165,
        "100": 165,
        "150": 157,
        "200": 108,
        "250": null,
        "300": null,
        "325": null,
        "350": null,
        "375": null,
        "400": null,
        "425": null,
        "450": null,
        "475": null,
        "500": null,
        "525": null,
        "550": null,
        "575": null,
        "600": null,
        "625": null,
        "650": null,
        "675": null,
        "700": null,
        "725": null,
        "750": null,
        "775": null,
        "800": null,
        "825": null,
        "850": null,
        "875": null,
        "900": null
      }
    },
    {
      "block": 35,
      "line_no": 31,
      "nominal_composition": null,
      "product_form": "Plate, sheet",
      "spec_no": "SB–209",
      "type_grade": null,
      "alloy_desig_uns_no": "Alclad 6061",
      "class_condition_temper": "T6",
      "size_thickness_mm": "0.25–6.34",
      "min_tensile_strength_mpa": 260,
      "values": {
        "40": 262,
        "100": 262,
        "150": 216,
        "200": 126,
        "250": null,
        "300": null,
        "325": null,
        "350": null,
        "375": null,
        "400": null,
        "425": null,
        "450": null,
        "475": null,
        "500": null,
        "525": null,
        "550": null,
        "575": null,
        "600": null,
        "625": null,
        "650": null,
        "675": null,
        "700": null,
        "725": null,
        "750": null,
        "775": null,
        "800": null,
        "825": null,
        "850": null,
        "875": null,
        "900": null
      }
    },
    {
      "block": 35,
      "line_no": 32,
      "nominal_composition": null,
      "product_form": "Plate, sheet",
      "spec_no": "SB–209",
      "type_grade": null,
      "alloy_desig_uns_no": "Alclad 6061",
      "class_condition_temper": "T651",
      "size_thickness_mm": "6.35–12.69",
      "min_tensile_strength_mpa": 260,
      "values": {
        "40": 262,
        "100": 262,
        "150": 216,
        "200": 126,
        "250": null,
        "300": null,
        "325": null,
        "350": null,
        "375": null,
        "400": null,
        "425": null,
        "450": null,
        "475": null,
        "500": null,
        "525": null,
        "550": null,
        "575": null,
        "600": null,
        "625": null,
        "650": null,
        "675": null,
        "700": null,
        "725": null,
        "750": null,
        "775": null,
        "800": null,
        "825": null,
        "850": null,
        "875": null,
        "900": null
      }
    },
    {
      "block": 35,
      "line_no": 33,
      "nominal_composition": null,
      "product_form": "Plate, sheet",
      "spec_no": "SB–209",
      "type_grade": null,
      "alloy_desig_uns_no": "Alclad 6061",
      "class_condition_temper": "T651",
      "size_thickness_mm": "12.70–101.60",
      "min_tensile_strength_mpa": 290,
      "values": {
        "40": 290,
        "100": 290,
        "150": 239,
        "200": 140,
        "250": null,
        "300": null,
        "325": null,
        "350": null,
        "375": null,
        "400": null,
        "425": null,
        "450": null,
        "475": null,
        "500": null,
        "525": null,
        "550": null,
        "575": null,
        "600": null,
        "625": null,
        "650": null,
        "675": null,
        "700": null,
        "725": null,
        "750": null,
        "775": null,
        "800": null,
        "825": null,
        "850": null,
        "875": null,
        "900": null
      }
    },
    {
      "block": 35,
      "line_no": 34,
      "nominal_composition": null,
      "product_form": "Plate, sheet",
      "spec_no": "SB–209",
      "type_grade": null,
      "alloy_desig_uns_no": "Alclad 6061",
      "class_condition_temper": "T651",
      "size_thickness_mm": "101.61–127.00",
      "min_tensile_strength_mpa": 275,
      "values": {
        "40": 276,
        "100": 276,
        "150": 228,
        "200": 132,
        "250": null,
        "300": null,
        "325": null,
        "350": null,
        "375": null,
        "400": null,
        "425": null,
        "450": null,
        "475": null,
        "500": null,
        "525": null,
        "550": null,
        "575": null,
        "600": null,
        "625": null,
        "650": null,
        "675": null,
        "700": null,
        "725": null,
        "750": null,
        "775": null,
        "800": null,
        "825": null,
        "850": null,
        "875": null,
        "900": null
      }
    },
    {
      "block": 35,
      "line_no": 35,
      "nominal_composition": null,
      "product_form": "Plate, sheet",
      "spec_no": "SB–209",
      "type_grade": null,
      "alloy_desig_uns_no": "Alclad 6061",
      "class_condition_temper": "T6 wld.",
      "size_thickness_mm": "0.25–6.34",
      "min_tensile_strength_mpa": 165,
      "values": {
        "40": 165,
        "100": 165,
        "150": 159,
        "200": 112,
        "250": null,
        "300": null,
        "325": null,
        "350": null,
        "375": null,
        "400": null,
        "425": null,
        "450": null,
        "475": null,
        "500": null,
        "525": null,
        "550": null,
        "575": null,
        "600": null,
        "625": null,
        "650": null,
        "675": null,
        "700": null,
        "725": null,
        "750": null,
        "775": null,
        "800": null,
        "825": null,
        "850": null,
        "875": null,
        "900": null
      }
    },
    {
      "block": 35,
      "line_no": 36,
      "nominal_composition": null,
      "product_form": "Plate, sheet",
      "spec_no": "SB–209",
      "type_grade": null,
      "alloy_desig_uns_no": "Alclad 6061",
      "class_condition_temper": "T651 wld.",
      "size_thickness_mm": "6.35–127.00",
      "min_tensile_strength_mpa": 165,
      "values": {
        "40": 165,
        "100": 165,
        "150": 159,
        "200": 112,
        "250": null,
        "300": null,
        "325": null,
        "350": null,
        "375": null,
        "400": null,
        "425": null,
        "450": null,
        "475": null,
        "500": null,
        "525": null,
        "550": null,
        "575": null,
        "600": null,
        "625": null,
        "650": null,
        "675": null,
        "700": null,
        "725": null,
        "750": null,
        "775": null,
        "800": null,
        "825": null,
        "850": null,
        "875": null,
        "900": null
      }
    },
    {
      "block": 35,
      "line_no": 37,
      "nominal_composition": null,
      "product_form": "Castings",
      "spec_no": "SB/EN 1706",
      "type_grade": null,
      "alloy_desig_uns_no": "AC–42000–S",
      "class_condition_temper": "T6",
      "size_thickness_mm": null,
      "min_tensile_strength_mpa": 220,
      "values": {
        "40": 221,
        "100": 220,
        "150": 197,
        "200": null,
        "250": null,
        "300": null,
        "325": null,
        "350": null,
        "375": null,
        "400": null,
        "425": null,
        "450": null,
        "475": null,
        "500": null,
        "525": null,
        "550": null,
        "575": null,
        "600": null,
        "625": null,
        "650": null,
        "675": null,
        "700": null,
        "725": null,
        "750": null,
        "775": null,
        "800": null,
        "825": null,
        "850": null,
        "875": null,
        "900": null
      }
    },
    {
      "block": 35,
      "line_no": 38,
      "nominal_composition": null,
      "product_form": "Plate, sheet",
      "spec_no": "SB–209",
      "type_grade": null,
      "alloy_desig_uns_no": "A91060",
      "class_condition_temper": "O",
      "size_thickness_mm": "0.15–76.2",
      "min_tensile_strength_mpa": 55.0,
      "values": {
        "40": 55.2,
        "100": 45.8,
        "150": 36.4,
        "200": 28.2,
        "250": null,
        "300": null,
        "325": null,
        "350": null,
        "375": null,
        "400": null,
        "425": null,
        "450": null,
        "475": null,
        "500": null,
        "525": null,
        "550": null,
        "575": null,
        "600": null,
        "625": null,
        "650": null,
        "675": null,
        "700": null,
        "725": null,
        "750": null,
        "775": null,
        "800": null,
        "825": null,
        "850": null,
        "875": null,
        "900": null
      }
    },
    {
      "block": 35,
      "line_no": 39,
      "nominal_composition": null,
      "product_form": "Plate, sheet",
      "spec_no": "SB–209",
      "type_grade": null,
      "alloy_desig_uns_no": "A91060",
      "class_condition_temper": "H112",
      "size_thickness_mm": "6.35–12.7",
      "min_tensile_strength_mpa": 75.0,
      "values": {
        "40": 75.8,
        "100": 63.6,
        "150": 50.6,
        "200": 40.2,
        "250": null,
        "300": null,
        "325": null,
        "350": null,
        "375": null,
        "400": null,
        "425": null,
        "450": null,
        "475": null,
        "500": null,
        "525": null,
        "550": null,
        "575": null,
        "600": null,
        "625": null,
        "650": null,
        "675": null,
        "700": null,
        "725": null,
        "750": null,
        "775": null,
        "800": null,
        "825": null,
        "850": null,
        "875": null,
        "900": null
      }
    },
    {
      "block": 35,
      "line_no": 40,
      "nominal_composition": null,
      "product_form": "Plate, sheet",
      "spec_no": "SB–209",
      "type_grade": null,
      "alloy_desig_uns_no": "A91060",
      "class_condition_temper": "H112",
      "size_thickness_mm": "12.7–25.4",
      "min_tensile_strength_mpa": 70.0,
      "values": {
        "40": 68.9,
        "100": 57.5,
        "150": 45.8,
        "200": 36.4,
        "250": null,
        "300": null,
        "325": null,
        "350": null,
        "375": null,
        "400": null,
        "425": null,
        "450": null,
        "475": null,
        "500": null,
        "525": null,
        "550": null,
        "575": null,
        "600": null,
        "625": null,
        "650": null,
        "675": null,
        "700": null,
        "725": null,
        "750": null,
        "775": null,
        "800": null,
        "825": null,
        "850": null,
        "875": null,
        "900": null
      }
    },
    {
      "block": 35,
      "line_no": 41,
      "nominal_composition": null,
      "product_form": "Plate, sheet",
      "spec_no": "SB–209",
      "type_grade": null,
      "alloy_desig_uns_no": "A91060",
      "class_condition_temper": "H112",
      "size_thickness_mm": "25.4–76.2",
      "min_tensile_strength_mpa": 60.0,
      "values": {
        "40": 62.1,
        "100": 51.7,
        "150": 41.2,
        "200": 32.7,
        "250": null,
        "300": null,
        "325": null,
        "350": null,
        "375": null,
        "400": null,
        "425": null,
        "450": null,
        "475": null,
        "500": null,
        "525": null,
        "550": null,
        "575": null,
        "600": null,
        "625": null,
        "650": null,
        "675": null,
        "700": null,
        "725": null,
        "750": null,
        "775": null,
        "800": null,
        "825": null,
        "850": null,
        "875": null,
        "900": null
      }
    },
    {
      "block": 35,
      "line_no": 42,
      "nominal_composition": null,
      "product_form": "Plate, sheet",
      "spec_no": "SB–209",
      "type_grade": null,
      "alloy_desig_uns_no": "A91060",
      "class_condition_temper": "H12",
      "size_thickness_mm": "0.43–50.8",
      "min_tensile_strength_mpa": 75.0,
      "values": {
        "40": 75.8,
        "100": 69.5,
        "150": 56.5,
        "200": 43.4,
        "250": null,
        "300": null,
        "325": null,
        "350": null,
        "375": null,
        "400": null,
        "425": null,
        "450": null,
        "475": null,
        "500": null,
        "525": null,
        "550": null,
        "575": null,
        "600": null,
        "625": null,
        "650": null,
        "675": null,
        "700": null,
        "725": null,
        "750": null,
        "775": null,
        "800": null,
        "825": null,
        "850": null,
        "875": null,
        "900": null
      }
    },
    {
      "block": 35,
      "line_no": 43,
      "nominal_composition": null,
      "product_form": "Plate, sheet",
      "spec_no": "SB–209",
      "type_grade": null,
      "alloy_desig_uns_no": "A91060",
      "class_condition_temper": "H14",
      "size_thickness_mm": "0.23–25.4",
      "min_tensile_strength_mpa": 85.0,
      "values": {
        "40": 82.7,
        "100": 82.7,
        "150": 79.9,
        "200": 71.0,
        "250": null,
        "300": null,
        "325": null,
        "350": null,
        "375": null,
        "400": null,
        "425": null,
        "450": null,
        "475": null,
        "500": null,
        "525": null,
        "550": null,
        "575": null,
        "600": null,
        "625": null,
        "650": null,
        "675": null,
        "700": null,
        "725": null,
        "750": null,
        "775": null,
        "800": null,
        "825": null,
        "850": null,
        "875": null,
        "900": null
      }
    },
    {
      "block": 35,
      "line_no": 44,
      "nominal_composition": null,
      "product_form": "Drawn smls. tube",
      "spec_no": "SB–210",
      "type_grade": null,
      "alloy_desig_uns_no": "A91060",
      "class_condition_temper": "O",
      "size_thickness_mm": "0.46–12.7",
      "min_tensile_strength_mpa": 60.0,
      "values": {
        "40": 58.6,
        "100": 48.6,
        "150": 38.7,
        "200": 30.0,
        "250": null,
        "300": null,
        "325": null,
        "350": null,
        "375": null,
        "400": null,
        "425": null,
        "450": null,
        "475": null,
        "500": null,
        "525": null,
        "550": null,
        "575": null,
        "600": null,
        "625": null,
        "650": null,
        "675": null,
        "700": null,
        "725": null,
        "750": null,
        "775": null,
        "800": null,
        "825": null,
        "850": null,
        "875": null,
        "900": null
      }
    },
    {
      "block": 35,
      "line_no": 45,
      "nominal_composition": null,
      "product_form": "Drawn smls. tube",
      "spec_no": "SB–210",
      "type_grade": null,
      "alloy_desig_uns_no": "A91060",
      "class_condition_temper": "H14",
      "size_thickness_mm": "0.46–12.7",
      "min_tensile_strength_mpa": 85.0,
      "values": {
        "40": 82.7,
        "100": 82.7,
        "150": 79.9,
        "200": 71.0,
        "250": null,
        "300": null,
        "325": null,
        "350": null,
        "375": null,
        "400": null,
        "425": null,
        "450": null,
        "475": null,
        "500": null,
        "525": null,
        "550": null,
        "575": null,
        "600": null,
        "625": null,
        "650": null,
        "675": null,
        "700": null,
        "725": null,
        "750": null,
        "775": null,
        "800": null,
        "825": null,
        "850": null,
        "875": null,
        "900": null
      }
    },
    {
      "block": 36,
      "line_no": 1,
      "nominal_composition": null,
      "product_form": "Drawn smls. tube",
      "spec_no": "SB–210",
      "type_grade": null,
      "alloy_desig_uns_no": "A91060",
      "class_condition_temper": "H113",
      "size_thickness_mm": "0.46–12.7",
      "min_tensile_strength_mpa": 60.0,
      "values": {
        "40": 58.6,
        "100": 48.6,
        "150": 38.7,
        "200": 30.0,
        "250": null,
        "300": null,
        "325": null,
        "350": null,
        "375": null,
        "400": null,
        "425": null,
        "450": null,
        "475": null,
        "500": null,
        "525": null,
        "550": null,
        "575": null,
        "600": null,
        "625": null,
        "650": null,
        "675": null,
        "700": null,
        "725": null,
        "750": null,
        "775": null,
        "800": null,
        "825": null,
        "850": null,
        "875": null,
        "900": null
      }
    },
    {
      "block": 36,
      "line_no": 2,
      "nominal_composition": null,
      "product_form": "Bar, rod, shapes",
      "spec_no": "SB–221",
      "type_grade": null,
      "alloy_desig_uns_no": "A91060",
      "class_condition_temper": "O",
      "size_thickness_mm": null,
      "min_tensile_strength_mpa": 60.0,
      "values": {
        "40": 58.6,
        "100": 48.6,
        "150": 38.7,
        "200": 30.0,
        "250": null,
        "300": null,
        "325": null,
        "350": null,
        "375": null,
        "400": null,
        "425": null,
        "450": null,
        "475": null,
        "500": null,
        "525": null,
        "550": null,
        "575": null,
        "600": null,
        "625": null,
        "650": null,
        "675": null,
        "700": null,
        "725": null,
        "750": null,
        "775": null,
        "800": null,
        "825": null,
        "850": null,
        "875": null,
        "900": null
      }
    },
    {
      "block": 36,
      "line_no": 3,
      "nominal_composition": null,
      "product_form": "Bar, rod, shapes",
      "spec_no": "SB–221",
      "type_grade": null,
      "alloy_desig_uns_no": "A91060",
      "class_condition_temper": "H112",
      "size_thickness_mm": null,
      "min_tensile_strength_mpa": 60.0,
      "values": {
        "40": 58.6,
        "100": 48.6,
        "150": 38.7,
        "200": 30.0,
        "250": null,
        "300": null,
        "325": null,
        "350": null,
        "375": null,
        "400": null,
        "425": null,
        "450": null,
        "475": null,
        "500": null,
        "525": null,
        "550": null,
        "575": null,
        "600": null,
        "625": null,
        "650": null,
        "675": null,
        "700": null,
        "725": null,
        "750": null,
        "775": null,
        "800": null,
        "825": null,
        "850": null,
        "875": null,
        "900": null
      }
    },
    {
      "block": 36,
      "line_no": 4,
      "nominal_composition": null,
      "product_form": "Cond. & heat exch. tubes",
      "spec_no": "SB–234",
      "type_grade": null,
      "alloy_desig_uns_no": "A91060",
      "class_condition_temper": "H14",
      "size_thickness_mm": "0.25–5.08",
      "min_tensile_strength_mpa": 85.0,
      "values": {
        "40": 82.7,
        "100": 82.7,
        "150": 79.9,
        "200": 71.0,
        "250": null,
        "300": null,
        "325": null,
        "350": null,
        "375": null,
        "400": null,
        "425": null,
        "450": null,
        "475": null,
        "500": null,
        "525": null,
        "550": null,
        "575": null,
        "600": null,
        "625": null,
        "650": null,
        "675": null,
        "700": null,
        "725": null,
        "750": null,
        "775": null,
        "800": null,
        "825": null,
        "850": null,
        "875": null,
        "900": null
      }
    },
    {
      "block": 36,
      "line_no": 5,
      "nominal_composition": null,
      "product_form": "Smls. extr. tube",
      "spec_no": "SB–241",
      "type_grade": null,
      "alloy_desig_uns_no": "A91060",
      "class_condition_temper": "O",
      "size_thickness_mm": null,
      "min_tensile_strength_mpa": 60.0,
      "values": {
        "40": 58.6,
        "100": 48.6,
        "150": 38.7,
        "200": 30.0,
        "250": null,
        "300": null,
        "325": null,
        "350": null,
        "375": null,
        "400": null,
        "425": null,
        "450": null,
        "475": null,
        "500": null,
        "525": null,
        "550": null,
        "575": null,
        "600": null,
        "625": null,
        "650": null,
        "675": null,
        "700": null,
        "725": null,
        "750": null,
        "775": null,
        "800": null,
        "825": null,
        "850": null,
        "875": null,
        "900": null
      }
    },
    {
      "block": 36,
      "line_no": 6,
      "nominal_composition": null,
      "product_form": "Smls. extr. tube",
      "spec_no": "SB–241",
      "type_grade": null,
      "alloy_desig_uns_no": "A91060",
      "class_condition_temper": "H112",
      "size_thickness_mm": null,
      "min_tensile_strength_mpa": 60.0,
      "values": {
        "40": 58.6,
        "100": 48.6,
        "150": 38.7,
        "200": 30.0,
        "250": null,
        "300": null,
        "325": null,
        "350": null,
        "375": null,
        "400": null,
        "425": null,
        "450": null,
        "475": null,
        "500": null,
        "525": null,
        "550": null,
        "575": null,
        "600": null,
        "625": null,
        "650": null,
        "675": null,
        "700": null,
        "725": null,
        "750": null,
        "775": null,
        "800": null,
        "825": null,
        "850": null,
        "875": null,
        "900": null
      }
    },
    {
      "block": 36,
      "line_no": 7,
      "nominal_composition": null,
      "product_form": "Plate, sheet",
      "spec_no": "SB–209",
      "type_grade": null,
      "alloy_desig_uns_no": "A91100",
      "class_condition_temper": "O",
      "size_thickness_mm": "0.15–76.2",
      "min_tensile_strength_mpa": 75.0,
      "values": {
        "40": 75.8,
        "100": 68.6,
        "150": 55.1,
        "200": 38.4,
        "250": null,
        "300": null,
        "325": null,
        "350": null,
        "375": null,
        "400": null,
        "425": null,
        "450": null,
        "475": null,
        "500": null,
        "525": null,
        "550": null,
        "575": null,
        "600": null,
        "625": null,
        "650": null,
        "675": null,
        "700": null,
        "725": null,
        "750": null,
        "775": null,
        "800": null,
        "825": null,
        "850": null,
        "875": null,
        "900": null
      }
    },
    {
      "block": 36,
      "line_no": 8,
      "nominal_composition": null,
      "product_form": "Plate, sheet",
      "spec_no": "SB–209",
      "type_grade": null,
      "alloy_desig_uns_no": "A91100",
      "class_condition_temper": "H112",
      "size_thickness_mm": "6.35–12.7",
      "min_tensile_strength_mpa": 90.0,
      "values": {
        "40": 89.6,
        "100": 81.4,
        "150": 65.7,
        "200": 49.6,
        "250": null,
        "300": null,
        "325": null,
        "350": null,
        "375": null,
        "400": null,
        "425": null,
        "450": null,
        "475": null,
        "500": null,
        "525": null,
        "550": null,
        "575": null,
        "600": null,
        "625": null,
        "650": null,
        "675": null,
        "700": null,
        "725": null,
        "750": null,
        "775": null,
        "800": null,
        "825": null,
        "850": null,
        "875": null,
        "900": null
      }
    },
    {
      "block": 36,
      "line_no": 9,
      "nominal_composition": null,
      "product_form": "Plate, sheet",
      "spec_no": "SB–209",
      "type_grade": null,
      "alloy_desig_uns_no": "A91100",
      "class_condition_temper": "H112",
      "size_thickness_mm": "12.7–50.8",
      "min_tensile_strength_mpa": 85.0,
      "values": {
        "40": 82.7,
        "100": 75.2,
        "150": 60.5,
        "200": 44.2,
        "250": null,
        "300": null,
        "325": null,
        "350": null,
        "375": null,
        "400": null,
        "425": null,
        "450": null,
        "475": null,
        "500": null,
        "525": null,
        "550": null,
        "575": null,
        "600": null,
        "625": null,
        "650": null,
        "675": null,
        "700": null,
        "725": null,
        "750": null,
        "775": null,
        "800": null,
        "825": null,
        "850": null,
        "875": null,
        "900": null
      }
    },
    {
      "block": 36,
      "line_no": 10,
      "nominal_composition": null,
      "product_form": "Plate, sheet",
      "spec_no": "SB–209",
      "type_grade": null,
      "alloy_desig_uns_no": "A91100",
      "class_condition_temper": "H112",
      "size_thickness_mm": "50.8–76.2",
      "min_tensile_strength_mpa": 80.0,
      "values": {
        "40": 79.3,
        "100": 72.0,
        "150": 58.1,
        "200": 43.7,
        "250": null,
        "300": null,
        "325": null,
        "350": null,
        "375": null,
        "400": null,
        "425": null,
        "450": null,
        "475": null,
        "500": null,
        "525": null,
        "550": null,
        "575": null,
        "600": null,
        "625": null,
        "650": null,
        "675": null,
        "700": null,
        "725": null,
        "750": null,
        "775": null,
        "800": null,
        "825": null,
        "850": null,
        "875": null,
        "900": null
      }
    },
    {
      "block": 36,
      "line_no": 11,
      "nominal_composition": null,
      "product_form": "Plate, sheet",
      "spec_no": "SB–209",
      "type_grade": null,
      "alloy_desig_uns_no": "A91100",
      "class_condition_temper": "H12",
      "size_thickness_mm": "0.43–50.8",
      "min_tensile_strength_mpa": 95.0,
      "values": {
        "40": 96.5,
        "100": 93.6,
        "150": 79.0,
        "200": 61.6,
        "250": null,
        "300": null,
        "325": null,
        "350": null,
        "375": null,
        "400": null,
        "425": null,
        "450": null,
        "475": null,
        "500": null,
        "525": null,
        "550": null,
        "575": null,
        "600": null,
        "625": null,
        "650": null,
        "675": null,
        "700": null,
        "725": null,
        "750": null,
        "775": null,
        "800": null,
        "825": null,
        "850": null,
        "875": null,
        "900": null
      }
    },
    {
      "block": 36,
      "line_no": 12,
      "nominal_composition": null,
      "product_form": "Plate, sheet",
      "spec_no": "SB–209",
      "type_grade": null,
      "alloy_desig_uns_no": "A91100",
      "class_condition_temper": "H14",
      "size_thickness_mm": "0.23–25.4",
      "min_tensile_strength_mpa": 110,
      "values": {
        "40": 110,
        "100": 108,
        "150": 90.4,
        "200": 69.5,
        "250": null,
        "300": null,
        "325": null,
        "350": null,
        "375": null,
        "400": null,
        "425": null,
        "450": null,
        "475": null,
        "500": null,
        "525": null,
        "550": null,
        "575": null,
        "600": null,
        "625": null,
        "650": null,
        "675": null,
        "700": null,
        "725": null,
        "750": null,
        "775": null,
        "800": null,
        "825": null,
        "850": null,
        "875": null,
        "900": null
      }
    },
    {
      "block": 36,
      "line_no": 13,
      "nominal_composition": null,
      "product_form": "Bar, rod, shapes",
      "spec_no": "SB–221",
      "type_grade": null,
      "alloy_desig_uns_no": "A91100",
      "class_condition_temper": "O",
      "size_thickness_mm": null,
      "min_tensile_strength_mpa": 75.0,
      "values": {
        "40": 75.8,
        "100": 68.6,
        "150": 55.1,
        "200": 38.4,
        "250": null,
        "300": null,
        "325": null,
        "350": null,
        "375": null,
        "400": null,
        "425": null,
        "450": null,
        "475": null,
        "500": null,
        "525": null,
        "550": null,
        "575": null,
        "600": null,
        "625": null,
        "650": null,
        "675": null,
        "700": null,
        "725": null,
        "750": null,
        "775": null,
        "800": null,
        "825": null,
        "850": null,
        "875": null,
        "900": null
      }
    },
    {
      "block": 36,
      "line_no": 14,
      "nominal_composition": null,
      "product_form": "Bar, rod, shapes",
      "spec_no": "SB–221",
      "type_grade": null,
      "alloy_desig_uns_no": "A91100",
      "class_condition_temper": "H112",
      "size_thickness_mm": null,
      "min_tensile_strength_mpa": 75.0,
      "values": {
        "40": 75.8,
        "100": 68.6,
        "150": 55.1,
        "200": 38.4,
        "250": null,
        "300": null,
        "325": null,
        "350": null,
        "375": null,
        "400": null,
        "425": null,
        "450": null,
        "475": null,
        "500": null,
        "525": null,
        "550": null,
        "575": null,
        "600": null,
        "625": null,
        "650": null,
        "675": null,
        "700": null,
        "725": null,
        "750": null,
        "775": null,
        "800": null,
        "825": null,
        "850": null,
        "875": null,
        "900": null
      }
    },
    {
      "block": 36,
      "line_no": 15,
      "nominal_composition": null,
      "product_form": "Smls. extr. tube",
      "spec_no": "SB–241",
      "type_grade": null,
      "alloy_desig_uns_no": "A91100",
      "class_condition_temper": "O",
      "size_thickness_mm": null,
      "min_tensile_strength_mpa": 75.0,
      "values": {
        "40": 75.8,
        "100": 68.6,
        "150": 55.1,
        "200": 38.4,
        "250": null,
        "300": null,
        "325": null,
        "350": null,
        "375": null,
        "400": null,
        "425": null,
        "450": null,
        "475": null,
        "500": null,
        "525": null,
        "550": null,
        "575": null,
        "600": null,
        "625": null,
        "650": null,
        "675": null,
        "700": null,
        "725": null,
        "750": null,
        "775": null,
        "800": null,
        "825": null,
        "850": null,
        "875": null,
        "900": null
      }
    },
    {
      "block": 36,
      "line_no": 16,
      "nominal_composition": null,
      "product_form": "Smls. extr. tube",
      "spec_no": "SB–241",
      "type_grade": null,
      "alloy_desig_uns_no": "A91100",
      "class_condition_temper": "H112",
      "size_thickness_mm": null,
      "min_tensile_strength_mpa": 75.0,
      "values": {
        "40": 75.8,
        "100": 68.6,
        "150": 55.1,
        "200": 38.4,
        "250": null,
        "300": null,
        "325": null,
        "350": null,
        "375": null,
        "400": null,
        "425": null,
        "450": null,
        "475": null,
        "500": null,
        "525": null,
        "550": null,
        "575": null,
        "600": null,
        "625": null,
        "650": null,
        "675": null,
        "700": null,
        "725": null,
        "750": null,
        "775": null,
        "800": null,
        "825": null,
        "850": null,
        "875": null,
        "900": null
      }
    },
    {
      "block": 36,
      "line_no": 17,
      "nominal_composition": null,
      "product_form": "Plate, sheet",
      "spec_no": "SB–209",
      "type_grade": null,
      "alloy_desig_uns_no": "A93003",
      "class_condition_temper": "O",
      "size_thickness_mm": "0.15–76.20",
      "min_tensile_strength_mpa": 95.0,
      "values": {
        "40": 96.5,
        "100": 87.7,
        "150": 73.1,
        "200": 59.1,
        "250": null,
        "300": null,
        "325": null,
        "350": null,
        "375": null,
        "400": null,
        "425": null,
        "450": null,
        "475": null,
        "500": null,
        "525": null,
        "550": null,
        "575": null,
        "600": null,
        "625": null,
        "650": null,
        "675": null,
        "700": null,
        "725": null,
        "750": null,
        "775": null,
        "800": null,
        "825": null,
        "850": null,
        "875": null,
        "900": null
      }
    },
    {
      "block": 36,
      "line_no": 18,
      "nominal_composition": null,
      "product_form": "Plate, sheet",
      "spec_no": "SB–209",
      "type_grade": null,
      "alloy_desig_uns_no": "A93003",
      "class_condition_temper": "H112",
      "size_thickness_mm": "6.35–12.67",
      "min_tensile_strength_mpa": 115,
      "values": {
        "40": 117,
        "100": 105,
        "150": 87.6,
        "200": 65.7,
        "250": null,
        "300": null,
        "325": null,
        "350": null,
        "375": null,
        "400": null,
        "425": null,
        "450": null,
        "475": null,
        "500": null,
        "525": null,
        "550": null,
        "575": null,
        "600": null,
        "625": null,
        "650": null,
