Repository: danivelas0/asme-pcc

File: resources/bpvc_ii_d_metric_2025/table_y_1.json (part 38 of 71)
    "Min. Yield Strength, MPa",
    "Notes"
  ],
  "columns_values": [
      "spec_no": "SA–312",
      "type_grade": "TPXM–11",
      "alloy_desig_uns_no": "S21904 …",
      "class_condition_temper": null,
      "size_thickness_mm": null,
      "min_tensile_strength_mpa": 620,
      "min_yield_strength_mpa": 345,
      "notes": null,
      "values": {
        "40": 345,
        "65": 294,
        "100": 261,
        "125": 242,
        "150": 227,
        "175": 215,
        "200": 204,
        "225": 196,
        "250": 189,
        "275": 184,
        "300": 179,
        "325": 176,
        "350": 174,
        "375": 172,
        "400": 171,
        "425": 170,
        "450": 168,
        "475": 167,
        "500": 164,
        "525": 159,
        "550": null,
        "575": null,
        "600": null,
        "625": null,
        "650": null,
        "675": null,
        "700": null,
        "725": null,
        "750": null,
        "775": null,
        "800": null,
        "825": null,
        "850": null,
        "875": null,
        "900": null
      }
    },
    {
      "block": 30,
      "line_no": 4,
      "nominal_composition": "21Cr–6Ni–9Mn",
      "product_form": "Plate",
      "spec_no": "SA–666",
      "type_grade": "XM–11",
      "alloy_desig_uns_no": "S21904 …",
      "class_condition_temper": null,
      "size_thickness_mm": null,
      "min_tensile_strength_mpa": 620,
      "min_yield_strength_mpa": 345,
      "notes": null,
      "values": {
        "40": 345,
        "65": 294,
        "100": 261,
        "125": 242,
        "150": 227,
        "175": 215,
        "200": 204,
        "225": 196,
        "250": 189,
        "275": 184,
        "300": 179,
        "325": 176,
        "350": 174,
        "375": 172,
        "400": 171,
        "425": 170,
        "450": 168,
        "475": 167,
        "500": 164,
        "525": 159,
        "550": null,
        "575": null,
        "600": null,
        "625": null,
        "650": null,
        "675": null,
        "700": null,
        "725": null,
        "750": null,
        "775": null,
        "800": null,
        "825": null,
        "850": null,
        "875": null,
        "900": null
      }
    },
    {
      "block": 30,
      "line_no": 5,
      "nominal_composition": "21Cr–6Ni–9Mn",
      "product_form": "Forgings",
      "spec_no": "SA–965",
      "type_grade": "FXM–11",
      "alloy_desig_uns_no": "S21904 …",
      "class_condition_temper": null,
      "size_thickness_mm": null,
      "min_tensile_strength_mpa": 620,
      "min_yield_strength_mpa": 345,
      "notes": null,
      "values": {
        "40": 345,
        "65": 294,
        "100": 261,
        "125": 242,
        "150": 227,
        "175": 215,
        "200": 204,
        "225": 196,
        "250": 189,
        "275": 184,
        "300": 179,
        "325": 176,
        "350": 174,
        "375": 172,
        "400": 171,
        "425": 170,
        "450": 168,
        "475": 167,
        "500": 164,
        "525": 159,
        "550": null,
        "575": null,
        "600": null,
        "625": null,
        "650": null,
        "675": null,
        "700": null,
        "725": null,
        "750": null,
        "775": null,
        "800": null,
        "825": null,
        "850": null,
        "875": null,
        "900": null
      }
    },
    {
      "block": 30,
      "line_no": 6,
      "nominal_composition": "21Cr–11Ni–N",
      "product_form": "Forgings",
      "spec_no": "SA–182",
      "type_grade": "F45",
      "alloy_desig_uns_no": "S30815 …",
      "class_condition_temper": null,
      "size_thickness_mm": null,
      "min_tensile_strength_mpa": 600,
      "min_yield_strength_mpa": 310,
      "notes": null,
      "values": {
        "40": 310,
        "65": 278,
        "100": 255,
        "125": 240,
        "150": 227,
        "175": 216,
        "200": 208,
        "225": 200,
        "250": 194,
        "275": 189,
        "300": 185,
        "325": 182,
        "350": 179,
        "375": 178,
        "400": 176,
        "425": 174,
        "450": 173,
        "475": 171,
        "500": 169,
        "525": 166,
        "550": null,
        "575": null,
        "600": null,
        "625": null,
        "650": null,
        "675": null,
        "700": null,
        "725": null,
        "750": null,
        "775": null,
        "800": null,
        "825": null,
        "850": null,
        "875": null,
        "900": null
      }
    },
    {
      "block": 30,
      "line_no": 7,
      "nominal_composition": "21Cr–11Ni–N",
      "product_form": "Smls. tube",
      "spec_no": "SA–213",
      "type_grade": null,
      "alloy_desig_uns_no": "S30815 …",
      "class_condition_temper": null,
      "size_thickness_mm": null,
      "min_tensile_strength_mpa": 600,
      "min_yield_strength_mpa": 310,
      "notes": null,
      "values": {
        "40": 310,
        "65": 278,
        "100": 255,
        "125": 240,
        "150": 227,
        "175": 216,
        "200": 208,
        "225": 200,
        "250": 194,
        "275": 189,
        "300": 185,
        "325": 182,
        "350": 179,
        "375": 178,
        "400": 176,
        "425": 174,
        "450": 173,
        "475": 171,
        "500": 169,
        "525": 166,
        "550": null,
        "575": null,
        "600": null,
        "625": null,
        "650": null,
        "675": null,
        "700": null,
        "725": null,
        "750": null,
        "775": null,
        "800": null,
        "825": null,
        "850": null,
        "875": null,
        "900": null
      }
    },
    {
      "block": 30,
      "line_no": 8,
      "nominal_composition": "21Cr–11Ni–N",
      "product_form": "Plate",
      "spec_no": "SA–240",
      "type_grade": null,
      "alloy_desig_uns_no": "S30815 …",
      "class_condition_temper": null,
      "size_thickness_mm": null,
      "min_tensile_strength_mpa": 600,
      "min_yield_strength_mpa": 310,
      "notes": null,
      "values": {
        "40": 310,
        "65": 278,
        "100": 255,
        "125": 240,
        "150": 227,
        "175": 216,
        "200": 208,
        "225": 200,
        "250": 194,
        "275": 189,
        "300": 185,
        "325": 182,
        "350": 179,
        "375": 178,
        "400": 176,
        "425": 174,
        "450": 173,
        "475": 171,
        "500": 169,
        "525": 166,
        "550": null,
        "575": null,
        "600": null,
        "625": null,
        "650": null,
        "675": null,
        "700": null,
        "725": null,
        "750": null,
        "775": null,
        "800": null,
        "825": null,
        "850": null,
        "875": null,
        "900": null
      }
    },
    {
      "block": 30,
      "line_no": 9,
      "nominal_composition": "21Cr–11Ni–N",
      "product_form": "Wld. tube",
      "spec_no": "SA–249",
      "type_grade": null,
      "alloy_desig_uns_no": "S30815 …",
      "class_condition_temper": null,
      "size_thickness_mm": null,
      "min_tensile_strength_mpa": 600,
      "min_yield_strength_mpa": 310,
      "notes": null,
      "values": {
        "40": 310,
        "65": 278,
        "100": 255,
        "125": 240,
        "150": 227,
        "175": 216,
        "200": 208,
        "225": 200,
        "250": 194,
        "275": 189,
        "300": 185,
        "325": 182,
        "350": 179,
        "375": 178,
        "400": 176,
        "425": 174,
        "450": 173,
        "475": 171,
        "500": 169,
        "525": 166,
        "550": null,
        "575": null,
        "600": null,
        "625": null,
        "650": null,
        "675": null,
        "700": null,
        "725": null,
        "750": null,
        "775": null,
        "800": null,
        "825": null,
        "850": null,
        "875": null,
        "900": null
      }
    },
    {
      "block": 30,
      "line_no": 10,
      "nominal_composition": "21Cr–11Ni–N",
      "product_form": "Smls. & wld. pipe",
      "spec_no": "SA–312",
      "type_grade": null,
      "alloy_desig_uns_no": "S30815 …",
      "class_condition_temper": null,
      "size_thickness_mm": null,
      "min_tensile_strength_mpa": 600,
      "min_yield_strength_mpa": 310,
      "notes": null,
      "values": {
        "40": 310,
        "65": 278,
        "100": 255,
        "125": 240,
        "150": 227,
        "175": 216,
        "200": 208,
        "225": 200,
        "250": 194,
        "275": 189,
        "300": 185,
        "325": 182,
        "350": 179,
        "375": 178,
        "400": 176,
        "425": 174,
        "450": 173,
        "475": 171,
        "500": 169,
        "525": 166,
        "550": null,
        "575": null,
        "600": null,
        "625": null,
        "650": null,
        "675": null,
        "700": null,
        "725": null,
        "750": null,
        "775": null,
        "800": null,
        "825": null,
        "850": null,
        "875": null,
        "900": null
      }
    },
    {
      "block": 30,
      "line_no": 11,
      "nominal_composition": "21Cr–11Ni–N",
      "product_form": "Bar",
      "spec_no": "SA–479",
      "type_grade": null,
      "alloy_desig_uns_no": "S30815 …",
      "class_condition_temper": null,
      "size_thickness_mm": null,
      "min_tensile_strength_mpa": 600,
      "min_yield_strength_mpa": 310,
      "notes": null,
      "values": {
        "40": 310,
        "65": 278,
        "100": 255,
        "125": 240,
        "150": 227,
        "175": 216,
        "200": 208,
        "225": 200,
        "250": 194,
        "275": 189,
        "300": 185,
        "325": 182,
        "350": 179,
        "375": 178,
        "400": 176,
        "425": 174,
        "450": 173,
        "475": 171,
        "500": 169,
        "525": 166,
        "550": null,
        "575": null,
        "600": null,
        "625": null,
        "650": null,
        "675": null,
        "700": null,
        "725": null,
        "750": null,
        "775": null,
        "800": null,
        "825": null,
        "850": null,
        "875": null,
        "900": null
      }
    },
    {
      "block": 30,
      "line_no": 12,
      "nominal_composition": "22Cr–2Ni–Mo–N",
      "product_form": "Forgings",
      "spec_no": "SA–182",
      "type_grade": "F66",
      "alloy_desig_uns_no": "S32202 …",
      "class_condition_temper": null,
      "size_thickness_mm": null,
      "min_tensile_strength_mpa": 648,
      "min_yield_strength_mpa": 448,
      "notes": null,
      "values": {
        "40": 448,
        "65": 411,
        "100": 377,
        "125": 355,
        "150": 339,
        "175": 328,
        "200": 321,
        "225": 317,
        "250": 315,
        "275": 312,
        "300": 307,
        "325": 299,
        "350": 290,
        "375": 281,
        "400": 276,
        "425": null,
        "450": null,
        "475": null,
        "500": null,
        "525": null,
        "550": null,
        "575": null,
        "600": null,
        "625": null,
        "650": null,
        "675": null,
        "700": null,
        "725": null,
        "750": null,
        "775": null,
        "800": null,
        "825": null,
        "850": null,
        "875": null,
        "900": null
      }
    },
    {
      "block": 30,
      "line_no": 13,
      "nominal_composition": "22Cr–2Ni–Mo–N",
      "product_form": "Plate",
      "spec_no": "SA–240",
      "type_grade": null,
      "alloy_desig_uns_no": "S32202 …",
      "class_condition_temper": null,
      "size_thickness_mm": null,
      "min_tensile_strength_mpa": 648,
      "min_yield_strength_mpa": 448,
      "notes": null,
      "values": {
        "40": 448,
        "65": 411,
        "100": 377,
        "125": 355,
        "150": 339,
        "175": 328,
        "200": 321,
        "225": 317,
        "250": 315,
        "275": 312,
        "300": 307,
        "325": 299,
        "350": 290,
        "375": 281,
        "400": 276,
        "425": null,
        "450": null,
        "475": null,
        "500": null,
        "525": null,
        "550": null,
        "575": null,
        "600": null,
        "625": null,
        "650": null,
        "675": null,
        "700": null,
        "725": null,
        "750": null,
        "775": null,
        "800": null,
        "825": null,
        "850": null,
        "875": null,
        "900": null
      }
    },
    {
      "block": 30,
      "line_no": 14,
      "nominal_composition": "22Cr–2Ni–Mo–N",
      "product_form": "Bar",
      "spec_no": "SA–479",
      "type_grade": null,
      "alloy_desig_uns_no": "S32202 …",
      "class_condition_temper": null,
      "size_thickness_mm": null,
      "min_tensile_strength_mpa": 648,
      "min_yield_strength_mpa": 448,
      "notes": null,
      "values": {
        "40": 448,
        "65": 411,
        "100": 377,
        "125": 355,
        "150": 339,
        "175": 328,
        "200": 321,
        "225": 317,
        "250": 315,
        "275": 312,
        "300": 307,
        "325": 299,
        "350": 290,
        "375": 281,
        "400": 276,
        "425": null,
        "450": null,
        "475": null,
        "500": null,
        "525": null,
        "550": null,
        "575": null,
        "600": null,
        "625": null,
        "650": null,
        "675": null,
        "700": null,
        "725": null,
        "750": null,
        "775": null,
        "800": null,
        "825": null,
        "850": null,
        "875": null,
        "900": null
      }
    },
    {
      "block": 30,
      "line_no": 15,
      "nominal_composition": "22Cr–2Ni–Mo–N",
      "product_form": "Smls. & wld. tube",
      "spec_no": "SA–789",
      "type_grade": null,
      "alloy_desig_uns_no": "S32202 …",
      "class_condition_temper": null,
      "size_thickness_mm": null,
      "min_tensile_strength_mpa": 648,
      "min_yield_strength_mpa": 448,
      "notes": null,
      "values": {
        "40": 448,
        "65": 411,
        "100": 377,
        "125": 355,
        "150": 339,
        "175": 328,
        "200": 321,
        "225": 317,
        "250": 315,
        "275": 312,
        "300": 307,
        "325": 299,
        "350": 290,
        "375": 281,
        "400": 276,
        "425": null,
        "450": null,
        "475": null,
        "500": null,
        "525": null,
        "550": null,
        "575": null,
        "600": null,
        "625": null,
        "650": null,
        "675": null,
        "700": null,
        "725": null,
        "750": null,
        "775": null,
        "800": null,
        "825": null,
        "850": null,
        "875": null,
        "900": null
      }
    },
    {
      "block": 30,
      "line_no": 16,
      "nominal_composition": "22Cr–2Ni–Mo–N",
      "product_form": "Smls. & wld. pipe",
      "spec_no": "SA–790",
      "type_grade": null,
      "alloy_desig_uns_no": "S32202 …",
      "class_condition_temper": null,
      "size_thickness_mm": null,
      "min_tensile_strength_mpa": 648,
      "min_yield_strength_mpa": 448,
      "notes": null,
      "values": {
        "40": 448,
        "65": 411,
        "100": 377,
        "125": 355,
        "150": 339,
        "175": 328,
        "200": 321,
        "225": 317,
        "250": 315,
        "275": 312,
        "300": 307,
        "325": 299,
        "350": 290,
        "375": 281,
        "400": 276,
        "425": null,
        "450": null,
        "475": null,
        "500": null,
        "525": null,
        "550": null,
        "575": null,
        "600": null,
        "625": null,
        "650": null,
        "675": null,
        "700": null,
        "725": null,
        "750": null,
        "775": null,
        "800": null,
        "825": null,
        "850": null,
        "875": null,
        "900": null
      }
    },
    {
      "block": 30,
      "line_no": 17,
      "nominal_composition": "22Cr–2Ni–Mo–N",
      "product_form": "Smls. & wld. fittings",
      "spec_no": "SA–815",
      "type_grade": null,
      "alloy_desig_uns_no": "S32202 …",
      "class_condition_temper": null,
      "size_thickness_mm": null,
      "min_tensile_strength_mpa": 648,
      "min_yield_strength_mpa": 448,
      "notes": null,
      "values": {
        "40": 448,
        "65": 411,
        "100": 377,
        "125": 355,
        "150": 339,
        "175": 328,
        "200": 321,
        "225": 317,
        "250": 315,
        "275": 312,
        "300": 307,
        "325": 299,
        "350": 290,
        "375": 281,
        "400": 276,
        "425": null,
        "450": null,
        "475": null,
        "500": null,
        "525": null,
        "550": null,
        "575": null,
        "600": null,
        "625": null,
        "650": null,
        "675": null,
        "700": null,
        "725": null,
        "750": null,
        "775": null,
        "800": null,
        "825": null,
        "850": null,
        "875": null,
        "900": null
      }
    },
    {
      "block": 30,
      "line_no": 18,
      "nominal_composition": "22Cr–5Ni–3Mo–N",
      "product_form": "Castings",
      "spec_no": "SA–995",
      "type_grade": "4A",
      "alloy_desig_uns_no": "J92205 …",
      "class_condition_temper": null,
      "size_thickness_mm": null,
      "min_tensile_strength_mpa": 620,
      "min_yield_strength_mpa": 415,
      "notes": null,
      "values": {
        "40": 414,
        "65": 395,
        "100": 366,
        "125": 346,
        "150": 330,
        "175": 318,
        "200": 308,
        "225": 301,
        "250": 294,
        "275": 288,
        "300": 284,
        "325": null,
        "350": null,
        "375": null,
        "400": null,
        "425": null,
        "450": null,
        "475": null,
        "500": null,
        "525": null,
        "550": null,
        "575": null,
        "600": null,
        "625": null,
        "650": null,
        "675": null,
        "700": null,
        "725": null,
        "750": null,
        "775": null,
        "800": null,
        "825": null,
        "850": null,
        "875": null,
        "900": null
      }
    },
    {
      "block": 30,
      "line_no": 19,
      "nominal_composition": "22Cr–5Ni–3Mo–N",
      "product_form": "Forgings",
      "spec_no": "SA–182",
      "type_grade": "F51",
      "alloy_desig_uns_no": "S31803 …",
      "class_condition_temper": null,
      "size_thickness_mm": null,
      "min_tensile_strength_mpa": 620,
      "min_yield_strength_mpa": 450,
      "notes": null,
      "values": {
        "40": 448,
        "65": 418,
        "100": 395,
        "125": 381,
        "150": 370,
        "175": 361,
        "200": 354,
        "225": 349,
        "250": 344,
        "275": 339,
        "300": 334,
        "325": 328,
        "350": 322,
        "375": null,
        "400": null,
        "425": null,
        "450": null,
        "475": null,
        "500": null,
        "525": null,
        "550": null,
        "575": null,
        "600": null,
        "625": null,
        "650": null,
        "675": null,
        "700": null,
        "725": null,
        "750": null,
        "775": null,
        "800": null,
        "825": null,
        "850": null,
        "875": null,
        "900": null
      }
    },
    {
      "block": 30,
      "line_no": 20,
      "nominal_composition": "22Cr–5Ni–3Mo–N",
      "product_form": "Plate",
      "spec_no": "SA–240",
      "type_grade": null,
      "alloy_desig_uns_no": "S31803 …",
      "class_condition_temper": null,
      "size_thickness_mm": null,
      "min_tensile_strength_mpa": 620,
      "min_yield_strength_mpa": 450,
      "notes": null,
      "values": {
        "40": 448,
        "65": 418,
        "100": 395,
        "125": 381,
        "150": 370,
        "175": 361,
        "200": 354,
        "225": 349,
        "250": 344,
        "275": 339,
        "300": 334,
        "325": 328,
        "350": 322,
        "375": null,
        "400": null,
        "425": null,
        "450": null,
        "475": null,
        "500": null,
        "525": null,
        "550": null,
        "575": null,
        "600": null,
        "625": null,
        "650": null,
        "675": null,
        "700": null,
        "725": null,
        "750": null,
        "775": null,
        "800": null,
        "825": null,
        "850": null,
        "875": null,
        "900": null
      }
    },
    {
      "block": 30,
      "line_no": 21,
      "nominal_composition": "22Cr–5Ni–3Mo–N",
      "product_form": "Bar",
      "spec_no": "SA–479",
      "type_grade": null,
      "alloy_desig_uns_no": "S31803 …",
      "class_condition_temper": null,
      "size_thickness_mm": null,
      "min_tensile_strength_mpa": 620,
      "min_yield_strength_mpa": 450,
      "notes": null,
      "values": {
        "40": 448,
        "65": 418,
        "100": 395,
        "125": 381,
        "150": 370,
        "175": 361,
        "200": 354,
        "225": 349,
        "250": 344,
        "275": 339,
        "300": 334,
        "325": 328,
        "350": 322,
        "375": null,
        "400": null,
        "425": null,
        "450": null,
        "475": null,
        "500": null,
        "525": null,
        "550": null,
        "575": null,
        "600": null,
        "625": null,
        "650": null,
        "675": null,
        "700": null,
        "725": null,
        "750": null,
        "775": null,
        "800": null,
        "825": null,
        "850": null,
        "875": null,
        "900": null
      }
    },
    {
      "block": 30,
      "line_no": 22,
      "nominal_composition": "22Cr–5Ni–3Mo–N",
      "product_form": "Smls. & wld. tube",
      "spec_no": "SA–789",
      "type_grade": null,
      "alloy_desig_uns_no": "S31803 …",
      "class_condition_temper": null,
      "size_thickness_mm": null,
      "min_tensile_strength_mpa": 620,
      "min_yield_strength_mpa": 450,
      "notes": null,
      "values": {
        "40": 448,
        "65": 418,
        "100": 395,
        "125": 381,
        "150": 370,
        "175": 361,
        "200": 354,
        "225": 349,
        "250": 344,
        "275": 339,
        "300": 334,
        "325": 328,
        "350": 322,
        "375": null,
        "400": null,
        "425": null,
        "450": null,
        "475": null,
        "500": null,
        "525": null,
        "550": null,
        "575": null,
        "600": null,
        "625": null,
        "650": null,
        "675": null,
        "700": null,
        "725": null,
        "750": null,
        "775": null,
        "800": null,
        "825": null,
        "850": null,
        "875": null,
        "900": null
      }
    },
    {
      "block": 30,
      "line_no": 23,
      "nominal_composition": "22Cr–5Ni–3Mo–N",
      "product_form": "Smls. & wld. pipe",
      "spec_no": "SA–790",
      "type_grade": null,
      "alloy_desig_uns_no": "S31803 …",
      "class_condition_temper": null,
      "size_thickness_mm": null,
      "min_tensile_strength_mpa": 620,
      "min_yield_strength_mpa": 450,
      "notes": null,
      "values": {
        "40": 448,
        "65": 418,
        "100": 395,
        "125": 381,
        "150": 370,
        "175": 361,
        "200": 354,
        "225": 349,
        "250": 344,
        "275": 339,
        "300": 334,
        "325": 328,
        "350": 322,
        "375": null,
        "400": null,
        "425": null,
        "450": null,
        "475": null,
        "500": null,
        "525": null,
        "550": null,
        "575": null,
        "600": null,
        "625": null,
        "650": null,
        "675": null,
        "700": null,
        "725": null,
        "750": null,
        "775": null,
        "800": null,
        "825": null,
        "850": null,
        "875": null,
        "900": null
      }
    },
    {
      "block": 30,
      "line_no": 24,
      "nominal_composition": "22Cr–5Ni–3Mo–N",
      "product_form": "Smls. & wld. fittings",
      "spec_no": "SA–815",
      "type_grade": null,
      "alloy_desig_uns_no": "S31803 …",
      "class_condition_temper": null,
      "size_thickness_mm": null,
      "min_tensile_strength_mpa": 620,
      "min_yield_strength_mpa": 450,
      "notes": null,
      "values": {
        "40": 448,
        "65": 418,
        "100": 395,
        "125": 381,
        "150": 370,
        "175": 361,
        "200": 354,
        "225": 349,
        "250": 344,
        "275": 339,
        "300": 334,
        "325": 328,
        "350": 322,
        "375": null,
        "400": null,
        "425": null,
        "450": null,
        "475": null,
        "500": null,
        "525": null,
        "550": null,
        "575": null,
        "600": null,
        "625": null,
        "650": null,
        "675": null,
        "700": null,
        "725": null,
        "750": null,
        "775": null,
        "800": null,
        "825": null,
        "850": null,
        "875": null,
        "900": null
      }
    },
    {
      "block": 30,
      "line_no": 25,
      "nominal_composition": "22Cr–5Ni–3Mo–N",
      "product_form": "Plate",
      "spec_no": "SA–240",
      "type_grade": null,
      "alloy_desig_uns_no": "S32205 …",
      "class_condition_temper": null,
      "size_thickness_mm": null,
      "min_tensile_strength_mpa": 655,
      "min_yield_strength_mpa": 450,
      "notes": null,
      "values": {
        "40": 448,
        "65": 418,
        "100": 395,
        "125": 381,
        "150": 370,
        "175": 361,
        "200": 354,
        "225": 349,
        "250": 344,
        "275": 339,
        "300": 334,
        "325": 328,
        "350": 322,
        "375": null,
        "400": null,
        "425": null,
        "450": null,
        "475": null,
        "500": null,
        "525": null,
        "550": null,
        "575": null,
        "600": null,
        "625": null,
        "650": null,
        "675": null,
        "700": null,
        "725": null,
        "750": null,
        "775": null,
        "800": null,
        "825": null,
        "850": null,
        "875": null,
        "900": null
      }
    },
    {
      "block": 30,
      "line_no": 26,
      "nominal_composition": "22Cr–5Ni–3Mo–N",
      "product_form": "Bar",
      "spec_no": "SA–479",
      "type_grade": null,
      "alloy_desig_uns_no": "S32205 …",
      "class_condition_temper": null,
      "size_thickness_mm": null,
      "min_tensile_strength_mpa": 655,
      "min_yield_strength_mpa": 450,
      "notes": null,
      "values": {
        "40": 448,
        "65": 418,
        "100": 395,
        "125": 381,
        "150": 370,
        "175": 361,
        "200": 354,
        "225": 349,
        "250": 344,
        "275": 339,
        "300": 334,
        "325": 328,
        "350": 322,
        "375": null,
        "400": null,
        "425": null,
        "450": null,
        "475": null,
        "500": null,
        "525": null,
        "550": null,
        "575": null,
        "600": null,
        "625": null,
        "650": null,
        "675": null,
        "700": null,
        "725": null,
        "750": null,
        "775": null,
        "800": null,
        "825": null,
        "850": null,
        "875": null,
        "900": null
      }
    },
    {
      "block": 30,
      "line_no": 27,
      "nominal_composition": "22Cr–5Ni–3Mo–N",
      "product_form": "Smls. & wld. pipe",
      "spec_no": "SA–790",
      "type_grade": null,
      "alloy_desig_uns_no": "S32205 …",
      "class_condition_temper": null,
      "size_thickness_mm": null,
      "min_tensile_strength_mpa": 655,
      "min_yield_strength_mpa": 450,
      "notes": null,
      "values": {
        "40": 448,
        "65": 418,
        "100": 395,
        "125": 381,
        "150": 370,
        "175": 361,
        "200": 354,
        "225": 349,
        "250": 344,
        "275": 339,
        "300": 334,
        "325": 328,
        "350": 322,
        "375": null,
        "400": null,
        "425": null,
        "450": null,
        "475": null,
        "500": null,
        "525": null,
        "550": null,
        "575": null,
        "600": null,
        "625": null,
        "650": null,
        "675": null,
        "700": null,
        "725": null,
        "750": null,
        "775": null,
        "800": null,
        "825": null,
        "850": null,
        "875": null,
        "900": null
      }
    },
    {
      "block": 30,
      "line_no": 28,
      "nominal_composition": "22Cr–5Ni–3Mo–N",
      "product_form": "Smls. & wld. fittings",
      "spec_no": "SA–815",
      "type_grade": null,
      "alloy_desig_uns_no": "S32205 …",
      "class_condition_temper": null,
      "size_thickness_mm": null,
      "min_tensile_strength_mpa": 655,
      "min_yield_strength_mpa": 450,
      "notes": null,
      "values": {
        "40": 448,
        "65": 418,
        "100": 395,
        "125": 381,
        "150": 370,
        "175": 361,
        "200": 354,
        "225": 349,
        "250": 344,
        "275": 339,
        "300": 334,
        "325": 328,
        "350": 322,
        "375": null,
        "400": null,
        "425": null,
        "450": null,
        "475": null,
        "500": null,
        "525": null,
        "550": null,
        "575": null,
        "600": null,
        "625": null,
        "650": null,
        "675": null,
        "700": null,
        "725": null,
        "750": null,
        "775": null,
        "800": null,
        "825": null,
        "850": null,
        "875": null,
        "900": null
      }
    },
    {
      "block": 30,
      "line_no": 29,
      "nominal_composition": "22Cr–5Ni–3Mo–N",
      "product_form": "Forgings",
      "spec_no": "SA–182",
      "type_grade": "F60",
      "alloy_desig_uns_no": "S32205 …",
      "class_condition_temper": null,
      "size_thickness_mm": null,
      "min_tensile_strength_mpa": 655,
      "min_yield_strength_mpa": 480,
      "notes": null,
      "values": {
        "40": 483,
        "65": 449,
        "100": 425,
        "125": 410,
        "150": 399,
        "175": 389,
        "200": 382,
        "225": 376,
        "250": 370,
        "275": 365,
        "300": 360,
        "325": 353,
        "350": 347,
        "375": null,
        "400": null,
        "425": null,
        "450": null,
        "475": null,
        "500": null,
        "525": null,
        "550": null,
        "575": null,
        "600": null,
        "625": null,
        "650": null,
        "675": null,
        "700": null,
        "725": null,
        "750": null,
        "775": null,
        "800": null,
        "825": null,
        "850": null,
        "875": null,
        "900": null
      }
    },
    {
      "block": 30,
      "line_no": 30,
      "nominal_composition": "22Cr–5Ni–3Mo–N",
      "product_form": "Smls. & wld. tube",
      "spec_no": "SA–789",
      "type_grade": null,
      "alloy_desig_uns_no": "S32205 …",
      "class_condition_temper": null,
      "size_thickness_mm": null,
      "min_tensile_strength_mpa": 655,
      "min_yield_strength_mpa": 480,
      "notes": null,
      "values": {
        "40": 483,
        "65": 449,
        "100": 425,
        "125": 410,
        "150": 399,
        "175": 389,
        "200": 382,
        "225": 376,
        "250": 370,
        "275": 365,
        "300": 360,
        "325": 353,
        "350": 347,
        "375": null,
        "400": null,
        "425": null,
        "450": null,
        "475": null,
        "500": null,
        "525": null,
        "550": null,
        "575": null,
        "600": null,
        "625": null,
        "650": null,
        "675": null,
        "700": null,
        "725": null,
        "750": null,
        "775": null,
        "800": null,
        "825": null,
        "850": null,
        "875": null,
        "900": null
      }
    },
    {
      "block": 30,
      "line_no": 31,
      "nominal_composition": "22Cr–13Ni–5Mn",
      "product_form": "Castings",
      "spec_no": "SA–351",
      "type_grade": "CG6MMN",
      "alloy_desig_uns_no": "J93790 …",
      "class_condition_temper": null,
      "size_thickness_mm": null,
      "min_tensile_strength_mpa": 585,
      "min_yield_strength_mpa": 295,
      "notes": null,
      "values": {
        "40": 293,
        "65": 265,
        "100": 248,
        "125": 238,
        "150": 230,
        "175": 223,
        "200": 218,
        "225": 213,
        "250": 209,
        "275": 205,
        "300": 201,
        "325": 198,
        "350": 195,
        "375": 193,
        "400": 190,
        "425": 188,
        "450": 186,
        "475": 185,
        "500": 183,
        "525": 181,
        "550": null,
        "575": null,
        "600": null,
        "625": null,
        "650": null,
        "675": null,
        "700": null,
        "725": null,
        "750": null,
        "775": null,
        "800": null,
        "825": null,
        "850": null,
        "875": null,
        "900": null
      }
    },
    {
      "block": 30,
      "line_no": 32,
      "nominal_composition": "22Cr–13Ni–5Mn",
      "product_form": "Forgings",
      "spec_no": "SA–182",
      "type_grade": "FXM–19",
      "alloy_desig_uns_no": "S20910 …",
      "class_condition_temper": null,
      "size_thickness_mm": null,
      "min_tensile_strength_mpa": 690,
      "min_yield_strength_mpa": 380,
      "notes": null,
      "values": {
        "40": 379,
        "65": 344,
        "100": 321,
        "125": 308,
        "150": 298,
        "175": 289,
        "200": 282,
        "225": 275,
        "250": 270,
        "275": 265,
        "300": 260,
        "325": 256,
        "350": 253,
        "375": 250,
        "400": 247,
        "425": 244,
        "450": 241,
        "475": 239,
        "500": 236,
        "525": 234,
        "550": 229,
        "575": 226,
        "600": 223,
        "625": 218,
        "650": 213,
        "675": null,
        "700": null,
        "725": null,
        "750": null,
        "775": null,
        "800": null,
        "825": null,
        "850": null,
        "875": null,
        "900": null
      }
    },
    {
      "block": 30,
      "line_no": 33,
      "nominal_composition": "22Cr–13Ni–5Mn",
      "product_form": "Bolting",
      "spec_no": "SA–193",
      "type_grade": "B8R",
      "alloy_desig_uns_no": "S20910",
      "class_condition_temper": "Annealed",
      "size_thickness_mm": null,
      "min_tensile_strength_mpa": 690,
      "min_yield_strength_mpa": 380,
      "notes": null,
      "values": {
        "40": 379,
        "65": 344,
        "100": 321,
        "125": 308,
        "150": 298,
        "175": 289,
        "200": 282,
        "225": 275,
        "250": 270,
        "275": 265,
        "300": 260,
        "325": 256,
        "350": 253,
        "375": 250,
        "400": 247,
        "425": 244,
        "450": 241,
        "475": 239,
        "500": 236,
        "525": 234,
        "550": 229,
        "575": 226,
        "600": 223,
        "625": 218,
        "650": 213,
        "675": null,
        "700": null,
        "725": null,
        "750": null,
        "775": null,
        "800": null,
        "825": null,
        "850": null,
        "875": null,
        "900": null
      }
    },
    {
      "block": 30,
      "line_no": 34,
      "nominal_composition": "22Cr–13Ni–5Mn",
      "product_form": "Bolting",
      "spec_no": "SA–193",
      "type_grade": "B8RA",
      "alloy_desig_uns_no": "S20910",
      "class_condition_temper": "Annealed",
      "size_thickness_mm": null,
      "min_tensile_strength_mpa": 690,
      "min_yield_strength_mpa": 380,
      "notes": null,
      "values": {
        "40": 379,
        "65": 344,
        "100": 321,
        "125": 308,
        "150": 298,
        "175": 289,
        "200": 282,
        "225": 275,
        "250": 270,
        "275": 265,
        "300": 260,
        "325": 256,
        "350": 253,
        "375": 250,
        "400": 247,
        "425": 244,
        "450": 241,
        "475": 239,
        "500": 236,
        "525": 234,
        "550": 229,
        "575": 226,
        "600": 223,
        "625": 218,
        "650": 213,
        "675": null,
        "700": null,
        "725": null,
        "750": null,
        "775": null,
        "800": null,
        "825": null,
        "850": null,
        "875": null,
        "900": null
      }
    },
    {
      "block": 30,
      "line_no": 35,
      "nominal_composition": "22Cr–13Ni–5Mn",
      "product_form": "Smls. tube",
      "spec_no": "SA–213",
      "type_grade": "XM–19",
      "alloy_desig_uns_no": "S20910 …",
      "class_condition_temper": null,
      "size_thickness_mm": null,
      "min_tensile_strength_mpa": 690,
      "min_yield_strength_mpa": 380,
      "notes": null,
      "values": {
        "40": 379,
        "65": 344,
        "100": 321,
        "125": 308,
        "150": 298,
        "175": 289,
        "200": 282,
        "225": 275,
        "250": 270,
        "275": 265,
        "300": 260,
        "325": 256,
        "350": 253,
        "375": 250,
        "400": 247,
        "425": 244,
        "450": 241,
        "475": 239,
        "500": 236,
        "525": 234,
        "550": 229,
        "575": 226,
        "600": 223,
        "625": 218,
        "650": 213,
        "675": null,
        "700": null,
        "725": null,
        "750": null,
        "775": null,
        "800": null,
        "825": null,
        "850": null,
        "875": null,
        "900": null
      }
    },
    {
      "block": 30,
      "line_no": 36,
      "nominal_composition": "22Cr–13Ni–5Mn",
      "product_form": "Plate",
      "spec_no": "SA–240",
      "type_grade": "XM–19",
      "alloy_desig_uns_no": "S20910 …",
      "class_condition_temper": null,
      "size_thickness_mm": null,
      "min_tensile_strength_mpa": 690,
      "min_yield_strength_mpa": 380,
      "notes": null,
      "values": {
        "40": 379,
        "65": 344,
        "100": 321,
        "125": 308,
        "150": 298,
        "175": 289,
        "200": 282,
        "225": 275,
        "250": 270,
        "275": 265,
        "300": 260,
        "325": 256,
        "350": 253,
        "375": 250,
        "400": 247,
        "425": 244,
        "450": 241,
        "475": 239,
        "500": 236,
        "525": 234,
        "550": 229,
        "575": 226,
        "600": 223,
        "625": 218,
        "650": 213,
        "675": null,
        "700": null,
        "725": null,
        "750": null,
        "775": null,
        "800": null,
        "825": null,
        "850": null,
        "875": null,
        "900": null
      }
    },
    {
      "block": 30,
      "line_no": 37,
      "nominal_composition": "22Cr–13Ni–5Mn",
      "product_form": "Wld. tube",
      "spec_no": "SA–249",
      "type_grade": "TPXM–19",
      "alloy_desig_uns_no": "S20910 …",
      "class_condition_temper": null,
      "size_thickness_mm": null,
      "min_tensile_strength_mpa": 690,
      "min_yield_strength_mpa": 380,
      "notes": null,
      "values": {
        "40": 379,
        "65": 344,
        "100": 321,
        "125": 308,
        "150": 298,
        "175": 289,
        "200": 282,
        "225": 275,
        "250": 270,
        "275": 265,
        "300": 260,
        "325": 256,
        "350": 253,
        "375": 250,
        "400": 247,
        "425": 244,
        "450": 241,
        "475": 239,
        "500": 236,
        "525": 234,
        "550": 229,
        "575": 226,
        "600": 223,
        "625": 218,
        "650": 213,
        "675": null,
        "700": null,
        "725": null,
        "750": null,
        "775": null,
        "800": null,
        "825": null,
        "850": null,
        "875": null,
        "900": null
      }
    },
    {
      "block": 30,
      "line_no": 38,
      "nominal_composition": "22Cr–13Ni–5Mn",
      "product_form": "Smls. & wld. pipe",
      "spec_no": "SA–312",
      "type_grade": "TPXM–19",
      "alloy_desig_uns_no": "S20910 …",
      "class_condition_temper": null,
      "size_thickness_mm": null,
