Repository: danivelas0/asme-pcc

File: resources/bpvc_ii_d_metric_2025/table_1a.json (part 39 of 57)
    "External Pressure Chart No.",
    "Notes"
  ],
  "columns_values": [
      "viii_1": 816,
      "xii": 343,
      "external_pressure_chart_no": "HA–2",
      "notes": "G5, G12, T6",
      "values": {
        "40": 138,
        "65": 138,
        "100": 137,
        "125": 134,
        "150": 129,
        "200": 123,
        "250": 119,
        "300": 117,
        "325": 116,
        "350": 116,
        "375": 116,
        "400": 116,
        "425": 116,
        "450": 116,
        "475": 115,
        "500": 115,
        "525": 113,
        "550": 99.8,
        "575": 77.2,
        "600": 57.7,
        "625": 39.9,
        "650": 30.0,
        "675": 23.2,
        "700": 16.3,
        "725": 11.2,
        "750": 8.93,
        "775": 7.08,
        "800": 5.77,
        "825": 5.32,
        "850": null,
        "875": null,
        "900": null
      }
    },
    {
      "block": 28,
      "line_no": 2,
      "nominal_composition": "18Cr–10Ni–Cb",
      "product_form": "Smls. pipe",
      "spec_no": "SA–376",
      "type_grade": "TP347",
      "alloy_desig_uns_no": "S34700",
      "class_condition_temper": null,
      "size_thickness_mm": null,
      "p_no": 8,
      "group_no": 1,
      "min_tensile_strength_mpa": 515,
      "min_yield_strength_mpa": 205,
      "i": 816,
      "limits_iii": "NP",
      "viii_1": 816,
      "xii": 343,
      "external_pressure_chart_no": "HA–2 G12, T7",
      "notes": null,
      "values": {
        "40": 138,
        "65": 132,
        "100": 126,
        "125": 122,
        "150": 118,
        "200": 111,
        "250": 105,
        "300": 99.8,
        "325": 97.9,
        "350": 96.1,
        "375": 95.0,
        "400": 94.4,
        "425": 93.8,
        "450": 93.2,
        "475": 92.5,
        "500": 92.4,
        "525": 92.4,
        "550": 90.3,
        "575": 77.2,
        "600": 57.7,
        "625": 39.9,
        "650": 30.0,
        "675": 23.2,
        "700": 16.3,
        "725": 11.2,
        "750": 8.93,
        "775": 7.08,
        "800": 5.77,
        "825": 5.32,
        "850": null,
        "875": null,
        "900": null
      }
    },
    {
      "block": 28,
      "line_no": 3,
      "nominal_composition": "18Cr–10Ni–Cb",
      "product_form": "Smls. & wld. fittings",
      "spec_no": "SA–403",
      "type_grade": 347,
      "alloy_desig_uns_no": "S34700",
      "class_condition_temper": null,
      "size_thickness_mm": null,
      "p_no": 8,
      "group_no": 1,
      "min_tensile_strength_mpa": 515,
      "min_yield_strength_mpa": 205,
      "i": "NP",
      "limits_iii": 427,
      "viii_1": 816,
      "xii": 343,
      "external_pressure_chart_no": "HA–2",
      "notes": "G5, G12, T6, W12, W14",
      "values": {
        "40": 138,
        "65": 138,
        "100": 137,
        "125": 134,
        "150": 129,
        "200": 123,
        "250": 119,
        "300": 117,
        "325": 116,
        "350": 116,
        "375": 116,
        "400": 116,
        "425": 116,
        "450": 116,
        "475": 115,
        "500": 115,
        "525": 113,
        "550": 99.8,
        "575": 77.2,
        "600": 57.7,
        "625": 39.9,
        "650": 30.0,
        "675": 23.2,
        "700": 16.3,
        "725": 11.2,
        "750": 8.93,
        "775": 7.08,
        "800": 5.77,
        "825": 5.32,
        "850": null,
        "875": null,
        "900": null
      }
    },
    {
      "block": 28,
      "line_no": 4,
      "nominal_composition": "18Cr–10Ni–Cb",
      "product_form": "Wld. pipe",
      "spec_no": "SA–409",
      "type_grade": "TP347",
      "alloy_desig_uns_no": "S34700",
      "class_condition_temper": null,
      "size_thickness_mm": null,
      "p_no": 8,
      "group_no": 1,
      "min_tensile_strength_mpa": 515,
      "min_yield_strength_mpa": 205,
      "i": "NP",
      "limits_iii": 427,
      "viii_1": "NP",
      "xii": "NP",
      "external_pressure_chart_no": "HA–2 G5, W12",
      "notes": null,
      "values": {
        "40": 138,
        "65": 138,
        "100": 137,
        "125": 134,
        "150": 129,
        "200": 123,
        "250": 119,
        "300": 117,
        "325": 116,
        "350": 116,
        "375": 116,
        "400": 116,
        "425": 116,
        "450": 116,
        "475": null,
        "500": null,
        "525": null,
        "550": null,
        "575": null,
        "600": null,
        "625": null,
        "650": null,
        "675": null,
        "700": null,
        "725": null,
        "750": null,
        "775": null,
        "800": null,
        "825": null,
        "850": null,
        "875": null,
        "900": null
      }
    },
    {
      "block": 28,
      "line_no": 5,
      "nominal_composition": "18Cr–10Ni–Cb",
      "product_form": "Bar",
      "spec_no": "SA–479",
      "type_grade": 347,
      "alloy_desig_uns_no": "S34700",
      "class_condition_temper": null,
      "size_thickness_mm": null,
      "p_no": 8,
      "group_no": 1,
      "min_tensile_strength_mpa": 515,
      "min_yield_strength_mpa": 205,
      "i": 816,
      "limits_iii": 427,
      "viii_1": 816,
      "xii": 343,
      "external_pressure_chart_no": "HA–2",
      "notes": "G5, G12, G22, T6",
      "values": {
        "40": 138,
        "65": 138,
        "100": 137,
        "125": 134,
        "150": 129,
        "200": 123,
        "250": 119,
        "300": 117,
        "325": 116,
        "350": 116,
        "375": 116,
        "400": 116,
        "425": 116,
        "450": 116,
        "475": 115,
        "500": 115,
        "525": 113,
        "550": 99.8,
        "575": 77.2,
        "600": 57.7,
        "625": 39.9,
        "650": 30.0,
        "675": 23.2,
        "700": 16.3,
        "725": 11.2,
        "750": 8.93,
        "775": 7.08,
        "800": 5.77,
        "825": 5.32,
        "850": null,
        "875": null,
        "900": null
      }
    },
    {
      "block": 28,
      "line_no": 6,
      "nominal_composition": "18Cr–10Ni–Cb",
      "product_form": "Bar",
      "spec_no": "SA–479",
      "type_grade": 347,
      "alloy_desig_uns_no": "S34700",
      "class_condition_temper": null,
      "size_thickness_mm": null,
      "p_no": 8,
      "group_no": 1,
      "min_tensile_strength_mpa": 515,
      "min_yield_strength_mpa": 205,
      "i": 816,
      "limits_iii": "NP",
      "viii_1": 816,
      "xii": 343,
      "external_pressure_chart_no": "HA–2",
      "notes": "G12, G22, T7",
      "values": {
        "40": 138,
        "65": 132,
        "100": 126,
        "125": 122,
        "150": 118,
        "200": 111,
        "250": 105,
        "300": 99.8,
        "325": 97.9,
        "350": 96.1,
        "375": 95.0,
        "400": 94.4,
        "425": 93.8,
        "450": 93.2,
        "475": 92.5,
        "500": 92.4,
        "525": 92.4,
        "550": 90.3,
        "575": 77.2,
        "600": 57.7,
        "625": 39.9,
        "650": 30.0,
        "675": 23.2,
        "700": 16.3,
        "725": 11.2,
        "750": 8.93,
        "775": 7.08,
        "800": 5.77,
        "825": 5.32,
        "850": null,
        "875": null,
        "900": null
      }
    },
    {
      "block": 28,
      "line_no": 7,
      "nominal_composition": "18Cr–10Ni–Cb",
      "product_form": "Wld. pipe",
      "spec_no": "SA–813",
      "type_grade": "TP347",
      "alloy_desig_uns_no": "S34700",
      "class_condition_temper": null,
      "size_thickness_mm": null,
      "p_no": 8,
      "group_no": 1,
      "min_tensile_strength_mpa": 515,
      "min_yield_strength_mpa": 205,
      "i": "NP",
      "limits_iii": 427,
      "viii_1": "NP",
      "xii": "NP",
      "external_pressure_chart_no": "HA–2 G5, W12",
      "notes": null,
      "values": {
        "40": 138,
        "65": 138,
        "100": 137,
        "125": 134,
        "150": 129,
        "200": 123,
        "250": 119,
        "300": 117,
        "325": 116,
        "350": 116,
        "375": 116,
        "400": 116,
        "425": 116,
        "450": 116,
        "475": null,
        "500": null,
        "525": null,
        "550": null,
        "575": null,
        "600": null,
        "625": null,
        "650": null,
        "675": null,
        "700": null,
        "725": null,
        "750": null,
        "775": null,
        "800": null,
        "825": null,
        "850": null,
        "875": null,
        "900": null
      }
    },
    {
      "block": 28,
      "line_no": 8,
      "nominal_composition": "18Cr–10Ni–Cb",
      "product_form": "Forgings",
      "spec_no": "SA–182",
      "type_grade": "F347H",
      "alloy_desig_uns_no": "S34709",
      "class_condition_temper": null,
      "size_thickness_mm": "≤130",
      "p_no": 8,
      "group_no": 1,
      "min_tensile_strength_mpa": 515,
      "min_yield_strength_mpa": 205,
      "i": 816,
      "limits_iii": 427,
      "viii_1": 816,
      "xii": "NP",
      "external_pressure_chart_no": "HA–2 G5, T8",
      "notes": null,
      "values": {
        "40": 138,
        "65": 138,
        "100": 137,
        "125": 134,
        "150": 129,
        "200": 123,
        "250": 119,
        "300": 117,
        "325": 116,
        "350": 116,
        "375": 116,
        "400": 116,
        "425": 116,
        "450": 116,
        "475": 115,
        "500": 115,
        "525": 114,
        "550": 113,
        "575": 109,
        "600": 92.3,
        "625": 69.3,
        "650": 53.9,
        "675": 41.4,
        "700": 31.8,
        "725": 23.9,
        "750": 18.8,
        "775": 14.6,
        "800": 10.8,
        "825": 7.83,
        "850": null,
        "875": null,
        "900": null
      }
    },
    {
      "block": 28,
      "line_no": 9,
      "nominal_composition": "18Cr–10Ni–Cb",
      "product_form": "Forgings",
      "spec_no": "SA–182",
      "type_grade": "F347H",
      "alloy_desig_uns_no": "S34709",
      "class_condition_temper": null,
      "size_thickness_mm": "≤130",
      "p_no": 8,
      "group_no": 1,
      "min_tensile_strength_mpa": 515,
      "min_yield_strength_mpa": 205,
      "i": 816,
      "limits_iii": "NP",
      "viii_1": 816,
      "xii": "NP",
      "external_pressure_chart_no": "HA–2 T9",
      "notes": null,
      "values": {
        "40": 138,
        "65": 132,
        "100": 126,
        "125": 122,
        "150": 118,
        "200": 111,
        "250": 105,
        "300": 99.8,
        "325": 97.9,
        "350": 96.1,
        "375": 95.0,
        "400": 94.4,
        "425": 93.8,
        "450": 93.2,
        "475": 92.5,
        "500": 92.4,
        "525": 92.4,
        "550": 92.4,
        "575": 92.2,
        "600": 89.1,
        "625": 69.3,
        "650": 53.9,
        "675": 41.4,
        "700": 31.8,
        "725": 23.9,
        "750": 18.8,
        "775": 14.6,
        "800": 10.8,
        "825": 7.83,
        "850": null,
        "875": null,
        "900": null
      }
    },
    {
      "block": 28,
      "line_no": 10,
      "nominal_composition": "18Cr–10Ni–Cb",
      "product_form": "Smls. tube",
      "spec_no": "SA–213",
      "type_grade": "TP347H",
      "alloy_desig_uns_no": "S34709",
      "class_condition_temper": null,
      "size_thickness_mm": null,
      "p_no": 8,
      "group_no": 1,
      "min_tensile_strength_mpa": 515,
      "min_yield_strength_mpa": 205,
      "i": 816,
      "limits_iii": 427,
      "viii_1": 816,
      "xii": "NP",
      "external_pressure_chart_no": "HA–2 G5, T8",
      "notes": null,
      "values": {
        "40": 138,
        "65": 138,
        "100": 137,
        "125": 134,
        "150": 129,
        "200": 123,
        "250": 119,
        "300": 117,
        "325": 116,
        "350": 116,
        "375": 116,
        "400": 116,
        "425": 116,
        "450": 116,
        "475": 115,
        "500": 115,
        "525": 114,
        "550": 113,
        "575": 109,
        "600": 92.3,
        "625": 69.3,
        "650": 53.9,
        "675": 41.4,
        "700": 31.8,
        "725": 23.9,
        "750": 18.8,
        "775": 14.6,
        "800": 10.8,
        "825": 7.83,
        "850": null,
        "875": null,
        "900": null
      }
    },
    {
      "block": 28,
      "line_no": 11,
      "nominal_composition": "18Cr–10Ni–Cb",
      "product_form": "Smls. tube",
      "spec_no": "SA–213",
      "type_grade": "TP347H",
      "alloy_desig_uns_no": "S34709",
      "class_condition_temper": null,
      "size_thickness_mm": null,
      "p_no": 8,
      "group_no": 1,
      "min_tensile_strength_mpa": 515,
      "min_yield_strength_mpa": 205,
      "i": 816,
      "limits_iii": "NP",
      "viii_1": 816,
      "xii": "NP",
      "external_pressure_chart_no": "HA–2 T9",
      "notes": null,
      "values": {
        "40": 138,
        "65": 132,
        "100": 126,
        "125": 122,
        "150": 118,
        "200": 111,
        "250": 105,
        "300": 99.8,
        "325": 97.9,
        "350": 96.1,
        "375": 95.0,
        "400": 94.4,
        "425": 93.8,
        "450": 93.2,
        "475": 92.5,
        "500": 92.4,
        "525": 92.4,
        "550": 92.4,
        "575": 92.2,
        "600": 89.1,
        "625": 69.3,
        "650": 53.9,
        "675": 41.4,
        "700": 31.8,
        "725": 23.9,
        "750": 18.8,
        "775": 14.6,
        "800": 10.8,
        "825": 7.83,
        "850": null,
        "875": null,
        "900": null
      }
    },
    {
      "block": 28,
      "line_no": 12,
      "nominal_composition": "18Cr–10Ni–Cb",
      "product_form": "Plate",
      "spec_no": "SA–240",
      "type_grade": "347H",
      "alloy_desig_uns_no": "S34709",
      "class_condition_temper": null,
      "size_thickness_mm": null,
      "p_no": 8,
      "group_no": 1,
      "min_tensile_strength_mpa": 515,
      "min_yield_strength_mpa": 205,
      "i": 816,
      "limits_iii": 427,
      "viii_1": 816,
      "xii": "NP",
      "external_pressure_chart_no": "HA–2 G5, T8",
      "notes": null,
      "values": {
        "40": 138,
        "65": 138,
        "100": 137,
        "125": 134,
        "150": 129,
        "200": 123,
        "250": 119,
        "300": 117,
        "325": 116,
        "350": 116,
        "375": 116,
        "400": 116,
        "425": 116,
        "450": 116,
        "475": 115,
        "500": 115,
        "525": 114,
        "550": 113,
        "575": 109,
        "600": 92.3,
        "625": 69.3,
        "650": 53.9,
        "675": 41.4,
        "700": 31.8,
        "725": 23.9,
        "750": 18.8,
        "775": 14.6,
        "800": 10.8,
        "825": 7.83,
        "850": null,
        "875": null,
        "900": null
      }
    },
    {
      "block": 28,
      "line_no": 13,
      "nominal_composition": "18Cr–10Ni–Cb",
      "product_form": "Plate",
      "spec_no": "SA–240",
      "type_grade": "347H",
      "alloy_desig_uns_no": "S34709",
      "class_condition_temper": null,
      "size_thickness_mm": null,
      "p_no": 8,
      "group_no": 1,
      "min_tensile_strength_mpa": 515,
      "min_yield_strength_mpa": 205,
      "i": 816,
      "limits_iii": "NP",
      "viii_1": 816,
      "xii": "NP",
      "external_pressure_chart_no": "HA–2 T9",
      "notes": null,
      "values": {
        "40": 138,
        "65": 132,
        "100": 126,
        "125": 122,
        "150": 118,
        "200": 111,
        "250": 105,
        "300": 99.8,
        "325": 97.9,
        "350": 96.1,
        "375": 95.0,
        "400": 94.4,
        "425": 93.8,
        "450": 93.2,
        "475": 92.5,
        "500": 92.4,
        "525": 92.4,
        "550": 92.4,
        "575": 92.2,
        "600": 89.1,
        "625": 69.3,
        "650": 53.9,
        "675": 41.4,
        "700": 31.8,
        "725": 23.9,
        "750": 18.8,
        "775": 14.6,
        "800": 10.8,
        "825": 7.83,
        "850": null,
        "875": null,
        "900": null
      }
    },
    {
      "block": 28,
      "line_no": 14,
      "nominal_composition": "18Cr–10Ni–Cb",
      "product_form": "Wld. tube",
      "spec_no": "SA–249",
      "type_grade": "TP347H",
      "alloy_desig_uns_no": "S34709",
      "class_condition_temper": null,
      "size_thickness_mm": null,
      "p_no": 8,
      "group_no": 1,
      "min_tensile_strength_mpa": 515,
      "min_yield_strength_mpa": 205,
      "i": 816,
      "limits_iii": 427,
      "viii_1": "NP",
      "xii": "NP",
      "external_pressure_chart_no": "HA–2",
      "notes": "G5, T8, W12, W13",
      "values": {
        "40": 138,
        "65": 138,
        "100": 137,
        "125": 134,
        "150": 129,
        "200": 123,
        "250": 119,
        "300": 117,
        "325": 116,
        "350": 116,
        "375": 116,
        "400": 116,
        "425": 116,
        "450": 116,
        "475": 115,
        "500": 115,
        "525": 114,
        "550": 113,
        "575": 109,
        "600": 92.3,
        "625": 69.3,
        "650": 53.9,
        "675": 41.4,
        "700": 31.8,
        "725": 23.9,
        "750": 18.8,
        "775": 14.6,
        "800": 10.8,
        "825": 7.83,
        "850": null,
        "875": null,
        "900": null
      }
    },
    {
      "block": 28,
      "line_no": 15,
      "nominal_composition": "18Cr–10Ni–Cb",
      "product_form": "Wld. tube",
      "spec_no": "SA–249",
      "type_grade": "TP347H",
      "alloy_desig_uns_no": "S34709",
      "class_condition_temper": null,
      "size_thickness_mm": null,
      "p_no": 8,
      "group_no": 1,
      "min_tensile_strength_mpa": 515,
      "min_yield_strength_mpa": 205,
      "i": 816,
      "limits_iii": "NP",
      "viii_1": "NP",
      "xii": "NP",
      "external_pressure_chart_no": "HA–2 T9, W13",
      "notes": null,
      "values": {
        "40": 138,
        "65": 132,
        "100": 126,
        "125": 122,
        "150": 118,
        "200": 111,
        "250": 105,
        "300": 99.8,
        "325": 97.9,
        "350": 96.1,
        "375": 95.0,
        "400": 94.4,
        "425": 93.8,
        "450": 93.2,
        "475": 92.5,
        "500": 92.4,
        "525": 92.4,
        "550": 92.4,
        "575": 92.2,
        "600": 89.1,
        "625": 69.3,
        "650": 53.9,
        "675": 41.4,
        "700": 31.8,
        "725": 23.9,
        "750": 18.8,
        "775": 14.6,
        "800": 10.8,
        "825": 7.83,
        "850": null,
        "875": null,
        "900": null
      }
    },
    {
      "block": 28,
      "line_no": 16,
      "nominal_composition": "18Cr–10Ni–Cb",
      "product_form": "Wld. tube",
      "spec_no": "SA–249",
      "type_grade": "TP347H",
      "alloy_desig_uns_no": "S34709",
      "class_condition_temper": null,
      "size_thickness_mm": null,
      "p_no": 8,
      "group_no": 1,
      "min_tensile_strength_mpa": 515,
      "min_yield_strength_mpa": 205,
      "i": 816,
      "limits_iii": "NP",
      "viii_1": 816,
      "xii": "NP",
      "external_pressure_chart_no": "HA–2",
      "notes": "G5, G24, T8",
      "values": {
        "40": 117,
        "65": 117,
        "100": 117,
        "125": 114,
        "150": 110,
        "200": 104,
        "250": 101,
        "300": 98.9,
        "325": 98.6,
        "350": 98.6,
        "375": 98.6,
        "400": 98.6,
        "425": 98.6,
        "450": 98.6,
        "475": 98.1,
        "500": 97.5,
        "525": 96.8,
        "550": 96.2,
        "575": 91.9,
        "600": 77.9,
        "625": 58.8,
        "650": 45.7,
        "675": 35.1,
        "700": 26.8,
        "725": 20.1,
        "750": 15.8,
        "775": 12.6,
        "800": 9.52,
        "825": 6.41,
        "850": null,
        "875": null,
        "900": null
      }
    },
    {
      "block": 28,
      "line_no": 17,
      "nominal_composition": "18Cr–10Ni–Cb",
      "product_form": "Wld. tube",
      "spec_no": "SA–249",
      "type_grade": "TP347H",
      "alloy_desig_uns_no": "S34709",
      "class_condition_temper": null,
      "size_thickness_mm": null,
      "p_no": 8,
      "group_no": 1,
      "min_tensile_strength_mpa": 515,
      "min_yield_strength_mpa": 205,
      "i": 816,
      "limits_iii": "NP",
      "viii_1": 816,
      "xii": "NP",
      "external_pressure_chart_no": "HA–2 G24, T9",
      "notes": null,
      "values": {
        "40": 117,
        "65": 112,
        "100": 107,
        "125": 103,
        "150": 101,
        "200": 94.3,
        "250": 89.1,
        "300": 85.3,
        "325": 83.3,
        "350": 81.8,
        "375": 81.2,
        "400": 79.9,
        "425": 79.3,
        "450": 79.3,
        "475": 78.7,
        "500": 78.6,
        "525": 78.6,
        "550": 78.6,
        "575": 78.4,
        "600": 75.7,
        "625": 58.8,
        "650": 45.7,
        "675": 35.1,
        "700": 26.8,
        "725": 20.1,
        "750": 15.8,
        "775": 12.6,
        "800": 9.52,
        "825": 6.41,
        "850": null,
        "875": null,
        "900": null
      }
    },
    {
      "block": 28,
      "line_no": 18,
      "nominal_composition": "18Cr–10Ni–Cb",
      "product_form": "Smls. & wld. pipe",
      "spec_no": "SA–312",
      "type_grade": "TP347H",
      "alloy_desig_uns_no": "S34709",
      "class_condition_temper": null,
      "size_thickness_mm": null,
      "p_no": 8,
      "group_no": 1,
      "min_tensile_strength_mpa": 515,
      "min_yield_strength_mpa": 205,
      "i": 816,
      "limits_iii": 427,
      "viii_1": 816,
      "xii": "NP",
      "external_pressure_chart_no": "HA–2",
      "notes": "G5, T8, W12, W13, W14",
      "values": {
        "40": 138,
        "65": 138,
        "100": 137,
        "125": 134,
        "150": 129,
        "200": 123,
        "250": 119,
        "300": 117,
        "325": 116,
        "350": 116,
        "375": 116,
        "400": 116,
        "425": 116,
        "450": 116,
        "475": 115,
        "500": 115,
        "525": 114,
        "550": 113,
        "575": 109,
        "600": 92.3,
        "625": 69.3,
        "650": 53.9,
        "675": 41.4,
        "700": 31.8,
        "725": 23.9,
        "750": 18.8,
        "775": 14.6,
        "800": 10.8,
        "825": 7.83,
        "850": null,
        "875": null,
        "900": null
      }
    },
    {
      "block": 28,
      "line_no": 19,
      "nominal_composition": "18Cr–10Ni–Cb",
      "product_form": "Smls. & wld. pipe",
      "spec_no": "SA–312",
      "type_grade": "TP347H",
      "alloy_desig_uns_no": "S34709",
      "class_condition_temper": null,
      "size_thickness_mm": null,
      "p_no": 8,
      "group_no": 1,
      "min_tensile_strength_mpa": 515,
      "min_yield_strength_mpa": 205,
      "i": 816,
      "limits_iii": "NP",
      "viii_1": 816,
      "xii": "NP",
      "external_pressure_chart_no": "HA–2",
      "notes": "T9, W13, W14",
      "values": {
        "40": 138,
        "65": 132,
        "100": 126,
        "125": 122,
        "150": 118,
        "200": 111,
        "250": 105,
        "300": 99.8,
        "325": 97.9,
        "350": 96.1,
        "375": 95.0,
        "400": 94.4,
        "425": 93.8,
        "450": 93.2,
        "475": 92.5,
        "500": 92.4,
        "525": 92.4,
        "550": 92.4,
        "575": 92.2,
        "600": 89.1,
        "625": 69.3,
        "650": 53.9,
        "675": 41.4,
        "700": 31.8,
        "725": 23.9,
        "750": 18.8,
        "775": 14.6,
        "800": 10.8,
        "825": 7.83,
        "850": null,
        "875": null,
        "900": null
      }
    },
    {
      "block": 28,
      "line_no": 20,
      "nominal_composition": "18Cr–10Ni–Cb",
      "product_form": "Wld. pipe",
      "spec_no": "SA–312",
      "type_grade": "TP347H",
      "alloy_desig_uns_no": "S34709",
      "class_condition_temper": null,
      "size_thickness_mm": null,
      "p_no": 8,
      "group_no": 1,
      "min_tensile_strength_mpa": 515,
      "min_yield_strength_mpa": 205,
      "i": 816,
      "limits_iii": "NP",
      "viii_1": 816,
      "xii": "NP",
      "external_pressure_chart_no": "HA–2",
      "notes": "G5, G24, T8",
      "values": {
        "40": 117,
        "65": 117,
        "100": 117,
        "125": 114,
        "150": 110,
        "200": 104,
        "250": 101,
        "300": 98.9,
        "325": 98.6,
        "350": 98.6,
        "375": 98.6,
        "400": 98.6,
        "425": 98.6,
        "450": 98.6,
        "475": 98.1,
        "500": 97.5,
        "525": 96.8,
        "550": 96.2,
        "575": 91.9,
        "600": 77.9,
        "625": 58.8,
        "650": 45.7,
        "675": 35.1,
        "700": 26.8,
        "725": 20.1,
        "750": 15.8,
        "775": 12.6,
        "800": 9.52,
        "825": 6.41,
        "850": null,
        "875": null,
        "900": null
      }
    },
    {
      "block": 28,
      "line_no": 21,
      "nominal_composition": "18Cr–10Ni–Cb",
      "product_form": "Wld. pipe",
      "spec_no": "SA–312",
      "type_grade": "TP347H",
      "alloy_desig_uns_no": "S34709",
      "class_condition_temper": null,
      "size_thickness_mm": null,
      "p_no": 8,
      "group_no": 1,
      "min_tensile_strength_mpa": 515,
      "min_yield_strength_mpa": 205,
      "i": 816,
      "limits_iii": "NP",
      "viii_1": 816,
      "xii": "NP",
      "external_pressure_chart_no": "HA–2 G24, T9",
      "notes": null,
      "values": {
        "40": 117,
        "65": 112,
        "100": 107,
        "125": 103,
        "150": 101,
        "200": 94.3,
        "250": 89.1,
        "300": 85.3,
        "325": 83.3,
        "350": 81.8,
        "375": 81.2,
        "400": 79.9,
        "425": 79.3,
        "450": 79.3,
        "475": 78.7,
        "500": 78.6,
        "525": 78.6,
        "550": 78.6,
        "575": 78.4,
        "600": 75.7,
        "625": 58.8,
        "650": 45.7,
        "675": 35.1,
        "700": 26.8,
        "725": 20.1,
        "750": 15.8,
        "775": 12.6,
        "800": 9.52,
        "825": 6.41,
        "850": null,
        "875": null,
        "900": null
      }
    },
    {
      "block": 28,
      "line_no": 22,
      "nominal_composition": "18Cr–10Ni–Cb",
      "product_form": "Smls. pipe",
      "spec_no": "SA–376",
      "type_grade": "TP347H",
      "alloy_desig_uns_no": "S34709",
      "class_condition_temper": null,
      "size_thickness_mm": null,
      "p_no": 8,
      "group_no": 1,
      "min_tensile_strength_mpa": 515,
      "min_yield_strength_mpa": 205,
      "i": 816,
      "limits_iii": 427,
      "viii_1": 816,
      "xii": "NP",
      "external_pressure_chart_no": "HA–2 G5, T8",
      "notes": null,
      "values": {
        "40": 138,
        "65": 138,
        "100": 137,
        "125": 134,
        "150": 129,
        "200": 123,
        "250": 119,
        "300": 117,
        "325": 116,
        "350": 116,
        "375": 116,
        "400": 116,
        "425": 116,
        "450": 116,
        "475": 115,
        "500": 115,
        "525": 114,
        "550": 113,
        "575": 109,
        "600": 92.3,
        "625": 69.3,
        "650": 53.9,
        "675": 41.4,
        "700": 31.8,
        "725": 23.9,
        "750": 18.8,
        "775": 14.6,
        "800": 10.8,
        "825": 7.83,
        "850": null,
        "875": null,
        "900": null
      }
    },
    {
      "block": 28,
      "line_no": 23,
      "nominal_composition": "18Cr–10Ni–Cb",
      "product_form": "Smls. pipe",
      "spec_no": "SA–376",
      "type_grade": "TP347H",
      "alloy_desig_uns_no": "S34709",
      "class_condition_temper": null,
      "size_thickness_mm": null,
      "p_no": 8,
      "group_no": 1,
      "min_tensile_strength_mpa": 515,
      "min_yield_strength_mpa": 205,
      "i": 816,
      "limits_iii": "NP",
      "viii_1": 816,
      "xii": "NP",
      "external_pressure_chart_no": "HA–2 T9",
      "notes": null,
      "values": {
        "40": 138,
        "65": 132,
        "100": 126,
        "125": 122,
        "150": 118,
        "200": 111,
        "250": 105,
        "300": 99.8,
        "325": 97.9,
        "350": 96.1,
        "375": 95.0,
        "400": 94.4,
        "425": 93.8,
        "450": 93.2,
        "475": 92.5,
        "500": 92.4,
        "525": 92.4,
        "550": 92.4,
        "575": 92.2,
        "600": 89.1,
        "625": 69.3,
        "650": 53.9,
        "675": 41.4,
        "700": 31.8,
        "725": 23.9,
        "750": 18.8,
        "775": 14.6,
        "800": 10.8,
        "825": 7.83,
        "850": null,
        "875": null,
        "900": null
      }
    },
    {
      "block": 28,
      "line_no": 24,
      "nominal_composition": "18Cr–10Ni–Cb",
      "product_form": "Smls. & wld. fittings",
      "spec_no": "SA–403",
      "type_grade": "347H",
      "alloy_desig_uns_no": "S34709",
      "class_condition_temper": null,
      "size_thickness_mm": null,
      "p_no": 8,
      "group_no": 1,
      "min_tensile_strength_mpa": 515,
      "min_yield_strength_mpa": 205,
      "i": "NP",
      "limits_iii": 427,
      "viii_1": 816,
      "xii": "NP",
      "external_pressure_chart_no": "HA–2",
      "notes": "G5, T8, W12, W14",
      "values": {
        "40": 138,
        "65": 138,
        "100": 137,
        "125": 134,
        "150": 129,
        "200": 123,
        "250": 119,
        "300": 117,
        "325": 116,
        "350": 116,
        "375": 116,
        "400": 116,
        "425": 116,
        "450": 116,
        "475": 115,
        "500": 115,
        "525": 114,
        "550": 113,
        "575": 109,
        "600": 92.3,
        "625": 69.3,
        "650": 53.9,
        "675": 41.4,
        "700": 31.8,
        "725": 23.9,
        "750": 18.8,
        "775": 14.6,
        "800": 10.8,
        "825": 7.83,
        "850": null,
        "875": null,
        "900": null
      }
    },
    {
      "block": 28,
      "line_no": 25,
      "nominal_composition": "18Cr–10Ni–Cb",
      "product_form": "Bar",
      "spec_no": "SA–479",
      "type_grade": "347H",
      "alloy_desig_uns_no": "S34709",
      "class_condition_temper": null,
      "size_thickness_mm": null,
      "p_no": 8,
      "group_no": 1,
      "min_tensile_strength_mpa": 515,
      "min_yield_strength_mpa": 205,
      "i": 816,
      "limits_iii": 427,
      "viii_1": "NP",
      "xii": "NP",
      "external_pressure_chart_no": "HA–2 G5, T8",
      "notes": null,
      "values": {
        "40": 138,
        "65": 138,
        "100": 137,
        "125": 134,
        "150": 129,
        "200": 123,
        "250": 119,
        "300": 117,
        "325": 116,
        "350": 116,
        "375": 116,
        "400": 116,
        "425": 116,
        "450": 116,
        "475": 115,
        "500": 115,
        "525": 114,
        "550": 113,
        "575": 109,
        "600": 92.3,
        "625": 69.3,
        "650": 53.9,
        "675": 41.4,
        "700": 31.8,
        "725": 23.9,
        "750": 18.8,
        "775": 14.6,
        "800": 10.8,
        "825": 7.83,
        "850": null,
        "875": null,
        "900": null
      }
    },
    {
      "block": 28,
      "line_no": 26,
      "nominal_composition": "18Cr–10Ni–Cb",
      "product_form": "Bar",
      "spec_no": "SA–479",
      "type_grade": "347H",
      "alloy_desig_uns_no": "S34709",
      "class_condition_temper": null,
      "size_thickness_mm": null,
      "p_no": 8,
      "group_no": 1,
      "min_tensile_strength_mpa": 515,
      "min_yield_strength_mpa": 205,
      "i": 816,
      "limits_iii": "NP",
      "viii_1": "NP",
      "xii": "NP",
      "external_pressure_chart_no": "HA–2 T9",
      "notes": null,
      "values": {
        "40": 138,
        "65": 132,
        "100": 126,
        "125": 122,
        "150": 118,
        "200": 111,
        "250": 105,
        "300": 99.8,
        "325": 97.9,
        "350": 96.1,
        "375": 95.0,
        "400": 94.4,
        "425": 93.8,
        "450": 93.2,
        "475": 92.5,
        "500": 92.4,
        "525": 92.4,
        "550": 92.4,
        "575": 92.2,
        "600": 89.1,
        "625": 69.3,
        "650": 53.9,
        "675": 41.4,
        "700": 31.8,
        "725": 23.9,
        "750": 18.8,
        "775": 14.6,
        "800": 10.8,
        "825": 7.83,
        "850": null,
        "875": null,
        "900": null
      }
    },
    {
      "block": 28,
      "line_no": 27,
      "nominal_composition": "18Cr–10Ni–Cb",
      "product_form": "Wld. pipe",
      "spec_no": "SA–813",
      "type_grade": "TP347H",
      "alloy_desig_uns_no": "S34709",
      "class_condition_temper": null,
      "size_thickness_mm": null,
      "p_no": 8,
      "group_no": 1,
      "min_tensile_strength_mpa": 515,
      "min_yield_strength_mpa": 205,
      "i": "NP",
      "limits_iii": 427,
      "viii_1": "NP",
      "xii": "NP",
      "external_pressure_chart_no": "HA–2 G5, W12",
      "notes": null,
      "values": {
        "40": 138,
        "65": 138,
        "100": 137,
        "125": 134,
        "150": 129,
        "200": 123,
        "250": 119,
        "300": 117,
        "325": 116,
        "350": 116,
        "375": 116,
        "400": 116,
        "425": 116,
        "450": 116,
        "475": null,
        "500": null,
        "525": null,
        "550": null,
        "575": null,
        "600": null,
        "625": null,
        "650": null,
        "675": null,
        "700": null,
        "725": null,
        "750": null,
        "775": null,
        "800": null,
        "825": null,
        "850": null,
        "875": null,
        "900": null
      }
    },
    {
      "block": 28,
      "line_no": 28,
      "nominal_composition": "18Cr–10Ni–Cb",
      "product_form": "Wld. pipe",
      "spec_no": "SA–814",
      "type_grade": "TP347H",
      "alloy_desig_uns_no": "S34709",
      "class_condition_temper": null,
      "size_thickness_mm": null,
      "p_no": 8,
      "group_no": 1,
      "min_tensile_strength_mpa": 515,
      "min_yield_strength_mpa": 205,
      "i": "NP",
      "limits_iii": 427,
      "viii_1": "NP",
      "xii": "NP",
      "external_pressure_chart_no": "HA–2 G5, W12",
      "notes": null,
      "values": {
        "40": 138,
        "65": 138,
        "100": 137,
        "125": 134,
        "150": 129,
        "200": 123,
        "250": 119,
        "300": 117,
        "325": 116,
        "350": 116,
        "375": 116,
        "400": 116,
        "425": 116,
        "450": 116,
        "475": null,
        "500": null,
        "525": null,
        "550": null,
        "575": null,
        "600": null,
        "625": null,
        "650": null,
        "675": null,
        "700": null,
        "725": null,
        "750": null,
        "775": null,
        "800": null,
        "825": null,
        "850": null,
        "875": null,
        "900": null
      }
    },
    {
      "block": 28,
      "line_no": 29,
      "nominal_composition": "18Cr–10Ni–Cb",
      "product_form": "Smls. tube",
      "spec_no": "SA–213",
      "type_grade": "TP347LN",
      "alloy_desig_uns_no": "S34751",
      "class_condition_temper": null,
      "size_thickness_mm": null,
      "p_no": 8,
      "group_no": 1,
      "min_tensile_strength_mpa": 515,
      "min_yield_strength_mpa": 205,
      "i": "NP",
      "limits_iii": "NP",
      "viii_1": 593,
      "xii": "NP",
      "external_pressure_chart_no": "HA–2 G5, T8",
      "notes": null,
      "values": {
        "40": 138,
        "65": 137,
        "100": 137,
        "125": 136,
        "150": 131,
        "200": 123,
        "250": 117,
        "300": 114,
        "325": 113,
        "350": 112,
        "375": 112,
        "400": 112,
        "425": 112,
        "450": 112,
        "475": 111,
        "500": 111,
        "525": 110,
        "550": 108,
        "575": 106,
        "600": 84.5,
        "625": null,
        "650": null,
        "675": null,
        "700": null,
        "725": null,
        "750": null,
        "775": null,
        "800": null,
        "825": null,
        "850": null,
        "875": null,
        "900": null
      }
    },
    {
      "block": 28,
      "line_no": 30,
      "nominal_composition": "18Cr–10Ni–Cb",
      "product_form": "Smls. tube",
      "spec_no": "SA–213",
      "type_grade": "TP347LN",
      "alloy_desig_uns_no": "S34751",
      "class_condition_temper": null,
      "size_thickness_mm": null,
      "p_no": 8,
      "group_no": 1,
      "min_tensile_strength_mpa": 515,
      "min_yield_strength_mpa": 205,
      "i": "NP",
      "limits_iii": "NP",
      "viii_1": 593,
      "xii": "NP",
      "external_pressure_chart_no": "HA–2 …",
      "notes": null,
      "values": {
        "40": 138,
        "65": 128,
        "100": 120,
        "125": 115,
        "150": 110,
        "200": 101,
        "250": 94.7,
        "300": 90.2,
        "325": 88.6,
        "350": 87.5,
        "375": 86.7,
        "400": 86.2,
        "425": 85.9,
        "450": 85.7,
        "475": 85.7,
        "500": 85.6,
        "525": 85.4,
        "550": 85.1,
        "575": 84.7,
        "600": 83.2,
        "625": null,
        "650": null,
        "675": null,
        "700": null,
        "725": null,
        "750": null,
        "775": null,
        "800": null,
        "825": null,
        "850": null,
        "875": null,
        "900": null
      }
    },
    {
      "block": 28,
      "line_no": 31,
      "nominal_composition": "18Cr–10Ni–Cb",
      "product_form": "Smls. pipe",
      "spec_no": "SA–312",
      "type_grade": "TP347LN",
      "alloy_desig_uns_no": "S34751",
      "class_condition_temper": null,
      "size_thickness_mm": null,
      "p_no": 8,
      "group_no": 1,
      "min_tensile_strength_mpa": 515,
      "min_yield_strength_mpa": 205,
      "i": "NP",
      "limits_iii": "NP",
      "viii_1": 593,
      "xii": "NP",
      "external_pressure_chart_no": "HA–2 G5, T8",
      "notes": null,
      "values": {
        "40": 138,
        "65": 137,
        "100": 137,
        "125": 136,
        "150": 131,
        "200": 123,
        "250": 117,
        "300": 114,
        "325": 113,
        "350": 112,
        "375": 112,
        "400": 112,
        "425": 112,
        "450": 112,
        "475": 111,
        "500": 111,
        "525": 110,
        "550": 108,
        "575": 106,
        "600": 84.5,
        "625": null,
        "650": null,
        "675": null,
        "700": null,
        "725": null,
        "750": null,
        "775": null,
        "800": null,
        "825": null,
        "850": null,
        "875": null,
        "900": null
      }
    },
    {
      "block": 28,
      "line_no": 32,
      "nominal_composition": "18Cr–10Ni–Cb",
      "product_form": "Smls. pipe",
      "spec_no": "SA–312",
      "type_grade": "TP347LN",
      "alloy_desig_uns_no": "S34751",
      "class_condition_temper": null,
      "size_thickness_mm": null,
      "p_no": 8,
      "group_no": 1,
      "min_tensile_strength_mpa": 515,
      "min_yield_strength_mpa": 205,
      "i": "NP",
      "limits_iii": "NP",
      "viii_1": 593,
      "xii": "NP",
      "external_pressure_chart_no": "HA–2 …",
      "notes": null,
      "values": {
        "40": 138,
        "65": 128,
        "100": 120,
        "125": 115,
        "150": 110,
        "200": 101,
        "250": 94.7,
        "300": 90.2,
        "325": 88.6,
        "350": 87.5,
        "375": 86.7,
        "400": 86.2,
        "425": 85.9,
        "450": 85.7,
        "475": 85.7,
        "500": 85.6,
        "525": 85.4,
        "550": 85.1,
        "575": 84.7,
        "600": 83.2,
        "625": null,
        "650": null,
        "675": null,
        "700": null,
        "725": null,
        "750": null,
        "775": null,
        "800": null,
        "825": null,
        "850": null,
        "875": null,
        "900": null
      }
    },
    {
      "block": 28,
      "line_no": 33,
      "nominal_composition": "18Cr–10Ni–Cb",
      "product_form": "Forgings",
      "spec_no": "SA–182",
      "type_grade": "F348",
      "alloy_desig_uns_no": "S34800",
      "class_condition_temper": null,
      "size_thickness_mm": "≤130",
      "p_no": 8,
      "group_no": 1,
      "min_tensile_strength_mpa": 515,
      "min_yield_strength_mpa": 205,
      "i": 816,
