Repository: danivelas0/asme-pcc

File: resources/bpvc_ii_d_metric_2025/table_u.json (part 39 of 61)
    "Size/Thickness, mm",
    "Min. Tensile Strength, MPa"
  ],
  "columns_values": [
        "675": null,
        "700": null,
        "725": null,
        "750": null,
        "775": null,
        "800": null,
        "825": null,
        "850": null,
        "875": null,
        "900": null
      }
    },
    {
      "block": 36,
      "line_no": 19,
      "nominal_composition": null,
      "product_form": "Plate, sheet",
      "spec_no": "SB–209",
      "type_grade": null,
      "alloy_desig_uns_no": "A93003",
      "class_condition_temper": "H112",
      "size_thickness_mm": "12.70–50.80",
      "min_tensile_strength_mpa": 105,
      "values": {
        "40": 103,
        "100": 93.8,
        "150": 79.4,
        "200": 63.9,
        "250": null,
        "300": null,
        "325": null,
        "350": null,
        "375": null,
        "400": null,
        "425": null,
        "450": null,
        "475": null,
        "500": null,
        "525": null,
        "550": null,
        "575": null,
        "600": null,
        "625": null,
        "650": null,
        "675": null,
        "700": null,
        "725": null,
        "750": null,
        "775": null,
        "800": null,
        "825": null,
        "850": null,
        "875": null,
        "900": null
      }
    },
    {
      "block": 36,
      "line_no": 20,
      "nominal_composition": null,
      "product_form": "Plate, sheet",
      "spec_no": "SB–209",
      "type_grade": null,
      "alloy_desig_uns_no": "A93003",
      "class_condition_temper": "H112",
      "size_thickness_mm": "50.83–76.20",
      "min_tensile_strength_mpa": 100,
      "values": {
        "40": 100,
        "100": 91.0,
        "150": 77.1,
        "200": 62.5,
        "250": null,
        "300": null,
        "325": null,
        "350": null,
        "375": null,
        "400": null,
        "425": null,
        "450": null,
        "475": null,
        "500": null,
        "525": null,
        "550": null,
        "575": null,
        "600": null,
        "625": null,
        "650": null,
        "675": null,
        "700": null,
        "725": null,
        "750": null,
        "775": null,
        "800": null,
        "825": null,
        "850": null,
        "875": null,
        "900": null
      }
    },
    {
      "block": 36,
      "line_no": 21,
      "nominal_composition": null,
      "product_form": "Plate, sheet",
      "spec_no": "SB–209",
      "type_grade": null,
      "alloy_desig_uns_no": "A93003",
      "class_condition_temper": "H12",
      "size_thickness_mm": "0.43–50.80",
      "min_tensile_strength_mpa": 115,
      "values": {
        "40": 117,
        "100": 114,
        "150": 98.7,
        "200": 80.9,
        "250": null,
        "300": null,
        "325": null,
        "350": null,
        "375": null,
        "400": null,
        "425": null,
        "450": null,
        "475": null,
        "500": null,
        "525": null,
        "550": null,
        "575": null,
        "600": null,
        "625": null,
        "650": null,
        "675": null,
        "700": null,
        "725": null,
        "750": null,
        "775": null,
        "800": null,
        "825": null,
        "850": null,
        "875": null,
        "900": null
      }
    },
    {
      "block": 36,
      "line_no": 22,
      "nominal_composition": null,
      "product_form": "Plate, sheet",
      "spec_no": "SB–209",
      "type_grade": null,
      "alloy_desig_uns_no": "A93003",
      "class_condition_temper": "H14",
      "size_thickness_mm": "0.23–25.40",
      "min_tensile_strength_mpa": 140,
      "values": {
        "40": 138,
        "100": 138,
        "150": 121,
        "200": 97.5,
        "250": null,
        "300": null,
        "325": null,
        "350": null,
        "375": null,
        "400": null,
        "425": null,
        "450": null,
        "475": null,
        "500": null,
        "525": null,
        "550": null,
        "575": null,
        "600": null,
        "625": null,
        "650": null,
        "675": null,
        "700": null,
        "725": null,
        "750": null,
        "775": null,
        "800": null,
        "825": null,
        "850": null,
        "875": null,
        "900": null
      }
    },
    {
      "block": 36,
      "line_no": 23,
      "nominal_composition": null,
      "product_form": "Drawn smls. tube",
      "spec_no": "SB–210",
      "type_grade": null,
      "alloy_desig_uns_no": "A93003",
      "class_condition_temper": "O",
      "size_thickness_mm": "0.25–12.70",
      "min_tensile_strength_mpa": 95.0,
      "values": {
        "40": 96.5,
        "100": 87.7,
        "150": 73.1,
        "200": 59.1,
        "250": null,
        "300": null,
        "325": null,
        "350": null,
        "375": null,
        "400": null,
        "425": null,
        "450": null,
        "475": null,
        "500": null,
        "525": null,
        "550": null,
        "575": null,
        "600": null,
        "625": null,
        "650": null,
        "675": null,
        "700": null,
        "725": null,
        "750": null,
        "775": null,
        "800": null,
        "825": null,
        "850": null,
        "875": null,
        "900": null
      }
    },
    {
      "block": 36,
      "line_no": 24,
      "nominal_composition": null,
      "product_form": "Drawn smls. tube",
      "spec_no": "SB–210",
      "type_grade": null,
      "alloy_desig_uns_no": "A93003",
      "class_condition_temper": "H113",
      "size_thickness_mm": "0.25–12.70",
      "min_tensile_strength_mpa": 95.0,
      "values": {
        "40": 96.5,
        "100": 87.7,
        "150": 73.1,
        "200": 59.1,
        "250": null,
        "300": null,
        "325": null,
        "350": null,
        "375": null,
        "400": null,
        "425": null,
        "450": null,
        "475": null,
        "500": null,
        "525": null,
        "550": null,
        "575": null,
        "600": null,
        "625": null,
        "650": null,
        "675": null,
        "700": null,
        "725": null,
        "750": null,
        "775": null,
        "800": null,
        "825": null,
        "850": null,
        "875": null,
        "900": null
      }
    },
    {
      "block": 36,
      "line_no": 25,
      "nominal_composition": null,
      "product_form": "Drawn smls. tube",
      "spec_no": "SB–210",
      "type_grade": null,
      "alloy_desig_uns_no": "A93003",
      "class_condition_temper": "H12",
      "size_thickness_mm": "0.25–12.70",
      "min_tensile_strength_mpa": 115,
      "values": {
        "40": 117,
        "100": 114,
        "150": 98.7,
        "200": 80.9,
        "250": null,
        "300": null,
        "325": null,
        "350": null,
        "375": null,
        "400": null,
        "425": null,
        "450": null,
        "475": null,
        "500": null,
        "525": null,
        "550": null,
        "575": null,
        "600": null,
        "625": null,
        "650": null,
        "675": null,
        "700": null,
        "725": null,
        "750": null,
        "775": null,
        "800": null,
        "825": null,
        "850": null,
        "875": null,
        "900": null
      }
    },
    {
      "block": 36,
      "line_no": 26,
      "nominal_composition": null,
      "product_form": "Drawn smls. tube",
      "spec_no": "SB–210",
      "type_grade": null,
      "alloy_desig_uns_no": "A93003",
      "class_condition_temper": "H14",
      "size_thickness_mm": "0.25–12.70",
      "min_tensile_strength_mpa": 140,
      "values": {
        "40": 138,
        "100": 138,
        "150": 121,
        "200": 97.5,
        "250": null,
        "300": null,
        "325": null,
        "350": null,
        "375": null,
        "400": null,
        "425": null,
        "450": null,
        "475": null,
        "500": null,
        "525": null,
        "550": null,
        "575": null,
        "600": null,
        "625": null,
        "650": null,
        "675": null,
        "700": null,
        "725": null,
        "750": null,
        "775": null,
        "800": null,
        "825": null,
        "850": null,
        "875": null,
        "900": null
      }
    },
    {
      "block": 36,
      "line_no": 27,
      "nominal_composition": null,
      "product_form": "Drawn smls. tube",
      "spec_no": "SB–210",
      "type_grade": null,
      "alloy_desig_uns_no": "A93003",
      "class_condition_temper": "H18",
      "size_thickness_mm": "0.25–12.70",
      "min_tensile_strength_mpa": 185,
      "values": {
        "40": 186,
        "100": 176,
        "150": 144,
        "200": 73.0,
        "250": null,
        "300": null,
        "325": null,
        "350": null,
        "375": null,
        "400": null,
        "425": null,
        "450": null,
        "475": null,
        "500": null,
        "525": null,
        "550": null,
        "575": null,
        "600": null,
        "625": null,
        "650": null,
        "675": null,
        "700": null,
        "725": null,
        "750": null,
        "775": null,
        "800": null,
        "825": null,
        "850": null,
        "875": null,
        "900": null
      }
    },
    {
      "block": 36,
      "line_no": 28,
      "nominal_composition": null,
      "product_form": "Bar, rod, shapes",
      "spec_no": "SB–221",
      "type_grade": null,
      "alloy_desig_uns_no": "A93003",
      "class_condition_temper": "O",
      "size_thickness_mm": null,
      "min_tensile_strength_mpa": 95.0,
      "values": {
        "40": 96.5,
        "100": 87.7,
        "150": 73.1,
        "200": 59.1,
        "250": null,
        "300": null,
        "325": null,
        "350": null,
        "375": null,
        "400": null,
        "425": null,
        "450": null,
        "475": null,
        "500": null,
        "525": null,
        "550": null,
        "575": null,
        "600": null,
        "625": null,
        "650": null,
        "675": null,
        "700": null,
        "725": null,
        "750": null,
        "775": null,
        "800": null,
        "825": null,
        "850": null,
        "875": null,
        "900": null
      }
    },
    {
      "block": 36,
      "line_no": 29,
      "nominal_composition": null,
      "product_form": "Bar, rod, shapes",
      "spec_no": "SB–221",
      "type_grade": null,
      "alloy_desig_uns_no": "A93003",
      "class_condition_temper": "H112",
      "size_thickness_mm": null,
      "min_tensile_strength_mpa": 95.0,
      "values": {
        "40": 96.5,
        "100": 87.7,
        "150": 73.1,
        "200": 59.1,
        "250": null,
        "300": null,
        "325": null,
        "350": null,
        "375": null,
        "400": null,
        "425": null,
        "450": null,
        "475": null,
        "500": null,
        "525": null,
        "550": null,
        "575": null,
        "600": null,
        "625": null,
        "650": null,
        "675": null,
        "700": null,
        "725": null,
        "750": null,
        "775": null,
        "800": null,
        "825": null,
        "850": null,
        "875": null,
        "900": null
      }
    },
    {
      "block": 36,
      "line_no": 30,
      "nominal_composition": null,
      "product_form": "Cond. & heat exch. tubes",
      "spec_no": "SB–234",
      "type_grade": null,
      "alloy_desig_uns_no": "A93003",
      "class_condition_temper": "H14",
      "size_thickness_mm": "0.25–5.08",
      "min_tensile_strength_mpa": 140,
      "values": {
        "40": 138,
        "100": 138,
        "150": 121,
        "200": 97.5,
        "250": null,
        "300": null,
        "325": null,
        "350": null,
        "375": null,
        "400": null,
        "425": null,
        "450": null,
        "475": null,
        "500": null,
        "525": null,
        "550": null,
        "575": null,
        "600": null,
        "625": null,
        "650": null,
        "675": null,
        "700": null,
        "725": null,
        "750": null,
        "775": null,
        "800": null,
        "825": null,
        "850": null,
        "875": null,
        "900": null
      }
    },
    {
      "block": 36,
      "line_no": 31,
      "nominal_composition": null,
      "product_form": "Cond. & heat exch. tubes",
      "spec_no": "SB–234",
      "type_grade": null,
      "alloy_desig_uns_no": "A93003",
      "class_condition_temper": "H25",
      "size_thickness_mm": "0.25–5.08",
      "min_tensile_strength_mpa": 150,
      "values": {
        "40": 152,
        "100": 152,
        "150": 133,
        "200": 104,
        "250": null,
        "300": null,
        "325": null,
        "350": null,
        "375": null,
        "400": null,
        "425": null,
        "450": null,
        "475": null,
        "500": null,
        "525": null,
        "550": null,
        "575": null,
        "600": null,
        "625": null,
        "650": null,
        "675": null,
        "700": null,
        "725": null,
        "750": null,
        "775": null,
        "800": null,
        "825": null,
        "850": null,
        "875": null,
        "900": null
      }
    },
    {
      "block": 36,
      "line_no": 32,
      "nominal_composition": null,
      "product_form": "Smls. extr. tube",
      "spec_no": "SB–241",
      "type_grade": null,
      "alloy_desig_uns_no": "A93003",
      "class_condition_temper": "O",
      "size_thickness_mm": null,
      "min_tensile_strength_mpa": 95.0,
      "values": {
        "40": 96.5,
        "100": 87.7,
        "150": 73.1,
        "200": 59.1,
        "250": null,
        "300": null,
        "325": null,
        "350": null,
        "375": null,
        "400": null,
        "425": null,
        "450": null,
        "475": null,
        "500": null,
        "525": null,
        "550": null,
        "575": null,
        "600": null,
        "625": null,
        "650": null,
        "675": null,
        "700": null,
        "725": null,
        "750": null,
        "775": null,
        "800": null,
        "825": null,
        "850": null,
        "875": null,
        "900": null
      }
    },
    {
      "block": 36,
      "line_no": 33,
      "nominal_composition": null,
      "product_form": "Smls. extr. tube",
      "spec_no": "SB–241",
      "type_grade": null,
      "alloy_desig_uns_no": "A93003",
      "class_condition_temper": "H112",
      "size_thickness_mm": null,
      "min_tensile_strength_mpa": 95.0,
      "values": {
        "40": 96.5,
        "100": 87.7,
        "150": 73.1,
        "200": 59.1,
        "250": null,
        "300": null,
        "325": null,
        "350": null,
        "375": null,
        "400": null,
        "425": null,
        "450": null,
        "475": null,
        "500": null,
        "525": null,
        "550": null,
        "575": null,
        "600": null,
        "625": null,
        "650": null,
        "675": null,
        "700": null,
        "725": null,
        "750": null,
        "775": null,
        "800": null,
        "825": null,
        "850": null,
        "875": null,
        "900": null
      }
    },
    {
      "block": 36,
      "line_no": 34,
      "nominal_composition": null,
      "product_form": "Smls. pipe",
      "spec_no": "SB–241",
      "type_grade": null,
      "alloy_desig_uns_no": "A93003",
      "class_condition_temper": "H112",
      "size_thickness_mm": "≥25.40",
      "min_tensile_strength_mpa": 95.0,
      "values": {
        "40": 96.5,
        "100": 87.7,
        "150": 73.1,
        "200": 59.1,
        "250": null,
        "300": null,
        "325": null,
        "350": null,
        "375": null,
        "400": null,
        "425": null,
        "450": null,
        "475": null,
        "500": null,
        "525": null,
        "550": null,
        "575": null,
        "600": null,
        "625": null,
        "650": null,
        "675": null,
        "700": null,
        "725": null,
        "750": null,
        "775": null,
        "800": null,
        "825": null,
        "850": null,
        "875": null,
        "900": null
      }
    },
    {
      "block": 36,
      "line_no": 35,
      "nominal_composition": null,
      "product_form": "Smls. pipe",
      "spec_no": "SB–241",
      "type_grade": null,
      "alloy_desig_uns_no": "A93003",
      "class_condition_temper": "H18",
      "size_thickness_mm": "<25.40",
      "min_tensile_strength_mpa": 185,
      "values": {
        "40": 186,
        "100": 176,
        "150": 144,
        "200": 73.0,
        "250": null,
        "300": null,
        "325": null,
        "350": null,
        "375": null,
        "400": null,
        "425": null,
        "450": null,
        "475": null,
        "500": null,
        "525": null,
        "550": null,
        "575": null,
        "600": null,
        "625": null,
        "650": null,
        "675": null,
        "700": null,
        "725": null,
        "750": null,
        "775": null,
        "800": null,
        "825": null,
        "850": null,
        "875": null,
        "900": null
      }
    },
    {
      "block": 36,
      "line_no": 36,
      "nominal_composition": null,
      "product_form": "Die forgings",
      "spec_no": "SB–247",
      "type_grade": null,
      "alloy_desig_uns_no": "A93003",
      "class_condition_temper": "H112",
      "size_thickness_mm": "≤101.60",
      "min_tensile_strength_mpa": 95.0,
      "values": {
        "40": 96.5,
        "100": 87.7,
        "150": 73.1,
        "200": 59.1,
        "250": null,
        "300": null,
        "325": null,
        "350": null,
        "375": null,
        "400": null,
        "425": null,
        "450": null,
        "475": null,
        "500": null,
        "525": null,
        "550": null,
        "575": null,
        "600": null,
        "625": null,
        "650": null,
        "675": null,
        "700": null,
        "725": null,
        "750": null,
        "775": null,
        "800": null,
        "825": null,
        "850": null,
        "875": null,
        "900": null
      }
    },
    {
      "block": 36,
      "line_no": 37,
      "nominal_composition": null,
      "product_form": "Die forgings",
      "spec_no": "SB–247",
      "type_grade": null,
      "alloy_desig_uns_no": "A93003",
      "class_condition_temper": "H112 wld.",
      "size_thickness_mm": "≤101.60",
      "min_tensile_strength_mpa": 95.0,
      "values": {
        "40": 96.5,
        "100": 87.7,
        "150": 73.1,
        "200": 59.1,
        "250": null,
        "300": null,
        "325": null,
        "350": null,
        "375": null,
        "400": null,
        "425": null,
        "450": null,
        "475": null,
        "500": null,
        "525": null,
        "550": null,
        "575": null,
        "600": null,
        "625": null,
        "650": null,
        "675": null,
        "700": null,
        "725": null,
        "750": null,
        "775": null,
        "800": null,
        "825": null,
        "850": null,
        "875": null,
        "900": null
      }
    },
    {
      "block": 36,
      "line_no": 38,
      "nominal_composition": null,
      "product_form": "Plate, sheet",
      "spec_no": "SB–209",
      "type_grade": null,
      "alloy_desig_uns_no": "A93004",
      "class_condition_temper": "O",
      "size_thickness_mm": "0.15–76.20",
      "min_tensile_strength_mpa": 150,
      "values": {
        "40": 152,
        "100": 152,
        "150": 138,
        "200": 88.5,
        "250": null,
        "300": null,
        "325": null,
        "350": null,
        "375": null,
        "400": null,
        "425": null,
        "450": null,
        "475": null,
        "500": null,
        "525": null,
        "550": null,
        "575": null,
        "600": null,
        "625": null,
        "650": null,
        "675": null,
        "700": null,
        "725": null,
        "750": null,
        "775": null,
        "800": null,
        "825": null,
        "850": null,
        "875": null,
        "900": null
      }
    },
    {
      "block": 36,
      "line_no": 39,
      "nominal_composition": null,
      "product_form": "Plate, sheet",
      "spec_no": "SB–209",
      "type_grade": null,
      "alloy_desig_uns_no": "A93004",
      "class_condition_temper": "H112",
      "size_thickness_mm": "6.35–76.20",
      "min_tensile_strength_mpa": 160,
      "values": {
        "40": 159,
        "100": 159,
        "150": 129,
        "200": 70.6,
        "250": null,
        "300": null,
        "325": null,
        "350": null,
        "375": null,
        "400": null,
        "425": null,
        "450": null,
        "475": null,
        "500": null,
        "525": null,
        "550": null,
        "575": null,
        "600": null,
        "625": null,
        "650": null,
        "675": null,
        "700": null,
        "725": null,
        "750": null,
        "775": null,
        "800": null,
        "825": null,
        "850": null,
        "875": null,
        "900": null
      }
    },
    {
      "block": 36,
      "line_no": 40,
      "nominal_composition": null,
      "product_form": "Plate, sheet",
      "spec_no": "SB–209",
      "type_grade": null,
      "alloy_desig_uns_no": "A93004",
      "class_condition_temper": "H32",
      "size_thickness_mm": "0.43–50.80",
      "min_tensile_strength_mpa": 195,
      "values": {
        "40": 193,
        "100": 193,
        "150": 185,
        "200": 149,
        "250": null,
        "300": null,
        "325": null,
        "350": null,
        "375": null,
        "400": null,
        "425": null,
        "450": null,
        "475": null,
        "500": null,
        "525": null,
        "550": null,
        "575": null,
        "600": null,
        "625": null,
        "650": null,
        "675": null,
        "700": null,
        "725": null,
        "750": null,
        "775": null,
        "800": null,
        "825": null,
        "850": null,
        "875": null,
        "900": null
      }
    },
    {
      "block": 36,
      "line_no": 41,
      "nominal_composition": null,
      "product_form": "Plate, sheet",
      "spec_no": "SB–209",
      "type_grade": null,
      "alloy_desig_uns_no": "A93004",
      "class_condition_temper": "H34",
      "size_thickness_mm": "0.23–25.40",
      "min_tensile_strength_mpa": 220,
      "values": {
        "40": 221,
        "100": 221,
        "150": 203,
        "200": 150,
        "250": null,
        "300": null,
        "325": null,
        "350": null,
        "375": null,
        "400": null,
        "425": null,
        "450": null,
        "475": null,
        "500": null,
        "525": null,
        "550": null,
        "575": null,
        "600": null,
        "625": null,
        "650": null,
        "675": null,
        "700": null,
        "725": null,
        "750": null,
        "775": null,
        "800": null,
        "825": null,
        "850": null,
        "875": null,
        "900": null
      }
    },
    {
      "block": 36,
      "line_no": 42,
      "nominal_composition": null,
      "product_form": "Plate, sheet",
      "spec_no": "SB–209",
      "type_grade": null,
      "alloy_desig_uns_no": "A95052",
      "class_condition_temper": "O",
      "size_thickness_mm": "0.15–76.20",
      "min_tensile_strength_mpa": 170,
      "values": {
        "40": 172,
        "100": 172,
        "150": 164,
        "200": 121,
        "250": null,
        "300": null,
        "325": null,
        "350": null,
        "375": null,
        "400": null,
        "425": null,
        "450": null,
        "475": null,
        "500": null,
        "525": null,
        "550": null,
        "575": null,
        "600": null,
        "625": null,
        "650": null,
        "675": null,
        "700": null,
        "725": null,
        "750": null,
        "775": null,
        "800": null,
        "825": null,
        "850": null,
        "875": null,
        "900": null
      }
    },
    {
      "block": 36,
      "line_no": 43,
      "nominal_composition": null,
      "product_form": "Plate, sheet",
      "spec_no": "SB–209",
      "type_grade": null,
      "alloy_desig_uns_no": "A95052",
      "class_condition_temper": "H112",
      "size_thickness_mm": "6.35–12.69",
      "min_tensile_strength_mpa": 195,
      "values": {
        "40": 193,
        "100": 193,
        "150": 182,
        "200": 134,
        "250": null,
        "300": null,
        "325": null,
        "350": null,
        "375": null,
        "400": null,
        "425": null,
        "450": null,
        "475": null,
        "500": null,
        "525": null,
        "550": null,
        "575": null,
        "600": null,
        "625": null,
        "650": null,
        "675": null,
        "700": null,
        "725": null,
        "750": null,
        "775": null,
        "800": null,
        "825": null,
        "850": null,
        "875": null,
        "900": null
      }
    },
    {
      "block": 36,
      "line_no": 44,
      "nominal_composition": null,
      "product_form": "Plate, sheet",
      "spec_no": "SB–209",
      "type_grade": null,
      "alloy_desig_uns_no": "A95052",
      "class_condition_temper": "H112",
      "size_thickness_mm": "12.70–76.20",
      "min_tensile_strength_mpa": 170,
      "values": {
        "40": 172,
        "100": 172,
        "150": 164,
        "200": 121,
        "250": null,
        "300": null,
        "325": null,
        "350": null,
        "375": null,
        "400": null,
        "425": null,
        "450": null,
        "475": null,
        "500": null,
        "525": null,
        "550": null,
        "575": null,
        "600": null,
        "625": null,
        "650": null,
        "675": null,
        "700": null,
        "725": null,
        "750": null,
        "775": null,
        "800": null,
        "825": null,
        "850": null,
        "875": null,
        "900": null
      }
    },
    {
      "block": 36,
      "line_no": 45,
      "nominal_composition": null,
      "product_form": "Plate, sheet",
      "spec_no": "SB–209",
      "type_grade": null,
      "alloy_desig_uns_no": "A95052",
      "class_condition_temper": "H32",
      "size_thickness_mm": "0.43–50.80",
      "min_tensile_strength_mpa": 215,
      "values": {
        "40": 214,
        "100": 214,
        "150": 206,
        "200": 178,
        "250": null,
        "300": null,
        "325": null,
        "350": null,
        "375": null,
        "400": null,
        "425": null,
        "450": null,
        "475": null,
        "500": null,
        "525": null,
        "550": null,
        "575": null,
        "600": null,
        "625": null,
        "650": null,
        "675": null,
        "700": null,
        "725": null,
        "750": null,
        "775": null,
        "800": null,
        "825": null,
        "850": null,
        "875": null,
        "900": null
      }
    },
    {
      "block": 37,
      "line_no": 1,
      "nominal_composition": null,
      "product_form": "Plate, sheet",
      "spec_no": "SB–209",
      "type_grade": null,
      "alloy_desig_uns_no": "A95052",
      "class_condition_temper": "H34",
      "size_thickness_mm": "0.23–25.40",
      "min_tensile_strength_mpa": 235,
      "values": {
        "40": 234,
        "100": 234,
        "150": 223,
        "200": 180,
        "250": null,
        "300": null,
        "325": null,
        "350": null,
        "375": null,
        "400": null,
        "425": null,
        "450": null,
        "475": null,
        "500": null,
        "525": null,
        "550": null,
        "575": null,
        "600": null,
        "625": null,
        "650": null,
        "675": null,
        "700": null,
        "725": null,
        "750": null,
        "775": null,
        "800": null,
        "825": null,
        "850": null,
        "875": null,
        "900": null
      }
    },
    {
      "block": 37,
      "line_no": 2,
      "nominal_composition": null,
      "product_form": "Drawn smls. tube",
      "spec_no": "SB–210",
      "type_grade": null,
      "alloy_desig_uns_no": "A95052",
      "class_condition_temper": "O",
      "size_thickness_mm": "0.25–11.43",
      "min_tensile_strength_mpa": 170,
      "values": {
        "40": 172,
        "100": 172,
        "150": 164,
        "200": 121,
        "250": null,
        "300": null,
        "325": null,
        "350": null,
        "375": null,
        "400": null,
        "425": null,
        "450": null,
        "475": null,
        "500": null,
        "525": null,
        "550": null,
        "575": null,
        "600": null,
        "625": null,
        "650": null,
        "675": null,
        "700": null,
        "725": null,
        "750": null,
        "775": null,
        "800": null,
        "825": null,
        "850": null,
        "875": null,
        "900": null
      }
    },
    {
      "block": 37,
      "line_no": 3,
      "nominal_composition": null,
      "product_form": "Drawn smls. tube",
      "spec_no": "SB–210",
      "type_grade": null,
      "alloy_desig_uns_no": "A95052",
      "class_condition_temper": "H32",
      "size_thickness_mm": "0.25–11.43",
      "min_tensile_strength_mpa": 215,
      "values": {
        "40": 214,
        "100": 214,
        "150": 206,
        "200": 178,
        "250": null,
        "300": null,
        "325": null,
        "350": null,
        "375": null,
        "400": null,
        "425": null,
        "450": null,
        "475": null,
        "500": null,
        "525": null,
        "550": null,
        "575": null,
        "600": null,
        "625": null,
        "650": null,
        "675": null,
        "700": null,
        "725": null,
        "750": null,
        "775": null,
        "800": null,
        "825": null,
        "850": null,
        "875": null,
        "900": null
      }
    },
    {
      "block": 37,
      "line_no": 4,
      "nominal_composition": null,
      "product_form": "Drawn smls. tube",
      "spec_no": "SB–210",
      "type_grade": null,
      "alloy_desig_uns_no": "A95052",
      "class_condition_temper": "H34",
      "size_thickness_mm": "0.25–11.43",
      "min_tensile_strength_mpa": 235,
      "values": {
        "40": 234,
        "100": 234,
        "150": 223,
        "200": 180,
        "250": null,
        "300": null,
        "325": null,
        "350": null,
        "375": null,
        "400": null,
        "425": null,
        "450": null,
        "475": null,
        "500": null,
        "525": null,
        "550": null,
        "575": null,
        "600": null,
        "625": null,
        "650": null,
        "675": null,
        "700": null,
        "725": null,
        "750": null,
        "775": null,
        "800": null,
        "825": null,
        "850": null,
        "875": null,
        "900": null
      }
    },
    {
      "block": 37,
      "line_no": 5,
      "nominal_composition": null,
      "product_form": "Cond. & heat exch. tubes",
      "spec_no": "SB–234",
      "type_grade": null,
      "alloy_desig_uns_no": "A95052",
      "class_condition_temper": "H32",
      "size_thickness_mm": "0.25–5.08",
      "min_tensile_strength_mpa": 215,
      "values": {
        "40": 214,
        "100": 214,
        "150": 206,
        "200": 178,
        "250": null,
        "300": null,
        "325": null,
        "350": null,
        "375": null,
        "400": null,
        "425": null,
        "450": null,
        "475": null,
        "500": null,
        "525": null,
        "550": null,
        "575": null,
        "600": null,
        "625": null,
        "650": null,
        "675": null,
        "700": null,
        "725": null,
        "750": null,
        "775": null,
        "800": null,
        "825": null,
        "850": null,
        "875": null,
        "900": null
      }
    },
    {
      "block": 37,
      "line_no": 6,
      "nominal_composition": null,
      "product_form": "Cond. & heat exch. tubes",
      "spec_no": "SB–234",
      "type_grade": null,
      "alloy_desig_uns_no": "A95052",
      "class_condition_temper": "H34",
      "size_thickness_mm": "0.25–5.08",
      "min_tensile_strength_mpa": 235,
      "values": {
        "40": 234,
        "100": 234,
        "150": 223,
        "200": 180,
        "250": null,
        "300": null,
        "325": null,
        "350": null,
        "375": null,
        "400": null,
        "425": null,
        "450": null,
        "475": null,
        "500": null,
        "525": null,
        "550": null,
        "575": null,
        "600": null,
        "625": null,
        "650": null,
        "675": null,
        "700": null,
        "725": null,
        "750": null,
        "775": null,
        "800": null,
        "825": null,
        "850": null,
        "875": null,
        "900": null
      }
    },
    {
      "block": 37,
      "line_no": 7,
      "nominal_composition": null,
      "product_form": "Smls. extr. tube",
      "spec_no": "SB–241",
      "type_grade": null,
      "alloy_desig_uns_no": "A95052",
      "class_condition_temper": "O",
      "size_thickness_mm": null,
      "min_tensile_strength_mpa": 170,
      "values": {
        "40": 172,
        "100": 172,
        "150": 164,
        "200": 121,
        "250": null,
        "300": null,
        "325": null,
        "350": null,
        "375": null,
        "400": null,
        "425": null,
        "450": null,
        "475": null,
        "500": null,
        "525": null,
        "550": null,
        "575": null,
        "600": null,
        "625": null,
        "650": null,
        "675": null,
        "700": null,
        "725": null,
        "750": null,
        "775": null,
        "800": null,
        "825": null,
        "850": null,
        "875": null,
        "900": null
      }
    },
    {
      "block": 37,
      "line_no": 8,
      "nominal_composition": null,
      "product_form": "Plate, sheet",
      "spec_no": "SB–209",
      "type_grade": null,
      "alloy_desig_uns_no": "A95083",
      "class_condition_temper": "O",
      "size_thickness_mm": "1.30–38.10",
      "min_tensile_strength_mpa": 275,
      "values": {
        "40": 276,
        "100": null,
        "150": null,
        "200": null,
        "250": null,
        "300": null,
        "325": null,
        "350": null,
        "375": null,
        "400": null,
        "425": null,
        "450": null,
        "475": null,
        "500": null,
        "525": null,
        "550": null,
        "575": null,
        "600": null,
        "625": null,
        "650": null,
        "675": null,
        "700": null,
        "725": null,
        "750": null,
        "775": null,
        "800": null,
        "825": null,
        "850": null,
        "875": null,
        "900": null
      }
    },
    {
      "block": 37,
      "line_no": 9,
      "nominal_composition": null,
      "product_form": "Plate, sheet",
      "spec_no": "SB–209",
      "type_grade": null,
      "alloy_desig_uns_no": "A95083",
      "class_condition_temper": "O",
      "size_thickness_mm": "38.11–76.20",
      "min_tensile_strength_mpa": 270,
      "values": {
        "40": 269,
        "100": null,
        "150": null,
        "200": null,
        "250": null,
        "300": null,
        "325": null,
        "350": null,
        "375": null,
        "400": null,
        "425": null,
        "450": null,
        "475": null,
        "500": null,
        "525": null,
        "550": null,
        "575": null,
        "600": null,
        "625": null,
        "650": null,
        "675": null,
        "700": null,
        "725": null,
        "750": null,
        "775": null,
        "800": null,
        "825": null,
        "850": null,
        "875": null,
        "900": null
      }
    },
    {
      "block": 37,
      "line_no": 10,
      "nominal_composition": null,
      "product_form": "Plate, sheet",
      "spec_no": "SB–209",
      "type_grade": null,
      "alloy_desig_uns_no": "A95083",
      "class_condition_temper": "O",
      "size_thickness_mm": "76.21–127.00",
      "min_tensile_strength_mpa": 260,
      "values": {
        "40": 262,
        "100": null,
        "150": null,
        "200": null,
        "250": null,
        "300": null,
        "325": null,
        "350": null,
        "375": null,
        "400": null,
        "425": null,
        "450": null,
        "475": null,
        "500": null,
        "525": null,
        "550": null,
        "575": null,
        "600": null,
        "625": null,
        "650": null,
        "675": null,
        "700": null,
        "725": null,
        "750": null,
        "775": null,
        "800": null,
        "825": null,
        "850": null,
        "875": null,
        "900": null
      }
    },
    {
      "block": 37,
      "line_no": 11,
      "nominal_composition": null,
      "product_form": "Plate, sheet",
      "spec_no": "SB–209",
      "type_grade": null,
      "alloy_desig_uns_no": "A95083",
      "class_condition_temper": "O",
      "size_thickness_mm": "127.01–177.80",
      "min_tensile_strength_mpa": 255,
      "values": {
        "40": 255,
        "100": null,
        "150": null,
        "200": null,
        "250": null,
        "300": null,
        "325": null,
        "350": null,
        "375": null,
        "400": null,
        "425": null,
        "450": null,
        "475": null,
        "500": null,
        "525": null,
        "550": null,
        "575": null,
        "600": null,
        "625": null,
        "650": null,
        "675": null,
        "700": null,
        "725": null,
        "750": null,
        "775": null,
        "800": null,
        "825": null,
        "850": null,
        "875": null,
        "900": null
      }
    },
    {
      "block": 37,
      "line_no": 12,
      "nominal_composition": null,
      "product_form": "Plate, sheet",
      "spec_no": "SB–209",
      "type_grade": null,
      "alloy_desig_uns_no": "A95083",
      "class_condition_temper": "O",
      "size_thickness_mm": "177.81–203.20",
      "min_tensile_strength_mpa": 250,
      "values": {
        "40": 248,
        "100": null,
        "150": null,
        "200": null,
        "250": null,
        "300": null,
        "325": null,
        "350": null,
        "375": null,
        "400": null,
        "425": null,
        "450": null,
        "475": null,
        "500": null,
        "525": null,
        "550": null,
        "575": null,
        "600": null,
        "625": null,
        "650": null,
        "675": null,
        "700": null,
        "725": null,
        "750": null,
        "775": null,
        "800": null,
        "825": null,
        "850": null,
        "875": null,
        "900": null
      }
    },
    {
      "block": 37,
      "line_no": 13,
      "nominal_composition": null,
      "product_form": "Plate, sheet",
      "spec_no": "SB–209",
      "type_grade": null,
      "alloy_desig_uns_no": "A95083",
      "class_condition_temper": "H112",
      "size_thickness_mm": "6.35–38.10",
      "min_tensile_strength_mpa": 275,
      "values": {
        "40": 276,
        "100": null,
        "150": null,
        "200": null,
        "250": null,
        "300": null,
        "325": null,
        "350": null,
        "375": null,
        "400": null,
        "425": null,
        "450": null,
        "475": null,
        "500": null,
        "525": null,
        "550": null,
        "575": null,
        "600": null,
        "625": null,
        "650": null,
        "675": null,
        "700": null,
        "725": null,
        "750": null,
        "775": null,
        "800": null,
        "825": null,
        "850": null,
        "875": null,
        "900": null
      }
    },
    {
      "block": 37,
      "line_no": 14,
      "nominal_composition": null,
      "product_form": "Plate, sheet",
      "spec_no": "SB–209",
      "type_grade": null,
      "alloy_desig_uns_no": "A95083",
