Repository: danivelas0/asme-pcc

File: resources/bpvc_ii_d_metric_2025/table_y_1.json (part 39 of 71)
    "Min. Yield Strength, MPa",
    "Notes"
  ],
  "columns_values": [
      "min_tensile_strength_mpa": 690,
      "min_yield_strength_mpa": 380,
      "notes": null,
      "values": {
        "40": 379,
        "65": 344,
        "100": 321,
        "125": 308,
        "150": 298,
        "175": 289,
        "200": 282,
        "225": 275,
        "250": 270,
        "275": 265,
        "300": 260,
        "325": 256,
        "350": 253,
        "375": 250,
        "400": 247,
        "425": 244,
        "450": 241,
        "475": 239,
        "500": 236,
        "525": 234,
        "550": 229,
        "575": 226,
        "600": 223,
        "625": 218,
        "650": 213,
        "675": null,
        "700": null,
        "725": null,
        "750": null,
        "775": null,
        "800": null,
        "825": null,
        "850": null,
        "875": null,
        "900": null
      }
    },
    {
      "block": 30,
      "line_no": 39,
      "nominal_composition": "22Cr–13Ni–5Mn",
      "product_form": "Wld. pipe",
      "spec_no": "SA–358",
      "type_grade": "XM–19",
      "alloy_desig_uns_no": "S20910 1",
      "class_condition_temper": null,
      "size_thickness_mm": null,
      "min_tensile_strength_mpa": 690,
      "min_yield_strength_mpa": 380,
      "notes": null,
      "values": {
        "40": 379,
        "65": 344,
        "100": 321,
        "125": 308,
        "150": 298,
        "175": 289,
        "200": 282,
        "225": 275,
        "250": 270,
        "275": 265,
        "300": 260,
        "325": 256,
        "350": 253,
        "375": 250,
        "400": 247,
        "425": 244,
        "450": 241,
        "475": 239,
        "500": 236,
        "525": 234,
        "550": 229,
        "575": 226,
        "600": 223,
        "625": 218,
        "650": 213,
        "675": null,
        "700": null,
        "725": null,
        "750": null,
        "775": null,
        "800": null,
        "825": null,
        "850": null,
        "875": null,
        "900": null
      }
    },
    {
      "block": 30,
      "line_no": 40,
      "nominal_composition": "22Cr–13Ni–5Mn",
      "product_form": "Wld. pipe",
      "spec_no": "SA–358",
      "type_grade": "XM–19",
      "alloy_desig_uns_no": "S20910 3",
      "class_condition_temper": null,
      "size_thickness_mm": null,
      "min_tensile_strength_mpa": 690,
      "min_yield_strength_mpa": 380,
      "notes": null,
      "values": {
        "40": 379,
        "65": 344,
        "100": 321,
        "125": 308,
        "150": 298,
        "175": 289,
        "200": 282,
        "225": 275,
        "250": 270,
        "275": 265,
        "300": 260,
        "325": 256,
        "350": 253,
        "375": 250,
        "400": 247,
        "425": 244,
        "450": 241,
        "475": 239,
        "500": 236,
        "525": 234,
        "550": 229,
        "575": 226,
        "600": 223,
        "625": 218,
        "650": 213,
        "675": null,
        "700": null,
        "725": null,
        "750": null,
        "775": null,
        "800": null,
        "825": null,
        "850": null,
        "875": null,
        "900": null
      }
    },
    {
      "block": 30,
      "line_no": 41,
      "nominal_composition": "22Cr–13Ni–5Mn",
      "product_form": "Wld. pipe",
      "spec_no": "SA–358",
      "type_grade": "XM–19",
      "alloy_desig_uns_no": "S20910 4",
      "class_condition_temper": null,
      "size_thickness_mm": null,
      "min_tensile_strength_mpa": 690,
      "min_yield_strength_mpa": 380,
      "notes": null,
      "values": {
        "40": 379,
        "65": 344,
        "100": 321,
        "125": 308,
        "150": 298,
        "175": 289,
        "200": 282,
        "225": 275,
        "250": 270,
        "275": 265,
        "300": 260,
        "325": 256,
        "350": 253,
        "375": 250,
        "400": 247,
        "425": 244,
        "450": 241,
        "475": 239,
        "500": 236,
        "525": 234,
        "550": 229,
        "575": 226,
        "600": 223,
        "625": 218,
        "650": 213,
        "675": null,
        "700": null,
        "725": null,
        "750": null,
        "775": null,
        "800": null,
        "825": null,
        "850": null,
        "875": null,
        "900": null
      }
    },
    {
      "block": 30,
      "line_no": 42,
      "nominal_composition": "22Cr–13Ni–5Mn",
      "product_form": "Smls. & wld. fittings",
      "spec_no": "SA–403",
      "type_grade": "XM–19",
      "alloy_desig_uns_no": "S20910 …",
      "class_condition_temper": null,
      "size_thickness_mm": null,
      "min_tensile_strength_mpa": 690,
      "min_yield_strength_mpa": 380,
      "notes": null,
      "values": {
        "40": 379,
        "65": 344,
        "100": 321,
        "125": 308,
        "150": 298,
        "175": 289,
        "200": 282,
        "225": 275,
        "250": 270,
        "275": 265,
        "300": 260,
        "325": 256,
        "350": 253,
        "375": 250,
        "400": 247,
        "425": 244,
        "450": 241,
        "475": 239,
        "500": 236,
        "525": 234,
        "550": 229,
        "575": 226,
        "600": 223,
        "625": 218,
        "650": 213,
        "675": null,
        "700": null,
        "725": null,
        "750": null,
        "775": null,
        "800": null,
        "825": null,
        "850": null,
        "875": null,
        "900": null
      }
    },
    {
      "block": 30,
      "line_no": 43,
      "nominal_composition": "22Cr–13Ni–5Mn",
      "product_form": "Bar",
      "spec_no": "SA–479",
      "type_grade": "XM–19",
      "alloy_desig_uns_no": "S20910",
      "class_condition_temper": "Annealed",
      "size_thickness_mm": null,
      "min_tensile_strength_mpa": 690,
      "min_yield_strength_mpa": 380,
      "notes": null,
      "values": {
        "40": 379,
        "65": 344,
        "100": 321,
        "125": 308,
        "150": 298,
        "175": 289,
        "200": 282,
        "225": 275,
        "250": 270,
        "275": 265,
        "300": 260,
        "325": 256,
        "350": 253,
        "375": 250,
        "400": 247,
        "425": 244,
        "450": 241,
        "475": 239,
        "500": 236,
        "525": 234,
        "550": 229,
        "575": 226,
        "600": 223,
        "625": 218,
        "650": 213,
        "675": null,
        "700": null,
        "725": null,
        "750": null,
        "775": null,
        "800": null,
        "825": null,
        "850": null,
        "875": null,
        "900": null
      }
    },
    {
      "block": 30,
      "line_no": 44,
      "nominal_composition": "22Cr–13Ni–5Mn",
      "product_form": "Wld. pipe",
      "spec_no": "SA–813",
      "type_grade": "TPXM–19",
      "alloy_desig_uns_no": "S20910 …",
      "class_condition_temper": null,
      "size_thickness_mm": null,
      "min_tensile_strength_mpa": 690,
      "min_yield_strength_mpa": 380,
      "notes": null,
      "values": {
        "40": 379,
        "65": 344,
        "100": 321,
        "125": 308,
        "150": 298,
        "175": 289,
        "200": 282,
        "225": 275,
        "250": 270,
        "275": 265,
        "300": 260,
        "325": 256,
        "350": 253,
        "375": 250,
        "400": 247,
        "425": 244,
        "450": 241,
        "475": 239,
        "500": 236,
        "525": 234,
        "550": 229,
        "575": 226,
        "600": 223,
        "625": 218,
        "650": 213,
        "675": null,
        "700": null,
        "725": null,
        "750": null,
        "775": null,
        "800": null,
        "825": null,
        "850": null,
        "875": null,
        "900": null
      }
    },
    {
      "block": 30,
      "line_no": 45,
      "nominal_composition": "22Cr–13Ni–5Mn",
      "product_form": "Wld. pipe",
      "spec_no": "SA–814",
      "type_grade": "TPXM–19",
      "alloy_desig_uns_no": "S20910 …",
      "class_condition_temper": null,
      "size_thickness_mm": null,
      "min_tensile_strength_mpa": 690,
      "min_yield_strength_mpa": 380,
      "notes": null,
      "values": {
        "40": 379,
        "65": 344,
        "100": 321,
        "125": 308,
        "150": 298,
        "175": 289,
        "200": 282,
        "225": 275,
        "250": 270,
        "275": 265,
        "300": 260,
        "325": 256,
        "350": 253,
        "375": 250,
        "400": 247,
        "425": 244,
        "450": 241,
        "475": 239,
        "500": 236,
        "525": 234,
        "550": 229,
        "575": 226,
        "600": 223,
        "625": 218,
        "650": 213,
        "675": null,
        "700": null,
        "725": null,
        "750": null,
        "775": null,
        "800": null,
        "825": null,
        "850": null,
        "875": null,
        "900": null
      }
    },
    {
      "block": 31,
      "line_no": 1,
      "nominal_composition": "22Cr–13Ni–5Mn",
      "product_form": "Forgings",
      "spec_no": "SA–965",
      "type_grade": "FXM–19",
      "alloy_desig_uns_no": "S20910 …",
      "class_condition_temper": null,
      "size_thickness_mm": null,
      "min_tensile_strength_mpa": 690,
      "min_yield_strength_mpa": 380,
      "notes": null,
      "values": {
        "40": 379,
        "65": 344,
        "100": 321,
        "125": 308,
        "150": 298,
        "175": 289,
        "200": 282,
        "225": 275,
        "250": 270,
        "275": 265,
        "300": 260,
        "325": 256,
        "350": 253,
        "375": 250,
        "400": 247,
        "425": 244,
        "450": 241,
        "475": 239,
        "500": 236,
        "525": 234,
        "550": 229,
        "575": 226,
        "600": 223,
        "625": 218,
        "650": 213,
        "675": null,
        "700": null,
        "725": null,
        "750": null,
        "775": null,
        "800": null,
        "825": null,
        "850": null,
        "875": null,
        "900": null
      }
    },
    {
      "block": 31,
      "line_no": 2,
      "nominal_composition": "22Cr–13Ni–5Mn",
      "product_form": "Bar",
      "spec_no": "SA–479",
      "type_grade": "XM–19",
      "alloy_desig_uns_no": "S20910",
      "class_condition_temper": "Hot rolled",
      "size_thickness_mm": "76.2 < t ≤203.2",
      "min_tensile_strength_mpa": 690,
      "min_yield_strength_mpa": 415,
      "notes": null,
      "values": {
        "40": 414,
        "65": 382,
        "100": 349,
        "125": 335,
        "150": 325,
        "175": 316,
        "200": 307,
        "225": 300,
        "250": 295,
        "275": 289,
        "300": 284,
        "325": 280,
        "350": 275,
        "375": 272,
        "400": 269,
        "425": 266,
        "450": 263,
        "475": 261,
        "500": 258,
        "525": 255,
        "550": null,
        "575": null,
        "600": null,
        "625": null,
        "650": null,
        "675": null,
        "700": null,
        "725": null,
        "750": null,
        "775": null,
        "800": null,
        "825": null,
        "850": null,
        "875": null,
        "900": null
      }
    },
    {
      "block": 31,
      "line_no": 3,
      "nominal_composition": "22Cr–13Ni–5Mn",
      "product_form": "Bar",
      "spec_no": "SA–479",
      "type_grade": "XM–19",
      "alloy_desig_uns_no": "S20910",
      "class_condition_temper": "Hot rolled",
      "size_thickness_mm": "50.8 < t ≤76.2",
      "min_tensile_strength_mpa": 795,
      "min_yield_strength_mpa": 515,
      "notes": null,
      "values": {
        "40": 517,
        "65": 477,
        "100": 436,
        "125": 419,
        "150": 406,
        "175": 395,
        "200": 384,
        "225": 376,
        "250": 368,
        "275": 361,
        "300": 355,
        "325": 350,
        "350": 345,
        "375": 340,
        "400": 336,
        "425": 333,
        "450": 329,
        "475": 326,
        "500": 323,
        "525": 319,
        "550": null,
        "575": null,
        "600": null,
        "625": null,
        "650": null,
        "675": null,
        "700": null,
        "725": null,
        "750": null,
        "775": null,
        "800": null,
        "825": null,
        "850": null,
        "875": null,
        "900": null
      }
    },
    {
      "block": 31,
      "line_no": 4,
      "nominal_composition": "22Cr–13Ni–5Mn",
      "product_form": "Bar",
      "spec_no": "SA–479",
      "type_grade": "XM–19",
      "alloy_desig_uns_no": "S20910",
      "class_condition_temper": "Hot rolled",
      "size_thickness_mm": "≤50.8",
      "min_tensile_strength_mpa": 930,
      "min_yield_strength_mpa": 725,
      "notes": null,
      "values": {
        "40": 724,
        "65": 668,
        "100": 611,
        "125": 586,
        "150": 569,
        "175": 553,
        "200": 539,
        "225": 526,
        "250": 516,
        "275": 506,
        "300": 497,
        "325": 490,
        "350": 483,
        "375": 476,
        "400": 471,
        "425": 466,
        "450": 461,
        "475": 456,
        "500": 452,
        "525": 446,
        "550": null,
        "575": null,
        "600": null,
        "625": null,
        "650": null,
        "675": null,
        "700": null,
        "725": null,
        "750": null,
        "775": null,
        "800": null,
        "825": null,
        "850": null,
        "875": null,
        "900": null
      }
    },
    {
      "block": 31,
      "line_no": 5,
      "nominal_composition": "23Cr–4Ni–Mo–Cu–N",
      "product_form": "Plate",
      "spec_no": "SA–240",
      "type_grade": null,
      "alloy_desig_uns_no": "S32304 …",
      "class_condition_temper": null,
      "size_thickness_mm": null,
      "min_tensile_strength_mpa": 600,
      "min_yield_strength_mpa": 400,
      "notes": null,
      "values": {
        "40": 400,
        "65": 363,
        "100": 340,
        "125": 328,
        "150": 319,
        "175": 312,
        "200": 308,
        "225": 304,
        "250": 301,
        "275": 297,
        "300": 293,
        "325": 288,
        "350": 283,
        "375": 278,
        "400": 271,
        "425": 266,
        "450": 262,
        "475": null,
        "500": null,
        "525": null,
        "550": null,
        "575": null,
        "600": null,
        "625": null,
        "650": null,
        "675": null,
        "700": null,
        "725": null,
        "750": null,
        "775": null,
        "800": null,
        "825": null,
        "850": null,
        "875": null,
        "900": null
      }
    },
    {
      "block": 31,
      "line_no": 6,
      "nominal_composition": "23Cr–4Ni–Mo–Cu–N",
      "product_form": "Smls. & wld. tube",
      "spec_no": "SA–789",
      "type_grade": null,
      "alloy_desig_uns_no": "S32304 …",
      "class_condition_temper": null,
      "size_thickness_mm": null,
      "min_tensile_strength_mpa": 600,
      "min_yield_strength_mpa": 400,
      "notes": null,
      "values": {
        "40": 400,
        "65": 363,
        "100": 340,
        "125": 328,
        "150": 319,
        "175": 312,
        "200": 308,
        "225": 304,
        "250": 301,
        "275": 297,
        "300": 293,
        "325": 288,
        "350": 283,
        "375": 278,
        "400": 271,
        "425": 266,
        "450": 262,
        "475": null,
        "500": null,
        "525": null,
        "550": null,
        "575": null,
        "600": null,
        "625": null,
        "650": null,
        "675": null,
        "700": null,
        "725": null,
        "750": null,
        "775": null,
        "800": null,
        "825": null,
        "850": null,
        "875": null,
        "900": null
      }
    },
    {
      "block": 31,
      "line_no": 7,
      "nominal_composition": "23Cr–4Ni–Mo–Cu–N",
      "product_form": "Smls. & wld. pipe",
      "spec_no": "SA–790",
      "type_grade": null,
      "alloy_desig_uns_no": "S32304 …",
      "class_condition_temper": null,
      "size_thickness_mm": null,
      "min_tensile_strength_mpa": 600,
      "min_yield_strength_mpa": 400,
      "notes": null,
      "values": {
        "40": 400,
        "65": 363,
        "100": 340,
        "125": 328,
        "150": 319,
        "175": 312,
        "200": 308,
        "225": 304,
        "250": 301,
        "275": 297,
        "300": 293,
        "325": 288,
        "350": 283,
        "375": 278,
        "400": 271,
        "425": 266,
        "450": 262,
        "475": null,
        "500": null,
        "525": null,
        "550": null,
        "575": null,
        "600": null,
        "625": null,
        "650": null,
        "675": null,
        "700": null,
        "725": null,
        "750": null,
        "775": null,
        "800": null,
        "825": null,
        "850": null,
        "875": null,
        "900": null
      }
    },
    {
      "block": 31,
      "line_no": 8,
      "nominal_composition": "23Cr–4Ni–Mo–Cu–N",
      "product_form": "Smls. & wld. tube",
      "spec_no": "SA–789",
      "type_grade": null,
      "alloy_desig_uns_no": "S32304 …",
      "class_condition_temper": null,
      "size_thickness_mm": null,
      "min_tensile_strength_mpa": 690,
      "min_yield_strength_mpa": 450,
      "notes": null,
      "values": {
        "40": 448,
        "65": 407,
        "100": 382,
        "125": 368,
        "150": 357,
        "175": 349,
        "200": 343,
        "225": 339,
        "250": 336,
        "275": 333,
        "300": 329,
        "325": 323,
        "350": 318,
        "375": 311,
        "400": null,
        "425": null,
        "450": null,
        "475": null,
        "500": null,
        "525": null,
        "550": null,
        "575": null,
        "600": null,
        "625": null,
        "650": null,
        "675": null,
        "700": null,
        "725": null,
        "750": null,
        "775": null,
        "800": null,
        "825": null,
        "850": null,
        "875": null,
        "900": null
      }
    },
    {
      "block": 31,
      "line_no": 9,
      "nominal_composition": null,
      "product_form": "Smls. & wld. fittings",
      "spec_no": "SA–403",
      "type_grade": 309,
      "alloy_desig_uns_no": "S30900 …",
      "class_condition_temper": null,
      "size_thickness_mm": null,
      "min_tensile_strength_mpa": 515,
      "min_yield_strength_mpa": 205,
      "notes": null,
      "values": {
        "40": 207,
        "65": 191,
        "100": 179,
        "125": 172,
        "150": 167,
        "175": 162,
        "200": 157,
        "225": 153,
        "250": 150,
        "275": 147,
        "300": 145,
        "325": 143,
        "350": 141,
        "375": 139,
        "400": 138,
        "425": 136,
        "450": 134,
        "475": 132,
        "500": 130,
        "525": 128,
        "550": null,
        "575": null,
        "600": null,
        "625": null,
        "650": null,
        "675": null,
        "700": null,
        "725": null,
        "750": null,
        "775": null,
        "800": null,
        "825": null,
        "850": null,
        "875": null,
        "900": null
      }
    },
    {
      "block": 31,
      "line_no": 10,
      "nominal_composition": null,
      "product_form": "Smls. tube",
      "spec_no": "SA–213",
      "type_grade": "TP309S",
      "alloy_desig_uns_no": "S30908 …",
      "class_condition_temper": null,
      "size_thickness_mm": null,
      "min_tensile_strength_mpa": 515,
      "min_yield_strength_mpa": 205,
      "notes": null,
      "values": {
        "40": 207,
        "65": 191,
        "100": 179,
        "125": 172,
        "150": 167,
        "175": 162,
        "200": 157,
        "225": 153,
        "250": 150,
        "275": 147,
        "300": 145,
        "325": 143,
        "350": 141,
        "375": 139,
        "400": 138,
        "425": 136,
        "450": 134,
        "475": 132,
        "500": 130,
        "525": 128,
        "550": 122,
        "575": 119,
        "600": 117,
        "625": 114,
        "650": 111,
        "675": 107,
        "700": 103,
        "725": 98.8,
        "750": 94.0,
        "775": 88.7,
        "800": 82.7,
        "825": 76.2,
        "850": null,
        "875": null,
        "900": null
      }
    },
    {
      "block": 31,
      "line_no": 11,
      "nominal_composition": null,
      "product_form": "Plate",
      "spec_no": "SA–240",
      "type_grade": "309S",
      "alloy_desig_uns_no": "S30908 …",
      "class_condition_temper": null,
      "size_thickness_mm": null,
      "min_tensile_strength_mpa": 515,
      "min_yield_strength_mpa": 205,
      "notes": null,
      "values": {
        "40": 207,
        "65": 191,
        "100": 179,
        "125": 172,
        "150": 167,
        "175": 162,
        "200": 157,
        "225": 153,
        "250": 150,
        "275": 147,
        "300": 145,
        "325": 143,
        "350": 141,
        "375": 139,
        "400": 138,
        "425": 136,
        "450": 134,
        "475": 132,
        "500": 130,
        "525": 128,
        "550": 122,
        "575": 119,
        "600": 117,
        "625": 114,
        "650": 111,
        "675": 107,
        "700": 103,
        "725": 98.8,
        "750": 94.0,
        "775": 88.7,
        "800": 82.7,
        "825": 76.2,
        "850": null,
        "875": null,
        "900": null
      }
    },
    {
      "block": 31,
      "line_no": 12,
      "nominal_composition": null,
      "product_form": "Wld. tube",
      "spec_no": "SA–249",
      "type_grade": "TP309S",
      "alloy_desig_uns_no": "S30908 …",
      "class_condition_temper": null,
      "size_thickness_mm": null,
      "min_tensile_strength_mpa": 515,
      "min_yield_strength_mpa": 205,
      "notes": null,
      "values": {
        "40": 207,
        "65": 191,
        "100": 179,
        "125": 172,
        "150": 167,
        "175": 162,
        "200": 157,
        "225": 153,
        "250": 150,
        "275": 147,
        "300": 145,
        "325": 143,
        "350": 141,
        "375": 139,
        "400": 138,
        "425": 136,
        "450": 134,
        "475": 132,
        "500": 130,
        "525": 128,
        "550": 122,
        "575": 119,
        "600": 117,
        "625": 114,
        "650": 111,
        "675": 107,
        "700": 103,
        "725": 98.8,
        "750": 94.0,
        "775": 88.7,
        "800": 82.7,
        "825": 76.2,
        "850": null,
        "875": null,
        "900": null
      }
    },
    {
      "block": 31,
      "line_no": 13,
      "nominal_composition": null,
      "product_form": "Smls. & wld. pipe",
      "spec_no": "SA–312",
      "type_grade": "TP309S",
      "alloy_desig_uns_no": "S30908 …",
      "class_condition_temper": null,
      "size_thickness_mm": null,
      "min_tensile_strength_mpa": 515,
      "min_yield_strength_mpa": 205,
      "notes": null,
      "values": {
        "40": 207,
        "65": 191,
        "100": 179,
        "125": 172,
        "150": 167,
        "175": 162,
        "200": 157,
        "225": 153,
        "250": 150,
        "275": 147,
        "300": 145,
        "325": 143,
        "350": 141,
        "375": 139,
        "400": 138,
        "425": 136,
        "450": 134,
        "475": 132,
        "500": 130,
        "525": 128,
        "550": 122,
        "575": 119,
        "600": 117,
        "625": 114,
        "650": 111,
        "675": 107,
        "700": 103,
        "725": 98.8,
        "750": 94.0,
        "775": 88.7,
        "800": 82.7,
        "825": 76.2,
        "850": null,
        "875": null,
        "900": null
      }
    },
    {
      "block": 31,
      "line_no": 14,
      "nominal_composition": null,
      "product_form": "Wld. pipe",
      "spec_no": "SA–358",
      "type_grade": "309S",
      "alloy_desig_uns_no": "S30908 1",
      "class_condition_temper": null,
      "size_thickness_mm": null,
      "min_tensile_strength_mpa": 515,
      "min_yield_strength_mpa": 205,
      "notes": null,
      "values": {
        "40": 207,
        "65": 191,
        "100": 179,
        "125": 172,
        "150": 167,
        "175": 162,
        "200": 157,
        "225": 153,
        "250": 150,
        "275": 147,
        "300": 145,
        "325": 143,
        "350": 141,
        "375": 139,
        "400": 138,
        "425": 136,
        "450": 134,
        "475": 132,
        "500": 130,
        "525": 128,
        "550": 122,
        "575": 119,
        "600": 117,
        "625": 114,
        "650": 111,
        "675": 107,
        "700": 103,
        "725": 98.8,
        "750": 94.0,
        "775": 88.7,
        "800": 82.7,
        "825": 76.2,
        "850": null,
        "875": null,
        "900": null
      }
    },
    {
      "block": 31,
      "line_no": 15,
      "nominal_composition": null,
      "product_form": "Wld. pipe",
      "spec_no": "SA–358",
      "type_grade": "309S",
      "alloy_desig_uns_no": "S30908 3",
      "class_condition_temper": null,
      "size_thickness_mm": null,
      "min_tensile_strength_mpa": 515,
      "min_yield_strength_mpa": 205,
      "notes": null,
      "values": {
        "40": 207,
        "65": 191,
        "100": 179,
        "125": 172,
        "150": 167,
        "175": 162,
        "200": 157,
        "225": 153,
        "250": 150,
        "275": 147,
        "300": 145,
        "325": 143,
        "350": 141,
        "375": 139,
        "400": 138,
        "425": 136,
        "450": 134,
        "475": 132,
        "500": 130,
        "525": 128,
        "550": 122,
        "575": 119,
        "600": 117,
        "625": 114,
        "650": 111,
        "675": 107,
        "700": 103,
        "725": 98.8,
        "750": 94.0,
        "775": 88.7,
        "800": 82.7,
        "825": 76.2,
        "850": null,
        "875": null,
        "900": null
      }
    },
    {
      "block": 31,
      "line_no": 16,
      "nominal_composition": null,
      "product_form": "Wld. pipe",
      "spec_no": "SA–358",
      "type_grade": "309S",
      "alloy_desig_uns_no": "S30908 4",
      "class_condition_temper": null,
      "size_thickness_mm": null,
      "min_tensile_strength_mpa": 515,
      "min_yield_strength_mpa": 205,
      "notes": null,
      "values": {
        "40": 207,
        "65": 191,
        "100": 179,
        "125": 172,
        "150": 167,
        "175": 162,
        "200": 157,
        "225": 153,
        "250": 150,
        "275": 147,
        "300": 145,
        "325": 143,
        "350": 141,
        "375": 139,
        "400": 138,
        "425": 136,
        "450": 134,
        "475": 132,
        "500": 130,
        "525": 128,
        "550": 122,
        "575": 119,
        "600": 117,
        "625": 114,
        "650": 111,
        "675": 107,
        "700": 103,
        "725": 98.8,
        "750": 94.0,
        "775": 88.7,
        "800": 82.7,
        "825": 76.2,
        "850": null,
        "875": null,
        "900": null
      }
    },
    {
      "block": 31,
      "line_no": 17,
      "nominal_composition": null,
      "product_form": "Bar",
      "spec_no": "SA–479",
      "type_grade": "309S",
      "alloy_desig_uns_no": "S30908 …",
      "class_condition_temper": null,
      "size_thickness_mm": null,
      "min_tensile_strength_mpa": 515,
      "min_yield_strength_mpa": 205,
      "notes": null,
      "values": {
        "40": 207,
        "65": 191,
        "100": 179,
        "125": 172,
        "150": 167,
        "175": 162,
        "200": 157,
        "225": 153,
        "250": 150,
        "275": 147,
        "300": 145,
        "325": 143,
        "350": 141,
        "375": 139,
        "400": 138,
        "425": 136,
        "450": 134,
        "475": 132,
        "500": 130,
        "525": 128,
        "550": 122,
        "575": 119,
        "600": 117,
        "625": 114,
        "650": 111,
        "675": 107,
        "700": 103,
        "725": 98.8,
        "750": 94.0,
        "775": 88.7,
        "800": 82.7,
        "825": 76.2,
        "850": null,
        "875": null,
        "900": null
      }
    },
    {
      "block": 31,
      "line_no": 18,
      "nominal_composition": null,
      "product_form": "Wld. pipe",
      "spec_no": "SA–813",
      "type_grade": "TP309S",
      "alloy_desig_uns_no": "S30908 …",
      "class_condition_temper": null,
      "size_thickness_mm": null,
      "min_tensile_strength_mpa": 515,
      "min_yield_strength_mpa": 205,
      "notes": null,
      "values": {
        "40": 207,
        "65": 191,
        "100": 179,
        "125": 172,
        "150": 167,
        "175": 162,
        "200": 157,
        "225": 153,
        "250": 150,
        "275": 147,
        "300": 145,
        "325": 143,
        "350": 141,
        "375": 139,
        "400": 138,
        "425": 136,
        "450": 134,
        "475": 132,
        "500": 130,
        "525": 128,
        "550": 122,
        "575": 119,
        "600": 117,
        "625": 114,
        "650": 111,
        "675": 107,
        "700": 103,
        "725": 98.8,
        "750": 94.0,
        "775": 88.7,
        "800": 82.7,
        "825": 76.2,
        "850": null,
        "875": null,
        "900": null
      }
    },
    {
      "block": 31,
      "line_no": 19,
      "nominal_composition": null,
      "product_form": "Wld. pipe",
      "spec_no": "SA–814",
      "type_grade": "TP309S",
      "alloy_desig_uns_no": "S30908 …",
      "class_condition_temper": null,
      "size_thickness_mm": null,
      "min_tensile_strength_mpa": 515,
      "min_yield_strength_mpa": 205,
      "notes": null,
      "values": {
        "40": 207,
        "65": 191,
        "100": 179,
        "125": 172,
        "150": 167,
        "175": 162,
        "200": 157,
        "225": 153,
        "250": 150,
        "275": 147,
        "300": 145,
        "325": 143,
        "350": 141,
        "375": 139,
        "400": 138,
        "425": 136,
        "450": 134,
        "475": 132,
        "500": 130,
        "525": 128,
        "550": 122,
        "575": 119,
        "600": 117,
        "625": 114,
        "650": 111,
        "675": 107,
        "700": 103,
        "725": 98.8,
        "750": 94.0,
        "775": 88.7,
        "800": 82.7,
        "825": 76.2,
        "850": null,
        "875": null,
        "900": null
      }
    },
    {
      "block": 31,
      "line_no": 20,
      "nominal_composition": null,
      "product_form": "Smls. tube",
      "spec_no": "SA–213",
      "type_grade": "TP309H",
      "alloy_desig_uns_no": "S30909 …",
      "class_condition_temper": null,
      "size_thickness_mm": null,
      "min_tensile_strength_mpa": 515,
      "min_yield_strength_mpa": 205,
      "notes": null,
      "values": {
        "40": 207,
        "65": 191,
        "100": 179,
        "125": 172,
        "150": 167,
        "175": 162,
        "200": 157,
        "225": 153,
        "250": 150,
        "275": 147,
        "300": 145,
        "325": 143,
        "350": 141,
        "375": 139,
        "400": 138,
        "425": 136,
        "450": 134,
        "475": 132,
        "500": 130,
        "525": 128,
        "550": null,
        "575": null,
        "600": null,
        "625": null,
        "650": null,
        "675": null,
        "700": null,
        "725": null,
        "750": null,
        "775": null,
        "800": null,
        "825": null,
        "850": null,
        "875": null,
        "900": null
      }
    },
    {
      "block": 31,
      "line_no": 21,
      "nominal_composition": null,
      "product_form": "Plate",
      "spec_no": "SA–240",
      "type_grade": "309H",
      "alloy_desig_uns_no": "S30909 …",
      "class_condition_temper": null,
      "size_thickness_mm": null,
      "min_tensile_strength_mpa": 515,
      "min_yield_strength_mpa": 205,
      "notes": null,
      "values": {
        "40": 207,
        "65": 191,
        "100": 179,
        "125": 172,
        "150": 167,
        "175": 162,
        "200": 157,
        "225": 153,
        "250": 150,
        "275": 147,
        "300": 145,
        "325": 143,
        "350": 141,
        "375": 139,
        "400": 138,
        "425": 136,
        "450": 134,
        "475": 132,
        "500": 130,
        "525": 128,
        "550": null,
        "575": null,
        "600": null,
        "625": null,
        "650": null,
        "675": null,
        "700": null,
        "725": null,
        "750": null,
        "775": null,
        "800": null,
        "825": null,
        "850": null,
        "875": null,
        "900": null
      }
    },
    {
      "block": 31,
      "line_no": 22,
      "nominal_composition": null,
      "product_form": "Wld. tube",
      "spec_no": "SA–249",
      "type_grade": "TP309H",
      "alloy_desig_uns_no": "S30909 …",
      "class_condition_temper": null,
      "size_thickness_mm": null,
      "min_tensile_strength_mpa": 515,
      "min_yield_strength_mpa": 205,
      "notes": null,
      "values": {
        "40": 207,
        "65": 191,
        "100": 179,
        "125": 172,
        "150": 167,
        "175": 162,
        "200": 157,
        "225": 153,
        "250": 150,
        "275": 147,
        "300": 145,
        "325": 143,
        "350": 141,
        "375": 139,
        "400": 138,
        "425": 136,
        "450": 134,
        "475": 132,
        "500": 130,
        "525": 128,
        "550": null,
        "575": null,
        "600": null,
        "625": null,
        "650": null,
        "675": null,
        "700": null,
        "725": null,
        "750": null,
        "775": null,
        "800": null,
        "825": null,
        "850": null,
        "875": null,
        "900": null
      }
    },
    {
      "block": 31,
      "line_no": 23,
      "nominal_composition": null,
      "product_form": "Smls. & wld. pipe",
      "spec_no": "SA–312",
      "type_grade": "TP309H",
      "alloy_desig_uns_no": "S30909 …",
      "class_condition_temper": null,
      "size_thickness_mm": null,
      "min_tensile_strength_mpa": 515,
      "min_yield_strength_mpa": 205,
      "notes": null,
      "values": {
        "40": 207,
        "65": 191,
        "100": 179,
        "125": 172,
        "150": 167,
        "175": 162,
        "200": 157,
        "225": 153,
        "250": 150,
        "275": 147,
        "300": 145,
        "325": 143,
        "350": 141,
        "375": 139,
        "400": 138,
        "425": 136,
        "450": 134,
        "475": 132,
        "500": 130,
        "525": 128,
        "550": null,
        "575": null,
        "600": null,
        "625": null,
        "650": null,
        "675": null,
        "700": null,
        "725": null,
        "750": null,
        "775": null,
        "800": null,
        "825": null,
        "850": null,
        "875": null,
        "900": null
      }
    },
    {
      "block": 31,
      "line_no": 24,
      "nominal_composition": null,
      "product_form": "Bar",
      "spec_no": "SA–479",
      "type_grade": "309H",
      "alloy_desig_uns_no": "S30909 …",
      "class_condition_temper": null,
      "size_thickness_mm": null,
      "min_tensile_strength_mpa": 515,
      "min_yield_strength_mpa": 205,
      "notes": null,
      "values": {
        "40": 207,
        "65": 191,
        "100": 179,
        "125": 172,
        "150": 167,
        "175": 162,
        "200": 157,
        "225": 153,
        "250": 150,
        "275": 147,
        "300": 145,
        "325": 143,
        "350": 141,
        "375": 139,
        "400": 138,
        "425": 136,
        "450": 134,
        "475": 132,
        "500": 130,
        "525": 128,
        "550": null,
        "575": null,
        "600": null,
        "625": null,
        "650": null,
        "675": null,
        "700": null,
        "725": null,
        "750": null,
        "775": null,
        "800": null,
        "825": null,
        "850": null,
        "875": null,
        "900": null
      }
    },
    {
      "block": 31,
      "line_no": 25,
      "nominal_composition": null,
      "product_form": "Bar",
      "spec_no": "SA/JIS G4303",
      "type_grade": "SUS309S",
      "alloy_desig_uns_no": null,
      "class_condition_temper": null,
      "size_thickness_mm": null,
      "min_tensile_strength_mpa": 520,
      "min_yield_strength_mpa": 205,
      "notes": null,
      "values": {
        "40": 207,
        "65": 191,
        "100": 179,
        "125": 172,
        "150": 167,
        "175": 162,
        "200": 157,
        "225": 153,
        "250": 150,
        "275": 147,
        "300": 145,
        "325": 143,
        "350": 141,
        "375": 139,
        "400": 138,
        "425": 136,
        "450": 134,
        "475": 132,
        "500": 130,
        "525": 128,
        "550": null,
        "575": null,
        "600": null,
        "625": null,
        "650": null,
        "675": null,
        "700": null,
        "725": null,
        "750": null,
        "775": null,
        "800": null,
        "825": null,
        "850": null,
        "875": null,
        "900": null
      }
    },
    {
      "block": 31,
      "line_no": 26,
      "nominal_composition": "23Cr–12Ni–Cb",
      "product_form": "Smls. tube",
      "spec_no": "SA–213",
      "type_grade": "TP309Cb",
      "alloy_desig_uns_no": "S30940 …",
      "class_condition_temper": null,
      "size_thickness_mm": null,
      "min_tensile_strength_mpa": 515,
      "min_yield_strength_mpa": 205,
      "notes": null,
      "values": {
        "40": 207,
        "65": 191,
        "100": 179,
        "125": 172,
        "150": 167,
        "175": 162,
        "200": 157,
        "225": 153,
        "250": 150,
        "275": 147,
        "300": 145,
        "325": 143,
        "350": 141,
        "375": 139,
        "400": 138,
        "425": 136,
        "450": 134,
        "475": 132,
        "500": 130,
        "525": 128,
        "550": null,
        "575": null,
        "600": null,
        "625": null,
        "650": null,
        "675": null,
        "700": null,
        "725": null,
        "750": null,
        "775": null,
        "800": null,
        "825": null,
        "850": null,
        "875": null,
        "900": null
      }
    },
    {
      "block": 31,
      "line_no": 27,
      "nominal_composition": "23Cr–12Ni–Cb",
      "product_form": "Plate",
      "spec_no": "SA–240",
      "type_grade": "309Cb",
      "alloy_desig_uns_no": "S30940 …",
      "class_condition_temper": null,
      "size_thickness_mm": null,
      "min_tensile_strength_mpa": 515,
      "min_yield_strength_mpa": 205,
      "notes": null,
      "values": {
        "40": 207,
        "65": 191,
        "100": 179,
        "125": 172,
        "150": 167,
        "175": 162,
        "200": 157,
        "225": 153,
        "250": 150,
        "275": 147,
        "300": 145,
        "325": 143,
        "350": 141,
        "375": 139,
        "400": 138,
        "425": 136,
        "450": 134,
        "475": 132,
        "500": 130,
        "525": 128,
        "550": null,
        "575": null,
        "600": null,
        "625": null,
        "650": null,
        "675": null,
        "700": null,
        "725": null,
        "750": null,
        "775": null,
        "800": null,
        "825": null,
        "850": null,
        "875": null,
        "900": null
      }
    },
    {
      "block": 31,
      "line_no": 28,
      "nominal_composition": "23Cr–12Ni–Cb",
      "product_form": "Wld. tube",
      "spec_no": "SA–249",
      "type_grade": "TP309Cb",
      "alloy_desig_uns_no": "S30940 …",
      "class_condition_temper": null,
      "size_thickness_mm": null,
      "min_tensile_strength_mpa": 515,
      "min_yield_strength_mpa": 205,
      "notes": null,
      "values": {
        "40": 207,
        "65": 191,
        "100": 179,
        "125": 172,
        "150": 167,
        "175": 162,
        "200": 157,
        "225": 153,
        "250": 150,
        "275": 147,
        "300": 145,
        "325": 143,
        "350": 141,
        "375": 139,
        "400": 138,
        "425": 136,
        "450": 134,
        "475": 132,
