Repository: danivelas0/asme-pcc

File: resources/bpvc_ii_d_metric_2025/table_u.json (part 40 of 61)
    "Size/Thickness, mm",
    "Min. Tensile Strength, MPa"
  ],
  "columns_values": [
      "class_condition_temper": "H112",
      "size_thickness_mm": "38.11–76.20",
      "min_tensile_strength_mpa": 270,
      "values": {
        "40": 269,
        "100": null,
        "150": null,
        "200": null,
        "250": null,
        "300": null,
        "325": null,
        "350": null,
        "375": null,
        "400": null,
        "425": null,
        "450": null,
        "475": null,
        "500": null,
        "525": null,
        "550": null,
        "575": null,
        "600": null,
        "625": null,
        "650": null,
        "675": null,
        "700": null,
        "725": null,
        "750": null,
        "775": null,
        "800": null,
        "825": null,
        "850": null,
        "875": null,
        "900": null
      }
    },
    {
      "block": 37,
      "line_no": 15,
      "nominal_composition": null,
      "product_form": "Plate, sheet",
      "spec_no": "SB–209",
      "type_grade": null,
      "alloy_desig_uns_no": "A95083",
      "class_condition_temper": "H32",
      "size_thickness_mm": "3.20 < t ≤40.00",
      "min_tensile_strength_mpa": 305,
      "values": {
        "40": 303,
        "100": null,
        "150": null,
        "200": null,
        "250": null,
        "300": null,
        "325": null,
        "350": null,
        "375": null,
        "400": null,
        "425": null,
        "450": null,
        "475": null,
        "500": null,
        "525": null,
        "550": null,
        "575": null,
        "600": null,
        "625": null,
        "650": null,
        "675": null,
        "700": null,
        "725": null,
        "750": null,
        "775": null,
        "800": null,
        "825": null,
        "850": null,
        "875": null,
        "900": null
      }
    },
    {
      "block": 37,
      "line_no": 16,
      "nominal_composition": null,
      "product_form": "Plate, sheet",
      "spec_no": "SB–209",
      "type_grade": null,
      "alloy_desig_uns_no": "A95083",
      "class_condition_temper": "H32",
      "size_thickness_mm": "40.00 < t ≤80.00",
      "min_tensile_strength_mpa": 285,
      "values": {
        "40": 283,
        "100": null,
        "150": null,
        "200": null,
        "250": null,
        "300": null,
        "325": null,
        "350": null,
        "375": null,
        "400": null,
        "425": null,
        "450": null,
        "475": null,
        "500": null,
        "525": null,
        "550": null,
        "575": null,
        "600": null,
        "625": null,
        "650": null,
        "675": null,
        "700": null,
        "725": null,
        "750": null,
        "775": null,
        "800": null,
        "825": null,
        "850": null,
        "875": null,
        "900": null
      }
    },
    {
      "block": 37,
      "line_no": 17,
      "nominal_composition": null,
      "product_form": "Bar, rod, shapes",
      "spec_no": "SB–221",
      "type_grade": null,
      "alloy_desig_uns_no": "A95083",
      "class_condition_temper": "O",
      "size_thickness_mm": "≤127.00",
      "min_tensile_strength_mpa": 270,
      "values": {
        "40": 269,
        "100": null,
        "150": null,
        "200": null,
        "250": null,
        "300": null,
        "325": null,
        "350": null,
        "375": null,
        "400": null,
        "425": null,
        "450": null,
        "475": null,
        "500": null,
        "525": null,
        "550": null,
        "575": null,
        "600": null,
        "625": null,
        "650": null,
        "675": null,
        "700": null,
        "725": null,
        "750": null,
        "775": null,
        "800": null,
        "825": null,
        "850": null,
        "875": null,
        "900": null
      }
    },
    {
      "block": 37,
      "line_no": 18,
      "nominal_composition": null,
      "product_form": "Bar, rod, shapes",
      "spec_no": "SB–221",
      "type_grade": null,
      "alloy_desig_uns_no": "A95083",
      "class_condition_temper": "H111",
      "size_thickness_mm": "≤127.00",
      "min_tensile_strength_mpa": 275,
      "values": {
        "40": 276,
        "100": null,
        "150": null,
        "200": null,
        "250": null,
        "300": null,
        "325": null,
        "350": null,
        "375": null,
        "400": null,
        "425": null,
        "450": null,
        "475": null,
        "500": null,
        "525": null,
        "550": null,
        "575": null,
        "600": null,
        "625": null,
        "650": null,
        "675": null,
        "700": null,
        "725": null,
        "750": null,
        "775": null,
        "800": null,
        "825": null,
        "850": null,
        "875": null,
        "900": null
      }
    },
    {
      "block": 37,
      "line_no": 19,
      "nominal_composition": null,
      "product_form": "Bar, rod, shapes",
      "spec_no": "SB–221",
      "type_grade": null,
      "alloy_desig_uns_no": "A95083",
      "class_condition_temper": "H112",
      "size_thickness_mm": "≤127.00",
      "min_tensile_strength_mpa": 270,
      "values": {
        "40": 269,
        "100": null,
        "150": null,
        "200": null,
        "250": null,
        "300": null,
        "325": null,
        "350": null,
        "375": null,
        "400": null,
        "425": null,
        "450": null,
        "475": null,
        "500": null,
        "525": null,
        "550": null,
        "575": null,
        "600": null,
        "625": null,
        "650": null,
        "675": null,
        "700": null,
        "725": null,
        "750": null,
        "775": null,
        "800": null,
        "825": null,
        "850": null,
        "875": null,
        "900": null
      }
    },
    {
      "block": 37,
      "line_no": 20,
      "nominal_composition": null,
      "product_form": "Smls. extr. tube",
      "spec_no": "SB–241",
      "type_grade": null,
      "alloy_desig_uns_no": "A95083",
      "class_condition_temper": "O",
      "size_thickness_mm": null,
      "min_tensile_strength_mpa": 270,
      "values": {
        "40": 269,
        "100": null,
        "150": null,
        "200": null,
        "250": null,
        "300": null,
        "325": null,
        "350": null,
        "375": null,
        "400": null,
        "425": null,
        "450": null,
        "475": null,
        "500": null,
        "525": null,
        "550": null,
        "575": null,
        "600": null,
        "625": null,
        "650": null,
        "675": null,
        "700": null,
        "725": null,
        "750": null,
        "775": null,
        "800": null,
        "825": null,
        "850": null,
        "875": null,
        "900": null
      }
    },
    {
      "block": 37,
      "line_no": 21,
      "nominal_composition": null,
      "product_form": "Smls. extr. tube",
      "spec_no": "SB–241",
      "type_grade": null,
      "alloy_desig_uns_no": "A95083",
      "class_condition_temper": "H111",
      "size_thickness_mm": null,
      "min_tensile_strength_mpa": 275,
      "values": {
        "40": 276,
        "100": null,
        "150": null,
        "200": null,
        "250": null,
        "300": null,
        "325": null,
        "350": null,
        "375": null,
        "400": null,
        "425": null,
        "450": null,
        "475": null,
        "500": null,
        "525": null,
        "550": null,
        "575": null,
        "600": null,
        "625": null,
        "650": null,
        "675": null,
        "700": null,
        "725": null,
        "750": null,
        "775": null,
        "800": null,
        "825": null,
        "850": null,
        "875": null,
        "900": null
      }
    },
    {
      "block": 37,
      "line_no": 22,
      "nominal_composition": null,
      "product_form": "Smls. extr. tube",
      "spec_no": "SB–241",
      "type_grade": null,
      "alloy_desig_uns_no": "A95083",
      "class_condition_temper": "H112",
      "size_thickness_mm": null,
      "min_tensile_strength_mpa": 270,
      "values": {
        "40": 269,
        "100": null,
        "150": null,
        "200": null,
        "250": null,
        "300": null,
        "325": null,
        "350": null,
        "375": null,
        "400": null,
        "425": null,
        "450": null,
        "475": null,
        "500": null,
        "525": null,
        "550": null,
        "575": null,
        "600": null,
        "625": null,
        "650": null,
        "675": null,
        "700": null,
        "725": null,
        "750": null,
        "775": null,
        "800": null,
        "825": null,
        "850": null,
        "875": null,
        "900": null
      }
    },
    {
      "block": 37,
      "line_no": 23,
      "nominal_composition": null,
      "product_form": "Die & hand forgings",
      "spec_no": "SB–247",
      "type_grade": null,
      "alloy_desig_uns_no": "A95083",
      "class_condition_temper": "H111",
      "size_thickness_mm": "≤101.60",
      "min_tensile_strength_mpa": 270,
      "values": {
        "40": 269,
        "100": null,
        "150": null,
        "200": null,
        "250": null,
        "300": null,
        "325": null,
        "350": null,
        "375": null,
        "400": null,
        "425": null,
        "450": null,
        "475": null,
        "500": null,
        "525": null,
        "550": null,
        "575": null,
        "600": null,
        "625": null,
        "650": null,
        "675": null,
        "700": null,
        "725": null,
        "750": null,
        "775": null,
        "800": null,
        "825": null,
        "850": null,
        "875": null,
        "900": null
      }
    },
    {
      "block": 37,
      "line_no": 24,
      "nominal_composition": null,
      "product_form": "Die & hand forgings",
      "spec_no": "SB–247",
      "type_grade": null,
      "alloy_desig_uns_no": "A95083",
      "class_condition_temper": "H112",
      "size_thickness_mm": "≤101.60",
      "min_tensile_strength_mpa": 270,
      "values": {
        "40": 269,
        "100": null,
        "150": null,
        "200": null,
        "250": null,
        "300": null,
        "325": null,
        "350": null,
        "375": null,
        "400": null,
        "425": null,
        "450": null,
        "475": null,
        "500": null,
        "525": null,
        "550": null,
        "575": null,
        "600": null,
        "625": null,
        "650": null,
        "675": null,
        "700": null,
        "725": null,
        "750": null,
        "775": null,
        "800": null,
        "825": null,
        "850": null,
        "875": null,
        "900": null
      }
    },
    {
      "block": 37,
      "line_no": 25,
      "nominal_composition": null,
      "product_form": "Die & hand forgings",
      "spec_no": "SB–247",
      "type_grade": null,
      "alloy_desig_uns_no": "A95083",
      "class_condition_temper": "H111 wld.",
      "size_thickness_mm": "≤101.60",
      "min_tensile_strength_mpa": 260,
      "values": {
        "40": 262,
        "100": null,
        "150": null,
        "200": null,
        "250": null,
        "300": null,
        "325": null,
        "350": null,
        "375": null,
        "400": null,
        "425": null,
        "450": null,
        "475": null,
        "500": null,
        "525": null,
        "550": null,
        "575": null,
        "600": null,
        "625": null,
        "650": null,
        "675": null,
        "700": null,
        "725": null,
        "750": null,
        "775": null,
        "800": null,
        "825": null,
        "850": null,
        "875": null,
        "900": null
      }
    },
    {
      "block": 37,
      "line_no": 26,
      "nominal_composition": null,
      "product_form": "Die & hand forgings",
      "spec_no": "SB–247",
      "type_grade": null,
      "alloy_desig_uns_no": "A95083",
      "class_condition_temper": "H112 wld.",
      "size_thickness_mm": "≤101.60",
      "min_tensile_strength_mpa": 260,
      "values": {
        "40": 262,
        "100": null,
        "150": null,
        "200": null,
        "250": null,
        "300": null,
        "325": null,
        "350": null,
        "375": null,
        "400": null,
        "425": null,
        "450": null,
        "475": null,
        "500": null,
        "525": null,
        "550": null,
        "575": null,
        "600": null,
        "625": null,
        "650": null,
        "675": null,
        "700": null,
        "725": null,
        "750": null,
        "775": null,
        "800": null,
        "825": null,
        "850": null,
        "875": null,
        "900": null
      }
    },
    {
      "block": 37,
      "line_no": 27,
      "nominal_composition": null,
      "product_form": "Plate, sheet",
      "spec_no": "SB–928",
      "type_grade": null,
      "alloy_desig_uns_no": "A95083",
      "class_condition_temper": "H321",
      "size_thickness_mm": "3.20 < t ≤40.00",
      "min_tensile_strength_mpa": 305,
      "values": {
        "40": 303,
        "100": null,
        "150": null,
        "200": null,
        "250": null,
        "300": null,
        "325": null,
        "350": null,
        "375": null,
        "400": null,
        "425": null,
        "450": null,
        "475": null,
        "500": null,
        "525": null,
        "550": null,
        "575": null,
        "600": null,
        "625": null,
        "650": null,
        "675": null,
        "700": null,
        "725": null,
        "750": null,
        "775": null,
        "800": null,
        "825": null,
        "850": null,
        "875": null,
        "900": null
      }
    },
    {
      "block": 37,
      "line_no": 28,
      "nominal_composition": null,
      "product_form": "Plate, sheet",
      "spec_no": "SB–928",
      "type_grade": null,
      "alloy_desig_uns_no": "A95083",
      "class_condition_temper": "H321",
      "size_thickness_mm": "40.00 < t ≤80.00",
      "min_tensile_strength_mpa": 285,
      "values": {
        "40": 283,
        "100": null,
        "150": null,
        "200": null,
        "250": null,
        "300": null,
        "325": null,
        "350": null,
        "375": null,
        "400": null,
        "425": null,
        "450": null,
        "475": null,
        "500": null,
        "525": null,
        "550": null,
        "575": null,
        "600": null,
        "625": null,
        "650": null,
        "675": null,
        "700": null,
        "725": null,
        "750": null,
        "775": null,
        "800": null,
        "825": null,
        "850": null,
        "875": null,
        "900": null
      }
    },
    {
      "block": 37,
      "line_no": 29,
      "nominal_composition": null,
      "product_form": "Plate, sheet",
      "spec_no": "SB–209",
      "type_grade": null,
      "alloy_desig_uns_no": "A95086",
      "class_condition_temper": "O",
      "size_thickness_mm": "0.51–50.80",
      "min_tensile_strength_mpa": 240,
      "values": {
        "40": 241,
        "100": null,
        "150": null,
        "200": null,
        "250": null,
        "300": null,
        "325": null,
        "350": null,
        "375": null,
        "400": null,
        "425": null,
        "450": null,
        "475": null,
        "500": null,
        "525": null,
        "550": null,
        "575": null,
        "600": null,
        "625": null,
        "650": null,
        "675": null,
        "700": null,
        "725": null,
        "750": null,
        "775": null,
        "800": null,
        "825": null,
        "850": null,
        "875": null,
        "900": null
      }
    },
    {
      "block": 37,
      "line_no": 30,
      "nominal_composition": null,
      "product_form": "Plate, sheet",
      "spec_no": "SB–209",
      "type_grade": null,
      "alloy_desig_uns_no": "A95086",
      "class_condition_temper": "H112",
      "size_thickness_mm": "4.78–12.69",
      "min_tensile_strength_mpa": 250,
      "values": {
        "40": 248,
        "100": null,
        "150": null,
        "200": null,
        "250": null,
        "300": null,
        "325": null,
        "350": null,
        "375": null,
        "400": null,
        "425": null,
        "450": null,
        "475": null,
        "500": null,
        "525": null,
        "550": null,
        "575": null,
        "600": null,
        "625": null,
        "650": null,
        "675": null,
        "700": null,
        "725": null,
        "750": null,
        "775": null,
        "800": null,
        "825": null,
        "850": null,
        "875": null,
        "900": null
      }
    },
    {
      "block": 37,
      "line_no": 31,
      "nominal_composition": null,
      "product_form": "Plate, sheet",
      "spec_no": "SB–209",
      "type_grade": null,
      "alloy_desig_uns_no": "A95086",
      "class_condition_temper": "H112",
      "size_thickness_mm": "12.70–50.80",
      "min_tensile_strength_mpa": 240,
      "values": {
        "40": 241,
        "100": null,
        "150": null,
        "200": null,
        "250": null,
        "300": null,
        "325": null,
        "350": null,
        "375": null,
        "400": null,
        "425": null,
        "450": null,
        "475": null,
        "500": null,
        "525": null,
        "550": null,
        "575": null,
        "600": null,
        "625": null,
        "650": null,
        "675": null,
        "700": null,
        "725": null,
        "750": null,
        "775": null,
        "800": null,
        "825": null,
        "850": null,
        "875": null,
        "900": null
      }
    },
    {
      "block": 37,
      "line_no": 32,
      "nominal_composition": null,
      "product_form": "Plate, sheet",
      "spec_no": "SB–209",
      "type_grade": null,
      "alloy_desig_uns_no": "A95086",
      "class_condition_temper": "H112",
      "size_thickness_mm": "50.81–76.20",
      "min_tensile_strength_mpa": 235,
      "values": {
        "40": 234,
        "100": null,
        "150": null,
        "200": null,
        "250": null,
        "300": null,
        "325": null,
        "350": null,
        "375": null,
        "400": null,
        "425": null,
        "450": null,
        "475": null,
        "500": null,
        "525": null,
        "550": null,
        "575": null,
        "600": null,
        "625": null,
        "650": null,
        "675": null,
        "700": null,
        "725": null,
        "750": null,
        "775": null,
        "800": null,
        "825": null,
        "850": null,
        "875": null,
        "900": null
      }
    },
    {
      "block": 37,
      "line_no": 33,
      "nominal_composition": null,
      "product_form": "Plate, sheet",
      "spec_no": "SB–209",
      "type_grade": null,
      "alloy_desig_uns_no": "A95086",
      "class_condition_temper": "H32",
      "size_thickness_mm": "0.51–50.80",
      "min_tensile_strength_mpa": 275,
      "values": {
        "40": 276,
        "100": null,
        "150": null,
        "200": null,
        "250": null,
        "300": null,
        "325": null,
        "350": null,
        "375": null,
        "400": null,
        "425": null,
        "450": null,
        "475": null,
        "500": null,
        "525": null,
        "550": null,
        "575": null,
        "600": null,
        "625": null,
        "650": null,
        "675": null,
        "700": null,
        "725": null,
        "750": null,
        "775": null,
        "800": null,
        "825": null,
        "850": null,
        "875": null,
        "900": null
      }
    },
    {
      "block": 37,
      "line_no": 34,
      "nominal_composition": null,
      "product_form": "Plate, sheet",
      "spec_no": "SB–209",
      "type_grade": null,
      "alloy_desig_uns_no": "A95086",
      "class_condition_temper": "H34",
      "size_thickness_mm": "0.23–25.40",
      "min_tensile_strength_mpa": 305,
      "values": {
        "40": 303,
        "100": null,
        "150": null,
        "200": null,
        "250": null,
        "300": null,
        "325": null,
        "350": null,
        "375": null,
        "400": null,
        "425": null,
        "450": null,
        "475": null,
        "500": null,
        "525": null,
        "550": null,
        "575": null,
        "600": null,
        "625": null,
        "650": null,
        "675": null,
        "700": null,
        "725": null,
        "750": null,
        "775": null,
        "800": null,
        "825": null,
        "850": null,
        "875": null,
        "900": null
      }
    },
    {
      "block": 37,
      "line_no": 35,
      "nominal_composition": null,
      "product_form": "Bar, rod, shapes",
      "spec_no": "SB–221",
      "type_grade": null,
      "alloy_desig_uns_no": "A95086",
      "class_condition_temper": "H112",
      "size_thickness_mm": "≤127.00",
      "min_tensile_strength_mpa": 240,
      "values": {
        "40": 241,
        "100": null,
        "150": null,
        "200": null,
        "250": null,
        "300": null,
        "325": null,
        "350": null,
        "375": null,
        "400": null,
        "425": null,
        "450": null,
        "475": null,
        "500": null,
        "525": null,
        "550": null,
        "575": null,
        "600": null,
        "625": null,
        "650": null,
        "675": null,
        "700": null,
        "725": null,
        "750": null,
        "775": null,
        "800": null,
        "825": null,
        "850": null,
        "875": null,
        "900": null
      }
    },
    {
      "block": 37,
      "line_no": 36,
      "nominal_composition": null,
      "product_form": "Smls. extr. tube",
      "spec_no": "SB–241",
      "type_grade": null,
      "alloy_desig_uns_no": "A95086",
      "class_condition_temper": "O",
      "size_thickness_mm": null,
      "min_tensile_strength_mpa": 240,
      "values": {
        "40": 241,
        "100": null,
        "150": null,
        "200": null,
        "250": null,
        "300": null,
        "325": null,
        "350": null,
        "375": null,
        "400": null,
        "425": null,
        "450": null,
        "475": null,
        "500": null,
        "525": null,
        "550": null,
        "575": null,
        "600": null,
        "625": null,
        "650": null,
        "675": null,
        "700": null,
        "725": null,
        "750": null,
        "775": null,
        "800": null,
        "825": null,
        "850": null,
        "875": null,
        "900": null
      }
    },
    {
      "block": 37,
      "line_no": 37,
      "nominal_composition": null,
      "product_form": "Smls. extr. tube",
      "spec_no": "SB–241",
      "type_grade": null,
      "alloy_desig_uns_no": "A95086",
      "class_condition_temper": "H111",
      "size_thickness_mm": null,
      "min_tensile_strength_mpa": 250,
      "values": {
        "40": 248,
        "100": null,
        "150": null,
        "200": null,
        "250": null,
        "300": null,
        "325": null,
        "350": null,
        "375": null,
        "400": null,
        "425": null,
        "450": null,
        "475": null,
        "500": null,
        "525": null,
        "550": null,
        "575": null,
        "600": null,
        "625": null,
        "650": null,
        "675": null,
        "700": null,
        "725": null,
        "750": null,
        "775": null,
        "800": null,
        "825": null,
        "850": null,
        "875": null,
        "900": null
      }
    },
    {
      "block": 37,
      "line_no": 38,
      "nominal_composition": null,
      "product_form": "Smls. extr. tube",
      "spec_no": "SB–241",
      "type_grade": null,
      "alloy_desig_uns_no": "A95086",
      "class_condition_temper": "H112",
      "size_thickness_mm": null,
      "min_tensile_strength_mpa": 240,
      "values": {
        "40": 241,
        "100": null,
        "150": null,
        "200": null,
        "250": null,
        "300": null,
        "325": null,
        "350": null,
        "375": null,
        "400": null,
        "425": null,
        "450": null,
        "475": null,
        "500": null,
        "525": null,
        "550": null,
        "575": null,
        "600": null,
        "625": null,
        "650": null,
        "675": null,
        "700": null,
        "725": null,
        "750": null,
        "775": null,
        "800": null,
        "825": null,
        "850": null,
        "875": null,
        "900": null
      }
    },
    {
      "block": 37,
      "line_no": 39,
      "nominal_composition": null,
      "product_form": "Plate, sheet",
      "spec_no": "SB–928",
      "type_grade": null,
      "alloy_desig_uns_no": "A95086",
      "class_condition_temper": "H116",
      "size_thickness_mm": "1.60 < t ≤50.00",
      "min_tensile_strength_mpa": 275,
      "values": {
        "40": 276,
        "100": null,
        "150": null,
        "200": null,
        "250": null,
        "300": null,
        "325": null,
        "350": null,
        "375": null,
        "400": null,
        "425": null,
        "450": null,
        "475": null,
        "500": null,
        "525": null,
        "550": null,
        "575": null,
        "600": null,
        "625": null,
        "650": null,
        "675": null,
        "700": null,
        "725": null,
        "750": null,
        "775": null,
        "800": null,
        "825": null,
        "850": null,
        "875": null,
        "900": null
      }
    },
    {
      "block": 37,
      "line_no": 40,
      "nominal_composition": null,
      "product_form": "Plate, sheet",
      "spec_no": "SB–209",
      "type_grade": null,
      "alloy_desig_uns_no": "A95154",
      "class_condition_temper": "O",
      "size_thickness_mm": "0.51–76.2",
      "min_tensile_strength_mpa": 205,
      "values": {
        "40": 207,
        "100": null,
        "150": null,
        "200": null,
        "250": null,
        "300": null,
        "325": null,
        "350": null,
        "375": null,
        "400": null,
        "425": null,
        "450": null,
        "475": null,
        "500": null,
        "525": null,
        "550": null,
        "575": null,
        "600": null,
        "625": null,
        "650": null,
        "675": null,
        "700": null,
        "725": null,
        "750": null,
        "775": null,
        "800": null,
        "825": null,
        "850": null,
        "875": null,
        "900": null
      }
    },
    {
      "block": 37,
      "line_no": 41,
      "nominal_composition": null,
      "product_form": "Plate, sheet",
      "spec_no": "SB–209",
      "type_grade": null,
      "alloy_desig_uns_no": "A95154",
      "class_condition_temper": "H112",
      "size_thickness_mm": "6.35–12.7",
      "min_tensile_strength_mpa": 220,
      "values": {
        "40": 221,
        "100": null,
        "150": null,
        "200": null,
        "250": null,
        "300": null,
        "325": null,
        "350": null,
        "375": null,
        "400": null,
        "425": null,
        "450": null,
        "475": null,
        "500": null,
        "525": null,
        "550": null,
        "575": null,
        "600": null,
        "625": null,
        "650": null,
        "675": null,
        "700": null,
        "725": null,
        "750": null,
        "775": null,
        "800": null,
        "825": null,
        "850": null,
        "875": null,
        "900": null
      }
    },
    {
      "block": 37,
      "line_no": 42,
      "nominal_composition": null,
      "product_form": "Plate, sheet",
      "spec_no": "SB–209",
      "type_grade": null,
      "alloy_desig_uns_no": "A95154",
      "class_condition_temper": "H112",
      "size_thickness_mm": "12.7–76.2",
      "min_tensile_strength_mpa": 205,
      "values": {
        "40": 207,
        "100": null,
        "150": null,
        "200": null,
        "250": null,
        "300": null,
        "325": null,
        "350": null,
        "375": null,
        "400": null,
        "425": null,
        "450": null,
        "475": null,
        "500": null,
        "525": null,
        "550": null,
        "575": null,
        "600": null,
        "625": null,
        "650": null,
        "675": null,
        "700": null,
        "725": null,
        "750": null,
        "775": null,
        "800": null,
        "825": null,
        "850": null,
        "875": null,
        "900": null
      }
    },
    {
      "block": 37,
      "line_no": 43,
      "nominal_composition": null,
      "product_form": "Plate, sheet",
      "spec_no": "SB–209",
      "type_grade": null,
      "alloy_desig_uns_no": "A95154",
      "class_condition_temper": "H32",
      "size_thickness_mm": "0.51–50.8",
      "min_tensile_strength_mpa": 250,
      "values": {
        "40": 248,
        "100": null,
        "150": null,
        "200": null,
        "250": null,
        "300": null,
        "325": null,
        "350": null,
        "375": null,
        "400": null,
        "425": null,
        "450": null,
        "475": null,
        "500": null,
        "525": null,
        "550": null,
        "575": null,
        "600": null,
        "625": null,
        "650": null,
        "675": null,
        "700": null,
        "725": null,
        "750": null,
        "775": null,
        "800": null,
        "825": null,
        "850": null,
        "875": null,
        "900": null
      }
    },
    {
      "block": 37,
      "line_no": 44,
      "nominal_composition": null,
      "product_form": "Plate, sheet",
      "spec_no": "SB–209",
      "type_grade": null,
      "alloy_desig_uns_no": "A95154",
      "class_condition_temper": "H34",
      "size_thickness_mm": "0.23–25.4",
      "min_tensile_strength_mpa": 270,
      "values": {
        "40": 269,
        "100": null,
        "150": null,
        "200": null,
        "250": null,
        "300": null,
        "325": null,
        "350": null,
        "375": null,
        "400": null,
        "425": null,
        "450": null,
        "475": null,
        "500": null,
        "525": null,
        "550": null,
        "575": null,
        "600": null,
        "625": null,
        "650": null,
        "675": null,
        "700": null,
        "725": null,
        "750": null,
        "775": null,
        "800": null,
        "825": null,
        "850": null,
        "875": null,
        "900": null
      }
    },
    {
      "block": 37,
      "line_no": 45,
      "nominal_composition": null,
      "product_form": "Drawn smls. tube",
      "spec_no": "SB–210",
      "type_grade": null,
      "alloy_desig_uns_no": "A95154",
      "class_condition_temper": "O",
      "size_thickness_mm": "0.25–11.4",
      "min_tensile_strength_mpa": 205,
      "values": {
        "40": 207,
        "100": null,
        "150": null,
        "200": null,
        "250": null,
        "300": null,
        "325": null,
        "350": null,
        "375": null,
        "400": null,
        "425": null,
        "450": null,
        "475": null,
        "500": null,
        "525": null,
        "550": null,
        "575": null,
        "600": null,
        "625": null,
        "650": null,
        "675": null,
        "700": null,
        "725": null,
        "750": null,
        "775": null,
        "800": null,
        "825": null,
        "850": null,
        "875": null,
        "900": null
      }
    },
    {
      "block": 38,
      "line_no": 1,
      "nominal_composition": null,
      "product_form": "Drawn smls. tube",
      "spec_no": "SB–210",
      "type_grade": null,
      "alloy_desig_uns_no": "A95154",
      "class_condition_temper": "H34",
      "size_thickness_mm": "0.25–11.4",
      "min_tensile_strength_mpa": 270,
      "values": {
        "40": 269,
        "100": null,
        "150": null,
        "200": null,
        "250": null,
        "300": null,
        "325": null,
        "350": null,
        "375": null,
        "400": null,
        "425": null,
        "450": null,
        "475": null,
        "500": null,
        "525": null,
        "550": null,
        "575": null,
        "600": null,
        "625": null,
        "650": null,
        "675": null,
        "700": null,
        "725": null,
        "750": null,
        "775": null,
        "800": null,
        "825": null,
        "850": null,
        "875": null,
        "900": null
      }
    },
    {
      "block": 38,
      "line_no": 2,
      "nominal_composition": null,
      "product_form": "Bar, rod, shapes",
      "spec_no": "SB–221",
      "type_grade": null,
      "alloy_desig_uns_no": "A95154",
      "class_condition_temper": "O",
      "size_thickness_mm": null,
      "min_tensile_strength_mpa": 205,
      "values": {
        "40": 207,
        "100": null,
        "150": null,
        "200": null,
        "250": null,
        "300": null,
        "325": null,
        "350": null,
        "375": null,
        "400": null,
        "425": null,
        "450": null,
        "475": null,
        "500": null,
        "525": null,
        "550": null,
        "575": null,
        "600": null,
        "625": null,
        "650": null,
        "675": null,
        "700": null,
        "725": null,
        "750": null,
        "775": null,
        "800": null,
        "825": null,
        "850": null,
        "875": null,
        "900": null
      }
    },
    {
      "block": 38,
      "line_no": 3,
      "nominal_composition": null,
      "product_form": "Bar, rod, shapes",
      "spec_no": "SB–221",
      "type_grade": null,
      "alloy_desig_uns_no": "A95154",
      "class_condition_temper": "H112",
      "size_thickness_mm": null,
      "min_tensile_strength_mpa": 205,
      "values": {
        "40": 207,
        "100": null,
        "150": null,
        "200": null,
        "250": null,
        "300": null,
        "325": null,
        "350": null,
        "375": null,
        "400": null,
        "425": null,
        "450": null,
        "475": null,
        "500": null,
        "525": null,
        "550": null,
        "575": null,
        "600": null,
        "625": null,
        "650": null,
        "675": null,
        "700": null,
        "725": null,
        "750": null,
        "775": null,
        "800": null,
        "825": null,
        "850": null,
        "875": null,
        "900": null
      }
    },
    {
      "block": 38,
      "line_no": 4,
      "nominal_composition": null,
      "product_form": "Plate, sheet",
      "spec_no": "SB–209",
      "type_grade": null,
      "alloy_desig_uns_no": "A95254",
      "class_condition_temper": "O",
      "size_thickness_mm": "1.30–76.2",
      "min_tensile_strength_mpa": 205,
      "values": {
        "40": 207,
        "100": null,
        "150": null,
        "200": null,
        "250": null,
        "300": null,
        "325": null,
        "350": null,
        "375": null,
        "400": null,
        "425": null,
        "450": null,
        "475": null,
        "500": null,
        "525": null,
        "550": null,
        "575": null,
        "600": null,
        "625": null,
        "650": null,
        "675": null,
        "700": null,
        "725": null,
        "750": null,
        "775": null,
        "800": null,
        "825": null,
        "850": null,
        "875": null,
        "900": null
      }
    },
    {
      "block": 38,
      "line_no": 5,
      "nominal_composition": null,
      "product_form": "Plate, sheet",
      "spec_no": "SB–209",
      "type_grade": null,
      "alloy_desig_uns_no": "A95254",
      "class_condition_temper": "H112",
      "size_thickness_mm": "6.35–12.7",
      "min_tensile_strength_mpa": 220,
      "values": {
        "40": 221,
        "100": null,
        "150": null,
        "200": null,
        "250": null,
        "300": null,
        "325": null,
        "350": null,
        "375": null,
        "400": null,
        "425": null,
        "450": null,
        "475": null,
        "500": null,
        "525": null,
        "550": null,
        "575": null,
        "600": null,
        "625": null,
        "650": null,
        "675": null,
        "700": null,
        "725": null,
        "750": null,
        "775": null,
        "800": null,
        "825": null,
        "850": null,
        "875": null,
        "900": null
      }
    },
    {
      "block": 38,
      "line_no": 6,
      "nominal_composition": null,
      "product_form": "Plate, sheet",
      "spec_no": "SB–209",
      "type_grade": null,
      "alloy_desig_uns_no": "A95254",
      "class_condition_temper": "H112",
      "size_thickness_mm": "12.7–76.2",
      "min_tensile_strength_mpa": 205,
      "values": {
        "40": 207,
        "100": null,
        "150": null,
        "200": null,
        "250": null,
        "300": null,
        "325": null,
        "350": null,
        "375": null,
        "400": null,
        "425": null,
        "450": null,
        "475": null,
        "500": null,
        "525": null,
        "550": null,
        "575": null,
        "600": null,
        "625": null,
        "650": null,
        "675": null,
        "700": null,
        "725": null,
        "750": null,
        "775": null,
        "800": null,
        "825": null,
        "850": null,
        "875": null,
        "900": null
      }
    },
    {
      "block": 38,
      "line_no": 7,
      "nominal_composition": null,
      "product_form": "Plate, sheet",
      "spec_no": "SB–209",
      "type_grade": null,
      "alloy_desig_uns_no": "A95254",
      "class_condition_temper": "H32",
      "size_thickness_mm": "1.30–50.8",
      "min_tensile_strength_mpa": 250,
      "values": {
        "40": 248,
        "100": null,
        "150": null,
        "200": null,
        "250": null,
        "300": null,
        "325": null,
        "350": null,
        "375": null,
        "400": null,
        "425": null,
        "450": null,
        "475": null,
        "500": null,
        "525": null,
        "550": null,
        "575": null,
        "600": null,
        "625": null,
        "650": null,
        "675": null,
        "700": null,
        "725": null,
        "750": null,
        "775": null,
        "800": null,
        "825": null,
        "850": null,
        "875": null,
        "900": null
      }
    },
    {
      "block": 38,
      "line_no": 8,
      "nominal_composition": null,
      "product_form": "Plate, sheet",
      "spec_no": "SB–209",
      "type_grade": null,
      "alloy_desig_uns_no": "A95254",
      "class_condition_temper": "H34",
      "size_thickness_mm": "1.30–25.4",
      "min_tensile_strength_mpa": 270,
      "values": {
        "40": 269,
        "100": null,
        "150": null,
        "200": null,
        "250": null,
        "300": null,
        "325": null,
        "350": null,
        "375": null,
        "400": null,
        "425": null,
        "450": null,
        "475": null,
        "500": null,
        "525": null,
        "550": null,
        "575": null,
        "600": null,
        "625": null,
        "650": null,
        "675": null,
        "700": null,
        "725": null,
        "750": null,
        "775": null,
        "800": null,
        "825": null,
        "850": null,
        "875": null,
        "900": null
      }
    },
    {
      "block": 38,
      "line_no": 9,
      "nominal_composition": null,
      "product_form": "Plate, sheet",
      "spec_no": "SB–209",
      "type_grade": null,
      "alloy_desig_uns_no": "A95454",
      "class_condition_temper": "O",
      "size_thickness_mm": "0.51–76.2",
      "min_tensile_strength_mpa": 215,
      "values": {
        "40": 214,
        "100": 214,
        "150": 184,
        "200": 120,
        "250": null,
        "300": null,
        "325": null,
        "350": null,
        "375": null,
        "400": null,
        "425": null,
        "450": null,
        "475": null,
