Repository: danivelas0/asme-pcc

File: resources/bpvc_ii_d_metric_2025/table_y_1.json (part 40 of 71)
    "Min. Yield Strength, MPa",
    "Notes"
  ],
  "columns_values": [
        "500": 130,
        "525": 128,
        "550": null,
        "575": null,
        "600": null,
        "625": null,
        "650": null,
        "675": null,
        "700": null,
        "725": null,
        "750": null,
        "775": null,
        "800": null,
        "825": null,
        "850": null,
        "875": null,
        "900": null
      }
    },
    {
      "block": 31,
      "line_no": 29,
      "nominal_composition": "23Cr–12Ni–Cb",
      "product_form": "Smls. & wld. pipe",
      "spec_no": "SA–312",
      "type_grade": "TP309Cb",
      "alloy_desig_uns_no": "S30940 …",
      "class_condition_temper": null,
      "size_thickness_mm": null,
      "min_tensile_strength_mpa": 515,
      "min_yield_strength_mpa": 205,
      "notes": null,
      "values": {
        "40": 207,
        "65": 191,
        "100": 179,
        "125": 172,
        "150": 167,
        "175": 162,
        "200": 157,
        "225": 153,
        "250": 150,
        "275": 147,
        "300": 145,
        "325": 143,
        "350": 141,
        "375": 139,
        "400": 138,
        "425": 136,
        "450": 134,
        "475": 132,
        "500": 130,
        "525": 128,
        "550": null,
        "575": null,
        "600": null,
        "625": null,
        "650": null,
        "675": null,
        "700": null,
        "725": null,
        "750": null,
        "775": null,
        "800": null,
        "825": null,
        "850": null,
        "875": null,
        "900": null
      }
    },
    {
      "block": 31,
      "line_no": 30,
      "nominal_composition": "23Cr–12Ni–Cb",
      "product_form": "Bar",
      "spec_no": "SA–479",
      "type_grade": "309Cb",
      "alloy_desig_uns_no": "S30940 …",
      "class_condition_temper": null,
      "size_thickness_mm": null,
      "min_tensile_strength_mpa": 515,
      "min_yield_strength_mpa": 205,
      "notes": null,
      "values": {
        "40": 207,
        "65": 191,
        "100": 179,
        "125": 172,
        "150": 167,
        "175": 162,
        "200": 157,
        "225": 153,
        "250": 150,
        "275": 147,
        "300": 145,
        "325": 143,
        "350": 141,
        "375": 139,
        "400": 138,
        "425": 136,
        "450": 134,
        "475": 132,
        "500": 130,
        "525": 128,
        "550": null,
        "575": null,
        "600": null,
        "625": null,
        "650": null,
        "675": null,
        "700": null,
        "725": null,
        "750": null,
        "775": null,
        "800": null,
        "825": null,
        "850": null,
        "875": null,
        "900": null
      }
    },
    {
      "block": 31,
      "line_no": 31,
      "nominal_composition": "23Cr–12Ni–Cb",
      "product_form": "Wld. pipe",
      "spec_no": "SA–813",
      "type_grade": "TP309Cb",
      "alloy_desig_uns_no": "S30940 …",
      "class_condition_temper": null,
      "size_thickness_mm": null,
      "min_tensile_strength_mpa": 515,
      "min_yield_strength_mpa": 205,
      "notes": null,
      "values": {
        "40": 207,
        "65": 191,
        "100": 179,
        "125": 172,
        "150": 167,
        "175": 162,
        "200": 157,
        "225": 153,
        "250": 150,
        "275": 147,
        "300": 145,
        "325": 143,
        "350": 141,
        "375": 139,
        "400": 138,
        "425": 136,
        "450": 134,
        "475": 132,
        "500": 130,
        "525": 128,
        "550": null,
        "575": null,
        "600": null,
        "625": null,
        "650": null,
        "675": null,
        "700": null,
        "725": null,
        "750": null,
        "775": null,
        "800": null,
        "825": null,
        "850": null,
        "875": null,
        "900": null
      }
    },
    {
      "block": 31,
      "line_no": 32,
      "nominal_composition": "23Cr–12Ni–Cb",
      "product_form": "Wld. pipe",
      "spec_no": "SA–814",
      "type_grade": "TP309Cb",
      "alloy_desig_uns_no": "S30940 …",
      "class_condition_temper": null,
      "size_thickness_mm": null,
      "min_tensile_strength_mpa": 515,
      "min_yield_strength_mpa": 205,
      "notes": null,
      "values": {
        "40": 207,
        "65": 191,
        "100": 179,
        "125": 172,
        "150": 167,
        "175": 162,
        "200": 157,
        "225": 153,
        "250": 150,
        "275": 147,
        "300": 145,
        "325": 143,
        "350": 141,
        "375": 139,
        "400": 138,
        "425": 136,
        "450": 134,
        "475": 132,
        "500": 130,
        "525": 128,
        "550": null,
        "575": null,
        "600": null,
        "625": null,
        "650": null,
        "675": null,
        "700": null,
        "725": null,
        "750": null,
        "775": null,
        "800": null,
        "825": null,
        "850": null,
        "875": null,
        "900": null
      }
    },
    {
      "block": 31,
      "line_no": 33,
      "nominal_composition": "23Cr–25Ni–5.5Mo–N",
      "product_form": "Forgings",
      "spec_no": "SA–182",
      "type_grade": null,
      "alloy_desig_uns_no": "S32053 …",
      "class_condition_temper": null,
      "size_thickness_mm": null,
      "min_tensile_strength_mpa": 640,
      "min_yield_strength_mpa": 295,
      "notes": null,
      "values": {
        "40": 295,
        "65": 266,
        "100": 247,
        "125": null,
        "150": 226,
        "175": null,
        "200": 211,
        "225": null,
        "250": 201,
        "275": null,
        "300": 194,
        "325": 190,
        "350": 187,
        "375": null,
        "400": null,
        "425": null,
        "450": null,
        "475": null,
        "500": null,
        "525": null,
        "550": null,
        "575": null,
        "600": null,
        "625": null,
        "650": null,
        "675": null,
        "700": null,
        "725": null,
        "750": null,
        "775": null,
        "800": null,
        "825": null,
        "850": null,
        "875": null,
        "900": null
      }
    },
    {
      "block": 31,
      "line_no": 34,
      "nominal_composition": "23Cr–25Ni–5.5Mo–N",
      "product_form": "Bolting",
      "spec_no": "SA–193",
      "type_grade": null,
      "alloy_desig_uns_no": "S32053 …",
      "class_condition_temper": null,
      "size_thickness_mm": null,
      "min_tensile_strength_mpa": 640,
      "min_yield_strength_mpa": 295,
      "notes": null,
      "values": {
        "40": 295,
        "65": 266,
        "100": 247,
        "125": null,
        "150": 226,
        "175": null,
        "200": 211,
        "225": null,
        "250": 201,
        "275": null,
        "300": 194,
        "325": 190,
        "350": 187,
        "375": null,
        "400": null,
        "425": null,
        "450": null,
        "475": null,
        "500": null,
        "525": null,
        "550": null,
        "575": null,
        "600": null,
        "625": null,
        "650": null,
        "675": null,
        "700": null,
        "725": null,
        "750": null,
        "775": null,
        "800": null,
        "825": null,
        "850": null,
        "875": null,
        "900": null
      }
    },
    {
      "block": 31,
      "line_no": 35,
      "nominal_composition": "23Cr–25Ni–5.5Mo–N",
      "product_form": "Plate",
      "spec_no": "SA–240",
      "type_grade": null,
      "alloy_desig_uns_no": "S32053 …",
      "class_condition_temper": null,
      "size_thickness_mm": null,
      "min_tensile_strength_mpa": 640,
      "min_yield_strength_mpa": 295,
      "notes": null,
      "values": {
        "40": 295,
        "65": 266,
        "100": 247,
        "125": null,
        "150": 226,
        "175": null,
        "200": 211,
        "225": null,
        "250": 201,
        "275": null,
        "300": 194,
        "325": 190,
        "350": 187,
        "375": null,
        "400": null,
        "425": null,
        "450": null,
        "475": null,
        "500": null,
        "525": null,
        "550": null,
        "575": null,
        "600": null,
        "625": null,
        "650": null,
        "675": null,
        "700": null,
        "725": null,
        "750": null,
        "775": null,
        "800": null,
        "825": null,
        "850": null,
        "875": null,
        "900": null
      }
    },
    {
      "block": 31,
      "line_no": 36,
      "nominal_composition": "23Cr–25Ni–5.5Mo–N",
      "product_form": "Wld. tube",
      "spec_no": "SA–249",
      "type_grade": null,
      "alloy_desig_uns_no": "S32053 …",
      "class_condition_temper": null,
      "size_thickness_mm": null,
      "min_tensile_strength_mpa": 640,
      "min_yield_strength_mpa": 295,
      "notes": null,
      "values": {
        "40": 295,
        "65": 266,
        "100": 247,
        "125": null,
        "150": 226,
        "175": null,
        "200": 211,
        "225": null,
        "250": 201,
        "275": null,
        "300": 194,
        "325": 190,
        "350": 187,
        "375": null,
        "400": null,
        "425": null,
        "450": null,
        "475": null,
        "500": null,
        "525": null,
        "550": null,
        "575": null,
        "600": null,
        "625": null,
        "650": null,
        "675": null,
        "700": null,
        "725": null,
        "750": null,
        "775": null,
        "800": null,
        "825": null,
        "850": null,
        "875": null,
        "900": null
      }
    },
    {
      "block": 31,
      "line_no": 37,
      "nominal_composition": "23Cr–25Ni–5.5Mo–N",
      "product_form": "Smls. & wld. pipe",
      "spec_no": "SA–312",
      "type_grade": null,
      "alloy_desig_uns_no": "S32053 …",
      "class_condition_temper": null,
      "size_thickness_mm": null,
      "min_tensile_strength_mpa": 640,
      "min_yield_strength_mpa": 295,
      "notes": null,
      "values": {
        "40": 295,
        "65": 266,
        "100": 247,
        "125": null,
        "150": 226,
        "175": null,
        "200": 211,
        "225": null,
        "250": 201,
        "275": null,
        "300": 194,
        "325": 190,
        "350": 187,
        "375": null,
        "400": null,
        "425": null,
        "450": null,
        "475": null,
        "500": null,
        "525": null,
        "550": null,
        "575": null,
        "600": null,
        "625": null,
        "650": null,
        "675": null,
        "700": null,
        "725": null,
        "750": null,
        "775": null,
        "800": null,
        "825": null,
        "850": null,
        "875": null,
        "900": null
      }
    },
    {
      "block": 31,
      "line_no": 38,
      "nominal_composition": "23Cr–25Ni–5.5Mo–N",
      "product_form": "Wld. pipe",
      "spec_no": "SA–358",
      "type_grade": null,
      "alloy_desig_uns_no": "S32053 …",
      "class_condition_temper": null,
      "size_thickness_mm": null,
      "min_tensile_strength_mpa": 640,
      "min_yield_strength_mpa": 295,
      "notes": null,
      "values": {
        "40": 295,
        "65": 266,
        "100": 247,
        "125": null,
        "150": 226,
        "175": null,
        "200": 211,
        "225": null,
        "250": 201,
        "275": null,
        "300": 194,
        "325": 190,
        "350": 187,
        "375": null,
        "400": null,
        "425": null,
        "450": null,
        "475": null,
        "500": null,
        "525": null,
        "550": null,
        "575": null,
        "600": null,
        "625": null,
        "650": null,
        "675": null,
        "700": null,
        "725": null,
        "750": null,
        "775": null,
        "800": null,
        "825": null,
        "850": null,
        "875": null,
        "900": null
      }
    },
    {
      "block": 31,
      "line_no": 39,
      "nominal_composition": "23Cr–25Ni–5.5Mo–N",
      "product_form": "Fittings",
      "spec_no": "SA–403",
      "type_grade": null,
      "alloy_desig_uns_no": "S32053 …",
      "class_condition_temper": null,
      "size_thickness_mm": null,
      "min_tensile_strength_mpa": 640,
      "min_yield_strength_mpa": 295,
      "notes": null,
      "values": {
        "40": 295,
        "65": 266,
        "100": 247,
        "125": null,
        "150": 226,
        "175": null,
        "200": 211,
        "225": null,
        "250": 201,
        "275": null,
        "300": 194,
        "325": 190,
        "350": 187,
        "375": null,
        "400": null,
        "425": null,
        "450": null,
        "475": null,
        "500": null,
        "525": null,
        "550": null,
        "575": null,
        "600": null,
        "625": null,
        "650": null,
        "675": null,
        "700": null,
        "725": null,
        "750": null,
        "775": null,
        "800": null,
        "825": null,
        "850": null,
        "875": null,
        "900": null
      }
    },
    {
      "block": 31,
      "line_no": 40,
      "nominal_composition": "23Cr–25Ni–5.5Mo–N",
      "product_form": "Wld. pipe",
      "spec_no": "SA–409",
      "type_grade": null,
      "alloy_desig_uns_no": "S32053 …",
      "class_condition_temper": null,
      "size_thickness_mm": null,
      "min_tensile_strength_mpa": 640,
      "min_yield_strength_mpa": 295,
      "notes": null,
      "values": {
        "40": 295,
        "65": 266,
        "100": 247,
        "125": null,
        "150": 226,
        "175": null,
        "200": 211,
        "225": null,
        "250": 201,
        "275": null,
        "300": 194,
        "325": 190,
        "350": 187,
        "375": null,
        "400": null,
        "425": null,
        "450": null,
        "475": null,
        "500": null,
        "525": null,
        "550": null,
        "575": null,
        "600": null,
        "625": null,
        "650": null,
        "675": null,
        "700": null,
        "725": null,
        "750": null,
        "775": null,
        "800": null,
        "825": null,
        "850": null,
        "875": null,
        "900": null
      }
    },
    {
      "block": 31,
      "line_no": 41,
      "nominal_composition": "23Cr–25Ni–5.5Mo–N",
      "product_form": "Bar",
      "spec_no": "SA–479",
      "type_grade": null,
      "alloy_desig_uns_no": "S32053 …",
      "class_condition_temper": null,
      "size_thickness_mm": null,
      "min_tensile_strength_mpa": 640,
      "min_yield_strength_mpa": 295,
      "notes": null,
      "values": {
        "40": 295,
        "65": 266,
        "100": 247,
        "125": null,
        "150": 226,
        "175": null,
        "200": 211,
        "225": null,
        "250": 201,
        "275": null,
        "300": 194,
        "325": 190,
        "350": 187,
        "375": null,
        "400": null,
        "425": null,
        "450": null,
        "475": null,
        "500": null,
        "525": null,
        "550": null,
        "575": null,
        "600": null,
        "625": null,
        "650": null,
        "675": null,
        "700": null,
        "725": null,
        "750": null,
        "775": null,
        "800": null,
        "825": null,
        "850": null,
        "875": null,
        "900": null
      }
    },
    {
      "block": 31,
      "line_no": 42,
      "nominal_composition": "23Cr–25Ni–5.5Mo–N",
      "product_form": "Wld. pipe",
      "spec_no": "SA–813",
      "type_grade": null,
      "alloy_desig_uns_no": "S32053 …",
      "class_condition_temper": null,
      "size_thickness_mm": null,
      "min_tensile_strength_mpa": 640,
      "min_yield_strength_mpa": 295,
      "notes": null,
      "values": {
        "40": 295,
        "65": 266,
        "100": 247,
        "125": null,
        "150": 226,
        "175": null,
        "200": 211,
        "225": null,
        "250": 201,
        "275": null,
        "300": 194,
        "325": 190,
        "350": 187,
        "375": null,
        "400": null,
        "425": null,
        "450": null,
        "475": null,
        "500": null,
        "525": null,
        "550": null,
        "575": null,
        "600": null,
        "625": null,
        "650": null,
        "675": null,
        "700": null,
        "725": null,
        "750": null,
        "775": null,
        "800": null,
        "825": null,
        "850": null,
        "875": null,
        "900": null
      }
    },
    {
      "block": 31,
      "line_no": 43,
      "nominal_composition": "23Cr–25Ni–5.5Mo–N",
      "product_form": "Wld. pipe",
      "spec_no": "SA–814",
      "type_grade": null,
      "alloy_desig_uns_no": "S32053 …",
      "class_condition_temper": null,
      "size_thickness_mm": null,
      "min_tensile_strength_mpa": 640,
      "min_yield_strength_mpa": 295,
      "notes": null,
      "values": {
        "40": 295,
        "65": 266,
        "100": 247,
        "125": null,
        "150": 226,
        "175": null,
        "200": 211,
        "225": null,
        "250": 201,
        "275": null,
        "300": 194,
        "325": 190,
        "350": 187,
        "375": null,
        "400": null,
        "425": null,
        "450": null,
        "475": null,
        "500": null,
        "525": null,
        "550": null,
        "575": null,
        "600": null,
        "625": null,
        "650": null,
        "675": null,
        "700": null,
        "725": null,
        "750": null,
        "775": null,
        "800": null,
        "825": null,
        "850": null,
        "875": null,
        "900": null
      }
    },
    {
      "block": 31,
      "line_no": 44,
      "nominal_composition": "24Cr–10Ni–4Mo–N",
      "product_form": "Castings",
      "spec_no": "SA–995",
      "type_grade": "2A",
      "alloy_desig_uns_no": "J93345 …",
      "class_condition_temper": null,
      "size_thickness_mm": null,
      "min_tensile_strength_mpa": 655,
      "min_yield_strength_mpa": 450,
      "notes": null,
      "values": {
        "40": 448,
        "65": 391,
        "100": 356,
        "125": 337,
        "150": 322,
        "175": 312,
        "200": 304,
        "225": 298,
        "250": 294,
        "275": 291,
        "300": 288,
        "325": 284,
        "350": 278,
        "375": 270,
        "400": null,
        "425": null,
        "450": null,
        "475": null,
        "500": null,
        "525": null,
        "550": null,
        "575": null,
        "600": null,
        "625": null,
        "650": null,
        "675": null,
        "700": null,
        "725": null,
        "750": null,
        "775": null,
        "800": null,
        "825": null,
        "850": null,
        "875": null,
        "900": null
      }
    },
    {
      "block": 31,
      "line_no": 45,
      "nominal_composition": "24Cr–22Ni–6Mo–2W–Cu–N",
      "product_form": "Forgings",
      "spec_no": "SA–182",
      "type_grade": "F58",
      "alloy_desig_uns_no": "S31266 …",
      "class_condition_temper": null,
      "size_thickness_mm": null,
      "min_tensile_strength_mpa": 750,
      "min_yield_strength_mpa": 420,
      "notes": null,
      "values": {
        "40": 421,
        "65": 388,
        "100": 367,
        "125": 355,
        "150": 344,
        "175": 336,
        "200": 329,
        "225": 324,
        "250": 319,
        "275": 316,
        "300": 314,
        "325": 312,
        "350": 311,
        "375": 310,
        "400": 308,
        "425": 307,
        "450": 306,
        "475": null,
        "500": null,
        "525": null,
        "550": null,
        "575": null,
        "600": null,
        "625": null,
        "650": null,
        "675": null,
        "700": null,
        "725": null,
        "750": null,
        "775": null,
        "800": null,
        "825": null,
        "850": null,
        "875": null,
        "900": null
      }
    },
    {
      "block": 32,
      "line_no": 1,
      "nominal_composition": "24Cr–22Ni–6Mo–2W–Cu–N",
      "product_form": "Smls. tube",
      "spec_no": "SA–213",
      "type_grade": null,
      "alloy_desig_uns_no": "S31266 …",
      "class_condition_temper": null,
      "size_thickness_mm": null,
      "min_tensile_strength_mpa": 750,
      "min_yield_strength_mpa": 420,
      "notes": null,
      "values": {
        "40": 421,
        "65": 388,
        "100": 367,
        "125": 355,
        "150": 344,
        "175": 336,
        "200": 329,
        "225": 324,
        "250": 319,
        "275": 316,
        "300": 314,
        "325": 312,
        "350": 311,
        "375": 310,
        "400": 308,
        "425": 307,
        "450": 306,
        "475": null,
        "500": null,
        "525": null,
        "550": null,
        "575": null,
        "600": null,
        "625": null,
        "650": null,
        "675": null,
        "700": null,
        "725": null,
        "750": null,
        "775": null,
        "800": null,
        "825": null,
        "850": null,
        "875": null,
        "900": null
      }
    },
    {
      "block": 32,
      "line_no": 2,
      "nominal_composition": "24Cr–22Ni–6Mo–2W–Cu–N",
      "product_form": "Plate",
      "spec_no": "SA–240",
      "type_grade": null,
      "alloy_desig_uns_no": "S31266 …",
      "class_condition_temper": null,
      "size_thickness_mm": null,
      "min_tensile_strength_mpa": 750,
      "min_yield_strength_mpa": 420,
      "notes": null,
      "values": {
        "40": 421,
        "65": 388,
        "100": 367,
        "125": 355,
        "150": 344,
        "175": 336,
        "200": 329,
        "225": 324,
        "250": 319,
        "275": 316,
        "300": 314,
        "325": 312,
        "350": 311,
        "375": 310,
        "400": 308,
        "425": 307,
        "450": 306,
        "475": null,
        "500": null,
        "525": null,
        "550": null,
        "575": null,
        "600": null,
        "625": null,
        "650": null,
        "675": null,
        "700": null,
        "725": null,
        "750": null,
        "775": null,
        "800": null,
        "825": null,
        "850": null,
        "875": null,
        "900": null
      }
    },
    {
      "block": 32,
      "line_no": 3,
      "nominal_composition": "24Cr–22Ni–6Mo–2W–Cu–N",
      "product_form": "Wld. tube",
      "spec_no": "SA–249",
      "type_grade": null,
      "alloy_desig_uns_no": "S31266 …",
      "class_condition_temper": null,
      "size_thickness_mm": null,
      "min_tensile_strength_mpa": 750,
      "min_yield_strength_mpa": 420,
      "notes": null,
      "values": {
        "40": 421,
        "65": 388,
        "100": 367,
        "125": 355,
        "150": 344,
        "175": 336,
        "200": 329,
        "225": 324,
        "250": 319,
        "275": 316,
        "300": 314,
        "325": 312,
        "350": 311,
        "375": 310,
        "400": 308,
        "425": 307,
        "450": 306,
        "475": null,
        "500": null,
        "525": null,
        "550": null,
        "575": null,
        "600": null,
        "625": null,
        "650": null,
        "675": null,
        "700": null,
        "725": null,
        "750": null,
        "775": null,
        "800": null,
        "825": null,
        "850": null,
        "875": null,
        "900": null
      }
    },
    {
      "block": 32,
      "line_no": 4,
      "nominal_composition": "24Cr–22Ni–6Mo–2W–Cu–N",
      "product_form": "Smls. & wld. pipe",
      "spec_no": "SA–312",
      "type_grade": null,
      "alloy_desig_uns_no": "S31266 …",
      "class_condition_temper": null,
      "size_thickness_mm": null,
      "min_tensile_strength_mpa": 750,
      "min_yield_strength_mpa": 420,
      "notes": null,
      "values": {
        "40": 421,
        "65": 388,
        "100": 367,
        "125": 355,
        "150": 344,
        "175": 336,
        "200": 329,
        "225": 324,
        "250": 319,
        "275": 316,
        "300": 314,
        "325": 312,
        "350": 311,
        "375": 310,
        "400": 308,
        "425": 307,
        "450": 306,
        "475": null,
        "500": null,
        "525": null,
        "550": null,
        "575": null,
        "600": null,
        "625": null,
        "650": null,
        "675": null,
        "700": null,
        "725": null,
        "750": null,
        "775": null,
        "800": null,
        "825": null,
        "850": null,
        "875": null,
        "900": null
      }
    },
    {
      "block": 32,
      "line_no": 5,
      "nominal_composition": "24Cr–22Ni–6Mo–2W–Cu–N",
      "product_form": "Wld. pipe",
      "spec_no": "SA–358",
      "type_grade": null,
      "alloy_desig_uns_no": "S31266 …",
      "class_condition_temper": null,
      "size_thickness_mm": null,
      "min_tensile_strength_mpa": 750,
      "min_yield_strength_mpa": 420,
      "notes": null,
      "values": {
        "40": 421,
        "65": 388,
        "100": 367,
        "125": 355,
        "150": 344,
        "175": 336,
        "200": 329,
        "225": 324,
        "250": 319,
        "275": 316,
        "300": 314,
        "325": 312,
        "350": 311,
        "375": 310,
        "400": 308,
        "425": 307,
        "450": 306,
        "475": null,
        "500": null,
        "525": null,
        "550": null,
        "575": null,
        "600": null,
        "625": null,
        "650": null,
        "675": null,
        "700": null,
        "725": null,
        "750": null,
        "775": null,
        "800": null,
        "825": null,
        "850": null,
        "875": null,
        "900": null
      }
    },
    {
      "block": 32,
      "line_no": 6,
      "nominal_composition": "24Cr–22Ni–6Mo–2W–Cu–N",
      "product_form": "Smls. & wld. fittings",
      "spec_no": "SA–403",
      "type_grade": null,
      "alloy_desig_uns_no": "S31266 …",
      "class_condition_temper": null,
      "size_thickness_mm": null,
      "min_tensile_strength_mpa": 750,
      "min_yield_strength_mpa": 420,
      "notes": null,
      "values": {
        "40": 421,
        "65": 388,
        "100": 367,
        "125": 355,
        "150": 344,
        "175": 336,
        "200": 329,
        "225": 324,
        "250": 319,
        "275": 316,
        "300": 314,
        "325": 312,
        "350": 311,
        "375": 310,
        "400": 308,
        "425": 307,
        "450": 306,
        "475": null,
        "500": null,
        "525": null,
        "550": null,
        "575": null,
        "600": null,
        "625": null,
        "650": null,
        "675": null,
        "700": null,
        "725": null,
        "750": null,
        "775": null,
        "800": null,
        "825": null,
        "850": null,
        "875": null,
        "900": null
      }
    },
    {
      "block": 32,
      "line_no": 7,
      "nominal_composition": "24Cr–22Ni–6Mo–2W–Cu–N",
      "product_form": "Bar, shapes",
      "spec_no": "SA–479",
      "type_grade": null,
      "alloy_desig_uns_no": "S31266 …",
      "class_condition_temper": null,
      "size_thickness_mm": null,
      "min_tensile_strength_mpa": 750,
      "min_yield_strength_mpa": 420,
      "notes": null,
      "values": {
        "40": 421,
        "65": 388,
        "100": 367,
        "125": 355,
        "150": 344,
        "175": 336,
        "200": 329,
        "225": 324,
        "250": 319,
        "275": 316,
        "300": 314,
        "325": 312,
        "350": 311,
        "375": 310,
        "400": 308,
        "425": 307,
        "450": 306,
        "475": null,
        "500": null,
        "525": null,
        "550": null,
        "575": null,
        "600": null,
        "625": null,
        "650": null,
        "675": null,
        "700": null,
        "725": null,
        "750": null,
        "775": null,
        "800": null,
        "825": null,
        "850": null,
        "875": null,
        "900": null
      }
    },
    {
      "block": 32,
      "line_no": 8,
      "nominal_composition": "24Cr–22Ni–6Mo–2W–Cu–N",
      "product_form": "Wld. pipe",
      "spec_no": "SA–813",
      "type_grade": null,
      "alloy_desig_uns_no": "S31266 …",
      "class_condition_temper": null,
      "size_thickness_mm": null,
      "min_tensile_strength_mpa": 750,
      "min_yield_strength_mpa": 420,
      "notes": null,
      "values": {
        "40": 421,
        "65": 388,
        "100": 367,
        "125": 355,
        "150": 344,
        "175": 336,
        "200": 329,
        "225": 324,
        "250": 319,
        "275": 316,
        "300": 314,
        "325": 312,
        "350": 311,
        "375": 310,
        "400": 308,
        "425": 307,
        "450": 306,
        "475": null,
        "500": null,
        "525": null,
        "550": null,
        "575": null,
        "600": null,
        "625": null,
        "650": null,
        "675": null,
        "700": null,
        "725": null,
        "750": null,
        "775": null,
        "800": null,
        "825": null,
        "850": null,
        "875": null,
        "900": null
      }
    },
    {
      "block": 32,
      "line_no": 9,
      "nominal_composition": "25Cr–4Ni–4Mo–Ti",
      "product_form": "Plate",
      "spec_no": "SA–240",
      "type_grade": null,
      "alloy_desig_uns_no": "S44635 …",
      "class_condition_temper": null,
      "size_thickness_mm": null,
      "min_tensile_strength_mpa": 620,
      "min_yield_strength_mpa": 515,
      "notes": null,
      "values": {
        "40": 517,
        "65": 457,
        "100": 422,
        "125": 402,
        "150": 384,
        "175": 368,
        "200": 354,
        "225": 342,
        "250": 331,
        "275": 323,
        "300": 315,
        "325": 307,
        "350": 297,
        "375": null,
        "400": null,
        "425": null,
        "450": null,
        "475": null,
        "500": null,
        "525": null,
        "550": null,
        "575": null,
        "600": null,
        "625": null,
        "650": null,
        "675": null,
        "700": null,
        "725": null,
        "750": null,
        "775": null,
        "800": null,
        "825": null,
        "850": null,
        "875": null,
        "900": null
      }
    },
    {
      "block": 32,
      "line_no": 10,
      "nominal_composition": "25Cr–4Ni–4Mo–Ti",
      "product_form": "Wld. tube",
      "spec_no": "SA–268",
      "type_grade": null,
      "alloy_desig_uns_no": "S44635 …",
      "class_condition_temper": null,
      "size_thickness_mm": null,
      "min_tensile_strength_mpa": 620,
      "min_yield_strength_mpa": 515,
      "notes": null,
      "values": {
        "40": 517,
        "65": 457,
        "100": 422,
        "125": 402,
        "150": 384,
        "175": 368,
        "200": 354,
        "225": 342,
        "250": 331,
        "275": 323,
        "300": 315,
        "325": 307,
        "350": 297,
        "375": null,
        "400": null,
        "425": null,
        "450": null,
        "475": null,
        "500": null,
        "525": null,
        "550": null,
        "575": null,
        "600": null,
        "625": null,
        "650": null,
        "675": null,
        "700": null,
        "725": null,
        "750": null,
        "775": null,
        "800": null,
        "825": null,
        "850": null,
        "875": null,
        "900": null
      }
    },
    {
      "block": 32,
      "line_no": 11,
      "nominal_composition": "25Cr–5Ni–3Mo–2Cu",
      "product_form": "Castings",
      "spec_no": "SA–995",
      "type_grade": "1B",
      "alloy_desig_uns_no": "J93372 …",
      "class_condition_temper": null,
      "size_thickness_mm": null,
      "min_tensile_strength_mpa": 690,
      "min_yield_strength_mpa": 485,
      "notes": null,
      "values": {
        "40": 483,
        "65": null,
        "100": null,
        "125": null,
        "150": null,
        "175": null,
        "200": null,
        "225": null,
        "250": null,
        "275": null,
        "300": null,
        "325": null,
        "350": null,
        "375": null,
        "400": null,
        "425": null,
        "450": null,
        "475": null,
        "500": null,
        "525": null,
        "550": null,
        "575": null,
        "600": null,
        "625": null,
        "650": null,
        "675": null,
        "700": null,
        "725": null,
        "750": null,
        "775": null,
        "800": null,
        "825": null,
        "850": null,
        "875": null,
        "900": null
      }
    },
    {
      "block": 32,
      "line_no": 12,
      "nominal_composition": "25Cr–5Ni–3Mo–2Cu",
      "product_form": "Plate",
      "spec_no": "SA–240",
      "type_grade": null,
      "alloy_desig_uns_no": "S32550 …",
      "class_condition_temper": null,
      "size_thickness_mm": null,
      "min_tensile_strength_mpa": 760,
      "min_yield_strength_mpa": 550,
      "notes": null,
      "values": {
        "40": 552,
        "65": 510,
        "100": 479,
        "125": 459,
        "150": 443,
        "175": 429,
        "200": 419,
        "225": 411,
        "250": 406,
        "275": 404,
        "300": 403,
        "325": 402,
        "350": 400,
        "375": 395,
        "400": 381,
        "425": 357,
        "450": 332,
        "475": null,
        "500": null,
        "525": null,
        "550": null,
        "575": null,
        "600": null,
        "625": null,
        "650": null,
        "675": null,
        "700": null,
        "725": null,
        "750": null,
        "775": null,
        "800": null,
        "825": null,
        "850": null,
        "875": null,
        "900": null
      }
    },
    {
      "block": 32,
      "line_no": 13,
      "nominal_composition": "25Cr–5Ni–3Mo–2Cu",
      "product_form": "Bar",
      "spec_no": "SA–479",
      "type_grade": null,
      "alloy_desig_uns_no": "S32550 …",
      "class_condition_temper": null,
      "size_thickness_mm": null,
      "min_tensile_strength_mpa": 760,
      "min_yield_strength_mpa": 550,
      "notes": null,
      "values": {
        "40": 552,
        "65": 510,
        "100": 479,
        "125": 459,
        "150": 443,
        "175": 429,
        "200": 419,
        "225": 411,
        "250": 406,
        "275": 404,
        "300": 403,
        "325": 402,
        "350": 400,
        "375": 395,
        "400": 381,
        "425": 357,
        "450": 332,
        "475": null,
        "500": null,
        "525": null,
        "550": null,
        "575": null,
        "600": null,
        "625": null,
        "650": null,
        "675": null,
        "700": null,
        "725": null,
        "750": null,
        "775": null,
        "800": null,
        "825": null,
        "850": null,
        "875": null,
        "900": null
      }
    },
    {
      "block": 32,
      "line_no": 14,
      "nominal_composition": "25Cr–5Ni–3Mo–2Cu",
      "product_form": "Smls. & wld. tube",
      "spec_no": "SA–789",
      "type_grade": null,
      "alloy_desig_uns_no": "S32550 …",
      "class_condition_temper": null,
      "size_thickness_mm": null,
      "min_tensile_strength_mpa": 760,
      "min_yield_strength_mpa": 550,
      "notes": null,
      "values": {
        "40": 552,
        "65": 510,
        "100": 479,
        "125": 459,
        "150": 443,
        "175": 429,
        "200": 419,
        "225": 411,
        "250": 406,
        "275": 404,
        "300": 403,
        "325": 402,
        "350": 400,
        "375": 395,
        "400": 381,
        "425": 357,
        "450": 332,
        "475": null,
        "500": null,
        "525": null,
        "550": null,
        "575": null,
        "600": null,
        "625": null,
        "650": null,
        "675": null,
        "700": null,
        "725": null,
        "750": null,
        "775": null,
        "800": null,
        "825": null,
        "850": null,
        "875": null,
        "900": null
      }
    },
    {
      "block": 32,
      "line_no": 15,
      "nominal_composition": "25Cr–5Ni–3Mo–2Cu",
      "product_form": "Smls. & wld. pipe",
      "spec_no": "SA–790",
      "type_grade": null,
      "alloy_desig_uns_no": "S32550 …",
      "class_condition_temper": null,
      "size_thickness_mm": null,
      "min_tensile_strength_mpa": 760,
      "min_yield_strength_mpa": 550,
      "notes": null,
      "values": {
        "40": 552,
        "65": 510,
        "100": 479,
        "125": 459,
        "150": 443,
        "175": 429,
        "200": 419,
        "225": 411,
        "250": 406,
        "275": 404,
        "300": 403,
        "325": 402,
        "350": 400,
        "375": 395,
        "400": 381,
        "425": 357,
        "450": 332,
        "475": null,
        "500": null,
        "525": null,
        "550": null,
        "575": null,
        "600": null,
        "625": null,
        "650": null,
        "675": null,
        "700": null,
        "725": null,
        "750": null,
        "775": null,
        "800": null,
        "825": null,
        "850": null,
        "875": null,
        "900": null
      }
    },
    {
      "block": 32,
      "line_no": 16,
      "nominal_composition": "25Cr–6Ni–Mo–N",
      "product_form": "Forgings",
      "spec_no": "SA–182",
      "type_grade": null,
      "alloy_desig_uns_no": "S32506 …",
      "class_condition_temper": null,
      "size_thickness_mm": null,
      "min_tensile_strength_mpa": 620,
      "min_yield_strength_mpa": 450,
      "notes": null,
      "values": {
        "40": 450,
        "65": 416,
        "100": 391,
        "125": 376,
        "150": 363,
        "175": 354,
        "200": 347,
        "225": 342,
        "250": 339,
        "275": 337,
        "300": 335,
        "325": 333,
        "350": null,
        "375": null,
        "400": null,
        "425": null,
        "450": null,
        "475": null,
        "500": null,
        "525": null,
        "550": null,
        "575": null,
        "600": null,
        "625": null,
        "650": null,
        "675": null,
        "700": null,
        "725": null,
        "750": null,
        "775": null,
        "800": null,
        "825": null,
        "850": null,
        "875": null,
        "900": null
      }
    },
    {
      "block": 32,
      "line_no": 17,
      "nominal_composition": "25Cr–6Ni–Mo–N",
      "product_form": "Plate, sheet",
      "spec_no": "SA–240",
      "type_grade": null,
      "alloy_desig_uns_no": "S32506 …",
      "class_condition_temper": null,
      "size_thickness_mm": null,
      "min_tensile_strength_mpa": 620,
      "min_yield_strength_mpa": 450,
      "notes": null,
      "values": {
        "40": 450,
        "65": 416,
        "100": 391,
        "125": 376,
        "150": 363,
        "175": 354,
        "200": 347,
        "225": 342,
        "250": 339,
        "275": 337,
        "300": 335,
        "325": 333,
        "350": null,
        "375": null,
        "400": null,
        "425": null,
        "450": null,
        "475": null,
        "500": null,
        "525": null,
        "550": null,
        "575": null,
        "600": null,
        "625": null,
        "650": null,
        "675": null,
        "700": null,
        "725": null,
        "750": null,
        "775": null,
        "800": null,
        "825": null,
        "850": null,
        "875": null,
        "900": null
      }
    },
    {
      "block": 32,
      "line_no": 18,
      "nominal_composition": "25Cr–6Ni–Mo–N",
      "product_form": "Bar",
      "spec_no": "SA–479",
      "type_grade": null,
      "alloy_desig_uns_no": "S32506 …",
      "class_condition_temper": null,
      "size_thickness_mm": null,
      "min_tensile_strength_mpa": 620,
      "min_yield_strength_mpa": 450,
      "notes": null,
      "values": {
        "40": 450,
        "65": 416,
        "100": 391,
        "125": 376,
        "150": 363,
        "175": 354,
        "200": 347,
        "225": 342,
        "250": 339,
        "275": 337,
        "300": 335,
        "325": 333,
        "350": null,
        "375": null,
        "400": null,
        "425": null,
