Repository: danivelas0/asme-pcc

File: resources/bpvc_ii_d_metric_2025/table_1a.json (part 41 of 57)
    "External Pressure Chart No.",
    "Notes"
  ],
  "columns_values": [
      "min_tensile_strength_mpa": 515,
      "min_yield_strength_mpa": 205,
      "i": 816,
      "limits_iii": 427,
      "viii_1": 816,
      "xii": "NP",
      "external_pressure_chart_no": "HA–2",
      "notes": "G5, H2, T8, W12, W14",
      "values": {
        "40": 138,
        "65": 138,
        "100": 137,
        "125": 134,
        "150": 129,
        "200": 123,
        "250": 119,
        "300": 117,
        "325": 116,
        "350": 116,
        "375": 116,
        "400": 116,
        "425": 116,
        "450": 116,
        "475": 115,
        "500": 115,
        "525": 114,
        "550": 113,
        "575": 109,
        "600": 92.3,
        "625": 69.3,
        "650": 53.9,
        "675": 41.4,
        "700": 31.8,
        "725": 23.9,
        "750": 18.8,
        "775": 14.6,
        "800": 10.8,
        "825": 7.83,
        "850": null,
        "875": null,
        "900": null
      }
    },
    {
      "block": 29,
      "line_no": 21,
      "nominal_composition": "18Cr–10Ni–Cb",
      "product_form": "Smls. pipe",
      "spec_no": "SA–312",
      "type_grade": "TP348H",
      "alloy_desig_uns_no": "S34809",
      "class_condition_temper": null,
      "size_thickness_mm": null,
      "p_no": 8,
      "group_no": 1,
      "min_tensile_strength_mpa": 515,
      "min_yield_strength_mpa": 205,
      "i": 816,
      "limits_iii": "NP",
      "viii_1": 816,
      "xii": "NP",
      "external_pressure_chart_no": "HA–2 H2, T9",
      "notes": null,
      "values": {
        "40": 138,
        "65": 132,
        "100": 126,
        "125": 122,
        "150": 118,
        "200": 111,
        "250": 105,
        "300": 99.8,
        "325": 97.9,
        "350": 96.1,
        "375": 95.0,
        "400": 94.4,
        "425": 93.8,
        "450": 93.2,
        "475": 92.5,
        "500": 92.4,
        "525": 92.4,
        "550": 92.4,
        "575": 92.2,
        "600": 89.1,
        "625": 69.3,
        "650": 53.9,
        "675": 41.4,
        "700": 31.8,
        "725": 23.9,
        "750": 18.8,
        "775": 14.6,
        "800": 10.8,
        "825": 7.83,
        "850": null,
        "875": null,
        "900": null
      }
    },
    {
      "block": 29,
      "line_no": 22,
      "nominal_composition": "18Cr–10Ni–Cb",
      "product_form": "Wld. pipe",
      "spec_no": "SA–312",
      "type_grade": "TP348H",
      "alloy_desig_uns_no": "S34809",
      "class_condition_temper": null,
      "size_thickness_mm": null,
      "p_no": 8,
      "group_no": 1,
      "min_tensile_strength_mpa": 515,
      "min_yield_strength_mpa": 205,
      "i": "NP",
      "limits_iii": "NP",
      "viii_1": 816,
      "xii": "NP",
      "external_pressure_chart_no": "HA–2",
      "notes": "G5, G24, H2, T8",
      "values": {
        "40": 117,
        "65": 117,
        "100": 117,
        "125": 114,
        "150": 110,
        "200": 104,
        "250": 101,
        "300": 98.9,
        "325": 98.6,
        "350": 98.6,
        "375": 98.6,
        "400": 98.6,
        "425": 98.6,
        "450": 98.6,
        "475": 98.1,
        "500": 97.5,
        "525": 96.8,
        "550": 96.2,
        "575": 91.9,
        "600": 77.9,
        "625": 58.8,
        "650": 45.7,
        "675": 35.1,
        "700": 26.8,
        "725": 20.1,
        "750": 15.8,
        "775": 12.6,
        "800": 9.52,
        "825": 6.41,
        "850": null,
        "875": null,
        "900": null
      }
    },
    {
      "block": 29,
      "line_no": 23,
      "nominal_composition": "18Cr–10Ni–Cb",
      "product_form": "Wld. pipe",
      "spec_no": "SA–312",
      "type_grade": "TP348H",
      "alloy_desig_uns_no": "S34809",
      "class_condition_temper": null,
      "size_thickness_mm": null,
      "p_no": 8,
      "group_no": 1,
      "min_tensile_strength_mpa": 515,
      "min_yield_strength_mpa": 205,
      "i": "NP",
      "limits_iii": "NP",
      "viii_1": 816,
      "xii": "NP",
      "external_pressure_chart_no": "HA–2",
      "notes": "G24, H2, T9",
      "values": {
        "40": 117,
        "65": 112,
        "100": 107,
        "125": 103,
        "150": 101,
        "200": 94.3,
        "250": 89.1,
        "300": 85.3,
        "325": 83.3,
        "350": 81.8,
        "375": 81.2,
        "400": 79.9,
        "425": 79.3,
        "450": 79.3,
        "475": 78.7,
        "500": 78.6,
        "525": 78.6,
        "550": 78.6,
        "575": 78.4,
        "600": 75.7,
        "625": 58.8,
        "650": 45.7,
        "675": 35.1,
        "700": 26.8,
        "725": 20.1,
        "750": 15.8,
        "775": 12.6,
        "800": 9.52,
        "825": 6.41,
        "850": null,
        "875": null,
        "900": null
      }
    },
    {
      "block": 29,
      "line_no": 24,
      "nominal_composition": "18Cr–10Ni–Cb",
      "product_form": "Smls. & wld. fittings",
      "spec_no": "SA–403",
      "type_grade": "348H",
      "alloy_desig_uns_no": "S34809",
      "class_condition_temper": null,
      "size_thickness_mm": null,
      "p_no": 8,
      "group_no": 1,
      "min_tensile_strength_mpa": 515,
      "min_yield_strength_mpa": 205,
      "i": "NP",
      "limits_iii": 427,
      "viii_1": 816,
      "xii": "NP",
      "external_pressure_chart_no": "HA–2",
      "notes": "G5, H2, T8, W12, W14",
      "values": {
        "40": 138,
        "65": 138,
        "100": 137,
        "125": 134,
        "150": 129,
        "200": 123,
        "250": 119,
        "300": 117,
        "325": 116,
        "350": 116,
        "375": 116,
        "400": 116,
        "425": 116,
        "450": 116,
        "475": 115,
        "500": 115,
        "525": 114,
        "550": 113,
        "575": 109,
        "600": 92.3,
        "625": 69.3,
        "650": 53.9,
        "675": 41.4,
        "700": 31.8,
        "725": 23.9,
        "750": 18.8,
        "775": 14.6,
        "800": 10.8,
        "825": 7.83,
        "850": null,
        "875": null,
        "900": null
      }
    },
    {
      "block": 29,
      "line_no": 25,
      "nominal_composition": "18Cr–10Ni–Cb",
      "product_form": "Bar",
      "spec_no": "SA–479",
      "type_grade": "348H",
      "alloy_desig_uns_no": "S34809",
      "class_condition_temper": null,
      "size_thickness_mm": null,
      "p_no": 8,
      "group_no": 1,
      "min_tensile_strength_mpa": 515,
      "min_yield_strength_mpa": 205,
      "i": 816,
      "limits_iii": 427,
      "viii_1": "NP",
      "xii": "NP",
      "external_pressure_chart_no": "HA–2",
      "notes": "G5, H2, T8",
      "values": {
        "40": 138,
        "65": 138,
        "100": 137,
        "125": 134,
        "150": 129,
        "200": 123,
        "250": 119,
        "300": 117,
        "325": 116,
        "350": 116,
        "375": 116,
        "400": 116,
        "425": 116,
        "450": 116,
        "475": 115,
        "500": 115,
        "525": 114,
        "550": 113,
        "575": 109,
        "600": 92.3,
        "625": 69.3,
        "650": 53.9,
        "675": 41.4,
        "700": 31.8,
        "725": 23.9,
        "750": 18.8,
        "775": 14.6,
        "800": 10.8,
        "825": 7.83,
        "850": null,
        "875": null,
        "900": null
      }
    },
    {
      "block": 29,
      "line_no": 26,
      "nominal_composition": "18Cr–10Ni–Cb",
      "product_form": "Bar",
      "spec_no": "SA–479",
      "type_grade": "348H",
      "alloy_desig_uns_no": "S34809",
      "class_condition_temper": null,
      "size_thickness_mm": null,
      "p_no": 8,
      "group_no": 1,
      "min_tensile_strength_mpa": 515,
      "min_yield_strength_mpa": 205,
      "i": 816,
      "limits_iii": "NP",
      "viii_1": "NP",
      "xii": "NP",
      "external_pressure_chart_no": "HA–2 H2, T9",
      "notes": null,
      "values": {
        "40": 138,
        "65": 132,
        "100": 126,
        "125": 122,
        "150": 118,
        "200": 111,
        "250": 105,
        "300": 99.8,
        "325": 97.9,
        "350": 96.1,
        "375": 95.0,
        "400": 94.4,
        "425": 93.8,
        "450": 93.2,
        "475": 92.5,
        "500": 92.4,
        "525": 92.4,
        "550": 92.4,
        "575": 92.2,
        "600": 89.1,
        "625": 69.3,
        "650": 53.9,
        "675": 41.4,
        "700": 31.8,
        "725": 23.9,
        "750": 18.8,
        "775": 14.6,
        "800": 10.8,
        "825": 7.83,
        "850": null,
        "875": null,
        "900": null
      }
    },
    {
      "block": 29,
      "line_no": 27,
      "nominal_composition": "18Cr–10Ni–Cb",
      "product_form": "Wld. pipe",
      "spec_no": "SA–813",
      "type_grade": "TP348H",
      "alloy_desig_uns_no": "S34809",
      "class_condition_temper": null,
      "size_thickness_mm": null,
      "p_no": 8,
      "group_no": 1,
      "min_tensile_strength_mpa": 515,
      "min_yield_strength_mpa": 205,
      "i": "NP",
      "limits_iii": 427,
      "viii_1": "NP",
      "xii": "NP",
      "external_pressure_chart_no": "HA–2",
      "notes": "G5, H2, W12",
      "values": {
        "40": 138,
        "65": 138,
        "100": 137,
        "125": 134,
        "150": 129,
        "200": 123,
        "250": 119,
        "300": 117,
        "325": 116,
        "350": 116,
        "375": 116,
        "400": 116,
        "425": 116,
        "450": 116,
        "475": null,
        "500": null,
        "525": null,
        "550": null,
        "575": null,
        "600": null,
        "625": null,
        "650": null,
        "675": null,
        "700": null,
        "725": null,
        "750": null,
        "775": null,
        "800": null,
        "825": null,
        "850": null,
        "875": null,
        "900": null
      }
    },
    {
      "block": 29,
      "line_no": 28,
      "nominal_composition": "18Cr–10Ni–Cb",
      "product_form": "Wld. pipe",
      "spec_no": "SA–814",
      "type_grade": "TP348H",
      "alloy_desig_uns_no": "S34809",
      "class_condition_temper": null,
      "size_thickness_mm": null,
      "p_no": 8,
      "group_no": 1,
      "min_tensile_strength_mpa": 515,
      "min_yield_strength_mpa": 205,
      "i": "NP",
      "limits_iii": 427,
      "viii_1": "NP",
      "xii": "NP",
      "external_pressure_chart_no": "HA–2 G5, W12",
      "notes": null,
      "values": {
        "40": 138,
        "65": 138,
        "100": 137,
        "125": 134,
        "150": 129,
        "200": 123,
        "250": 119,
        "300": 117,
        "325": 116,
        "350": 116,
        "375": 116,
        "400": 116,
        "425": 116,
        "450": 116,
        "475": null,
        "500": null,
        "525": null,
        "550": null,
        "575": null,
        "600": null,
        "625": null,
        "650": null,
        "675": null,
        "700": null,
        "725": null,
        "750": null,
        "775": null,
        "800": null,
        "825": null,
        "850": null,
        "875": null,
        "900": null
      }
    },
    {
      "block": 29,
      "line_no": 29,
      "nominal_composition": "18Cr–10Ni–Cb",
      "product_form": "Bar",
      "spec_no": "SA/JIS G4303",
      "type_grade": "SUS347",
      "alloy_desig_uns_no": null,
      "class_condition_temper": null,
      "size_thickness_mm": null,
      "p_no": 8,
      "group_no": 1,
      "min_tensile_strength_mpa": 520,
      "min_yield_strength_mpa": 205,
      "i": 816,
      "limits_iii": 427,
      "viii_1": 816,
      "xii": "NP",
      "external_pressure_chart_no": "HA–2",
      "notes": "G5, G12, G22, T6",
      "values": {
        "40": 138,
        "65": 138,
        "100": 137,
        "125": 134,
        "150": 129,
        "200": 123,
        "250": 119,
        "300": 117,
        "325": 116,
        "350": 116,
        "375": 116,
        "400": 116,
        "425": 116,
        "450": 116,
        "475": 115,
        "500": 115,
        "525": 113,
        "550": 99.8,
        "575": 77.2,
        "600": 57.7,
        "625": 39.9,
        "650": 30.0,
        "675": 23.2,
        "700": 16.3,
        "725": 11.2,
        "750": 8.93,
        "775": 7.08,
        "800": 5.77,
        "825": 5.32,
        "850": null,
        "875": null,
        "900": null
      }
    },
    {
      "block": 29,
      "line_no": 30,
      "nominal_composition": "18Cr–10Ni–Cb",
      "product_form": "Smls. tube",
      "spec_no": "SA–213",
      "type_grade": "TP347HFG",
      "alloy_desig_uns_no": "S34710",
      "class_condition_temper": null,
      "size_thickness_mm": null,
      "p_no": 8,
      "group_no": 1,
      "min_tensile_strength_mpa": 550,
      "min_yield_strength_mpa": 205,
      "i": 732,
      "limits_iii": "NP",
      "viii_1": "NP",
      "xii": "NP",
      "external_pressure_chart_no": "HA–2 G5, T8",
      "notes": null,
      "values": {
        "40": 138,
        "65": 138,
        "100": 138,
        "125": 138,
        "150": 138,
        "200": 138,
        "250": 134,
        "300": 132,
        "325": 131,
        "350": 131,
        "375": 130,
        "400": 130,
        "425": 128,
        "450": 127,
        "475": 125,
        "500": 124,
        "525": 123,
        "550": 122,
        "575": 120,
        "600": 107,
        "625": 85.4,
        "650": 67.0,
        "675": 51.7,
        "700": 39.3,
        "725": 29.4,
        "750": 21.7,
        "775": null,
        "800": null,
        "825": null,
        "850": null,
        "875": null,
        "900": null
      }
    },
    {
      "block": 29,
      "line_no": 31,
      "nominal_composition": "18Cr–10Ni–Cb",
      "product_form": "Smls. tube",
      "spec_no": "SA–213",
      "type_grade": "TP347HFG",
      "alloy_desig_uns_no": "S34710",
      "class_condition_temper": null,
      "size_thickness_mm": null,
      "p_no": 8,
      "group_no": 1,
      "min_tensile_strength_mpa": 550,
      "min_yield_strength_mpa": 205,
      "i": 732,
      "limits_iii": "NP",
      "viii_1": "NP",
      "xii": "NP",
      "external_pressure_chart_no": "HA–2 T9",
      "notes": null,
      "values": {
        "40": 138,
        "65": 129,
        "100": 123,
        "125": 120,
        "150": 116,
        "200": 110,
        "250": 105,
        "300": 102,
        "325": 100,
        "350": 98.5,
        "375": 97.2,
        "400": 96.0,
        "425": 94.9,
        "450": 93.9,
        "475": 92.9,
        "500": 92.0,
        "525": 91.0,
        "550": 90.1,
        "575": 89.0,
        "600": 88.0,
        "625": 85.4,
        "650": 67.0,
        "675": 51.7,
        "700": 39.3,
        "725": 29.4,
        "750": 21.7,
        "775": null,
        "800": null,
        "825": null,
        "850": null,
        "875": null,
        "900": null
      }
    },
    {
      "block": 29,
      "line_no": 32,
      "nominal_composition": "18Cr–10Ni–Ti",
      "product_form": "Smls. pipe",
      "spec_no": "SA–312",
      "type_grade": "TP321",
      "alloy_desig_uns_no": "S32100",
      "class_condition_temper": null,
      "size_thickness_mm": ">9.5",
      "p_no": 8,
      "group_no": 1,
      "min_tensile_strength_mpa": 485,
      "min_yield_strength_mpa": 170,
      "i": 816,
      "limits_iii": 427,
      "viii_1": 816,
      "xii": "NP",
      "external_pressure_chart_no": "HA–2",
      "notes": "G5, G12, T7",
      "values": {
        "40": 115,
        "65": 115,
        "100": 115,
        "125": 115,
        "150": 115,
        "200": 115,
        "250": 112,
        "300": 106,
        "325": 104,
        "350": 102,
        "375": 100,
        "400": 98.5,
        "425": 97.3,
        "450": 96.0,
        "475": 95.4,
        "500": 94.2,
        "525": 93.3,
        "550": 84.1,
        "575": 61.6,
        "600": 44.3,
        "625": 33.1,
        "650": 24.5,
        "675": 18.3,
        "700": 12.6,
        "725": 8.41,
        "750": 6.18,
        "775": 4.37,
        "800": 2.77,
        "825": 1.62,
        "850": null,
        "875": null,
        "900": null
      }
    },
    {
      "block": 29,
      "line_no": 33,
      "nominal_composition": "18Cr–10Ni–Ti",
      "product_form": "Smls. pipe",
      "spec_no": "SA–312",
      "type_grade": "TP321",
      "alloy_desig_uns_no": "S32100",
      "class_condition_temper": null,
      "size_thickness_mm": ">9.5",
      "p_no": 8,
      "group_no": 1,
      "min_tensile_strength_mpa": 485,
      "min_yield_strength_mpa": 170,
      "i": 816,
      "limits_iii": "NP",
      "viii_1": 816,
      "xii": "NP",
      "external_pressure_chart_no": "HA–2 G12, T7",
      "notes": null,
      "values": {
        "40": 115,
        "65": 109,
        "100": 102,
        "125": 98.7,
        "150": 95.0,
        "200": 88.8,
        "250": 83.0,
        "300": 79.0,
        "325": 77.2,
        "350": 75.5,
        "375": 74.3,
        "400": 73.0,
        "425": 72.5,
        "450": 71.2,
        "475": 70.5,
        "500": 69.8,
        "525": 69.5,
        "550": 67.7,
        "575": 61.6,
        "600": 44.3,
        "625": 33.1,
        "650": 24.5,
        "675": 18.3,
        "700": 12.6,
        "725": 8.41,
        "750": 6.18,
        "775": 4.37,
        "800": 2.77,
        "825": 1.62,
        "850": null,
        "875": null,
        "900": null
      }
    },
    {
      "block": 29,
      "line_no": 34,
      "nominal_composition": "18Cr–10Ni–Ti",
      "product_form": "Wld. pipe",
      "spec_no": "SA–312",
      "type_grade": "TP321",
      "alloy_desig_uns_no": "S32100",
      "class_condition_temper": null,
      "size_thickness_mm": ">9.5",
      "p_no": 8,
      "group_no": 1,
      "min_tensile_strength_mpa": 485,
      "min_yield_strength_mpa": 170,
      "i": 816,
      "limits_iii": 427,
      "viii_1": 816,
      "xii": "NP",
      "external_pressure_chart_no": "HA–2",
      "notes": "G5, G12, T7, W12, W13, W14",
      "values": {
        "40": 115,
        "65": 115,
        "100": 115,
        "125": 115,
        "150": 115,
        "200": 115,
        "250": 112,
        "300": 106,
        "325": 104,
        "350": 102,
        "375": 100,
        "400": 98.5,
        "425": 97.3,
        "450": 96.0,
        "475": 95.4,
        "500": 94.2,
        "525": 93.3,
        "550": 84.1,
        "575": 61.6,
        "600": 44.3,
        "625": 33.1,
        "650": 24.5,
        "675": 18.3,
        "700": 12.6,
        "725": 8.41,
        "750": 6.18,
        "775": 4.37,
        "800": 2.77,
        "825": 1.62,
        "850": null,
        "875": null,
        "900": null
      }
    },
    {
      "block": 29,
      "line_no": 35,
      "nominal_composition": "18Cr–10Ni–Ti",
      "product_form": "Wld. pipe",
      "spec_no": "SA–312",
      "type_grade": "TP321",
      "alloy_desig_uns_no": "S32100",
      "class_condition_temper": null,
      "size_thickness_mm": ">9.5",
      "p_no": 8,
      "group_no": 1,
      "min_tensile_strength_mpa": 485,
      "min_yield_strength_mpa": 170,
      "i": 816,
      "limits_iii": "NP",
      "viii_1": 816,
      "xii": "NP",
      "external_pressure_chart_no": "HA–2",
      "notes": "G12, T7, W13, W14",
      "values": {
        "40": 115,
        "65": 109,
        "100": 102,
        "125": 98.7,
        "150": 95.0,
        "200": 88.8,
        "250": 83.0,
        "300": 79.0,
        "325": 77.2,
        "350": 75.5,
        "375": 74.3,
        "400": 73.0,
        "425": 72.5,
        "450": 71.2,
        "475": 70.5,
        "500": 69.8,
        "525": 69.5,
        "550": 67.7,
        "575": 61.6,
        "600": 44.3,
        "625": 33.1,
        "650": 24.5,
        "675": 18.3,
        "700": 12.6,
        "725": 8.41,
        "750": 6.18,
        "775": 4.37,
        "800": 2.77,
        "825": 1.62,
        "850": null,
        "875": null,
        "900": null
      }
    },
    {
      "block": 29,
      "line_no": 36,
      "nominal_composition": "18Cr–10Ni–Ti",
      "product_form": "Smls. pipe",
      "spec_no": "SA–376",
      "type_grade": "TP321",
      "alloy_desig_uns_no": "S32100",
      "class_condition_temper": null,
      "size_thickness_mm": ">9.5",
      "p_no": 8,
      "group_no": 1,
      "min_tensile_strength_mpa": 485,
      "min_yield_strength_mpa": 170,
      "i": "NP",
      "limits_iii": 427,
      "viii_1": 816,
      "xii": 343,
      "external_pressure_chart_no": "HA–2",
      "notes": "G5, G12, T7",
      "values": {
        "40": 115,
        "65": 115,
        "100": 115,
        "125": 115,
        "150": 115,
        "200": 115,
        "250": 112,
        "300": 106,
        "325": 104,
        "350": 102,
        "375": 100,
        "400": 98.5,
        "425": 97.3,
        "450": 96.0,
        "475": 95.4,
        "500": 94.2,
        "525": 93.3,
        "550": 84.1,
        "575": 61.6,
        "600": 44.3,
        "625": 33.1,
        "650": 24.5,
        "675": 18.3,
        "700": 12.6,
        "725": 8.41,
        "750": 6.18,
        "775": 4.37,
        "800": 2.77,
        "825": 1.62,
        "850": null,
        "875": null,
        "900": null
      }
    },
    {
      "block": 29,
      "line_no": 37,
      "nominal_composition": "18Cr–10Ni–Ti",
      "product_form": "Smls. pipe",
      "spec_no": "SA–376",
      "type_grade": "TP321",
      "alloy_desig_uns_no": "S32100",
      "class_condition_temper": null,
      "size_thickness_mm": ">9.5",
      "p_no": 8,
      "group_no": 1,
      "min_tensile_strength_mpa": 485,
      "min_yield_strength_mpa": 170,
      "i": "NP",
      "limits_iii": "NP",
      "viii_1": 816,
      "xii": 343,
      "external_pressure_chart_no": "HA–2 G12, T7",
      "notes": null,
      "values": {
        "40": 115,
        "65": 109,
        "100": 102,
        "125": 98.7,
        "150": 95.0,
        "200": 88.8,
        "250": 83.0,
        "300": 79.0,
        "325": 77.2,
        "350": 75.5,
        "375": 74.3,
        "400": 73.0,
        "425": 72.5,
        "450": 71.2,
        "475": 70.5,
        "500": 69.8,
        "525": 69.5,
        "550": 67.7,
        "575": 61.6,
        "600": 44.3,
        "625": 33.1,
        "650": 24.5,
        "675": 18.3,
        "700": 12.6,
        "725": 8.41,
        "750": 6.18,
        "775": 4.37,
        "800": 2.77,
        "825": 1.62,
        "850": null,
        "875": null,
        "900": null
      }
    },
    {
      "block": 29,
      "line_no": 38,
      "nominal_composition": "18Cr–10Ni–Ti",
      "product_form": "Smls. pipe",
      "spec_no": "SA–312",
      "type_grade": "TP321H",
      "alloy_desig_uns_no": "S32109",
      "class_condition_temper": null,
      "size_thickness_mm": ">9.5",
      "p_no": 8,
      "group_no": 1,
      "min_tensile_strength_mpa": 485,
      "min_yield_strength_mpa": 170,
      "i": 816,
      "limits_iii": 427,
      "viii_1": 816,
      "xii": "NP",
      "external_pressure_chart_no": "HA–2 G5, T8",
      "notes": null,
      "values": {
        "40": 115,
        "65": 115,
        "100": 115,
        "125": 115,
        "150": 115,
        "200": 115,
        "250": 112,
        "300": 106,
        "325": 104,
        "350": 102,
        "375": 100,
        "400": 98.5,
        "425": 97.3,
        "450": 96.0,
        "475": 95.4,
        "500": 94.2,
        "525": 93.6,
        "550": 91.2,
        "575": 78.0,
        "600": 59.5,
        "625": 46.0,
        "650": 36.9,
        "675": 28.7,
        "700": 22.9,
        "725": 18.4,
        "750": 14.4,
        "775": 11.5,
        "800": 9.16,
        "825": 6.64,
        "850": null,
        "875": null,
        "900": null
      }
    },
    {
      "block": 29,
      "line_no": 39,
      "nominal_composition": "18Cr–10Ni–Ti",
      "product_form": "Smls. pipe",
      "spec_no": "SA–312",
      "type_grade": "TP321H",
      "alloy_desig_uns_no": "S32109",
      "class_condition_temper": null,
      "size_thickness_mm": ">9.5",
      "p_no": 8,
      "group_no": 1,
      "min_tensile_strength_mpa": 485,
      "min_yield_strength_mpa": 170,
      "i": 816,
      "limits_iii": "NP",
      "viii_1": 816,
      "xii": "NP",
      "external_pressure_chart_no": "HA–2 T8",
      "notes": null,
      "values": {
        "40": 115,
        "65": 108,
        "100": 102,
        "125": 98.7,
        "150": 95.0,
        "200": 88.8,
        "250": 83.0,
        "300": 79.0,
        "325": 77.2,
        "350": 75.5,
        "375": 74.3,
        "400": 73.0,
        "425": 72.5,
        "450": 71.2,
        "475": 70.5,
        "500": 69.9,
        "525": 69.2,
        "550": 68.8,
        "575": 67.4,
        "600": 59.5,
        "625": 46.0,
        "650": 36.9,
        "675": 28.7,
        "700": 22.9,
        "725": 18.4,
        "750": 14.4,
        "775": 11.5,
        "800": 9.16,
        "825": 6.64,
        "850": null,
        "875": null,
        "900": null
      }
    },
    {
      "block": 29,
      "line_no": 40,
      "nominal_composition": "18Cr–10Ni–Ti",
      "product_form": "Wld. pipe",
      "spec_no": "SA–312",
      "type_grade": "TP321H",
      "alloy_desig_uns_no": "S32109",
      "class_condition_temper": null,
      "size_thickness_mm": ">9.5",
      "p_no": 8,
      "group_no": 1,
      "min_tensile_strength_mpa": 485,
      "min_yield_strength_mpa": 170,
      "i": 816,
      "limits_iii": 427,
      "viii_1": 816,
      "xii": "NP",
      "external_pressure_chart_no": "HA–2",
      "notes": "G5, T8, W12, W13, W14",
      "values": {
        "40": 115,
        "65": 115,
        "100": 115,
        "125": 115,
        "150": 115,
        "200": 115,
        "250": 112,
        "300": 106,
        "325": 104,
        "350": 102,
        "375": 100,
        "400": 98.5,
        "425": 97.3,
        "450": 96.0,
        "475": 95.4,
        "500": 94.2,
        "525": 93.6,
        "550": 91.2,
        "575": 78.0,
        "600": 59.5,
        "625": 46.0,
        "650": 36.9,
        "675": 28.7,
        "700": 22.9,
        "725": 18.4,
        "750": 14.4,
        "775": 11.5,
        "800": 9.16,
        "825": 6.64,
        "850": null,
        "875": null,
        "900": null
      }
    },
    {
      "block": 29,
      "line_no": 41,
      "nominal_composition": "18Cr–10Ni–Ti",
      "product_form": "Wld. pipe",
      "spec_no": "SA–312",
      "type_grade": "TP321H",
      "alloy_desig_uns_no": "S32109",
      "class_condition_temper": null,
      "size_thickness_mm": ">9.5",
      "p_no": 8,
      "group_no": 1,
      "min_tensile_strength_mpa": 485,
      "min_yield_strength_mpa": 170,
      "i": 816,
      "limits_iii": "NP",
      "viii_1": 816,
      "xii": "NP",
      "external_pressure_chart_no": "HA–2",
      "notes": "T8, W13, W14",
      "values": {
        "40": 115,
        "65": 108,
        "100": 102,
        "125": 98.7,
        "150": 95.0,
        "200": 88.8,
        "250": 83.0,
        "300": 79.0,
        "325": 77.2,
        "350": 75.5,
        "375": 74.3,
        "400": 73.0,
        "425": 72.5,
        "450": 71.2,
        "475": 70.5,
        "500": 69.9,
        "525": 69.2,
        "550": 68.8,
        "575": 67.4,
        "600": 59.5,
        "625": 46.0,
        "650": 36.9,
        "675": 28.7,
        "700": 22.9,
        "725": 18.4,
        "750": 14.4,
        "775": 11.5,
        "800": 9.16,
        "825": 6.64,
        "850": null,
        "875": null,
        "900": null
      }
    },
    {
      "block": 29,
      "line_no": 42,
      "nominal_composition": "18Cr–10Ni–Ti",
      "product_form": "Smls. pipe",
      "spec_no": "SA–376",
      "type_grade": "TP321H",
      "alloy_desig_uns_no": "S32109",
      "class_condition_temper": null,
      "size_thickness_mm": ">9.5",
      "p_no": 8,
      "group_no": 1,
      "min_tensile_strength_mpa": 485,
      "min_yield_strength_mpa": 170,
      "i": "NP",
      "limits_iii": 427,
      "viii_1": 816,
      "xii": "NP",
      "external_pressure_chart_no": "HA–2 G5, T8",
      "notes": null,
      "values": {
        "40": 115,
        "65": 115,
        "100": 115,
        "125": 115,
        "150": 115,
        "200": 115,
        "250": 112,
        "300": 106,
        "325": 104,
        "350": 102,
        "375": 100,
        "400": 98.5,
        "425": 97.3,
        "450": 96.0,
        "475": 95.4,
        "500": 94.2,
        "525": 93.6,
        "550": 91.2,
        "575": 78.0,
        "600": 59.5,
        "625": 46.0,
        "650": 36.9,
        "675": 28.7,
        "700": 22.9,
        "725": 18.4,
        "750": 14.4,
        "775": 11.5,
        "800": 9.16,
        "825": 6.64,
        "850": null,
        "875": null,
        "900": null
      }
    },
    {
      "block": 29,
      "line_no": 43,
      "nominal_composition": "18Cr–10Ni–Ti",
      "product_form": "Forgings",
      "spec_no": "SA–182",
      "type_grade": "F321",
      "alloy_desig_uns_no": "S32100",
      "class_condition_temper": null,
      "size_thickness_mm": ">130",
      "p_no": 8,
      "group_no": 1,
      "min_tensile_strength_mpa": 485,
      "min_yield_strength_mpa": 205,
      "i": 816,
      "limits_iii": 427,
      "viii_1": 816,
      "xii": "NP",
      "external_pressure_chart_no": "HA–2",
      "notes": "G5, G12, T6",
      "values": {
        "40": 138,
        "65": 135,
        "100": 130,
        "125": 126,
        "150": 123,
        "200": 121,
        "250": 121,
        "300": 121,
        "325": 121,
        "350": 121,
        "375": 121,
        "400": 119,
        "425": 117,
        "450": 115,
        "475": 114,
        "500": 113,
        "525": 111,
        "550": 87.4,
        "575": 57.5,
        "600": 44.4,
        "625": 32.9,
        "650": 24.5,
        "675": 18.3,
        "700": 12.6,
        "725": 8.41,
        "750": 6.18,
        "775": 4.37,
        "800": 2.77,
        "825": 1.62,
        "850": null,
        "875": null,
        "900": null
      }
    },
    {
      "block": 29,
      "line_no": 44,
      "nominal_composition": "18Cr–10Ni–Ti",
      "product_form": "Forgings",
      "spec_no": "SA–182",
      "type_grade": "F321",
      "alloy_desig_uns_no": "S32100",
      "class_condition_temper": null,
      "size_thickness_mm": ">130",
      "p_no": 8,
      "group_no": 1,
      "min_tensile_strength_mpa": 485,
      "min_yield_strength_mpa": 205,
      "i": 816,
      "limits_iii": "NP",
      "viii_1": 816,
      "xii": "NP",
      "external_pressure_chart_no": "HA–2 G12, T7",
      "notes": null,
      "values": {
        "40": 138,
        "65": 130,
        "100": 123,
        "125": 118,
        "150": 114,
        "200": 106,
        "250": 99.7,
        "300": 94.5,
        "325": 92.3,
        "350": 90.7,
        "375": 89.4,
        "400": 87.5,
        "425": 86.9,
        "450": 85.7,
        "475": 85.0,
        "500": 83.9,
        "525": 83.0,
        "550": 77.6,
        "575": 59.2,
        "600": 44.8,
        "625": 32.9,
        "650": 24.5,
        "675": 18.3,
        "700": 12.6,
        "725": 8.41,
        "750": 6.18,
        "775": 4.37,
        "800": 2.77,
        "825": 1.62,
        "850": null,
        "875": null,
        "900": null
      }
    },
    {
      "block": 29,
      "line_no": 45,
      "nominal_composition": "18Cr–10Ni–Ti",
      "product_form": "Forgings",
      "spec_no": "SA–965",
      "type_grade": "F321",
      "alloy_desig_uns_no": "S32100",
      "class_condition_temper": null,
      "size_thickness_mm": null,
      "p_no": 8,
      "group_no": 1,
      "min_tensile_strength_mpa": 485,
      "min_yield_strength_mpa": 205,
      "i": 816,
      "limits_iii": 427,
      "viii_1": 816,
      "xii": 343,
      "external_pressure_chart_no": "HA–2",
      "notes": "G5, G12, T6",
      "values": {
        "40": 138,
        "65": 135,
        "100": 130,
        "125": 126,
        "150": 123,
        "200": 121,
        "250": 121,
        "300": 121,
        "325": 121,
        "350": 121,
        "375": 121,
        "400": 119,
        "425": 117,
        "450": 115,
        "475": 114,
        "500": 113,
        "525": 111,
        "550": 87.4,
        "575": 57.5,
        "600": 44.4,
        "625": 32.9,
        "650": 24.5,
        "675": 18.3,
        "700": 12.6,
        "725": 8.41,
        "750": 6.18,
        "775": 4.37,
        "800": 2.77,
        "825": 1.62,
        "850": null,
        "875": null,
        "900": null
      }
    },
    {
      "block": 30,
      "line_no": 1,
      "nominal_composition": "18Cr–10Ni–Ti",
      "product_form": "Forgings",
      "spec_no": "SA–965",
      "type_grade": "F321",
      "alloy_desig_uns_no": "S32100",
      "class_condition_temper": null,
      "size_thickness_mm": null,
      "p_no": 8,
      "group_no": 1,
      "min_tensile_strength_mpa": 485,
      "min_yield_strength_mpa": 205,
      "i": 816,
      "limits_iii": "NP",
      "viii_1": 816,
      "xii": 343,
      "external_pressure_chart_no": "HA–2 G12, T7",
      "notes": null,
      "values": {
        "40": 138,
        "65": 130,
        "100": 123,
        "125": 118,
        "150": 114,
        "200": 106,
        "250": 99.7,
        "300": 94.5,
        "325": 92.3,
        "350": 90.7,
        "375": 89.4,
        "400": 87.5,
        "425": 86.9,
        "450": 85.7,
        "475": 85.0,
        "500": 83.9,
        "525": 83.0,
        "550": 77.6,
        "575": 59.2,
        "600": 44.8,
        "625": 32.9,
        "650": 24.5,
        "675": 18.3,
        "700": 12.6,
        "725": 8.41,
        "750": 6.18,
        "775": 4.37,
        "800": 2.77,
        "825": 1.62,
        "850": null,
        "875": null,
        "900": null
      }
    },
    {
      "block": 30,
      "line_no": 2,
      "nominal_composition": "18Cr–10Ni–Ti",
      "product_form": "Forgings",
      "spec_no": "SA–182",
      "type_grade": "F321H",
      "alloy_desig_uns_no": "S32109",
      "class_condition_temper": null,
      "size_thickness_mm": ">130",
      "p_no": 8,
      "group_no": 1,
      "min_tensile_strength_mpa": 485,
      "min_yield_strength_mpa": 205,
      "i": 816,
      "limits_iii": 427,
      "viii_1": 816,
      "xii": "NP",
      "external_pressure_chart_no": "HA–2 G5, T8",
      "notes": null,
      "values": {
        "40": 138,
        "65": 135,
        "100": 130,
        "125": 126,
        "150": 123,
        "200": 121,
        "250": 121,
        "300": 121,
        "325": 121,
        "350": 121,
        "375": 121,
        "400": 119,
        "425": 117,
        "450": 115,
        "475": 114,
        "500": 113,
        "525": 112,
        "550": 103,
        "575": 77.7,
        "600": 58.7,
        "625": 46.0,
        "650": 36.9,
        "675": 28.7,
        "700": 22.9,
        "725": 18.4,
        "750": 14.4,
        "775": 11.5,
        "800": 9.16,
        "825": 6.64,
        "850": null,
        "875": null,
        "900": null
      }
    },
    {
      "block": 30,
      "line_no": 3,
      "nominal_composition": "18Cr–10Ni–Ti",
      "product_form": "Forgings",
      "spec_no": "SA–182",
      "type_grade": "F321H",
      "alloy_desig_uns_no": "S32109",
      "class_condition_temper": null,
      "size_thickness_mm": ">130",
      "p_no": 8,
      "group_no": 1,
      "min_tensile_strength_mpa": 485,
      "min_yield_strength_mpa": 205,
      "i": 816,
      "limits_iii": "NP",
      "viii_1": 816,
      "xii": "NP",
      "external_pressure_chart_no": "HA–2 T8",
      "notes": null,
      "values": {
        "40": 138,
        "65": 131,
        "100": 123,
        "125": 118,
        "150": 114,
        "200": 106,
        "250": 99.7,
        "300": 94.5,
        "325": 92.3,
        "350": 90.7,
        "375": 89.4,
        "400": 87.5,
        "425": 86.9,
        "450": 85.7,
        "475": 85.0,
        "500": 83.9,
        "525": 83.0,
        "550": 82.4,
        "575": 77.7,
        "600": 58.7,
        "625": 46.0,
        "650": 36.9,
        "675": 28.7,
        "700": 22.9,
        "725": 18.4,
        "750": 14.4,
        "775": 11.5,
        "800": 9.16,
        "825": 6.64,
        "850": null,
        "875": null,
        "900": null
      }
    },
    {
      "block": 30,
      "line_no": 4,
      "nominal_composition": "18Cr–10Ni–Ti",
      "product_form": "Forgings",
      "spec_no": "SA–965",
      "type_grade": "F321H",
      "alloy_desig_uns_no": "S32109",
      "class_condition_temper": null,
      "size_thickness_mm": null,
      "p_no": 8,
      "group_no": 1,
      "min_tensile_strength_mpa": 485,
      "min_yield_strength_mpa": 205,
      "i": "NP",
      "limits_iii": 427,
      "viii_1": 816,
      "xii": "NP",
      "external_pressure_chart_no": "HA–2 G5, T8",
      "notes": null,
      "values": {
        "40": 138,
        "65": 135,
        "100": 130,
        "125": 126,
        "150": 123,
        "200": 121,
        "250": 121,
        "300": 121,
        "325": 121,
        "350": 121,
        "375": 121,
        "400": 119,
        "425": 117,
        "450": 115,
        "475": 114,
        "500": 113,
        "525": 112,
        "550": 103,
        "575": 77.7,
        "600": 58.7,
        "625": 46.0,
        "650": 36.9,
        "675": 28.7,
        "700": 22.9,
        "725": 18.4,
        "750": 14.4,
        "775": 11.5,
        "800": 9.16,
        "825": 6.64,
        "850": null,
        "875": null,
        "900": null
      }
    },
    {
      "block": 30,
      "line_no": 5,
      "nominal_composition": "18Cr–10Ni–Ti",
      "product_form": "Forgings",
      "spec_no": "SA–965",
      "type_grade": "F321H",
      "alloy_desig_uns_no": "S32109",
      "class_condition_temper": null,
      "size_thickness_mm": null,
      "p_no": 8,
      "group_no": 1,
      "min_tensile_strength_mpa": 485,
      "min_yield_strength_mpa": 205,
      "i": "NP",
      "limits_iii": "NP",
      "viii_1": 816,
      "xii": "NP",
      "external_pressure_chart_no": "HA–2 T8",
      "notes": null,
      "values": {
        "40": 138,
        "65": 131,
        "100": 123,
        "125": 118,
        "150": 114,
        "200": 106,
        "250": 99.7,
        "300": 94.5,
        "325": 92.3,
        "350": 90.7,
        "375": 89.4,
        "400": 87.5,
        "425": 86.9,
        "450": 85.7,
        "475": 85.0,
        "500": 83.9,
        "525": 83.0,
        "550": 82.4,
        "575": 77.7,
        "600": 58.7,
        "625": 46.0,
        "650": 36.9,
        "675": 28.7,
        "700": 22.9,
        "725": 18.4,
        "750": 14.4,
        "775": 11.5,
        "800": 9.16,
        "825": 6.64,
        "850": null,
        "875": null,
        "900": null
      }
    },
    {
      "block": 30,
      "line_no": 6,
      "nominal_composition": "18Cr–10Ni–Ti",
      "product_form": "Plate",
      "spec_no": "SA/EN 10028–7",
      "type_grade": "X6CrNiTi18–10",
      "alloy_desig_uns_no": null,
      "class_condition_temper": null,
      "size_thickness_mm": "≤75",
      "p_no": 8,
      "group_no": 1,
      "min_tensile_strength_mpa": 500,
      "min_yield_strength_mpa": 200,
      "i": "NP",
      "limits_iii": "NP",
      "viii_1": 550,
      "xii": 343,
      "external_pressure_chart_no": "HA–2",
      "notes": "G12, G30",
      "values": {
        "40": 133,
        "65": 125,
        "100": 119,
        "125": 114,
        "150": 110,
        "200": 103,
        "250": 96.5,
        "300": 91.5,
        "325": 89.4,
        "350": 87.6,
        "375": 86.1,
        "400": 84.8,
        "425": 83.7,
        "450": 82.8,
        "475": 81.9,
        "500": 81.2,
        "525": 80.4,
        "550": 79.6,
        "575": null,
        "600": null,
        "625": null,
        "650": null,
        "675": null,
        "700": null,
        "725": null,
        "750": null,
        "775": null,
        "800": null,
        "825": null,
        "850": null,
        "875": null,
        "900": null
      }
    },
    {
      "block": 30,
      "line_no": 7,
      "nominal_composition": "18Cr–10Ni–Ti",
      "product_form": "Plate",
      "spec_no": "SA/EN 10028–7",
      "type_grade": "X6CrNiTi18–10",
