Repository: danivelas0/asme-pcc

File: resources/bpvc_ii_d_metric_2025/table_u.json (part 41 of 61)
    "Size/Thickness, mm",
    "Min. Tensile Strength, MPa"
  ],
  "columns_values": [
        "500": null,
        "525": null,
        "550": null,
        "575": null,
        "600": null,
        "625": null,
        "650": null,
        "675": null,
        "700": null,
        "725": null,
        "750": null,
        "775": null,
        "800": null,
        "825": null,
        "850": null,
        "875": null,
        "900": null
      }
    },
    {
      "block": 38,
      "line_no": 10,
      "nominal_composition": null,
      "product_form": "Plate, sheet",
      "spec_no": "SB–209",
      "type_grade": null,
      "alloy_desig_uns_no": "A95454",
      "class_condition_temper": "H112",
      "size_thickness_mm": "6.35–12.7",
      "min_tensile_strength_mpa": 220,
      "values": {
        "40": 221,
        "100": 221,
        "150": 206,
        "200": 180,
        "250": null,
        "300": null,
        "325": null,
        "350": null,
        "375": null,
        "400": null,
        "425": null,
        "450": null,
        "475": null,
        "500": null,
        "525": null,
        "550": null,
        "575": null,
        "600": null,
        "625": null,
        "650": null,
        "675": null,
        "700": null,
        "725": null,
        "750": null,
        "775": null,
        "800": null,
        "825": null,
        "850": null,
        "875": null,
        "900": null
      }
    },
    {
      "block": 38,
      "line_no": 11,
      "nominal_composition": null,
      "product_form": "Plate, sheet",
      "spec_no": "SB–209",
      "type_grade": null,
      "alloy_desig_uns_no": "A95454",
      "class_condition_temper": "H112",
      "size_thickness_mm": "12.7–76.2",
      "min_tensile_strength_mpa": 215,
      "values": {
        "40": 214,
        "100": 214,
        "150": 184,
        "200": 120,
        "250": null,
        "300": null,
        "325": null,
        "350": null,
        "375": null,
        "400": null,
        "425": null,
        "450": null,
        "475": null,
        "500": null,
        "525": null,
        "550": null,
        "575": null,
        "600": null,
        "625": null,
        "650": null,
        "675": null,
        "700": null,
        "725": null,
        "750": null,
        "775": null,
        "800": null,
        "825": null,
        "850": null,
        "875": null,
        "900": null
      }
    },
    {
      "block": 38,
      "line_no": 12,
      "nominal_composition": null,
      "product_form": "Plate, sheet",
      "spec_no": "SB–209",
      "type_grade": null,
      "alloy_desig_uns_no": "A95454",
      "class_condition_temper": "H32",
      "size_thickness_mm": "0.51–50.8",
      "min_tensile_strength_mpa": 250,
      "values": {
        "40": 248,
        "100": 248,
        "150": 223,
        "200": 166,
        "250": null,
        "300": null,
        "325": null,
        "350": null,
        "375": null,
        "400": null,
        "425": null,
        "450": null,
        "475": null,
        "500": null,
        "525": null,
        "550": null,
        "575": null,
        "600": null,
        "625": null,
        "650": null,
        "675": null,
        "700": null,
        "725": null,
        "750": null,
        "775": null,
        "800": null,
        "825": null,
        "850": null,
        "875": null,
        "900": null
      }
    },
    {
      "block": 38,
      "line_no": 13,
      "nominal_composition": null,
      "product_form": "Plate, sheet",
      "spec_no": "SB–209",
      "type_grade": null,
      "alloy_desig_uns_no": "A95454",
      "class_condition_temper": "H34",
      "size_thickness_mm": "0.51–25.4",
      "min_tensile_strength_mpa": 270,
      "values": {
        "40": 269,
        "100": 269,
        "150": 236,
        "200": 165,
        "250": null,
        "300": null,
        "325": null,
        "350": null,
        "375": null,
        "400": null,
        "425": null,
        "450": null,
        "475": null,
        "500": null,
        "525": null,
        "550": null,
        "575": null,
        "600": null,
        "625": null,
        "650": null,
        "675": null,
        "700": null,
        "725": null,
        "750": null,
        "775": null,
        "800": null,
        "825": null,
        "850": null,
        "875": null,
        "900": null
      }
    },
    {
      "block": 38,
      "line_no": 14,
      "nominal_composition": null,
      "product_form": "Bar, rod, shapes",
      "spec_no": "SB–221",
      "type_grade": null,
      "alloy_desig_uns_no": "A95454",
      "class_condition_temper": "O",
      "size_thickness_mm": "≤127",
      "min_tensile_strength_mpa": 215,
      "values": {
        "40": 214,
        "100": 214,
        "150": 184,
        "200": 120,
        "250": null,
        "300": null,
        "325": null,
        "350": null,
        "375": null,
        "400": null,
        "425": null,
        "450": null,
        "475": null,
        "500": null,
        "525": null,
        "550": null,
        "575": null,
        "600": null,
        "625": null,
        "650": null,
        "675": null,
        "700": null,
        "725": null,
        "750": null,
        "775": null,
        "800": null,
        "825": null,
        "850": null,
        "875": null,
        "900": null
      }
    },
    {
      "block": 38,
      "line_no": 15,
      "nominal_composition": null,
      "product_form": "Bar, rod, shapes",
      "spec_no": "SB–221",
      "type_grade": null,
      "alloy_desig_uns_no": "A95454",
      "class_condition_temper": "H111",
      "size_thickness_mm": "≤127",
      "min_tensile_strength_mpa": 230,
      "values": {
        "40": 228,
        "100": 228,
        "150": 214,
        "200": 188,
        "250": null,
        "300": null,
        "325": null,
        "350": null,
        "375": null,
        "400": null,
        "425": null,
        "450": null,
        "475": null,
        "500": null,
        "525": null,
        "550": null,
        "575": null,
        "600": null,
        "625": null,
        "650": null,
        "675": null,
        "700": null,
        "725": null,
        "750": null,
        "775": null,
        "800": null,
        "825": null,
        "850": null,
        "875": null,
        "900": null
      }
    },
    {
      "block": 38,
      "line_no": 16,
      "nominal_composition": null,
      "product_form": "Bar, rod, shapes",
      "spec_no": "SB–221",
      "type_grade": null,
      "alloy_desig_uns_no": "A95454",
      "class_condition_temper": "H112",
      "size_thickness_mm": "≤127",
      "min_tensile_strength_mpa": 215,
      "values": {
        "40": 214,
        "100": 214,
        "150": 184,
        "200": 120,
        "250": null,
        "300": null,
        "325": null,
        "350": null,
        "375": null,
        "400": null,
        "425": null,
        "450": null,
        "475": null,
        "500": null,
        "525": null,
        "550": null,
        "575": null,
        "600": null,
        "625": null,
        "650": null,
        "675": null,
        "700": null,
        "725": null,
        "750": null,
        "775": null,
        "800": null,
        "825": null,
        "850": null,
        "875": null,
        "900": null
      }
    },
    {
      "block": 38,
      "line_no": 17,
      "nominal_composition": null,
      "product_form": "Cond. & heat exch. tubes",
      "spec_no": "SB–234",
      "type_grade": null,
      "alloy_desig_uns_no": "A95454",
      "class_condition_temper": "H32",
      "size_thickness_mm": "0.25–5.08",
      "min_tensile_strength_mpa": 250,
      "values": {
        "40": 248,
        "100": 248,
        "150": 223,
        "200": 166,
        "250": null,
        "300": null,
        "325": null,
        "350": null,
        "375": null,
        "400": null,
        "425": null,
        "450": null,
        "475": null,
        "500": null,
        "525": null,
        "550": null,
        "575": null,
        "600": null,
        "625": null,
        "650": null,
        "675": null,
        "700": null,
        "725": null,
        "750": null,
        "775": null,
        "800": null,
        "825": null,
        "850": null,
        "875": null,
        "900": null
      }
    },
    {
      "block": 38,
      "line_no": 18,
      "nominal_composition": null,
      "product_form": "Cond. & heat exch. tubes",
      "spec_no": "SB–234",
      "type_grade": null,
      "alloy_desig_uns_no": "A95454",
      "class_condition_temper": "H34",
      "size_thickness_mm": "0.25–5.08",
      "min_tensile_strength_mpa": 270,
      "values": {
        "40": 269,
        "100": 269,
        "150": 236,
        "200": 165,
        "250": null,
        "300": null,
        "325": null,
        "350": null,
        "375": null,
        "400": null,
        "425": null,
        "450": null,
        "475": null,
        "500": null,
        "525": null,
        "550": null,
        "575": null,
        "600": null,
        "625": null,
        "650": null,
        "675": null,
        "700": null,
        "725": null,
        "750": null,
        "775": null,
        "800": null,
        "825": null,
        "850": null,
        "875": null,
        "900": null
      }
    },
    {
      "block": 38,
      "line_no": 19,
      "nominal_composition": null,
      "product_form": "Smls. extr. tube",
      "spec_no": "SB–241",
      "type_grade": null,
      "alloy_desig_uns_no": "A95454",
      "class_condition_temper": "O",
      "size_thickness_mm": null,
      "min_tensile_strength_mpa": 215,
      "values": {
        "40": 214,
        "100": 214,
        "150": 184,
        "200": 120,
        "250": null,
        "300": null,
        "325": null,
        "350": null,
        "375": null,
        "400": null,
        "425": null,
        "450": null,
        "475": null,
        "500": null,
        "525": null,
        "550": null,
        "575": null,
        "600": null,
        "625": null,
        "650": null,
        "675": null,
        "700": null,
        "725": null,
        "750": null,
        "775": null,
        "800": null,
        "825": null,
        "850": null,
        "875": null,
        "900": null
      }
    },
    {
      "block": 38,
      "line_no": 20,
      "nominal_composition": null,
      "product_form": "Smls. extr. tube",
      "spec_no": "SB–241",
      "type_grade": null,
      "alloy_desig_uns_no": "A95454",
      "class_condition_temper": "H111",
      "size_thickness_mm": null,
      "min_tensile_strength_mpa": 230,
      "values": {
        "40": 228,
        "100": 228,
        "150": 214,
        "200": 188,
        "250": null,
        "300": null,
        "325": null,
        "350": null,
        "375": null,
        "400": null,
        "425": null,
        "450": null,
        "475": null,
        "500": null,
        "525": null,
        "550": null,
        "575": null,
        "600": null,
        "625": null,
        "650": null,
        "675": null,
        "700": null,
        "725": null,
        "750": null,
        "775": null,
        "800": null,
        "825": null,
        "850": null,
        "875": null,
        "900": null
      }
    },
    {
      "block": 38,
      "line_no": 21,
      "nominal_composition": null,
      "product_form": "Smls. extr. tube",
      "spec_no": "SB–241",
      "type_grade": null,
      "alloy_desig_uns_no": "A95454",
      "class_condition_temper": "H112",
      "size_thickness_mm": null,
      "min_tensile_strength_mpa": 215,
      "values": {
        "40": 214,
        "100": 214,
        "150": 184,
        "200": 120,
        "250": null,
        "300": null,
        "325": null,
        "350": null,
        "375": null,
        "400": null,
        "425": null,
        "450": null,
        "475": null,
        "500": null,
        "525": null,
        "550": null,
        "575": null,
        "600": null,
        "625": null,
        "650": null,
        "675": null,
        "700": null,
        "725": null,
        "750": null,
        "775": null,
        "800": null,
        "825": null,
        "850": null,
        "875": null,
        "900": null
      }
    },
    {
      "block": 38,
      "line_no": 22,
      "nominal_composition": null,
      "product_form": "Plate, sheet",
      "spec_no": "SB–209",
      "type_grade": null,
      "alloy_desig_uns_no": "A95456",
      "class_condition_temper": "O",
      "size_thickness_mm": "1.30–38.10",
      "min_tensile_strength_mpa": 290,
      "values": {
        "40": 290,
        "100": null,
        "150": null,
        "200": null,
        "250": null,
        "300": null,
        "325": null,
        "350": null,
        "375": null,
        "400": null,
        "425": null,
        "450": null,
        "475": null,
        "500": null,
        "525": null,
        "550": null,
        "575": null,
        "600": null,
        "625": null,
        "650": null,
        "675": null,
        "700": null,
        "725": null,
        "750": null,
        "775": null,
        "800": null,
        "825": null,
        "850": null,
        "875": null,
        "900": null
      }
    },
    {
      "block": 38,
      "line_no": 23,
      "nominal_composition": null,
      "product_form": "Plate, sheet",
      "spec_no": "SB–209",
      "type_grade": null,
      "alloy_desig_uns_no": "A95456",
      "class_condition_temper": "O",
      "size_thickness_mm": "38.13–76.20",
      "min_tensile_strength_mpa": 285,
      "values": {
        "40": 283,
        "100": null,
        "150": null,
        "200": null,
        "250": null,
        "300": null,
        "325": null,
        "350": null,
        "375": null,
        "400": null,
        "425": null,
        "450": null,
        "475": null,
        "500": null,
        "525": null,
        "550": null,
        "575": null,
        "600": null,
        "625": null,
        "650": null,
        "675": null,
        "700": null,
        "725": null,
        "750": null,
        "775": null,
        "800": null,
        "825": null,
        "850": null,
        "875": null,
        "900": null
      }
    },
    {
      "block": 38,
      "line_no": 24,
      "nominal_composition": null,
      "product_form": "Plate, sheet",
      "spec_no": "SB–209",
      "type_grade": null,
      "alloy_desig_uns_no": "A95456",
      "class_condition_temper": "O",
      "size_thickness_mm": "76.23–127.00",
      "min_tensile_strength_mpa": 275,
      "values": {
        "40": 276,
        "100": null,
        "150": null,
        "200": null,
        "250": null,
        "300": null,
        "325": null,
        "350": null,
        "375": null,
        "400": null,
        "425": null,
        "450": null,
        "475": null,
        "500": null,
        "525": null,
        "550": null,
        "575": null,
        "600": null,
        "625": null,
        "650": null,
        "675": null,
        "700": null,
        "725": null,
        "750": null,
        "775": null,
        "800": null,
        "825": null,
        "850": null,
        "875": null,
        "900": null
      }
    },
    {
      "block": 38,
      "line_no": 25,
      "nominal_composition": null,
      "product_form": "Plate, sheet",
      "spec_no": "SB–209",
      "type_grade": null,
      "alloy_desig_uns_no": "A95456",
      "class_condition_temper": "O",
      "size_thickness_mm": "127.03–177.80",
      "min_tensile_strength_mpa": 270,
      "values": {
        "40": 269,
        "100": null,
        "150": null,
        "200": null,
        "250": null,
        "300": null,
        "325": null,
        "350": null,
        "375": null,
        "400": null,
        "425": null,
        "450": null,
        "475": null,
        "500": null,
        "525": null,
        "550": null,
        "575": null,
        "600": null,
        "625": null,
        "650": null,
        "675": null,
        "700": null,
        "725": null,
        "750": null,
        "775": null,
        "800": null,
        "825": null,
        "850": null,
        "875": null,
        "900": null
      }
    },
    {
      "block": 38,
      "line_no": 26,
      "nominal_composition": null,
      "product_form": "Plate, sheet",
      "spec_no": "SB–209",
      "type_grade": null,
      "alloy_desig_uns_no": "A95456",
      "class_condition_temper": "O",
      "size_thickness_mm": "177.83–203.20",
      "min_tensile_strength_mpa": 260,
      "values": {
        "40": 262,
        "100": null,
        "150": null,
        "200": null,
        "250": null,
        "300": null,
        "325": null,
        "350": null,
        "375": null,
        "400": null,
        "425": null,
        "450": null,
        "475": null,
        "500": null,
        "525": null,
        "550": null,
        "575": null,
        "600": null,
        "625": null,
        "650": null,
        "675": null,
        "700": null,
        "725": null,
        "750": null,
        "775": null,
        "800": null,
        "825": null,
        "850": null,
        "875": null,
        "900": null
      }
    },
    {
      "block": 38,
      "line_no": 27,
      "nominal_composition": null,
      "product_form": "Plate, sheet",
      "spec_no": "SB–209",
      "type_grade": null,
      "alloy_desig_uns_no": "A95456",
      "class_condition_temper": "H112",
      "size_thickness_mm": "6.35–38.10",
      "min_tensile_strength_mpa": 290,
      "values": {
        "40": 290,
        "100": null,
        "150": null,
        "200": null,
        "250": null,
        "300": null,
        "325": null,
        "350": null,
        "375": null,
        "400": null,
        "425": null,
        "450": null,
        "475": null,
        "500": null,
        "525": null,
        "550": null,
        "575": null,
        "600": null,
        "625": null,
        "650": null,
        "675": null,
        "700": null,
        "725": null,
        "750": null,
        "775": null,
        "800": null,
        "825": null,
        "850": null,
        "875": null,
        "900": null
      }
    },
    {
      "block": 38,
      "line_no": 28,
      "nominal_composition": null,
      "product_form": "Plate, sheet",
      "spec_no": "SB–209",
      "type_grade": null,
      "alloy_desig_uns_no": "A95456",
      "class_condition_temper": "H112",
      "size_thickness_mm": "38.13–76.20",
      "min_tensile_strength_mpa": 285,
      "values": {
        "40": 283,
        "100": null,
        "150": null,
        "200": null,
        "250": null,
        "300": null,
        "325": null,
        "350": null,
        "375": null,
        "400": null,
        "425": null,
        "450": null,
        "475": null,
        "500": null,
        "525": null,
        "550": null,
        "575": null,
        "600": null,
        "625": null,
        "650": null,
        "675": null,
        "700": null,
        "725": null,
        "750": null,
        "775": null,
        "800": null,
        "825": null,
        "850": null,
        "875": null,
        "900": null
      }
    },
    {
      "block": 38,
      "line_no": 29,
      "nominal_composition": null,
      "product_form": "Plate, sheet",
      "spec_no": "SB–209",
      "type_grade": null,
      "alloy_desig_uns_no": "A95456",
      "class_condition_temper": "H32",
      "size_thickness_mm": "4.78–12.69",
      "min_tensile_strength_mpa": 315,
      "values": {
        "40": 317,
        "100": null,
        "150": null,
        "200": null,
        "250": null,
        "300": null,
        "325": null,
        "350": null,
        "375": null,
        "400": null,
        "425": null,
        "450": null,
        "475": null,
        "500": null,
        "525": null,
        "550": null,
        "575": null,
        "600": null,
        "625": null,
        "650": null,
        "675": null,
        "700": null,
        "725": null,
        "750": null,
        "775": null,
        "800": null,
        "825": null,
        "850": null,
        "875": null,
        "900": null
      }
    },
    {
      "block": 38,
      "line_no": 30,
      "nominal_composition": null,
      "product_form": "Plate, sheet",
      "spec_no": "SB–209",
      "type_grade": null,
      "alloy_desig_uns_no": "A95456",
      "class_condition_temper": "H32",
      "size_thickness_mm": "12.70–38.10",
      "min_tensile_strength_mpa": 305,
      "values": {
        "40": 303,
        "100": null,
        "150": null,
        "200": null,
        "250": null,
        "300": null,
        "325": null,
        "350": null,
        "375": null,
        "400": null,
        "425": null,
        "450": null,
        "475": null,
        "500": null,
        "525": null,
        "550": null,
        "575": null,
        "600": null,
        "625": null,
        "650": null,
        "675": null,
        "700": null,
        "725": null,
        "750": null,
        "775": null,
        "800": null,
        "825": null,
        "850": null,
        "875": null,
        "900": null
      }
    },
    {
      "block": 38,
      "line_no": 31,
      "nominal_composition": null,
      "product_form": "Plate, sheet",
      "spec_no": "SB–209",
      "type_grade": null,
      "alloy_desig_uns_no": "A95456",
      "class_condition_temper": "H32",
      "size_thickness_mm": "38.11–76.20",
      "min_tensile_strength_mpa": 285,
      "values": {
        "40": 283,
        "100": null,
        "150": null,
        "200": null,
        "250": null,
        "300": null,
        "325": null,
        "350": null,
        "375": null,
        "400": null,
        "425": null,
        "450": null,
        "475": null,
        "500": null,
        "525": null,
        "550": null,
        "575": null,
        "600": null,
        "625": null,
        "650": null,
        "675": null,
        "700": null,
        "725": null,
        "750": null,
        "775": null,
        "800": null,
        "825": null,
        "850": null,
        "875": null,
        "900": null
      }
    },
    {
      "block": 38,
      "line_no": 32,
      "nominal_composition": null,
      "product_form": "Bar, rod, shapes",
      "spec_no": "SB–221",
      "type_grade": null,
      "alloy_desig_uns_no": "A95456",
      "class_condition_temper": "O",
      "size_thickness_mm": "≤127.00",
      "min_tensile_strength_mpa": 285,
      "values": {
        "40": 283,
        "100": null,
        "150": null,
        "200": null,
        "250": null,
        "300": null,
        "325": null,
        "350": null,
        "375": null,
        "400": null,
        "425": null,
        "450": null,
        "475": null,
        "500": null,
        "525": null,
        "550": null,
        "575": null,
        "600": null,
        "625": null,
        "650": null,
        "675": null,
        "700": null,
        "725": null,
        "750": null,
        "775": null,
        "800": null,
        "825": null,
        "850": null,
        "875": null,
        "900": null
      }
    },
    {
      "block": 38,
      "line_no": 33,
      "nominal_composition": null,
      "product_form": "Bar, rod, shapes",
      "spec_no": "SB–221",
      "type_grade": null,
      "alloy_desig_uns_no": "A95456",
      "class_condition_temper": "H111",
      "size_thickness_mm": "≤127.00",
      "min_tensile_strength_mpa": 290,
      "values": {
        "40": 290,
        "100": null,
        "150": null,
        "200": null,
        "250": null,
        "300": null,
        "325": null,
        "350": null,
        "375": null,
        "400": null,
        "425": null,
        "450": null,
        "475": null,
        "500": null,
        "525": null,
        "550": null,
        "575": null,
        "600": null,
        "625": null,
        "650": null,
        "675": null,
        "700": null,
        "725": null,
        "750": null,
        "775": null,
        "800": null,
        "825": null,
        "850": null,
        "875": null,
        "900": null
      }
    },
    {
      "block": 38,
      "line_no": 34,
      "nominal_composition": null,
      "product_form": "Bar, rod, shapes",
      "spec_no": "SB–221",
      "type_grade": null,
      "alloy_desig_uns_no": "A95456",
      "class_condition_temper": "H112",
      "size_thickness_mm": "≤127.00",
      "min_tensile_strength_mpa": 285,
      "values": {
        "40": 283,
        "100": null,
        "150": null,
        "200": null,
        "250": null,
        "300": null,
        "325": null,
        "350": null,
        "375": null,
        "400": null,
        "425": null,
        "450": null,
        "475": null,
        "500": null,
        "525": null,
        "550": null,
        "575": null,
        "600": null,
        "625": null,
        "650": null,
        "675": null,
        "700": null,
        "725": null,
        "750": null,
        "775": null,
        "800": null,
        "825": null,
        "850": null,
        "875": null,
        "900": null
      }
    },
    {
      "block": 38,
      "line_no": 35,
      "nominal_composition": null,
      "product_form": "Smls. extr. tube",
      "spec_no": "SB–241",
      "type_grade": null,
      "alloy_desig_uns_no": "A95456",
      "class_condition_temper": "O",
      "size_thickness_mm": null,
      "min_tensile_strength_mpa": 285,
      "values": {
        "40": 283,
        "100": null,
        "150": null,
        "200": null,
        "250": null,
        "300": null,
        "325": null,
        "350": null,
        "375": null,
        "400": null,
        "425": null,
        "450": null,
        "475": null,
        "500": null,
        "525": null,
        "550": null,
        "575": null,
        "600": null,
        "625": null,
        "650": null,
        "675": null,
        "700": null,
        "725": null,
        "750": null,
        "775": null,
        "800": null,
        "825": null,
        "850": null,
        "875": null,
        "900": null
      }
    },
    {
      "block": 38,
      "line_no": 36,
      "nominal_composition": null,
      "product_form": "Smls. extr. tube",
      "spec_no": "SB–241",
      "type_grade": null,
      "alloy_desig_uns_no": "A95456",
      "class_condition_temper": "H111",
      "size_thickness_mm": null,
      "min_tensile_strength_mpa": 290,
      "values": {
        "40": 290,
        "100": null,
        "150": null,
        "200": null,
        "250": null,
        "300": null,
        "325": null,
        "350": null,
        "375": null,
        "400": null,
        "425": null,
        "450": null,
        "475": null,
        "500": null,
        "525": null,
        "550": null,
        "575": null,
        "600": null,
        "625": null,
        "650": null,
        "675": null,
        "700": null,
        "725": null,
        "750": null,
        "775": null,
        "800": null,
        "825": null,
        "850": null,
        "875": null,
        "900": null
      }
    },
    {
      "block": 38,
      "line_no": 37,
      "nominal_composition": null,
      "product_form": "Smls. extr. tube",
      "spec_no": "SB–241",
      "type_grade": null,
      "alloy_desig_uns_no": "A95456",
      "class_condition_temper": "H112",
      "size_thickness_mm": null,
      "min_tensile_strength_mpa": 285,
      "values": {
        "40": 283,
        "100": null,
        "150": null,
        "200": null,
        "250": null,
        "300": null,
        "325": null,
        "350": null,
        "375": null,
        "400": null,
        "425": null,
        "450": null,
        "475": null,
        "500": null,
        "525": null,
        "550": null,
        "575": null,
        "600": null,
        "625": null,
        "650": null,
        "675": null,
        "700": null,
        "725": null,
        "750": null,
        "775": null,
        "800": null,
        "825": null,
        "850": null,
        "875": null,
        "900": null
      }
    },
    {
      "block": 38,
      "line_no": 38,
      "nominal_composition": null,
      "product_form": "Plate, sheet",
      "spec_no": "SB–928",
      "type_grade": null,
      "alloy_desig_uns_no": "A95456",
      "class_condition_temper": "H321",
      "size_thickness_mm": "4.00–12.50",
      "min_tensile_strength_mpa": 315,
      "values": {
        "40": 317,
        "100": null,
        "150": null,
        "200": null,
        "250": null,
        "300": null,
        "325": null,
        "350": null,
        "375": null,
        "400": null,
        "425": null,
        "450": null,
        "475": null,
        "500": null,
        "525": null,
        "550": null,
        "575": null,
        "600": null,
        "625": null,
        "650": null,
        "675": null,
        "700": null,
        "725": null,
        "750": null,
        "775": null,
        "800": null,
        "825": null,
        "850": null,
        "875": null,
        "900": null
      }
    },
    {
      "block": 38,
      "line_no": 39,
      "nominal_composition": null,
      "product_form": "Plate, sheet",
      "spec_no": "SB–928",
      "type_grade": null,
      "alloy_desig_uns_no": "A95456",
      "class_condition_temper": "H321",
      "size_thickness_mm": "12.51–40.00",
      "min_tensile_strength_mpa": 305,
      "values": {
        "40": 303,
        "100": null,
        "150": null,
        "200": null,
        "250": null,
        "300": null,
        "325": null,
        "350": null,
        "375": null,
        "400": null,
        "425": null,
        "450": null,
        "475": null,
        "500": null,
        "525": null,
        "550": null,
        "575": null,
        "600": null,
        "625": null,
        "650": null,
        "675": null,
        "700": null,
        "725": null,
        "750": null,
        "775": null,
        "800": null,
        "825": null,
        "850": null,
        "875": null,
        "900": null
      }
    },
    {
      "block": 38,
      "line_no": 40,
      "nominal_composition": null,
      "product_form": "Plate, sheet",
      "spec_no": "SB–928",
      "type_grade": null,
      "alloy_desig_uns_no": "A95456",
      "class_condition_temper": "H321",
      "size_thickness_mm": "40.01–80.00",
      "min_tensile_strength_mpa": 285,
      "values": {
        "40": 283,
        "100": null,
        "150": null,
        "200": null,
        "250": null,
        "300": null,
        "325": null,
        "350": null,
        "375": null,
        "400": null,
        "425": null,
        "450": null,
        "475": null,
        "500": null,
        "525": null,
        "550": null,
        "575": null,
        "600": null,
        "625": null,
        "650": null,
        "675": null,
        "700": null,
        "725": null,
        "750": null,
        "775": null,
        "800": null,
        "825": null,
        "850": null,
        "875": null,
        "900": null
      }
    },
    {
      "block": 38,
      "line_no": 41,
      "nominal_composition": null,
      "product_form": "Plate, sheet",
      "spec_no": "SB–209",
      "type_grade": null,
      "alloy_desig_uns_no": "A96061",
      "class_condition_temper": "T4",
      "size_thickness_mm": "0.15–6.34",
      "min_tensile_strength_mpa": 205,
      "values": {
        "40": 207,
        "100": 207,
        "150": 196,
        "200": 135,
        "250": null,
        "300": null,
        "325": null,
        "350": null,
        "375": null,
        "400": null,
        "425": null,
        "450": null,
        "475": null,
        "500": null,
        "525": null,
        "550": null,
        "575": null,
        "600": null,
        "625": null,
        "650": null,
        "675": null,
        "700": null,
        "725": null,
        "750": null,
        "775": null,
        "800": null,
        "825": null,
        "850": null,
        "875": null,
        "900": null
      }
    },
    {
      "block": 38,
      "line_no": 42,
      "nominal_composition": null,
      "product_form": "Plate, sheet",
      "spec_no": "SB–209",
      "type_grade": null,
      "alloy_desig_uns_no": "A96061",
      "class_condition_temper": "T451",
      "size_thickness_mm": "6.35–76.20",
      "min_tensile_strength_mpa": 205,
      "values": {
        "40": 207,
        "100": 207,
        "150": 196,
        "200": 135,
        "250": null,
        "300": null,
        "325": null,
        "350": null,
        "375": null,
        "400": null,
        "425": null,
        "450": null,
        "475": null,
        "500": null,
        "525": null,
        "550": null,
        "575": null,
        "600": null,
        "625": null,
        "650": null,
        "675": null,
        "700": null,
        "725": null,
        "750": null,
        "775": null,
        "800": null,
        "825": null,
        "850": null,
        "875": null,
        "900": null
      }
    },
    {
      "block": 38,
      "line_no": 43,
      "nominal_composition": null,
      "product_form": "Plate, sheet",
      "spec_no": "SB–209",
      "type_grade": null,
      "alloy_desig_uns_no": "A96061",
      "class_condition_temper": "T6",
      "size_thickness_mm": "0.15–6.34",
      "min_tensile_strength_mpa": 290,
      "values": {
        "40": 290,
        "100": 290,
        "150": 239,
        "200": 138,
        "250": null,
        "300": null,
        "325": null,
        "350": null,
        "375": null,
        "400": null,
        "425": null,
        "450": null,
        "475": null,
        "500": null,
        "525": null,
        "550": null,
        "575": null,
        "600": null,
        "625": null,
        "650": null,
        "675": null,
        "700": null,
        "725": null,
        "750": null,
        "775": null,
        "800": null,
        "825": null,
        "850": null,
        "875": null,
        "900": null
      }
    },
    {
      "block": 38,
      "line_no": 44,
      "nominal_composition": null,
      "product_form": "Plate, sheet",
      "spec_no": "SB–209",
      "type_grade": null,
      "alloy_desig_uns_no": "A96061",
      "class_condition_temper": "T651",
      "size_thickness_mm": "6.35–101.60",
      "min_tensile_strength_mpa": 290,
      "values": {
        "40": 290,
        "100": 290,
        "150": 239,
        "200": 138,
        "250": null,
        "300": null,
        "325": null,
        "350": null,
        "375": null,
        "400": null,
        "425": null,
        "450": null,
        "475": null,
        "500": null,
        "525": null,
        "550": null,
        "575": null,
        "600": null,
        "625": null,
        "650": null,
        "675": null,
        "700": null,
        "725": null,
        "750": null,
        "775": null,
        "800": null,
        "825": null,
        "850": null,
        "875": null,
        "900": null
      }
    },
    {
      "block": 38,
      "line_no": 45,
      "nominal_composition": null,
      "product_form": "Plate, sheet",
      "spec_no": "SB–209",
      "type_grade": null,
      "alloy_desig_uns_no": "A96061",
      "class_condition_temper": "T651",
      "size_thickness_mm": "101.61–152.40",
      "min_tensile_strength_mpa": 275,
      "values": {
        "40": 276,
        "100": 276,
        "150": 228,
        "200": 134,
        "250": null,
        "300": null,
        "325": null,
        "350": null,
        "375": null,
        "400": null,
        "425": null,
        "450": null,
        "475": null,
        "500": null,
        "525": null,
        "550": null,
        "575": null,
        "600": null,
        "625": null,
        "650": null,
        "675": null,
        "700": null,
        "725": null,
        "750": null,
        "775": null,
        "800": null,
        "825": null,
        "850": null,
        "875": null,
        "900": null
      }
    },
    {
      "block": 39,
      "line_no": 1,
      "nominal_composition": null,
      "product_form": "Plate, sheet",
      "spec_no": "SB–209",
      "type_grade": null,
      "alloy_desig_uns_no": "A96061",
      "class_condition_temper": "T4 wld.",
      "size_thickness_mm": "0.15–6.34",
      "min_tensile_strength_mpa": 165,
      "values": {
        "40": 165,
        "100": 165,
        "150": 159,
        "200": 112,
        "250": null,
        "300": null,
        "325": null,
        "350": null,
        "375": null,
        "400": null,
        "425": null,
        "450": null,
        "475": null,
        "500": null,
        "525": null,
        "550": null,
        "575": null,
        "600": null,
        "625": null,
        "650": null,
        "675": null,
        "700": null,
        "725": null,
        "750": null,
        "775": null,
        "800": null,
        "825": null,
        "850": null,
        "875": null,
        "900": null
      }
    },
    {
      "block": 39,
      "line_no": 2,
      "nominal_composition": null,
      "product_form": "Plate, sheet",
      "spec_no": "SB–209",
      "type_grade": null,
      "alloy_desig_uns_no": "A96061",
      "class_condition_temper": "T451 wld.",
      "size_thickness_mm": "6.35–76.20",
      "min_tensile_strength_mpa": 165,
      "values": {
        "40": 165,
        "100": 165,
        "150": 159,
        "200": 112,
        "250": null,
        "300": null,
        "325": null,
        "350": null,
        "375": null,
        "400": null,
        "425": null,
        "450": null,
        "475": null,
        "500": null,
        "525": null,
        "550": null,
        "575": null,
        "600": null,
        "625": null,
        "650": null,
        "675": null,
        "700": null,
        "725": null,
        "750": null,
        "775": null,
        "800": null,
        "825": null,
        "850": null,
        "875": null,
        "900": null
      }
    },
    {
      "block": 39,
      "line_no": 3,
      "nominal_composition": null,
      "product_form": "Plate, sheet",
      "spec_no": "SB–209",
      "type_grade": null,
      "alloy_desig_uns_no": "A96061",
      "class_condition_temper": "T6 wld.",
      "size_thickness_mm": "0.15–6.34",
      "min_tensile_strength_mpa": 165,
      "values": {
        "40": 165,
        "100": 165,
        "150": 159,
        "200": 112,
        "250": null,
        "300": null,
        "325": null,
        "350": null,
        "375": null,
        "400": null,
        "425": null,
        "450": null,
        "475": null,
        "500": null,
        "525": null,
        "550": null,
        "575": null,
        "600": null,
        "625": null,
        "650": null,
        "675": null,
        "700": null,
        "725": null,
        "750": null,
        "775": null,
        "800": null,
        "825": null,
        "850": null,
        "875": null,
        "900": null
      }
    },
    {
      "block": 39,
      "line_no": 4,
      "nominal_composition": null,
      "product_form": "Plate, sheet",
      "spec_no": "SB–209",
      "type_grade": null,
      "alloy_desig_uns_no": "A96061",
      "class_condition_temper": "T651 wld.",
      "size_thickness_mm": "6.35–152.40",
      "min_tensile_strength_mpa": 165,
      "values": {
        "40": 165,
        "100": 165,
        "150": 159,
        "200": 112,
        "250": null,
        "300": null,
        "325": null,
        "350": null,
        "375": null,
        "400": null,
        "425": null,
        "450": null,
        "475": null,
        "500": null,
        "525": null,
        "550": null,
        "575": null,
        "600": null,
        "625": null,
        "650": null,
        "675": null,
        "700": null,
        "725": null,
        "750": null,
        "775": null,
        "800": null,
        "825": null,
        "850": null,
        "875": null,
        "900": null
      }
    },
    {
      "block": 39,
      "line_no": 5,
      "nominal_composition": null,
