Repository: danivelas0/asme-pcc

File: resources/bpvc_ii_d_metric_2025/table_y_1.json (part 41 of 71)
    "Min. Yield Strength, MPa",
    "Notes"
  ],
  "columns_values": [
        "450": null,
        "475": null,
        "500": null,
        "525": null,
        "550": null,
        "575": null,
        "600": null,
        "625": null,
        "650": null,
        "675": null,
        "700": null,
        "725": null,
        "750": null,
        "775": null,
        "800": null,
        "825": null,
        "850": null,
        "875": null,
        "900": null
      }
    },
    {
      "block": 32,
      "line_no": 19,
      "nominal_composition": "25Cr–6Ni–Mo–N",
      "product_form": "Smls. tube",
      "spec_no": "SA–789",
      "type_grade": null,
      "alloy_desig_uns_no": "S32506 …",
      "class_condition_temper": null,
      "size_thickness_mm": null,
      "min_tensile_strength_mpa": 620,
      "min_yield_strength_mpa": 450,
      "notes": null,
      "values": {
        "40": 450,
        "65": 416,
        "100": 391,
        "125": 376,
        "150": 363,
        "175": 354,
        "200": 347,
        "225": 342,
        "250": 339,
        "275": 337,
        "300": 335,
        "325": 333,
        "350": null,
        "375": null,
        "400": null,
        "425": null,
        "450": null,
        "475": null,
        "500": null,
        "525": null,
        "550": null,
        "575": null,
        "600": null,
        "625": null,
        "650": null,
        "675": null,
        "700": null,
        "725": null,
        "750": null,
        "775": null,
        "800": null,
        "825": null,
        "850": null,
        "875": null,
        "900": null
      }
    },
    {
      "block": 32,
      "line_no": 20,
      "nominal_composition": "25Cr–6Ni–Mo–N",
      "product_form": "Wld. tube",
      "spec_no": "SA–789",
      "type_grade": null,
      "alloy_desig_uns_no": "S32506 …",
      "class_condition_temper": null,
      "size_thickness_mm": null,
      "min_tensile_strength_mpa": 620,
      "min_yield_strength_mpa": 450,
      "notes": null,
      "values": {
        "40": 450,
        "65": 416,
        "100": 391,
        "125": 376,
        "150": 363,
        "175": 354,
        "200": 347,
        "225": 342,
        "250": 339,
        "275": 337,
        "300": 335,
        "325": 333,
        "350": null,
        "375": null,
        "400": null,
        "425": null,
        "450": null,
        "475": null,
        "500": null,
        "525": null,
        "550": null,
        "575": null,
        "600": null,
        "625": null,
        "650": null,
        "675": null,
        "700": null,
        "725": null,
        "750": null,
        "775": null,
        "800": null,
        "825": null,
        "850": null,
        "875": null,
        "900": null
      }
    },
    {
      "block": 32,
      "line_no": 21,
      "nominal_composition": "25Cr–6Ni–Mo–N",
      "product_form": "Smls. pipe",
      "spec_no": "SA–790",
      "type_grade": null,
      "alloy_desig_uns_no": "S32506 …",
      "class_condition_temper": null,
      "size_thickness_mm": null,
      "min_tensile_strength_mpa": 620,
      "min_yield_strength_mpa": 450,
      "notes": null,
      "values": {
        "40": 450,
        "65": 416,
        "100": 391,
        "125": 376,
        "150": 363,
        "175": 354,
        "200": 347,
        "225": 342,
        "250": 339,
        "275": 337,
        "300": 335,
        "325": 333,
        "350": null,
        "375": null,
        "400": null,
        "425": null,
        "450": null,
        "475": null,
        "500": null,
        "525": null,
        "550": null,
        "575": null,
        "600": null,
        "625": null,
        "650": null,
        "675": null,
        "700": null,
        "725": null,
        "750": null,
        "775": null,
        "800": null,
        "825": null,
        "850": null,
        "875": null,
        "900": null
      }
    },
    {
      "block": 32,
      "line_no": 22,
      "nominal_composition": "25Cr–6Ni–Mo–N",
      "product_form": "Wld. pipe",
      "spec_no": "SA–790",
      "type_grade": null,
      "alloy_desig_uns_no": "S32506 …",
      "class_condition_temper": null,
      "size_thickness_mm": null,
      "min_tensile_strength_mpa": 620,
      "min_yield_strength_mpa": 450,
      "notes": null,
      "values": {
        "40": 450,
        "65": 416,
        "100": 391,
        "125": 376,
        "150": 363,
        "175": 354,
        "200": 347,
        "225": 342,
        "250": 339,
        "275": 337,
        "300": 335,
        "325": 333,
        "350": null,
        "375": null,
        "400": null,
        "425": null,
        "450": null,
        "475": null,
        "500": null,
        "525": null,
        "550": null,
        "575": null,
        "600": null,
        "625": null,
        "650": null,
        "675": null,
        "700": null,
        "725": null,
        "750": null,
        "775": null,
        "800": null,
        "825": null,
        "850": null,
        "875": null,
        "900": null
      }
    },
    {
      "block": 32,
      "line_no": 23,
      "nominal_composition": "25Cr–6Ni–Mo–N",
      "product_form": "Plate",
      "spec_no": "SA–240",
      "type_grade": null,
      "alloy_desig_uns_no": "S31200 …",
      "class_condition_temper": null,
      "size_thickness_mm": null,
      "min_tensile_strength_mpa": 690,
      "min_yield_strength_mpa": 450,
      "notes": null,
      "values": {
        "40": 448,
        "65": 405,
        "100": 377,
        "125": 360,
        "150": 347,
        "175": 337,
        "200": 329,
        "225": 322,
        "250": 316,
        "275": 311,
        "300": 305,
        "325": 298,
        "350": 289,
        "375": null,
        "400": null,
        "425": null,
        "450": null,
        "475": null,
        "500": null,
        "525": null,
        "550": null,
        "575": null,
        "600": null,
        "625": null,
        "650": null,
        "675": null,
        "700": null,
        "725": null,
        "750": null,
        "775": null,
        "800": null,
        "825": null,
        "850": null,
        "875": null,
        "900": null
      }
    },
    {
      "block": 32,
      "line_no": 24,
      "nominal_composition": "25Cr–6.5Ni–3Mo–N",
      "product_form": "Smls. & wld. tube",
      "spec_no": "SA–789",
      "type_grade": null,
      "alloy_desig_uns_no": "S31260 …",
      "class_condition_temper": null,
      "size_thickness_mm": null,
      "min_tensile_strength_mpa": 690,
      "min_yield_strength_mpa": 450,
      "notes": null,
      "values": {
        "40": 448,
        "65": 411,
        "100": 386,
        "125": 372,
        "150": 360,
        "175": 350,
        "200": 343,
        "225": 336,
        "250": 332,
        "275": 328,
        "300": 325,
        "325": 321,
        "350": 318,
        "375": 315,
        "400": 311,
        "425": null,
        "450": null,
        "475": null,
        "500": null,
        "525": null,
        "550": null,
        "575": null,
        "600": null,
        "625": null,
        "650": null,
        "675": null,
        "700": null,
        "725": null,
        "750": null,
        "775": null,
        "800": null,
        "825": null,
        "850": null,
        "875": null,
        "900": null
      }
    },
    {
      "block": 32,
      "line_no": 25,
      "nominal_composition": "25Cr–6.5Ni–3Mo–N",
      "product_form": "Smls. & wld. pipe",
      "spec_no": "SA–790",
      "type_grade": null,
      "alloy_desig_uns_no": "S31260 …",
      "class_condition_temper": null,
      "size_thickness_mm": null,
      "min_tensile_strength_mpa": 690,
      "min_yield_strength_mpa": 450,
      "notes": null,
      "values": {
        "40": 448,
        "65": 411,
        "100": 386,
        "125": 372,
        "150": 360,
        "175": 350,
        "200": 343,
        "225": 336,
        "250": 332,
        "275": 328,
        "300": 325,
        "325": 321,
        "350": 318,
        "375": 315,
        "400": 311,
        "425": null,
        "450": null,
        "475": null,
        "500": null,
        "525": null,
        "550": null,
        "575": null,
        "600": null,
        "625": null,
        "650": null,
        "675": null,
        "700": null,
        "725": null,
        "750": null,
        "775": null,
        "800": null,
        "825": null,
        "850": null,
        "875": null,
        "900": null
      }
    },
    {
      "block": 32,
      "line_no": 26,
      "nominal_composition": "25Cr–6.5Ni–3Mo–N",
      "product_form": "Plate",
      "spec_no": "SA–240",
      "type_grade": null,
      "alloy_desig_uns_no": "S31260 …",
      "class_condition_temper": null,
      "size_thickness_mm": null,
      "min_tensile_strength_mpa": 690,
      "min_yield_strength_mpa": 485,
      "notes": null,
      "values": {
        "40": 483,
        "65": 443,
        "100": 416,
        "125": 400,
        "150": 388,
        "175": 377,
        "200": 369,
        "225": 362,
        "250": 357,
        "275": 353,
        "300": 349,
        "325": 346,
        "350": 343,
        "375": 340,
        "400": 336,
        "425": null,
        "450": null,
        "475": null,
        "500": null,
        "525": null,
        "550": null,
        "575": null,
        "600": null,
        "625": null,
        "650": null,
        "675": null,
        "700": null,
        "725": null,
        "750": null,
        "775": null,
        "800": null,
        "825": null,
        "850": null,
        "875": null,
        "900": null
      }
    },
    {
      "block": 32,
      "line_no": 27,
      "nominal_composition": "25Cr–7Ni–3Mo–W–Cu–N",
      "product_form": "Forgings",
      "spec_no": "SA–182",
      "type_grade": "F54",
      "alloy_desig_uns_no": "S39274 …",
      "class_condition_temper": null,
      "size_thickness_mm": null,
      "min_tensile_strength_mpa": 800,
      "min_yield_strength_mpa": 550,
      "notes": null,
      "values": {
        "40": 552,
        "65": 487,
        "100": 456,
        "125": 440,
        "150": 427,
        "175": 418,
        "200": 410,
        "225": 405,
        "250": 402,
        "275": 401,
        "300": 401,
        "325": 401,
        "350": 401,
        "375": 401,
        "400": 393,
        "425": null,
        "450": null,
        "475": null,
        "500": null,
        "525": null,
        "550": null,
        "575": null,
        "600": null,
        "625": null,
        "650": null,
        "675": null,
        "700": null,
        "725": null,
        "750": null,
        "775": null,
        "800": null,
        "825": null,
        "850": null,
        "875": null,
        "900": null
      }
    },
    {
      "block": 32,
      "line_no": 28,
      "nominal_composition": "25Cr–7Ni–3Mo–W–Cu–N",
      "product_form": "Smls. & wld. tube",
      "spec_no": "SA–789",
      "type_grade": null,
      "alloy_desig_uns_no": "S39274 …",
      "class_condition_temper": null,
      "size_thickness_mm": null,
      "min_tensile_strength_mpa": 800,
      "min_yield_strength_mpa": 550,
      "notes": null,
      "values": {
        "40": 552,
        "65": 487,
        "100": 456,
        "125": 440,
        "150": 427,
        "175": 418,
        "200": 410,
        "225": 405,
        "250": 402,
        "275": 401,
        "300": 401,
        "325": 401,
        "350": 401,
        "375": 401,
        "400": 393,
        "425": null,
        "450": null,
        "475": null,
        "500": null,
        "525": null,
        "550": null,
        "575": null,
        "600": null,
        "625": null,
        "650": null,
        "675": null,
        "700": null,
        "725": null,
        "750": null,
        "775": null,
        "800": null,
        "825": null,
        "850": null,
        "875": null,
        "900": null
      }
    },
    {
      "block": 32,
      "line_no": 29,
      "nominal_composition": "25Cr–7Ni–3Mo–W–Cu–N",
      "product_form": "Smls. & wld. pipe",
      "spec_no": "SA–790",
      "type_grade": null,
      "alloy_desig_uns_no": "S39274 …",
      "class_condition_temper": null,
      "size_thickness_mm": null,
      "min_tensile_strength_mpa": 800,
      "min_yield_strength_mpa": 550,
      "notes": null,
      "values": {
        "40": 552,
        "65": 487,
        "100": 456,
        "125": 440,
        "150": 427,
        "175": 418,
        "200": 410,
        "225": 405,
        "250": 402,
        "275": 401,
        "300": 401,
        "325": 401,
        "350": 401,
        "375": 401,
        "400": 393,
        "425": null,
        "450": null,
        "475": null,
        "500": null,
        "525": null,
        "550": null,
        "575": null,
        "600": null,
        "625": null,
        "650": null,
        "675": null,
        "700": null,
        "725": null,
        "750": null,
        "775": null,
        "800": null,
        "825": null,
        "850": null,
        "875": null,
        "900": null
      }
    },
    {
      "block": 32,
      "line_no": 30,
      "nominal_composition": "25Cr–7Ni–4Mo–N",
      "product_form": "Forgings",
      "spec_no": "SA–182",
      "type_grade": "F53",
      "alloy_desig_uns_no": "S32750 …",
      "class_condition_temper": null,
      "size_thickness_mm": null,
      "min_tensile_strength_mpa": 800,
      "min_yield_strength_mpa": 550,
      "notes": null,
      "values": {
        "40": 552,
        "65": 511,
        "100": 481,
        "125": 462,
        "150": 445,
        "175": 432,
        "200": 420,
        "225": 411,
        "250": 404,
        "275": 399,
        "300": 396,
        "325": 394,
        "350": 393,
        "375": 393,
        "400": 393,
        "425": null,
        "450": null,
        "475": null,
        "500": null,
        "525": null,
        "550": null,
        "575": null,
        "600": null,
        "625": null,
        "650": null,
        "675": null,
        "700": null,
        "725": null,
        "750": null,
        "775": null,
        "800": null,
        "825": null,
        "850": null,
        "875": null,
        "900": null
      }
    },
    {
      "block": 32,
      "line_no": 31,
      "nominal_composition": "25Cr–7Ni–4Mo–N",
      "product_form": "Plate",
      "spec_no": "SA–240",
      "type_grade": null,
      "alloy_desig_uns_no": "S32750 …",
      "class_condition_temper": null,
      "size_thickness_mm": null,
      "min_tensile_strength_mpa": 800,
      "min_yield_strength_mpa": 550,
      "notes": null,
      "values": {
        "40": 552,
        "65": 511,
        "100": 481,
        "125": 462,
        "150": 445,
        "175": 432,
        "200": 420,
        "225": 411,
        "250": 404,
        "275": 399,
        "300": 396,
        "325": 394,
        "350": 393,
        "375": 393,
        "400": 393,
        "425": null,
        "450": null,
        "475": null,
        "500": null,
        "525": null,
        "550": null,
        "575": null,
        "600": null,
        "625": null,
        "650": null,
        "675": null,
        "700": null,
        "725": null,
        "750": null,
        "775": null,
        "800": null,
        "825": null,
        "850": null,
        "875": null,
        "900": null
      }
    },
    {
      "block": 32,
      "line_no": 32,
      "nominal_composition": "25Cr–7Ni–4Mo–N",
      "product_form": "Smls. & wld. tube",
      "spec_no": "SA–789",
      "type_grade": null,
      "alloy_desig_uns_no": "S32750 …",
      "class_condition_temper": null,
      "size_thickness_mm": null,
      "min_tensile_strength_mpa": 800,
      "min_yield_strength_mpa": 550,
      "notes": null,
      "values": {
        "40": 552,
        "65": 511,
        "100": 481,
        "125": 462,
        "150": 445,
        "175": 432,
        "200": 420,
        "225": 411,
        "250": 404,
        "275": 399,
        "300": 396,
        "325": 394,
        "350": 393,
        "375": 393,
        "400": 393,
        "425": null,
        "450": null,
        "475": null,
        "500": null,
        "525": null,
        "550": null,
        "575": null,
        "600": null,
        "625": null,
        "650": null,
        "675": null,
        "700": null,
        "725": null,
        "750": null,
        "775": null,
        "800": null,
        "825": null,
        "850": null,
        "875": null,
        "900": null
      }
    },
    {
      "block": 32,
      "line_no": 33,
      "nominal_composition": "25Cr–7Ni–4Mo–N",
      "product_form": "Smls. & wld. pipe",
      "spec_no": "SA–790",
      "type_grade": null,
      "alloy_desig_uns_no": "S32750 …",
      "class_condition_temper": null,
      "size_thickness_mm": null,
      "min_tensile_strength_mpa": 800,
      "min_yield_strength_mpa": 550,
      "notes": null,
      "values": {
        "40": 552,
        "65": 511,
        "100": 481,
        "125": 462,
        "150": 445,
        "175": 432,
        "200": 420,
        "225": 411,
        "250": 404,
        "275": 399,
        "300": 396,
        "325": 394,
        "350": 393,
        "375": 393,
        "400": 393,
        "425": null,
        "450": null,
        "475": null,
        "500": null,
        "525": null,
        "550": null,
        "575": null,
        "600": null,
        "625": null,
        "650": null,
        "675": null,
        "700": null,
        "725": null,
        "750": null,
        "775": null,
        "800": null,
        "825": null,
        "850": null,
        "875": null,
        "900": null
      }
    },
    {
      "block": 32,
      "line_no": 34,
      "nominal_composition": "25Cr–7.5Ni–3.5Mo–N–Cu–W",
      "product_form": "Castings",
      "spec_no": "SA–995",
      "type_grade": "CD3MWCuN",
      "alloy_desig_uns_no": "J93380 …",
      "class_condition_temper": null,
      "size_thickness_mm": null,
      "min_tensile_strength_mpa": 690,
      "min_yield_strength_mpa": 450,
      "notes": null,
      "values": {
        "40": 448,
        "65": 396,
        "100": 369,
        "125": 355,
        "150": 346,
        "175": 340,
        "200": 335,
        "225": 332,
        "250": 330,
        "275": 327,
        "300": 325,
        "325": 323,
        "350": null,
        "375": null,
        "400": null,
        "425": null,
        "450": null,
        "475": null,
        "500": null,
        "525": null,
        "550": null,
        "575": null,
        "600": null,
        "625": null,
        "650": null,
        "675": null,
        "700": null,
        "725": null,
        "750": null,
        "775": null,
        "800": null,
        "825": null,
        "850": null,
        "875": null,
        "900": null
      }
    },
    {
      "block": 32,
      "line_no": 35,
      "nominal_composition": "25Cr–7.5Ni–3.5Mo–N–Cu–W",
      "product_form": "Forgings",
      "spec_no": "SA–182",
      "type_grade": "F55",
      "alloy_desig_uns_no": "S32760 …",
      "class_condition_temper": null,
      "size_thickness_mm": null,
      "min_tensile_strength_mpa": 750,
      "min_yield_strength_mpa": 550,
      "notes": null,
      "values": {
        "40": 550,
        "65": 489,
        "100": 455,
        "125": 437,
        "150": 424,
        "175": 415,
        "200": 409,
        "225": 405,
        "250": 404,
        "275": 403,
        "300": 402,
        "325": 401,
        "350": null,
        "375": null,
        "400": null,
        "425": null,
        "450": null,
        "475": null,
        "500": null,
        "525": null,
        "550": null,
        "575": null,
        "600": null,
        "625": null,
        "650": null,
        "675": null,
        "700": null,
        "725": null,
        "750": null,
        "775": null,
        "800": null,
        "825": null,
        "850": null,
        "875": null,
        "900": null
      }
    },
    {
      "block": 32,
      "line_no": 36,
      "nominal_composition": "25Cr–7.5Ni–3.5Mo–N–Cu–W",
      "product_form": "Plate",
      "spec_no": "SA–240",
      "type_grade": null,
      "alloy_desig_uns_no": "S32760 …",
      "class_condition_temper": null,
      "size_thickness_mm": null,
      "min_tensile_strength_mpa": 750,
      "min_yield_strength_mpa": 550,
      "notes": null,
      "values": {
        "40": 550,
        "65": 489,
        "100": 455,
        "125": 437,
        "150": 424,
        "175": 415,
        "200": 409,
        "225": 405,
        "250": 404,
        "275": 403,
        "300": 402,
        "325": 401,
        "350": null,
        "375": null,
        "400": null,
        "425": null,
        "450": null,
        "475": null,
        "500": null,
        "525": null,
        "550": null,
        "575": null,
        "600": null,
        "625": null,
        "650": null,
        "675": null,
        "700": null,
        "725": null,
        "750": null,
        "775": null,
        "800": null,
        "825": null,
        "850": null,
        "875": null,
        "900": null
      }
    },
    {
      "block": 32,
      "line_no": 37,
      "nominal_composition": "25Cr–7.5Ni–3.5Mo–N–Cu–W",
      "product_form": "Bar",
      "spec_no": "SA–479",
      "type_grade": null,
      "alloy_desig_uns_no": "S32760",
      "class_condition_temper": "Annealed",
      "size_thickness_mm": null,
      "min_tensile_strength_mpa": 750,
      "min_yield_strength_mpa": 550,
      "notes": null,
      "values": {
        "40": 550,
        "65": 489,
        "100": 455,
        "125": 437,
        "150": 424,
        "175": 415,
        "200": 409,
        "225": 405,
        "250": 404,
        "275": 403,
        "300": 402,
        "325": 401,
        "350": null,
        "375": null,
        "400": null,
        "425": null,
        "450": null,
        "475": null,
        "500": null,
        "525": null,
        "550": null,
        "575": null,
        "600": null,
        "625": null,
        "650": null,
        "675": null,
        "700": null,
        "725": null,
        "750": null,
        "775": null,
        "800": null,
        "825": null,
        "850": null,
        "875": null,
        "900": null
      }
    },
    {
      "block": 32,
      "line_no": 38,
      "nominal_composition": "25Cr–7.5Ni–3.5Mo–N–Cu–W",
      "product_form": "Smls. & wld. tube",
      "spec_no": "SA–789",
      "type_grade": null,
      "alloy_desig_uns_no": "S32760 …",
      "class_condition_temper": null,
      "size_thickness_mm": null,
      "min_tensile_strength_mpa": 750,
      "min_yield_strength_mpa": 550,
      "notes": null,
      "values": {
        "40": 550,
        "65": 489,
        "100": 455,
        "125": 437,
        "150": 424,
        "175": 415,
        "200": 409,
        "225": 405,
        "250": 404,
        "275": 403,
        "300": 402,
        "325": 401,
        "350": null,
        "375": null,
        "400": null,
        "425": null,
        "450": null,
        "475": null,
        "500": null,
        "525": null,
        "550": null,
        "575": null,
        "600": null,
        "625": null,
        "650": null,
        "675": null,
        "700": null,
        "725": null,
        "750": null,
        "775": null,
        "800": null,
        "825": null,
        "850": null,
        "875": null,
        "900": null
      }
    },
    {
      "block": 32,
      "line_no": 39,
      "nominal_composition": "25Cr–7.5Ni–3.5Mo–N–Cu–W",
      "product_form": "Smls. & wld. pipe",
      "spec_no": "SA–790",
      "type_grade": null,
      "alloy_desig_uns_no": "S32760 …",
      "class_condition_temper": null,
      "size_thickness_mm": null,
      "min_tensile_strength_mpa": 750,
      "min_yield_strength_mpa": 550,
      "notes": null,
      "values": {
        "40": 550,
        "65": 489,
        "100": 455,
        "125": 437,
        "150": 424,
        "175": 415,
        "200": 409,
        "225": 405,
        "250": 404,
        "275": 403,
        "300": 402,
        "325": 401,
        "350": null,
        "375": null,
        "400": null,
        "425": null,
        "450": null,
        "475": null,
        "500": null,
        "525": null,
        "550": null,
        "575": null,
        "600": null,
        "625": null,
        "650": null,
        "675": null,
        "700": null,
        "725": null,
        "750": null,
        "775": null,
        "800": null,
        "825": null,
        "850": null,
        "875": null,
        "900": null
      }
    },
    {
      "block": 32,
      "line_no": 40,
      "nominal_composition": "25Cr–7.5Ni–3.5Mo–N–Cu–W",
      "product_form": "Smls. & wld. fittings",
      "spec_no": "SA–815",
      "type_grade": null,
      "alloy_desig_uns_no": "S32760 …",
      "class_condition_temper": null,
      "size_thickness_mm": null,
      "min_tensile_strength_mpa": 750,
      "min_yield_strength_mpa": 550,
      "notes": null,
      "values": {
        "40": 550,
        "65": 489,
        "100": 455,
        "125": 437,
        "150": 424,
        "175": 415,
        "200": 409,
        "225": 405,
        "250": 404,
        "275": 403,
        "300": 402,
        "325": 401,
        "350": null,
        "375": null,
        "400": null,
        "425": null,
        "450": null,
        "475": null,
        "500": null,
        "525": null,
        "550": null,
        "575": null,
        "600": null,
        "625": null,
        "650": null,
        "675": null,
        "700": null,
        "725": null,
        "750": null,
        "775": null,
        "800": null,
        "825": null,
        "850": null,
        "875": null,
        "900": null
      }
    },
    {
      "block": 32,
      "line_no": 41,
      "nominal_composition": null,
      "product_form": "Castings",
      "spec_no": "SA–351",
      "type_grade": "CH8",
      "alloy_desig_uns_no": "J93400 …",
      "class_condition_temper": null,
      "size_thickness_mm": null,
      "min_tensile_strength_mpa": 450,
      "min_yield_strength_mpa": 195,
      "notes": null,
      "values": {
        "40": 193,
        "65": 169,
        "100": 156,
        "125": 149,
        "150": 145,
        "175": 142,
        "200": 140,
        "225": 138,
        "250": 136,
        "275": 134,
        "300": 132,
        "325": 130,
        "350": 127,
        "375": 124,
        "400": 121,
        "425": 118,
        "450": 115,
        "475": 111,
        "500": 108,
        "525": 104,
        "550": null,
        "575": null,
        "600": null,
        "625": null,
        "650": null,
        "675": null,
        "700": null,
        "725": null,
        "750": null,
        "775": null,
        "800": null,
        "825": null,
        "850": null,
        "875": null,
        "900": null
      }
    },
    {
      "block": 32,
      "line_no": 42,
      "nominal_composition": null,
      "product_form": "Cast pipe",
      "spec_no": "SA–451",
      "type_grade": "CPH8",
      "alloy_desig_uns_no": "J93400 …",
      "class_condition_temper": null,
      "size_thickness_mm": null,
      "min_tensile_strength_mpa": 450,
      "min_yield_strength_mpa": 195,
      "notes": null,
      "values": {
        "40": 193,
        "65": 169,
        "100": 156,
        "125": 149,
        "150": 145,
        "175": 142,
        "200": 140,
        "225": 138,
        "250": 136,
        "275": 134,
        "300": 132,
        "325": 130,
        "350": 127,
        "375": 124,
        "400": 121,
        "425": 118,
        "450": 115,
        "475": 111,
        "500": 108,
        "525": 104,
        "550": null,
        "575": null,
        "600": null,
        "625": null,
        "650": null,
        "675": null,
        "700": null,
        "725": null,
        "750": null,
        "775": null,
        "800": null,
        "825": null,
        "850": null,
        "875": null,
        "900": null
      }
    },
    {
      "block": 32,
      "line_no": 43,
      "nominal_composition": null,
      "product_form": "Castings",
      "spec_no": "SA–351",
      "type_grade": "CH20",
      "alloy_desig_uns_no": "J93402 …",
      "class_condition_temper": null,
      "size_thickness_mm": null,
      "min_tensile_strength_mpa": 485,
      "min_yield_strength_mpa": 205,
      "notes": null,
      "values": {
        "40": 207,
        "65": 180,
        "100": 167,
        "125": 160,
        "150": 156,
        "175": 152,
        "200": 150,
        "225": 148,
        "250": 146,
        "275": 144,
        "300": 141,
        "325": 139,
        "350": 136,
        "375": 133,
        "400": 130,
        "425": 126,
        "450": 123,
        "475": 119,
        "500": 115,
        "525": 112,
        "550": null,
        "575": null,
        "600": null,
        "625": null,
        "650": null,
        "675": null,
        "700": null,
        "725": null,
        "750": null,
        "775": null,
        "800": null,
        "825": null,
        "850": null,
        "875": null,
        "900": null
      }
    },
    {
      "block": 32,
      "line_no": 44,
      "nominal_composition": null,
      "product_form": "Cast pipe",
      "spec_no": "SA–451",
      "type_grade": "CPH20",
      "alloy_desig_uns_no": "J93402 …",
      "class_condition_temper": null,
      "size_thickness_mm": null,
      "min_tensile_strength_mpa": 485,
      "min_yield_strength_mpa": 205,
      "notes": null,
      "values": {
        "40": 207,
        "65": 180,
        "100": 167,
        "125": 160,
        "150": 156,
        "175": 152,
        "200": 150,
        "225": 148,
        "250": 146,
        "275": 144,
        "300": 141,
        "325": 139,
        "350": 136,
        "375": 133,
        "400": 130,
        "425": 126,
        "450": 123,
        "475": 119,
        "500": 115,
        "525": 112,
        "550": null,
        "575": null,
        "600": null,
        "625": null,
        "650": null,
        "675": null,
        "700": null,
        "725": null,
        "750": null,
        "775": null,
        "800": null,
        "825": null,
        "850": null,
        "875": null,
        "900": null
      }
    },
    {
      "block": 32,
      "line_no": 45,
      "nominal_composition": null,
      "product_form": "Castings",
      "spec_no": "SA–351",
      "type_grade": "CK20",
      "alloy_desig_uns_no": "J94202 …",
      "class_condition_temper": null,
      "size_thickness_mm": null,
      "min_tensile_strength_mpa": 450,
      "min_yield_strength_mpa": 195,
      "notes": null,
      "values": {
        "40": 193,
        "65": 169,
        "100": 156,
        "125": 149,
        "150": 145,
        "175": 142,
        "200": 140,
        "225": 138,
        "250": 136,
        "275": 134,
        "300": 132,
        "325": 130,
        "350": 127,
        "375": 124,
        "400": 121,
        "425": 118,
        "450": 115,
        "475": 111,
        "500": 108,
        "525": 104,
        "550": null,
        "575": null,
        "600": null,
        "625": null,
        "650": null,
        "675": null,
        "700": null,
        "725": null,
        "750": null,
        "775": null,
        "800": null,
        "825": null,
        "850": null,
        "875": null,
        "900": null
      }
    },
    {
      "block": 33,
      "line_no": 1,
      "nominal_composition": null,
      "product_form": "Cast pipe",
      "spec_no": "SA–451",
      "type_grade": "CPK20",
      "alloy_desig_uns_no": "J94202 …",
      "class_condition_temper": null,
      "size_thickness_mm": null,
      "min_tensile_strength_mpa": 450,
      "min_yield_strength_mpa": 195,
      "notes": null,
      "values": {
        "40": 193,
        "65": 169,
        "100": 156,
        "125": 149,
        "150": 145,
        "175": 142,
        "200": 140,
        "225": 138,
        "250": 136,
        "275": 134,
        "300": 132,
        "325": 130,
        "350": 127,
        "375": 124,
        "400": 121,
        "425": 118,
        "450": 115,
        "475": 111,
        "500": 108,
        "525": 104,
        "550": null,
        "575": null,
        "600": null,
        "625": null,
        "650": null,
        "675": null,
        "700": null,
        "725": null,
        "750": null,
        "775": null,
        "800": null,
        "825": null,
        "850": null,
        "875": null,
        "900": null
      }
    },
    {
      "block": 33,
      "line_no": 2,
      "nominal_composition": null,
      "product_form": "Forgings",
      "spec_no": "SA–182",
      "type_grade": "F310",
      "alloy_desig_uns_no": "S31000 …",
      "class_condition_temper": null,
      "size_thickness_mm": "≤130",
      "min_tensile_strength_mpa": 515,
      "min_yield_strength_mpa": 205,
      "notes": null,
      "values": {
        "40": 207,
        "65": 193,
        "100": 181,
        "125": 173,
        "150": 167,
        "175": 161,
        "200": 157,
        "225": 152,
        "250": 149,
        "275": 146,
        "300": 144,
        "325": 141,
        "350": 139,
        "375": 137,
        "400": 135,
        "425": 134,
        "450": 132,
        "475": 130,
        "500": 128,
        "525": 126,
        "550": null,
        "575": null,
        "600": null,
        "625": null,
        "650": null,
        "675": null,
        "700": null,
        "725": null,
        "750": null,
        "775": null,
        "800": null,
        "825": null,
        "850": null,
        "875": null,
        "900": null
      }
    },
    {
      "block": 33,
      "line_no": 3,
      "nominal_composition": null,
      "product_form": "Forgings",
      "spec_no": "SA–965",
      "type_grade": "F310",
      "alloy_desig_uns_no": "S31000 …",
      "class_condition_temper": null,
      "size_thickness_mm": null,
      "min_tensile_strength_mpa": 515,
      "min_yield_strength_mpa": 205,
      "notes": null,
      "values": {
        "40": 207,
        "65": 193,
        "100": 181,
        "125": 173,
        "150": 167,
        "175": 161,
        "200": 157,
        "225": 152,
        "250": 149,
        "275": 146,
        "300": 144,
        "325": 141,
        "350": 139,
        "375": 137,
        "400": 135,
        "425": 134,
        "450": 132,
        "475": 130,
        "500": 128,
        "525": 126,
        "550": null,
        "575": null,
        "600": null,
        "625": null,
        "650": null,
        "675": null,
        "700": null,
        "725": null,
        "750": null,
        "775": null,
        "800": null,
        "825": null,
        "850": null,
        "875": null,
        "900": null
      }
    },
    {
      "block": 33,
      "line_no": 4,
      "nominal_composition": null,
      "product_form": "Smls. tube",
      "spec_no": "SA–213",
      "type_grade": null,
      "alloy_desig_uns_no": "S31002 …",
      "class_condition_temper": null,
      "size_thickness_mm": null,
      "min_tensile_strength_mpa": 500,
      "min_yield_strength_mpa": 205,
      "notes": null,
      "values": {
        "40": 207,
        "65": 193,
        "100": 183,
        "125": 178,
        "150": 172,
        "175": 168,
        "200": 163,
        "225": 159,
        "250": 155,
        "275": 152,
        "300": 148,
        "325": 144,
        "350": 140,
        "375": 137,
        "400": 133,
        "425": 130,
        "450": 128,
        "475": 127,
        "500": 127,
        "525": null,
        "550": null,
        "575": null,
        "600": null,
        "625": null,
        "650": null,
        "675": null,
        "700": null,
        "725": null,
        "750": null,
        "775": null,
        "800": null,
        "825": null,
        "850": null,
        "875": null,
        "900": null
      }
    },
    {
      "block": 33,
      "line_no": 5,
      "nominal_composition": null,
      "product_form": "Smls. pipe",
      "spec_no": "SA–312",
      "type_grade": null,
      "alloy_desig_uns_no": "S31002 …",
      "class_condition_temper": null,
      "size_thickness_mm": null,
      "min_tensile_strength_mpa": 500,
      "min_yield_strength_mpa": 205,
      "notes": null,
      "values": {
        "40": 207,
        "65": 193,
        "100": 183,
        "125": 178,
        "150": 172,
        "175": 168,
        "200": 163,
        "225": 159,
        "250": 155,
        "275": 152,
        "300": 148,
        "325": 144,
        "350": 140,
        "375": 137,
        "400": 133,
        "425": 130,
        "450": 128,
        "475": 127,
        "500": 127,
        "525": null,
        "550": null,
        "575": null,
        "600": null,
        "625": null,
        "650": null,
        "675": null,
        "700": null,
        "725": null,
        "750": null,
        "775": null,
        "800": null,
        "825": null,
        "850": null,
        "875": null,
        "900": null
      }
    },
    {
      "block": 33,
      "line_no": 6,
      "nominal_composition": null,
      "product_form": "Smls. tube",
      "spec_no": "SA–213",
      "type_grade": "TP310S",
      "alloy_desig_uns_no": "S31008 …",
      "class_condition_temper": null,
      "size_thickness_mm": null,
      "min_tensile_strength_mpa": 515,
      "min_yield_strength_mpa": 205,
      "notes": null,
      "values": {
        "40": 207,
        "65": 193,
        "100": 181,
        "125": 173,
        "150": 167,
        "175": 161,
        "200": 157,
        "225": 152,
        "250": 149,
        "275": 146,
        "300": 144,
        "325": 141,
        "350": 139,
        "375": 137,
        "400": 135,
        "425": 134,
        "450": 132,
        "475": 130,
        "500": 128,
        "525": 126,
        "550": 122,
        "575": 119,
        "600": 115,
        "625": 111,
        "650": 105,
        "675": 99.2,
        "700": 92.4,
        "725": 84.8,
        "750": 76.4,
        "775": 67.3,
        "800": 57.3,
        "825": 46.6,
        "850": null,
        "875": null,
        "900": null
      }
    },
    {
      "block": 33,
      "line_no": 7,
      "nominal_composition": null,
      "product_form": "Plate",
      "spec_no": "SA–240",
      "type_grade": "310S",
      "alloy_desig_uns_no": "S31008 …",
      "class_condition_temper": null,
      "size_thickness_mm": null,
      "min_tensile_strength_mpa": 515,
      "min_yield_strength_mpa": 205,
      "notes": null,
      "values": {
        "40": 207,
        "65": 193,
        "100": 181,
        "125": 173,
        "150": 167,
        "175": 161,
        "200": 157,
        "225": 152,
        "250": 149,
        "275": 146,
        "300": 144,
        "325": 141,
        "350": 139,
        "375": 137,
        "400": 135,
        "425": 134,
        "450": 132,
        "475": 130,
        "500": 128,
        "525": 126,
        "550": 122,
        "575": 119,
        "600": 115,
        "625": 111,
        "650": 105,
        "675": 99.2,
        "700": 92.4,
        "725": 84.8,
        "750": 76.4,
        "775": 67.3,
        "800": 57.3,
        "825": 46.6,
        "850": null,
        "875": null,
        "900": null
      }
    },
    {
      "block": 33,
      "line_no": 8,
      "nominal_composition": null,
      "product_form": "Wld. tube",
      "spec_no": "SA–249",
      "type_grade": "TP310S",
      "alloy_desig_uns_no": "S31008 …",
      "class_condition_temper": null,
      "size_thickness_mm": null,
      "min_tensile_strength_mpa": 515,
      "min_yield_strength_mpa": 205,
      "notes": null,
      "values": {
        "40": 207,
        "65": 193,
        "100": 181,
        "125": 173,
        "150": 167,
        "175": 161,
        "200": 157,
        "225": 152,
        "250": 149,
        "275": 146,
        "300": 144,
        "325": 141,
        "350": 139,
        "375": 137,
        "400": 135,
        "425": 134,
        "450": 132,
        "475": 130,
        "500": 128,
        "525": 126,
        "550": 122,
        "575": 119,
        "600": 115,
        "625": 111,
