Repository: danivelas0/asme-pcc

File: resources/bpvc_ii_d_metric_2025/table_1a.json (part 42 of 57)
    "External Pressure Chart No.",
    "Notes"
  ],
  "columns_values": [
      "alloy_desig_uns_no": null,
      "class_condition_temper": null,
      "size_thickness_mm": "≤75",
      "p_no": 8,
      "group_no": 1,
      "min_tensile_strength_mpa": 500,
      "min_yield_strength_mpa": 200,
      "i": "NP",
      "limits_iii": "NP",
      "viii_1": 550,
      "xii": 343,
      "external_pressure_chart_no": "HA–2",
      "notes": "G5, G12, G30, T6",
      "values": {
        "40": 133,
        "65": 133,
        "100": 133,
        "125": 133,
        "150": 133,
        "200": 133,
        "250": 130,
        "300": 124,
        "325": 121,
        "350": 118,
        "375": 116,
        "400": 114,
        "425": 113,
        "450": 112,
        "475": 111,
        "500": 110,
        "525": 109,
        "550": 87.4,
        "575": null,
        "600": null,
        "625": null,
        "650": null,
        "675": null,
        "700": null,
        "725": null,
        "750": null,
        "775": null,
        "800": null,
        "825": null,
        "850": null,
        "875": null,
        "900": null
      }
    },
    {
      "block": 30,
      "line_no": 8,
      "nominal_composition": "18Cr–10Ni–Ti",
      "product_form": "Forgings",
      "spec_no": "SA–182",
      "type_grade": "F321",
      "alloy_desig_uns_no": "S32100",
      "class_condition_temper": null,
      "size_thickness_mm": "≤130",
      "p_no": 8,
      "group_no": 1,
      "min_tensile_strength_mpa": 515,
      "min_yield_strength_mpa": 205,
      "i": 816,
      "limits_iii": "NP",
      "viii_1": "NP",
      "xii": "NP",
      "external_pressure_chart_no": "HA–2",
      "notes": "G5, G12, T7",
      "values": {
        "40": 138,
        "65": 138,
        "100": 138,
        "125": 135,
        "150": 132,
        "200": 129,
        "250": 129,
        "300": 127,
        "325": 125,
        "350": 123,
        "375": 120,
        "400": 119,
        "425": 117,
        "450": 115,
        "475": 114,
        "500": 113,
        "525": 112,
        "550": 94.6,
        "575": 59.2,
        "600": 44.8,
        "625": 32.9,
        "650": 24.5,
        "675": 18.3,
        "700": 12.6,
        "725": 8.41,
        "750": 6.18,
        "775": 4.37,
        "800": 2.77,
        "825": 1.62,
        "850": null,
        "875": null,
        "900": null
      }
    },
    {
      "block": 30,
      "line_no": 9,
      "nominal_composition": "18Cr–10Ni–Ti",
      "product_form": "Forgings",
      "spec_no": "SA–182",
      "type_grade": "F321",
      "alloy_desig_uns_no": "S32100",
      "class_condition_temper": null,
      "size_thickness_mm": "≤130",
      "p_no": 8,
      "group_no": 1,
      "min_tensile_strength_mpa": 515,
      "min_yield_strength_mpa": 205,
      "i": 816,
      "limits_iii": "NP",
      "viii_1": 816,
      "xii": 343,
      "external_pressure_chart_no": "HA–2 G12, T7",
      "notes": null,
      "values": {
        "40": 138,
        "65": 130,
        "100": 123,
        "125": 118,
        "150": 114,
        "200": 106,
        "250": 99.7,
        "300": 94.5,
        "325": 92.3,
        "350": 90.7,
        "375": 89.4,
        "400": 87.5,
        "425": 86.9,
        "450": 85.7,
        "475": 85.0,
        "500": 83.9,
        "525": 83.0,
        "550": 77.6,
        "575": 59.2,
        "600": 44.8,
        "625": 32.9,
        "650": 24.5,
        "675": 18.3,
        "700": 12.6,
        "725": 8.41,
        "750": 6.18,
        "775": 4.37,
        "800": 2.77,
        "825": 1.62,
        "850": null,
        "875": null,
        "900": null
      }
    },
    {
      "block": 30,
      "line_no": 10,
      "nominal_composition": "18Cr–10Ni–Ti",
      "product_form": "Forgings",
      "spec_no": "SA–182",
      "type_grade": "F321",
      "alloy_desig_uns_no": "S32100",
      "class_condition_temper": null,
      "size_thickness_mm": "≤130",
      "p_no": 8,
      "group_no": 1,
      "min_tensile_strength_mpa": 515,
      "min_yield_strength_mpa": 205,
      "i": "NP",
      "limits_iii": 427,
      "viii_1": 816,
      "xii": 343,
      "external_pressure_chart_no": "HA–2",
      "notes": "G5, G12, T6",
      "values": {
        "40": 138,
        "65": 138,
        "100": 138,
        "125": 135,
        "150": 132,
        "200": 129,
        "250": 129,
        "300": 127,
        "325": 125,
        "350": 123,
        "375": 121,
        "400": 119,
        "425": 117,
        "450": 115,
        "475": 114,
        "500": 113,
        "525": 111,
        "550": 87.4,
        "575": 57.5,
        "600": 44.4,
        "625": 32.9,
        "650": 24.5,
        "675": 18.3,
        "700": 12.6,
        "725": 8.41,
        "750": 6.18,
        "775": 4.37,
        "800": 2.77,
        "825": 1.62,
        "850": null,
        "875": null,
        "900": null
      }
    },
    {
      "block": 30,
      "line_no": 11,
      "nominal_composition": "18Cr–10Ni–Ti",
      "product_form": "Smls. tube",
      "spec_no": "SA–213",
      "type_grade": "TP321",
      "alloy_desig_uns_no": "S32100",
      "class_condition_temper": null,
      "size_thickness_mm": null,
      "p_no": 8,
      "group_no": 1,
      "min_tensile_strength_mpa": 515,
      "min_yield_strength_mpa": 205,
      "i": 816,
      "limits_iii": "NP",
      "viii_1": "NP",
      "xii": "NP",
      "external_pressure_chart_no": "HA–2",
      "notes": "G5, G12, T7",
      "values": {
        "40": 138,
        "65": 138,
        "100": 138,
        "125": 135,
        "150": 132,
        "200": 129,
        "250": 129,
        "300": 127,
        "325": 125,
        "350": 123,
        "375": 120,
        "400": 119,
        "425": 117,
        "450": 115,
        "475": 114,
        "500": 113,
        "525": 112,
        "550": 94.6,
        "575": 59.2,
        "600": 44.8,
        "625": 32.9,
        "650": 24.5,
        "675": 18.3,
        "700": 12.6,
        "725": 8.41,
        "750": 6.18,
        "775": 4.37,
        "800": 2.77,
        "825": 1.62,
        "850": null,
        "875": null,
        "900": null
      }
    },
    {
      "block": 30,
      "line_no": 12,
      "nominal_composition": "18Cr–10Ni–Ti",
      "product_form": "Smls. tube",
      "spec_no": "SA–213",
      "type_grade": "TP321",
      "alloy_desig_uns_no": "S32100",
      "class_condition_temper": null,
      "size_thickness_mm": null,
      "p_no": 8,
      "group_no": 1,
      "min_tensile_strength_mpa": 515,
      "min_yield_strength_mpa": 205,
      "i": 816,
      "limits_iii": "NP",
      "viii_1": 816,
      "xii": "NP",
      "external_pressure_chart_no": "HA–2 G12, T7",
      "notes": null,
      "values": {
        "40": 138,
        "65": 130,
        "100": 123,
        "125": 118,
        "150": 114,
        "200": 106,
        "250": 99.7,
        "300": 94.5,
        "325": 92.3,
        "350": 90.7,
        "375": 89.4,
        "400": 87.5,
        "425": 86.9,
        "450": 85.7,
        "475": 85.0,
        "500": 83.9,
        "525": 83.0,
        "550": 77.6,
        "575": 59.2,
        "600": 44.8,
        "625": 32.9,
        "650": 24.5,
        "675": 18.3,
        "700": 12.6,
        "725": 8.41,
        "750": 6.18,
        "775": 4.37,
        "800": 2.77,
        "825": 1.62,
        "850": null,
        "875": null,
        "900": null
      }
    },
    {
      "block": 30,
      "line_no": 13,
      "nominal_composition": "18Cr–10Ni–Ti",
      "product_form": "Smls. tube",
      "spec_no": "SA–213",
      "type_grade": "TP321",
      "alloy_desig_uns_no": "S32100",
      "class_condition_temper": null,
      "size_thickness_mm": null,
      "p_no": 8,
      "group_no": 1,
      "min_tensile_strength_mpa": 515,
      "min_yield_strength_mpa": 205,
      "i": "NP",
      "limits_iii": 427,
      "viii_1": 816,
      "xii": "NP",
      "external_pressure_chart_no": "HA–2",
      "notes": "G5, G12, T6",
      "values": {
        "40": 138,
        "65": 138,
        "100": 138,
        "125": 135,
        "150": 132,
        "200": 129,
        "250": 129,
        "300": 127,
        "325": 125,
        "350": 123,
        "375": 121,
        "400": 119,
        "425": 117,
        "450": 115,
        "475": 114,
        "500": 113,
        "525": 111,
        "550": 87.4,
        "575": 57.5,
        "600": 44.4,
        "625": 32.9,
        "650": 24.5,
        "675": 18.3,
        "700": 12.6,
        "725": 8.41,
        "750": 6.18,
        "775": 4.37,
        "800": 2.77,
        "825": 1.62,
        "850": null,
        "875": null,
        "900": null
      }
    },
    {
      "block": 30,
      "line_no": 14,
      "nominal_composition": "18Cr–10Ni–Ti",
      "product_form": "Plate",
      "spec_no": "SA–240",
      "type_grade": 321,
      "alloy_desig_uns_no": "S32100",
      "class_condition_temper": null,
      "size_thickness_mm": null,
      "p_no": 8,
      "group_no": 1,
      "min_tensile_strength_mpa": 515,
      "min_yield_strength_mpa": 205,
      "i": 816,
      "limits_iii": "NP",
      "viii_1": "NP",
      "xii": "NP",
      "external_pressure_chart_no": "HA–2",
      "notes": "G5, G12, T7",
      "values": {
        "40": 138,
        "65": 138,
        "100": 138,
        "125": 135,
        "150": 132,
        "200": 129,
        "250": 129,
        "300": 127,
        "325": 125,
        "350": 123,
        "375": 120,
        "400": 119,
        "425": 117,
        "450": 115,
        "475": 114,
        "500": 113,
        "525": 112,
        "550": 94.6,
        "575": 59.2,
        "600": 44.8,
        "625": 32.9,
        "650": 24.5,
        "675": 18.3,
        "700": 12.6,
        "725": 8.41,
        "750": 6.18,
        "775": 4.37,
        "800": 2.77,
        "825": 1.62,
        "850": null,
        "875": null,
        "900": null
      }
    },
    {
      "block": 30,
      "line_no": 15,
      "nominal_composition": "18Cr–10Ni–Ti",
      "product_form": "Plate",
      "spec_no": "SA–240",
      "type_grade": 321,
      "alloy_desig_uns_no": "S32100",
      "class_condition_temper": null,
      "size_thickness_mm": null,
      "p_no": 8,
      "group_no": 1,
      "min_tensile_strength_mpa": 515,
      "min_yield_strength_mpa": 205,
      "i": 816,
      "limits_iii": "NP",
      "viii_1": 816,
      "xii": 343,
      "external_pressure_chart_no": "HA–2 G12, T7",
      "notes": null,
      "values": {
        "40": 138,
        "65": 130,
        "100": 123,
        "125": 118,
        "150": 114,
        "200": 106,
        "250": 99.7,
        "300": 94.5,
        "325": 92.3,
        "350": 90.7,
        "375": 89.4,
        "400": 87.5,
        "425": 86.9,
        "450": 85.7,
        "475": 85.0,
        "500": 83.9,
        "525": 83.0,
        "550": 77.6,
        "575": 59.2,
        "600": 44.8,
        "625": 32.9,
        "650": 24.5,
        "675": 18.3,
        "700": 12.6,
        "725": 8.41,
        "750": 6.18,
        "775": 4.37,
        "800": 2.77,
        "825": 1.62,
        "850": null,
        "875": null,
        "900": null
      }
    },
    {
      "block": 30,
      "line_no": 16,
      "nominal_composition": "18Cr–10Ni–Ti",
      "product_form": "Plate",
      "spec_no": "SA–240",
      "type_grade": 321,
      "alloy_desig_uns_no": "S32100",
      "class_condition_temper": null,
      "size_thickness_mm": null,
      "p_no": 8,
      "group_no": 1,
      "min_tensile_strength_mpa": 515,
      "min_yield_strength_mpa": 205,
      "i": "NP",
      "limits_iii": 427,
      "viii_1": 816,
      "xii": 343,
      "external_pressure_chart_no": "HA–2",
      "notes": "G5, G12, T6",
      "values": {
        "40": 138,
        "65": 138,
        "100": 138,
        "125": 135,
        "150": 132,
        "200": 129,
        "250": 129,
        "300": 127,
        "325": 125,
        "350": 123,
        "375": 121,
        "400": 119,
        "425": 117,
        "450": 115,
        "475": 114,
        "500": 113,
        "525": 111,
        "550": 87.4,
        "575": 57.5,
        "600": 44.4,
        "625": 32.9,
        "650": 24.5,
        "675": 18.3,
        "700": 12.6,
        "725": 8.41,
        "750": 6.18,
        "775": 4.37,
        "800": 2.77,
        "825": 1.62,
        "850": null,
        "875": null,
        "900": null
      }
    },
    {
      "block": 30,
      "line_no": 17,
      "nominal_composition": "18Cr–10Ni–Ti",
      "product_form": "Wld. tube",
      "spec_no": "SA–249",
      "type_grade": "TP321",
      "alloy_desig_uns_no": "S32100",
      "class_condition_temper": null,
      "size_thickness_mm": null,
      "p_no": 8,
      "group_no": 1,
      "min_tensile_strength_mpa": 515,
      "min_yield_strength_mpa": 205,
      "i": 816,
      "limits_iii": "NP",
      "viii_1": "NP",
      "xii": "NP",
      "external_pressure_chart_no": "HA–2",
      "notes": "G12, T7, W13",
      "values": {
        "40": 138,
        "65": 130,
        "100": 123,
        "125": 118,
        "150": 114,
        "200": 106,
        "250": 99.7,
        "300": 94.5,
        "325": 92.3,
        "350": 90.7,
        "375": 89.4,
        "400": 87.5,
        "425": 86.9,
        "450": 85.7,
        "475": 85.0,
        "500": 83.9,
        "525": 83.0,
        "550": 77.6,
        "575": 59.2,
        "600": 44.8,
        "625": 32.9,
        "650": 24.5,
        "675": 18.3,
        "700": 12.6,
        "725": 8.41,
        "750": 6.18,
        "775": 4.37,
        "800": 2.77,
        "825": 1.62,
        "850": null,
        "875": null,
        "900": null
      }
    },
    {
      "block": 30,
      "line_no": 18,
      "nominal_composition": "18Cr–10Ni–Ti",
      "product_form": "Wld. tube",
      "spec_no": "SA–249",
      "type_grade": "TP321",
      "alloy_desig_uns_no": "S32100",
      "class_condition_temper": null,
      "size_thickness_mm": null,
      "p_no": 8,
      "group_no": 1,
      "min_tensile_strength_mpa": 515,
      "min_yield_strength_mpa": 205,
      "i": 816,
      "limits_iii": 427,
      "viii_1": "NP",
      "xii": "NP",
      "external_pressure_chart_no": "HA–2",
      "notes": "G5, G12, T7, W12, W13",
      "values": {
        "40": 138,
        "65": 138,
        "100": 138,
        "125": 135,
        "150": 132,
        "200": 129,
        "250": 129,
        "300": 127,
        "325": 125,
        "350": 123,
        "375": 120,
        "400": 119,
        "425": 117,
        "450": 115,
        "475": 114,
        "500": 113,
        "525": 112,
        "550": 94.6,
        "575": 59.2,
        "600": 44.8,
        "625": 32.9,
        "650": 24.5,
        "675": 18.3,
        "700": 12.6,
        "725": 8.41,
        "750": 6.18,
        "775": 4.37,
        "800": 2.77,
        "825": 1.62,
        "850": null,
        "875": null,
        "900": null
      }
    },
    {
      "block": 30,
      "line_no": 19,
      "nominal_composition": "18Cr–10Ni–Ti",
      "product_form": "Wld. tube",
      "spec_no": "SA–249",
      "type_grade": "TP321",
      "alloy_desig_uns_no": "S32100",
      "class_condition_temper": null,
      "size_thickness_mm": null,
      "p_no": 8,
      "group_no": 1,
      "min_tensile_strength_mpa": 515,
      "min_yield_strength_mpa": 205,
      "i": 816,
      "limits_iii": "NP",
      "viii_1": 816,
      "xii": 343,
      "external_pressure_chart_no": "HA–2",
      "notes": "G5, G12, G24, T7",
      "values": {
        "40": 117,
        "65": 117,
        "100": 117,
        "125": 114,
        "150": 112,
        "200": 110,
        "250": 110,
        "300": 108,
        "325": 106,
        "350": 104,
        "375": 102,
        "400": 101,
        "425": 99.4,
        "450": 98.1,
        "475": 97.5,
        "500": 96.3,
        "525": 95.2,
        "550": 78.7,
        "575": 51.2,
        "600": 38.0,
        "625": 28.4,
        "650": 21.1,
        "675": 15.5,
        "700": 10.4,
        "725": 6.86,
        "750": 5.18,
        "775": 3.76,
        "800": 2.39,
        "825": 1.41,
        "850": null,
        "875": null,
        "900": null
      }
    },
    {
      "block": 30,
      "line_no": 20,
      "nominal_composition": "18Cr–10Ni–Ti",
      "product_form": "Wld. tube",
      "spec_no": "SA–249",
      "type_grade": "TP321",
      "alloy_desig_uns_no": "S32100",
      "class_condition_temper": null,
      "size_thickness_mm": null,
      "p_no": 8,
      "group_no": 1,
      "min_tensile_strength_mpa": 515,
      "min_yield_strength_mpa": 205,
      "i": 816,
      "limits_iii": "NP",
      "viii_1": 816,
      "xii": 343,
      "external_pressure_chart_no": "HA–2",
      "notes": "G12, G24, T7",
      "values": {
        "40": 117,
        "65": 111,
        "100": 104,
        "125": 101,
        "150": 97.1,
        "200": 90.2,
        "250": 85.0,
        "300": 80.6,
        "325": 78.5,
        "350": 76.9,
        "375": 75.6,
        "400": 74.4,
        "425": 73.8,
        "450": 72.6,
        "475": 71.9,
        "500": 71.2,
        "525": 70.5,
        "550": 64.2,
        "575": 51.2,
        "600": 38.0,
        "625": 28.4,
        "650": 21.1,
        "675": 15.5,
        "700": 10.4,
        "725": 6.86,
        "750": 5.18,
        "775": 3.76,
        "800": 2.39,
        "825": 1.41,
        "850": null,
        "875": null,
        "900": null
      }
    },
    {
      "block": 30,
      "line_no": 21,
      "nominal_composition": "18Cr–10Ni–Ti",
      "product_form": "Smls. pipe",
      "spec_no": "SA–312",
      "type_grade": "TP321",
      "alloy_desig_uns_no": "S32100",
      "class_condition_temper": null,
      "size_thickness_mm": "≤9.5",
      "p_no": 8,
      "group_no": 1,
      "min_tensile_strength_mpa": 515,
      "min_yield_strength_mpa": 205,
      "i": 816,
      "limits_iii": 427,
      "viii_1": 816,
      "xii": 343,
      "external_pressure_chart_no": "HA–2",
      "notes": "G5, G12, T7",
      "values": {
        "40": 138,
        "65": 138,
        "100": 138,
        "125": 135,
        "150": 132,
        "200": 129,
        "250": 129,
        "300": 127,
        "325": 125,
        "350": 123,
        "375": 120,
        "400": 119,
        "425": 117,
        "450": 115,
        "475": 114,
        "500": 113,
        "525": 112,
        "550": 94.6,
        "575": 59.2,
        "600": 44.8,
        "625": 32.9,
        "650": 24.5,
        "675": 18.3,
        "700": 12.6,
        "725": 8.41,
        "750": 6.18,
        "775": 4.37,
        "800": 2.77,
        "825": 1.62,
        "850": null,
        "875": null,
        "900": null
      }
    },
    {
      "block": 30,
      "line_no": 22,
      "nominal_composition": "18Cr–10Ni–Ti",
      "product_form": "Smls. pipe",
      "spec_no": "SA–312",
      "type_grade": "TP321",
      "alloy_desig_uns_no": "S32100",
      "class_condition_temper": null,
      "size_thickness_mm": "≤9.5",
      "p_no": 8,
      "group_no": 1,
      "min_tensile_strength_mpa": 515,
      "min_yield_strength_mpa": 205,
      "i": 816,
      "limits_iii": "NP",
      "viii_1": 816,
      "xii": 343,
      "external_pressure_chart_no": "HA–2 G12, T7",
      "notes": null,
      "values": {
        "40": 138,
        "65": 130,
        "100": 123,
        "125": 118,
        "150": 114,
        "200": 106,
        "250": 99.7,
        "300": 94.5,
        "325": 92.3,
        "350": 90.7,
        "375": 89.4,
        "400": 87.5,
        "425": 86.9,
        "450": 85.7,
        "475": 85.0,
        "500": 83.9,
        "525": 83.0,
        "550": 77.6,
        "575": 59.2,
        "600": 44.8,
        "625": 32.9,
        "650": 24.5,
        "675": 18.3,
        "700": 12.6,
        "725": 8.41,
        "750": 6.18,
        "775": 4.37,
        "800": 2.77,
        "825": 1.62,
        "850": null,
        "875": null,
        "900": null
      }
    },
    {
      "block": 30,
      "line_no": 23,
      "nominal_composition": "18Cr–10Ni–Ti",
      "product_form": "Wld. pipe",
      "spec_no": "SA–312",
      "type_grade": "TP321",
      "alloy_desig_uns_no": "S32100",
      "class_condition_temper": null,
      "size_thickness_mm": "≤9.5",
      "p_no": 8,
      "group_no": 1,
      "min_tensile_strength_mpa": 515,
      "min_yield_strength_mpa": 205,
      "i": 816,
      "limits_iii": 427,
      "viii_1": 816,
      "xii": 343,
      "external_pressure_chart_no": "HA–2",
      "notes": "G5, G12, T7, W12, W13, W14",
      "values": {
        "40": 138,
        "65": 138,
        "100": 138,
        "125": 135,
        "150": 132,
        "200": 129,
        "250": 129,
        "300": 127,
        "325": 125,
        "350": 123,
        "375": 120,
        "400": 119,
        "425": 117,
        "450": 115,
        "475": 114,
        "500": 113,
        "525": 112,
        "550": 94.6,
        "575": 59.2,
        "600": 44.8,
        "625": 32.9,
        "650": 24.5,
        "675": 18.3,
        "700": 12.6,
        "725": 8.41,
        "750": 6.18,
        "775": 4.37,
        "800": 2.77,
        "825": 1.62,
        "850": null,
        "875": null,
        "900": null
      }
    },
    {
      "block": 30,
      "line_no": 24,
      "nominal_composition": "18Cr–10Ni–Ti",
      "product_form": "Wld. pipe",
      "spec_no": "SA–312",
      "type_grade": "TP321",
      "alloy_desig_uns_no": "S32100",
      "class_condition_temper": null,
      "size_thickness_mm": "≤9.5",
      "p_no": 8,
      "group_no": 1,
      "min_tensile_strength_mpa": 515,
      "min_yield_strength_mpa": 205,
      "i": 816,
      "limits_iii": "NP",
      "viii_1": 816,
      "xii": 343,
      "external_pressure_chart_no": "HA–2",
      "notes": "T7, W13, W14",
      "values": {
        "40": 138,
        "65": 130,
        "100": 123,
        "125": 118,
        "150": 114,
        "200": 106,
        "250": 99.7,
        "300": 94.5,
        "325": 92.3,
        "350": 90.7,
        "375": 89.4,
        "400": 87.5,
        "425": 86.9,
        "450": 85.7,
        "475": 85.0,
        "500": 83.9,
        "525": 83.0,
        "550": 77.6,
        "575": 59.2,
        "600": 44.8,
        "625": 32.9,
        "650": 24.5,
        "675": 18.3,
        "700": 12.6,
        "725": 8.41,
        "750": 6.18,
        "775": 4.37,
        "800": 2.77,
        "825": 1.62,
        "850": null,
        "875": null,
        "900": null
      }
    },
    {
      "block": 30,
      "line_no": 25,
      "nominal_composition": "18Cr–10Ni–Ti",
      "product_form": "Wld. pipe",
      "spec_no": "SA–358",
      "type_grade": 321,
      "alloy_desig_uns_no": "S32100",
      "class_condition_temper": 1,
      "size_thickness_mm": null,
      "p_no": 8,
      "group_no": 1,
      "min_tensile_strength_mpa": 515,
      "min_yield_strength_mpa": 205,
      "i": "NP",
      "limits_iii": 427,
      "viii_1": "NP",
      "xii": "NP",
      "external_pressure_chart_no": "HA–2",
      "notes": "G5, H1, W12",
      "values": {
        "40": 138,
        "65": 138,
        "100": 138,
        "125": 135,
        "150": 132,
        "200": 129,
        "250": 129,
        "300": 127,
        "325": 125,
        "350": 123,
        "375": 120,
        "400": 119,
        "425": 117,
        "450": 115,
        "475": null,
        "500": null,
        "525": null,
        "550": null,
        "575": null,
        "600": null,
        "625": null,
        "650": null,
        "675": null,
        "700": null,
        "725": null,
        "750": null,
        "775": null,
        "800": null,
        "825": null,
        "850": null,
        "875": null,
        "900": null
      }
    },
    {
      "block": 30,
      "line_no": 26,
      "nominal_composition": "18Cr–10Ni–Ti",
      "product_form": "Smls. pipe",
      "spec_no": "SA–376",
      "type_grade": "TP321",
      "alloy_desig_uns_no": "S32100",
      "class_condition_temper": null,
      "size_thickness_mm": "≤9.5",
      "p_no": 8,
      "group_no": 1,
      "min_tensile_strength_mpa": 515,
      "min_yield_strength_mpa": 205,
      "i": 816,
      "limits_iii": "NP",
      "viii_1": "NP",
      "xii": "NP",
      "external_pressure_chart_no": "HA–2",
      "notes": "G5, G12, T7",
      "values": {
        "40": 138,
        "65": 138,
        "100": 138,
        "125": 135,
        "150": 132,
        "200": 129,
        "250": 129,
        "300": 127,
        "325": 125,
        "350": 123,
        "375": 120,
        "400": 119,
        "425": 117,
        "450": 115,
        "475": 114,
        "500": 113,
        "525": 112,
        "550": 94.6,
        "575": 59.2,
        "600": 44.8,
        "625": 32.9,
        "650": 24.5,
        "675": 18.3,
        "700": 12.6,
        "725": 8.41,
        "750": 6.18,
        "775": 4.37,
        "800": 2.77,
        "825": 1.62,
        "850": null,
        "875": null,
        "900": null
      }
    },
    {
      "block": 30,
      "line_no": 27,
      "nominal_composition": "18Cr–10Ni–Ti",
      "product_form": "Smls. pipe",
      "spec_no": "SA–376",
      "type_grade": "TP321",
      "alloy_desig_uns_no": "S32100",
      "class_condition_temper": null,
      "size_thickness_mm": "≤9.5",
      "p_no": 8,
      "group_no": 1,
      "min_tensile_strength_mpa": 515,
      "min_yield_strength_mpa": 205,
      "i": 816,
      "limits_iii": "NP",
      "viii_1": 816,
      "xii": "NP",
      "external_pressure_chart_no": "HA–2",
      "notes": "G12, H1, T7",
      "values": {
        "40": 138,
        "65": 130,
        "100": 123,
        "125": 118,
        "150": 114,
        "200": 106,
        "250": 99.7,
        "300": 94.5,
        "325": 92.3,
        "350": 90.7,
        "375": 89.4,
        "400": 87.5,
        "425": 86.9,
        "450": 85.7,
        "475": 85.0,
        "500": 83.9,
        "525": 83.0,
        "550": 77.6,
        "575": 59.2,
        "600": 44.8,
        "625": 32.9,
        "650": 24.5,
        "675": 18.3,
        "700": 12.6,
        "725": 8.41,
        "750": 6.18,
        "775": 4.37,
        "800": 2.77,
        "825": 1.62,
        "850": null,
        "875": null,
        "900": null
      }
    },
    {
      "block": 30,
      "line_no": 28,
      "nominal_composition": "18Cr–10Ni–Ti",
      "product_form": "Smls. pipe",
      "spec_no": "SA–376",
      "type_grade": "TP321",
      "alloy_desig_uns_no": "S32100",
      "class_condition_temper": null,
      "size_thickness_mm": "≤9.5",
      "p_no": 8,
      "group_no": 1,
      "min_tensile_strength_mpa": 515,
      "min_yield_strength_mpa": 205,
      "i": "NP",
      "limits_iii": 427,
      "viii_1": 816,
      "xii": "NP",
      "external_pressure_chart_no": "HA–2",
      "notes": "G5, G12, T6",
      "values": {
        "40": 138,
        "65": 138,
        "100": 138,
        "125": 135,
        "150": 132,
        "200": 129,
        "250": 129,
        "300": 127,
        "325": 125,
        "350": 123,
        "375": 121,
        "400": 119,
        "425": 117,
        "450": 115,
        "475": 114,
        "500": 113,
        "525": 111,
        "550": 87.4,
        "575": 57.5,
        "600": 44.4,
        "625": 32.9,
        "650": 24.5,
        "675": 18.3,
        "700": 12.6,
        "725": 8.41,
        "750": 6.18,
        "775": 4.37,
        "800": 2.77,
        "825": 1.62,
        "850": null,
        "875": null,
        "900": null
      }
    },
    {
      "block": 30,
      "line_no": 29,
      "nominal_composition": "18Cr–10Ni–Ti",
      "product_form": "Smls. & wld. fittings",
      "spec_no": "SA–403",
      "type_grade": 321,
      "alloy_desig_uns_no": "S32100",
      "class_condition_temper": null,
      "size_thickness_mm": null,
      "p_no": 8,
      "group_no": 1,
      "min_tensile_strength_mpa": 515,
      "min_yield_strength_mpa": 205,
      "i": "NP",
      "limits_iii": 427,
      "viii_1": 816,
      "xii": 343,
      "external_pressure_chart_no": "HA–2",
      "notes": "G5, G12, T6, W12, W14",
      "values": {
        "40": 138,
        "65": 138,
        "100": 138,
        "125": 135,
        "150": 132,
        "200": 129,
        "250": 129,
        "300": 127,
        "325": 125,
        "350": 123,
        "375": 121,
        "400": 119,
        "425": 117,
        "450": 115,
        "475": 114,
        "500": 113,
        "525": 111,
        "550": 87.4,
        "575": 57.5,
        "600": 44.4,
        "625": 32.9,
        "650": 24.5,
        "675": 18.3,
        "700": 12.6,
        "725": 8.41,
        "750": 6.18,
        "775": 4.37,
        "800": 2.77,
        "825": 1.62,
        "850": null,
        "875": null,
        "900": null
      }
    },
    {
      "block": 30,
      "line_no": 30,
      "nominal_composition": "18Cr–10Ni–Ti",
      "product_form": "Wld. pipe",
      "spec_no": "SA–409",
      "type_grade": "TP321",
      "alloy_desig_uns_no": "S32100",
      "class_condition_temper": null,
      "size_thickness_mm": null,
      "p_no": 8,
      "group_no": 1,
      "min_tensile_strength_mpa": 515,
      "min_yield_strength_mpa": 205,
      "i": "NP",
      "limits_iii": 427,
      "viii_1": "NP",
      "xii": "NP",
      "external_pressure_chart_no": "HA–2 G5, W12",
      "notes": null,
      "values": {
        "40": 138,
        "65": 138,
        "100": 138,
        "125": 135,
        "150": 132,
        "200": 129,
        "250": 129,
        "300": 127,
        "325": 125,
        "350": 123,
        "375": 120,
        "400": 119,
        "425": 117,
        "450": 115,
        "475": null,
        "500": null,
        "525": null,
        "550": null,
        "575": null,
        "600": null,
        "625": null,
        "650": null,
        "675": null,
        "700": null,
        "725": null,
        "750": null,
        "775": null,
        "800": null,
        "825": null,
        "850": null,
        "875": null,
        "900": null
      }
    },
    {
      "block": 30,
      "line_no": 31,
      "nominal_composition": "18Cr–10Ni–Ti",
      "product_form": "Bar",
      "spec_no": "SA–479",
      "type_grade": 321,
      "alloy_desig_uns_no": "S32100",
      "class_condition_temper": null,
      "size_thickness_mm": null,
      "p_no": 8,
      "group_no": 1,
      "min_tensile_strength_mpa": 515,
      "min_yield_strength_mpa": 205,
      "i": 816,
      "limits_iii": "NP",
      "viii_1": "NP",
      "xii": "NP",
      "external_pressure_chart_no": "HA–2",
      "notes": "G5, G12, T7",
      "values": {
        "40": 138,
        "65": 138,
        "100": 138,
        "125": 135,
        "150": 132,
        "200": 129,
        "250": 129,
        "300": 127,
        "325": 125,
        "350": 123,
        "375": 120,
        "400": 119,
        "425": 117,
        "450": 115,
        "475": 114,
        "500": 113,
        "525": 112,
        "550": 94.6,
        "575": 59.2,
        "600": 44.8,
        "625": 32.9,
        "650": 24.5,
        "675": 18.3,
        "700": 12.6,
        "725": 8.41,
        "750": 6.18,
        "775": 4.37,
        "800": 2.77,
        "825": 1.62,
        "850": null,
        "875": null,
        "900": null
      }
    },
    {
      "block": 30,
      "line_no": 32,
      "nominal_composition": "18Cr–10Ni–Ti",
      "product_form": "Bar",
      "spec_no": "SA–479",
      "type_grade": 321,
      "alloy_desig_uns_no": "S32100",
      "class_condition_temper": null,
      "size_thickness_mm": null,
      "p_no": 8,
      "group_no": 1,
      "min_tensile_strength_mpa": 515,
      "min_yield_strength_mpa": 205,
      "i": 816,
      "limits_iii": "NP",
      "viii_1": 816,
      "xii": 343,
      "external_pressure_chart_no": "HA–2",
      "notes": "G12, G22, T7",
      "values": {
        "40": 138,
        "65": 130,
        "100": 123,
        "125": 118,
        "150": 114,
        "200": 106,
        "250": 99.7,
        "300": 94.5,
        "325": 92.3,
        "350": 90.7,
        "375": 89.4,
        "400": 87.5,
        "425": 86.9,
        "450": 85.7,
        "475": 85.0,
        "500": 83.9,
        "525": 83.0,
        "550": 77.6,
        "575": 59.2,
        "600": 44.8,
        "625": 32.9,
        "650": 24.5,
        "675": 18.3,
        "700": 12.6,
        "725": 8.41,
        "750": 6.18,
        "775": 4.37,
        "800": 2.77,
        "825": 1.62,
        "850": null,
        "875": null,
        "900": null
      }
    },
    {
      "block": 30,
      "line_no": 33,
      "nominal_composition": "18Cr–10Ni–Ti",
      "product_form": "Bar",
      "spec_no": "SA–479",
      "type_grade": 321,
      "alloy_desig_uns_no": "S32100",
      "class_condition_temper": null,
      "size_thickness_mm": null,
      "p_no": 8,
      "group_no": 1,
      "min_tensile_strength_mpa": 515,
      "min_yield_strength_mpa": 205,
      "i": "NP",
      "limits_iii": 427,
      "viii_1": 816,
      "xii": 343,
      "external_pressure_chart_no": "HA–2",
      "notes": "G5, G12, G22, T6",
      "values": {
        "40": 138,
        "65": 138,
        "100": 138,
        "125": 135,
        "150": 132,
        "200": 129,
        "250": 129,
        "300": 127,
        "325": 125,
        "350": 123,
        "375": 121,
        "400": 119,
        "425": 117,
        "450": 115,
        "475": 114,
        "500": 113,
        "525": 111,
        "550": 87.4,
        "575": 57.5,
        "600": 44.4,
        "625": 32.9,
        "650": 24.5,
        "675": 18.3,
        "700": 12.6,
        "725": 8.41,
        "750": 6.18,
        "775": 4.37,
        "800": 2.77,
        "825": 1.62,
        "850": null,
        "875": null,
        "900": null
      }
    },
    {
      "block": 30,
      "line_no": 34,
      "nominal_composition": "18Cr–10Ni–Ti",
      "product_form": "Wld. pipe",
      "spec_no": "SA–813",
      "type_grade": "TP321",
      "alloy_desig_uns_no": "S32100",
      "class_condition_temper": null,
      "size_thickness_mm": null,
      "p_no": 8,
      "group_no": 1,
      "min_tensile_strength_mpa": 515,
      "min_yield_strength_mpa": 205,
      "i": "NP",
      "limits_iii": 427,
      "viii_1": "NP",
      "xii": "NP",
      "external_pressure_chart_no": "HA–2 G5, W12",
      "notes": null,
      "values": {
        "40": 138,
        "65": 138,
        "100": 138,
        "125": 135,
        "150": 132,
        "200": 129,
        "250": 129,
        "300": 127,
        "325": 125,
        "350": 123,
        "375": 120,
        "400": 119,
        "425": 117,
        "450": 115,
        "475": null,
        "500": null,
        "525": null,
        "550": null,
        "575": null,
        "600": null,
        "625": null,
        "650": null,
        "675": null,
        "700": null,
        "725": null,
        "750": null,
        "775": null,
        "800": null,
        "825": null,
        "850": null,
        "875": null,
        "900": null
      }
    },
    {
      "block": 30,
      "line_no": 35,
      "nominal_composition": "18Cr–10Ni–Ti",
      "product_form": "Wld. pipe",
      "spec_no": "SA–814",
      "type_grade": "TP321",
      "alloy_desig_uns_no": "S32100",
      "class_condition_temper": null,
      "size_thickness_mm": null,
      "p_no": 8,
      "group_no": 1,
      "min_tensile_strength_mpa": 515,
      "min_yield_strength_mpa": 205,
      "i": "NP",
      "limits_iii": 427,
      "viii_1": "NP",
      "xii": "NP",
      "external_pressure_chart_no": "HA–2 G5, W12",
      "notes": null,
      "values": {
        "40": 138,
        "65": 138,
        "100": 138,
        "125": 135,
        "150": 132,
        "200": 129,
        "250": 129,
        "300": 127,
        "325": 125,
        "350": 123,
        "375": 120,
        "400": 119,
        "425": 117,
        "450": 115,
        "475": null,
        "500": null,
        "525": null,
        "550": null,
        "575": null,
        "600": null,
        "625": null,
        "650": null,
        "675": null,
        "700": null,
        "725": null,
        "750": null,
        "775": null,
        "800": null,
        "825": null,
        "850": null,
        "875": null,
        "900": null
      }
    },
    {
      "block": 30,
      "line_no": 36,
      "nominal_composition": "18Cr–10Ni–Ti",
      "product_form": "Forgings",
      "spec_no": "SA–182",
      "type_grade": "F321H",
      "alloy_desig_uns_no": "S32109",
      "class_condition_temper": null,
      "size_thickness_mm": "≤130",
      "p_no": 8,
      "group_no": 1,
      "min_tensile_strength_mpa": 515,
      "min_yield_strength_mpa": 205,
      "i": 816,
      "limits_iii": 427,
      "viii_1": 816,
      "xii": "NP",
      "external_pressure_chart_no": "HA–2 G5, T8",
      "notes": null,
      "values": {
        "40": 138,
        "65": 138,
        "100": 138,
        "125": 135,
        "150": 132,
        "200": 129,
        "250": 129,
        "300": 127,
        "325": 125,
        "350": 123,
        "375": 121,
        "400": 119,
        "425": 117,
        "450": 115,
        "475": 114,
        "500": 113,
        "525": 112,
        "550": 103,
        "575": 77.7,
        "600": 58.7,
        "625": 46.0,
        "650": 36.9,
        "675": 28.7,
        "700": 22.9,
        "725": 18.4,
        "750": 14.4,
        "775": 11.5,
        "800": 9.16,
        "825": 6.64,
        "850": null,
        "875": null,
        "900": null
      }
    },
    {
      "block": 30,
      "line_no": 37,
      "nominal_composition": "18Cr–10Ni–Ti",
      "product_form": "Forgings",
      "spec_no": "SA–182",
      "type_grade": "F321H",
      "alloy_desig_uns_no": "S32109",
      "class_condition_temper": null,
      "size_thickness_mm": "≤130",
      "p_no": 8,
      "group_no": 1,
      "min_tensile_strength_mpa": 515,
      "min_yield_strength_mpa": 205,
      "i": 816,
      "limits_iii": "NP",
      "viii_1": 816,
      "xii": "NP",
      "external_pressure_chart_no": "HA–2 T8",
      "notes": null,
      "values": {
        "40": 138,
        "65": 131,
        "100": 123,
        "125": 118,
        "150": 114,
        "200": 106,
        "250": 99.7,
        "300": 94.5,
        "325": 92.3,
        "350": 90.7,
        "375": 89.4,
        "400": 87.5,
        "425": 86.9,
        "450": 85.7,
        "475": 85.0,
        "500": 83.9,
        "525": 83.0,
        "550": 82.4,
        "575": 77.7,
        "600": 58.7,
        "625": 46.0,
        "650": 36.9,
        "675": 28.7,
        "700": 22.9,
        "725": 18.4,
        "750": 14.4,
        "775": 11.5,
        "800": 9.16,
        "825": 6.64,
        "850": null,
        "875": null,
        "900": null
      }
    },
    {
      "block": 30,
      "line_no": 38,
      "nominal_composition": "18Cr–10Ni–Ti",
      "product_form": "Smls. tube",
      "spec_no": "SA–213",
      "type_grade": "TP321H",
      "alloy_desig_uns_no": "S32109",
      "class_condition_temper": null,
      "size_thickness_mm": null,
      "p_no": 8,
      "group_no": 1,
      "min_tensile_strength_mpa": 515,
      "min_yield_strength_mpa": 205,
      "i": 816,
      "limits_iii": 427,
      "viii_1": 816,
      "xii": "NP",
      "external_pressure_chart_no": "HA–2 G5, T8",
      "notes": null,
      "values": {
        "40": 138,
        "65": 138,
        "100": 138,
        "125": 135,
        "150": 132,
        "200": 129,
        "250": 129,
        "300": 127,
        "325": 125,
        "350": 123,
        "375": 121,
        "400": 119,
        "425": 117,
        "450": 115,
        "475": 114,
        "500": 113,
        "525": 112,
        "550": 103,
        "575": 77.7,
        "600": 58.7,
        "625": 46.0,
        "650": 36.9,
        "675": 28.7,
        "700": 22.9,
        "725": 18.4,
        "750": 14.4,
        "775": 11.5,
        "800": 9.16,
        "825": 6.64,
        "850": null,
        "875": null,
        "900": null
      }
    },
    {
      "block": 30,
      "line_no": 39,
      "nominal_composition": "18Cr–10Ni–Ti",
      "product_form": "Smls. tube",
      "spec_no": "SA–213",
      "type_grade": "TP321H",
