Repository: danivelas0/asme-pcc

File: resources/bpvc_ii_d_metric_2025/table_u.json (part 42 of 61)
    "Size/Thickness, mm",
    "Min. Tensile Strength, MPa"
  ],
  "columns_values": [
      "product_form": "Drawn smls. tube",
      "spec_no": "SB–210",
      "type_grade": null,
      "alloy_desig_uns_no": "A96061",
      "class_condition_temper": "T4",
      "size_thickness_mm": "0.64–12.70",
      "min_tensile_strength_mpa": 205,
      "values": {
        "40": 207,
        "100": 207,
        "150": 196,
        "200": 135,
        "250": null,
        "300": null,
        "325": null,
        "350": null,
        "375": null,
        "400": null,
        "425": null,
        "450": null,
        "475": null,
        "500": null,
        "525": null,
        "550": null,
        "575": null,
        "600": null,
        "625": null,
        "650": null,
        "675": null,
        "700": null,
        "725": null,
        "750": null,
        "775": null,
        "800": null,
        "825": null,
        "850": null,
        "875": null,
        "900": null
      }
    },
    {
      "block": 39,
      "line_no": 6,
      "nominal_composition": null,
      "product_form": "Drawn smls. tube",
      "spec_no": "SB–210",
      "type_grade": null,
      "alloy_desig_uns_no": "A96061",
      "class_condition_temper": "T6",
      "size_thickness_mm": "0.64–12.70",
      "min_tensile_strength_mpa": 290,
      "values": {
        "40": 290,
        "100": 290,
        "150": 239,
        "200": 138,
        "250": null,
        "300": null,
        "325": null,
        "350": null,
        "375": null,
        "400": null,
        "425": null,
        "450": null,
        "475": null,
        "500": null,
        "525": null,
        "550": null,
        "575": null,
        "600": null,
        "625": null,
        "650": null,
        "675": null,
        "700": null,
        "725": null,
        "750": null,
        "775": null,
        "800": null,
        "825": null,
        "850": null,
        "875": null,
        "900": null
      }
    },
    {
      "block": 39,
      "line_no": 7,
      "nominal_composition": null,
      "product_form": "Drawn smls. tube",
      "spec_no": "SB–210",
      "type_grade": null,
      "alloy_desig_uns_no": "A96061",
      "class_condition_temper": "T4 wld.",
      "size_thickness_mm": "0.64–12.70",
      "min_tensile_strength_mpa": 165,
      "values": {
        "40": 165,
        "100": 165,
        "150": 159,
        "200": 112,
        "250": null,
        "300": null,
        "325": null,
        "350": null,
        "375": null,
        "400": null,
        "425": null,
        "450": null,
        "475": null,
        "500": null,
        "525": null,
        "550": null,
        "575": null,
        "600": null,
        "625": null,
        "650": null,
        "675": null,
        "700": null,
        "725": null,
        "750": null,
        "775": null,
        "800": null,
        "825": null,
        "850": null,
        "875": null,
        "900": null
      }
    },
    {
      "block": 39,
      "line_no": 8,
      "nominal_composition": null,
      "product_form": "Drawn smls. tube",
      "spec_no": "SB–210",
      "type_grade": null,
      "alloy_desig_uns_no": "A96061",
      "class_condition_temper": "T6 wld.",
      "size_thickness_mm": "0.64–12.70",
      "min_tensile_strength_mpa": 165,
      "values": {
        "40": 165,
        "100": 165,
        "150": 159,
        "200": 112,
        "250": null,
        "300": null,
        "325": null,
        "350": null,
        "375": null,
        "400": null,
        "425": null,
        "450": null,
        "475": null,
        "500": null,
        "525": null,
        "550": null,
        "575": null,
        "600": null,
        "625": null,
        "650": null,
        "675": null,
        "700": null,
        "725": null,
        "750": null,
        "775": null,
        "800": null,
        "825": null,
        "850": null,
        "875": null,
        "900": null
      }
    },
    {
      "block": 39,
      "line_no": 9,
      "nominal_composition": null,
      "product_form": "Bar, rod, wire",
      "spec_no": "SB–211",
      "type_grade": null,
      "alloy_desig_uns_no": "A96061",
      "class_condition_temper": "T6",
      "size_thickness_mm": "3.18–203.20",
      "min_tensile_strength_mpa": 290,
      "values": {
        "40": 290,
        "100": 290,
        "150": 239,
        "200": 138,
        "250": null,
        "300": null,
        "325": null,
        "350": null,
        "375": null,
        "400": null,
        "425": null,
        "450": null,
        "475": null,
        "500": null,
        "525": null,
        "550": null,
        "575": null,
        "600": null,
        "625": null,
        "650": null,
        "675": null,
        "700": null,
        "725": null,
        "750": null,
        "775": null,
        "800": null,
        "825": null,
        "850": null,
        "875": null,
        "900": null
      }
    },
    {
      "block": 39,
      "line_no": 10,
      "nominal_composition": null,
      "product_form": "Bar, rod, wire",
      "spec_no": "SB–211",
      "type_grade": null,
      "alloy_desig_uns_no": "A96061",
      "class_condition_temper": "T651",
      "size_thickness_mm": "3.18–203.20",
      "min_tensile_strength_mpa": 290,
      "values": {
        "40": 290,
        "100": 290,
        "150": 239,
        "200": 138,
        "250": null,
        "300": null,
        "325": null,
        "350": null,
        "375": null,
        "400": null,
        "425": null,
        "450": null,
        "475": null,
        "500": null,
        "525": null,
        "550": null,
        "575": null,
        "600": null,
        "625": null,
        "650": null,
        "675": null,
        "700": null,
        "725": null,
        "750": null,
        "775": null,
        "800": null,
        "825": null,
        "850": null,
        "875": null,
        "900": null
      }
    },
    {
      "block": 39,
      "line_no": 11,
      "nominal_composition": null,
      "product_form": "Bar, rod, wire",
      "spec_no": "SB–211",
      "type_grade": null,
      "alloy_desig_uns_no": "A96061",
      "class_condition_temper": "T6 wld.",
      "size_thickness_mm": "3.18–203.20",
      "min_tensile_strength_mpa": 165,
      "values": {
        "40": 165,
        "100": 165,
        "150": 159,
        "200": 112,
        "250": null,
        "300": null,
        "325": null,
        "350": null,
        "375": null,
        "400": null,
        "425": null,
        "450": null,
        "475": null,
        "500": null,
        "525": null,
        "550": null,
        "575": null,
        "600": null,
        "625": null,
        "650": null,
        "675": null,
        "700": null,
        "725": null,
        "750": null,
        "775": null,
        "800": null,
        "825": null,
        "850": null,
        "875": null,
        "900": null
      }
    },
    {
      "block": 39,
      "line_no": 12,
      "nominal_composition": null,
      "product_form": "Bar, rod, wire",
      "spec_no": "SB–211",
      "type_grade": null,
      "alloy_desig_uns_no": "A96061",
      "class_condition_temper": "T651 wld.",
      "size_thickness_mm": "3.18–203.20",
      "min_tensile_strength_mpa": 165,
      "values": {
        "40": 165,
        "100": 165,
        "150": 159,
        "200": 112,
        "250": null,
        "300": null,
        "325": null,
        "350": null,
        "375": null,
        "400": null,
        "425": null,
        "450": null,
        "475": null,
        "500": null,
        "525": null,
        "550": null,
        "575": null,
        "600": null,
        "625": null,
        "650": null,
        "675": null,
        "700": null,
        "725": null,
        "750": null,
        "775": null,
        "800": null,
        "825": null,
        "850": null,
        "875": null,
        "900": null
      }
    },
    {
      "block": 39,
      "line_no": 13,
      "nominal_composition": null,
      "product_form": "Bar, rod, shapes",
      "spec_no": "SB–221",
      "type_grade": null,
      "alloy_desig_uns_no": "A96061",
      "class_condition_temper": "T4",
      "size_thickness_mm": null,
      "min_tensile_strength_mpa": 180,
      "values": {
        "40": 179,
        "100": 179,
        "150": 172,
        "200": 121,
        "250": null,
        "300": null,
        "325": null,
        "350": null,
        "375": null,
        "400": null,
        "425": null,
        "450": null,
        "475": null,
        "500": null,
        "525": null,
        "550": null,
        "575": null,
        "600": null,
        "625": null,
        "650": null,
        "675": null,
        "700": null,
        "725": null,
        "750": null,
        "775": null,
        "800": null,
        "825": null,
        "850": null,
        "875": null,
        "900": null
      }
    },
    {
      "block": 39,
      "line_no": 14,
      "nominal_composition": null,
      "product_form": "Bar, rod, shapes",
      "spec_no": "SB–221",
      "type_grade": null,
      "alloy_desig_uns_no": "A96061",
      "class_condition_temper": "T6",
      "size_thickness_mm": null,
      "min_tensile_strength_mpa": 260,
      "values": {
        "40": 262,
        "100": 262,
        "150": 216,
        "200": 126,
        "250": null,
        "300": null,
        "325": null,
        "350": null,
        "375": null,
        "400": null,
        "425": null,
        "450": null,
        "475": null,
        "500": null,
        "525": null,
        "550": null,
        "575": null,
        "600": null,
        "625": null,
        "650": null,
        "675": null,
        "700": null,
        "725": null,
        "750": null,
        "775": null,
        "800": null,
        "825": null,
        "850": null,
        "875": null,
        "900": null
      }
    },
    {
      "block": 39,
      "line_no": 15,
      "nominal_composition": null,
      "product_form": "Bar, rod, shapes",
      "spec_no": "SB–221",
      "type_grade": null,
      "alloy_desig_uns_no": "A96061",
      "class_condition_temper": "T4 wld.",
      "size_thickness_mm": null,
      "min_tensile_strength_mpa": 165,
      "values": {
        "40": 165,
        "100": 165,
        "150": 159,
        "200": 112,
        "250": null,
        "300": null,
        "325": null,
        "350": null,
        "375": null,
        "400": null,
        "425": null,
        "450": null,
        "475": null,
        "500": null,
        "525": null,
        "550": null,
        "575": null,
        "600": null,
        "625": null,
        "650": null,
        "675": null,
        "700": null,
        "725": null,
        "750": null,
        "775": null,
        "800": null,
        "825": null,
        "850": null,
        "875": null,
        "900": null
      }
    },
    {
      "block": 39,
      "line_no": 16,
      "nominal_composition": null,
      "product_form": "Bar, rod, shapes",
      "spec_no": "SB–221",
      "type_grade": null,
      "alloy_desig_uns_no": "A96061",
      "class_condition_temper": "T6 wld.",
      "size_thickness_mm": null,
      "min_tensile_strength_mpa": 165,
      "values": {
        "40": 165,
        "100": 165,
        "150": 159,
        "200": 112,
        "250": null,
        "300": null,
        "325": null,
        "350": null,
        "375": null,
        "400": null,
        "425": null,
        "450": null,
        "475": null,
        "500": null,
        "525": null,
        "550": null,
        "575": null,
        "600": null,
        "625": null,
        "650": null,
        "675": null,
        "700": null,
        "725": null,
        "750": null,
        "775": null,
        "800": null,
        "825": null,
        "850": null,
        "875": null,
        "900": null
      }
    },
    {
      "block": 39,
      "line_no": 17,
      "nominal_composition": null,
      "product_form": "Cond. & heat exch. tubes",
      "spec_no": "SB–234",
      "type_grade": null,
      "alloy_desig_uns_no": "A96061",
      "class_condition_temper": "T4",
      "size_thickness_mm": "0.64–5.08",
      "min_tensile_strength_mpa": 205,
      "values": {
        "40": 207,
        "100": 207,
        "150": 196,
        "200": 135,
        "250": null,
        "300": null,
        "325": null,
        "350": null,
        "375": null,
        "400": null,
        "425": null,
        "450": null,
        "475": null,
        "500": null,
        "525": null,
        "550": null,
        "575": null,
        "600": null,
        "625": null,
        "650": null,
        "675": null,
        "700": null,
        "725": null,
        "750": null,
        "775": null,
        "800": null,
        "825": null,
        "850": null,
        "875": null,
        "900": null
      }
    },
    {
      "block": 39,
      "line_no": 18,
      "nominal_composition": null,
      "product_form": "Cond. & heat exch. tubes",
      "spec_no": "SB–234",
      "type_grade": null,
      "alloy_desig_uns_no": "A96061",
      "class_condition_temper": "T6",
      "size_thickness_mm": "0.64–5.08",
      "min_tensile_strength_mpa": 290,
      "values": {
        "40": 290,
        "100": 290,
        "150": 239,
        "200": 138,
        "250": null,
        "300": null,
        "325": null,
        "350": null,
        "375": null,
        "400": null,
        "425": null,
        "450": null,
        "475": null,
        "500": null,
        "525": null,
        "550": null,
        "575": null,
        "600": null,
        "625": null,
        "650": null,
        "675": null,
        "700": null,
        "725": null,
        "750": null,
        "775": null,
        "800": null,
        "825": null,
        "850": null,
        "875": null,
        "900": null
      }
    },
    {
      "block": 39,
      "line_no": 19,
      "nominal_composition": null,
      "product_form": "Cond. & heat exch. tubes",
      "spec_no": "SB–234",
      "type_grade": null,
      "alloy_desig_uns_no": "A96061",
      "class_condition_temper": "T4 wld.",
      "size_thickness_mm": "0.64–5.08",
      "min_tensile_strength_mpa": 165,
      "values": {
        "40": 165,
        "100": 165,
        "150": 159,
        "200": 112,
        "250": null,
        "300": null,
        "325": null,
        "350": null,
        "375": null,
        "400": null,
        "425": null,
        "450": null,
        "475": null,
        "500": null,
        "525": null,
        "550": null,
        "575": null,
        "600": null,
        "625": null,
        "650": null,
        "675": null,
        "700": null,
        "725": null,
        "750": null,
        "775": null,
        "800": null,
        "825": null,
        "850": null,
        "875": null,
        "900": null
      }
    },
    {
      "block": 39,
      "line_no": 20,
      "nominal_composition": null,
      "product_form": "Cond. & heat exch. tubes",
      "spec_no": "SB–234",
      "type_grade": null,
      "alloy_desig_uns_no": "A96061",
      "class_condition_temper": "T6 wld.",
      "size_thickness_mm": "0.64–5.08",
      "min_tensile_strength_mpa": 165,
      "values": {
        "40": 165,
        "100": 165,
        "150": 159,
        "200": 112,
        "250": null,
        "300": null,
        "325": null,
        "350": null,
        "375": null,
        "400": null,
        "425": null,
        "450": null,
        "475": null,
        "500": null,
        "525": null,
        "550": null,
        "575": null,
        "600": null,
        "625": null,
        "650": null,
        "675": null,
        "700": null,
        "725": null,
        "750": null,
        "775": null,
        "800": null,
        "825": null,
        "850": null,
        "875": null,
        "900": null
      }
    },
    {
      "block": 39,
      "line_no": 21,
      "nominal_composition": null,
      "product_form": "Smls. extr. tube",
      "spec_no": "SB–241",
      "type_grade": null,
      "alloy_desig_uns_no": "A96061",
      "class_condition_temper": "T4",
      "size_thickness_mm": null,
      "min_tensile_strength_mpa": 180,
      "values": {
        "40": 179,
        "100": 179,
        "150": 172,
        "200": 121,
        "250": null,
        "300": null,
        "325": null,
        "350": null,
        "375": null,
        "400": null,
        "425": null,
        "450": null,
        "475": null,
        "500": null,
        "525": null,
        "550": null,
        "575": null,
        "600": null,
        "625": null,
        "650": null,
        "675": null,
        "700": null,
        "725": null,
        "750": null,
        "775": null,
        "800": null,
        "825": null,
        "850": null,
        "875": null,
        "900": null
      }
    },
    {
      "block": 39,
      "line_no": 22,
      "nominal_composition": null,
      "product_form": "Smls. extr. tube",
      "spec_no": "SB–241",
      "type_grade": null,
      "alloy_desig_uns_no": "A96061",
      "class_condition_temper": "T6",
      "size_thickness_mm": null,
      "min_tensile_strength_mpa": 260,
      "values": {
        "40": 262,
        "100": 262,
        "150": 216,
        "200": 126,
        "250": null,
        "300": null,
        "325": null,
        "350": null,
        "375": null,
        "400": null,
        "425": null,
        "450": null,
        "475": null,
        "500": null,
        "525": null,
        "550": null,
        "575": null,
        "600": null,
        "625": null,
        "650": null,
        "675": null,
        "700": null,
        "725": null,
        "750": null,
        "775": null,
        "800": null,
        "825": null,
        "850": null,
        "875": null,
        "900": null
      }
    },
    {
      "block": 39,
      "line_no": 23,
      "nominal_composition": null,
      "product_form": "Smls. extr. tube",
      "spec_no": "SB–241",
      "type_grade": null,
      "alloy_desig_uns_no": "A96061",
      "class_condition_temper": "T4 wld.",
      "size_thickness_mm": null,
      "min_tensile_strength_mpa": 165,
      "values": {
        "40": 165,
        "100": 165,
        "150": 159,
        "200": 112,
        "250": null,
        "300": null,
        "325": null,
        "350": null,
        "375": null,
        "400": null,
        "425": null,
        "450": null,
        "475": null,
        "500": null,
        "525": null,
        "550": null,
        "575": null,
        "600": null,
        "625": null,
        "650": null,
        "675": null,
        "700": null,
        "725": null,
        "750": null,
        "775": null,
        "800": null,
        "825": null,
        "850": null,
        "875": null,
        "900": null
      }
    },
    {
      "block": 39,
      "line_no": 24,
      "nominal_composition": null,
      "product_form": "Smls. extr. tube",
      "spec_no": "SB–241",
      "type_grade": null,
      "alloy_desig_uns_no": "A96061",
      "class_condition_temper": "T6 wld.",
      "size_thickness_mm": null,
      "min_tensile_strength_mpa": 165,
      "values": {
        "40": 165,
        "100": 165,
        "150": 159,
        "200": 112,
        "250": null,
        "300": null,
        "325": null,
        "350": null,
        "375": null,
        "400": null,
        "425": null,
        "450": null,
        "475": null,
        "500": null,
        "525": null,
        "550": null,
        "575": null,
        "600": null,
        "625": null,
        "650": null,
        "675": null,
        "700": null,
        "725": null,
        "750": null,
        "775": null,
        "800": null,
        "825": null,
        "850": null,
        "875": null,
        "900": null
      }
    },
    {
      "block": 39,
      "line_no": 25,
      "nominal_composition": null,
      "product_form": "Smls. pipe",
      "spec_no": "SB–241",
      "type_grade": null,
      "alloy_desig_uns_no": "A96061",
      "class_condition_temper": "T6 drawn",
      "size_thickness_mm": "<25.40",
      "min_tensile_strength_mpa": 290,
      "values": {
        "40": 290,
        "100": 290,
        "150": 239,
        "200": 138,
        "250": null,
        "300": null,
        "325": null,
        "350": null,
        "375": null,
        "400": null,
        "425": null,
        "450": null,
        "475": null,
        "500": null,
        "525": null,
        "550": null,
        "575": null,
        "600": null,
        "625": null,
        "650": null,
        "675": null,
        "700": null,
        "725": null,
        "750": null,
        "775": null,
        "800": null,
        "825": null,
        "850": null,
        "875": null,
        "900": null
      }
    },
    {
      "block": 39,
      "line_no": 26,
      "nominal_composition": null,
      "product_form": "Smls. pipe",
      "spec_no": "SB–241",
      "type_grade": null,
      "alloy_desig_uns_no": "A96061",
      "class_condition_temper": "T6",
      "size_thickness_mm": "≥25.40",
      "min_tensile_strength_mpa": 260,
      "values": {
        "40": 262,
        "100": 262,
        "150": 216,
        "200": 126,
        "250": null,
        "300": null,
        "325": null,
        "350": null,
        "375": null,
        "400": null,
        "425": null,
        "450": null,
        "475": null,
        "500": null,
        "525": null,
        "550": null,
        "575": null,
        "600": null,
        "625": null,
        "650": null,
        "675": null,
        "700": null,
        "725": null,
        "750": null,
        "775": null,
        "800": null,
        "825": null,
        "850": null,
        "875": null,
        "900": null
      }
    },
    {
      "block": 39,
      "line_no": 27,
      "nominal_composition": null,
      "product_form": "Smls. pipe",
      "spec_no": "SB–241",
      "type_grade": null,
      "alloy_desig_uns_no": "A96061",
      "class_condition_temper": "T6 wld.",
      "size_thickness_mm": null,
      "min_tensile_strength_mpa": 165,
      "values": {
        "40": 165,
        "100": 165,
        "150": 159,
        "200": 112,
        "250": null,
        "300": null,
        "325": null,
        "350": null,
        "375": null,
        "400": null,
        "425": null,
        "450": null,
        "475": null,
        "500": null,
        "525": null,
        "550": null,
        "575": null,
        "600": null,
        "625": null,
        "650": null,
        "675": null,
        "700": null,
        "725": null,
        "750": null,
        "775": null,
        "800": null,
        "825": null,
        "850": null,
        "875": null,
        "900": null
      }
    },
    {
      "block": 39,
      "line_no": 28,
      "nominal_composition": null,
      "product_form": "Die forgings",
      "spec_no": "SB–247",
      "type_grade": null,
      "alloy_desig_uns_no": "A96061",
      "class_condition_temper": "T6",
      "size_thickness_mm": "≤101.60",
      "min_tensile_strength_mpa": 260,
      "values": {
        "40": 262,
        "100": 262,
        "150": 216,
        "200": 126,
        "250": null,
        "300": null,
        "325": null,
        "350": null,
        "375": null,
        "400": null,
        "425": null,
        "450": null,
        "475": null,
        "500": null,
        "525": null,
        "550": null,
        "575": null,
        "600": null,
        "625": null,
        "650": null,
        "675": null,
        "700": null,
        "725": null,
        "750": null,
        "775": null,
        "800": null,
        "825": null,
        "850": null,
        "875": null,
        "900": null
      }
    },
    {
      "block": 39,
      "line_no": 29,
      "nominal_composition": null,
      "product_form": "Hand forgings",
      "spec_no": "SB–247",
      "type_grade": null,
      "alloy_desig_uns_no": "A96061",
      "class_condition_temper": "T6",
      "size_thickness_mm": "≤101.60",
      "min_tensile_strength_mpa": 255,
      "values": {
        "40": 255,
        "100": 255,
        "150": 241,
        "200": 167,
        "250": null,
        "300": null,
        "325": null,
        "350": null,
        "375": null,
        "400": null,
        "425": null,
        "450": null,
        "475": null,
        "500": null,
        "525": null,
        "550": null,
        "575": null,
        "600": null,
        "625": null,
        "650": null,
        "675": null,
        "700": null,
        "725": null,
        "750": null,
        "775": null,
        "800": null,
        "825": null,
        "850": null,
        "875": null,
        "900": null
      }
    },
    {
      "block": 39,
      "line_no": 30,
      "nominal_composition": null,
      "product_form": "Hand forgings",
      "spec_no": "SB–247",
      "type_grade": null,
      "alloy_desig_uns_no": "A96061",
      "class_condition_temper": "T6",
      "size_thickness_mm": "101.61–203.20",
      "min_tensile_strength_mpa": 240,
      "values": {
        "40": 241,
        "100": 241,
        "150": 231,
        "200": 163,
        "250": null,
        "300": null,
        "325": null,
        "350": null,
        "375": null,
        "400": null,
        "425": null,
        "450": null,
        "475": null,
        "500": null,
        "525": null,
        "550": null,
        "575": null,
        "600": null,
        "625": null,
        "650": null,
        "675": null,
        "700": null,
        "725": null,
        "750": null,
        "775": null,
        "800": null,
        "825": null,
        "850": null,
        "875": null,
        "900": null
      }
    },
    {
      "block": 39,
      "line_no": 31,
      "nominal_composition": null,
      "product_form": "Die & hand forgings",
      "spec_no": "SB–247",
      "type_grade": null,
      "alloy_desig_uns_no": "A96061",
      "class_condition_temper": "T6 wld.",
      "size_thickness_mm": "≤203.20",
      "min_tensile_strength_mpa": 165,
      "values": {
        "40": 165,
        "100": 165,
        "150": 159,
        "200": 112,
        "250": null,
        "300": null,
        "325": null,
        "350": null,
        "375": null,
        "400": null,
        "425": null,
        "450": null,
        "475": null,
        "500": null,
        "525": null,
        "550": null,
        "575": null,
        "600": null,
        "625": null,
        "650": null,
        "675": null,
        "700": null,
        "725": null,
        "750": null,
        "775": null,
        "800": null,
        "825": null,
        "850": null,
        "875": null,
        "900": null
      }
    },
    {
      "block": 39,
      "line_no": 32,
      "nominal_composition": null,
      "product_form": "Shapes",
      "spec_no": "SB–308",
      "type_grade": null,
      "alloy_desig_uns_no": "A96061",
      "class_condition_temper": "T6",
      "size_thickness_mm": null,
      "min_tensile_strength_mpa": 260,
      "values": {
        "40": 262,
        "100": 262,
        "150": 216,
        "200": 126,
        "250": null,
        "300": null,
        "325": null,
        "350": null,
        "375": null,
        "400": null,
        "425": null,
        "450": null,
        "475": null,
        "500": null,
        "525": null,
        "550": null,
        "575": null,
        "600": null,
        "625": null,
        "650": null,
        "675": null,
        "700": null,
        "725": null,
        "750": null,
        "775": null,
        "800": null,
        "825": null,
        "850": null,
        "875": null,
        "900": null
      }
    },
    {
      "block": 39,
      "line_no": 33,
      "nominal_composition": null,
      "product_form": "Shapes",
      "spec_no": "SB–308",
      "type_grade": null,
      "alloy_desig_uns_no": "A96061",
      "class_condition_temper": "T6 wld.",
      "size_thickness_mm": null,
      "min_tensile_strength_mpa": 165,
      "values": {
        "40": 165,
        "100": 165,
        "150": 159,
        "200": 112,
        "250": null,
        "300": null,
        "325": null,
        "350": null,
        "375": null,
        "400": null,
        "425": null,
        "450": null,
        "475": null,
        "500": null,
        "525": null,
        "550": null,
        "575": null,
        "600": null,
        "625": null,
        "650": null,
        "675": null,
        "700": null,
        "725": null,
        "750": null,
        "775": null,
        "800": null,
        "825": null,
        "850": null,
        "875": null,
        "900": null
      }
    },
    {
      "block": 39,
      "line_no": 34,
      "nominal_composition": null,
      "product_form": "Drawn smls. tube",
      "spec_no": "SB–210",
      "type_grade": null,
      "alloy_desig_uns_no": "A96063",
      "class_condition_temper": "T6",
      "size_thickness_mm": "0.64–12.70",
      "min_tensile_strength_mpa": 230,
      "values": {
        "40": 228,
        "100": 227,
        "150": 159,
        "200": 89.5,
        "250": null,
        "300": null,
        "325": null,
        "350": null,
        "375": null,
        "400": null,
        "425": null,
        "450": null,
        "475": null,
        "500": null,
        "525": null,
        "550": null,
        "575": null,
        "600": null,
        "625": null,
        "650": null,
        "675": null,
        "700": null,
        "725": null,
        "750": null,
        "775": null,
        "800": null,
        "825": null,
        "850": null,
        "875": null,
        "900": null
      }
    },
    {
      "block": 39,
      "line_no": 35,
      "nominal_composition": null,
      "product_form": "Drawn smls. tube",
      "spec_no": "SB–210",
      "type_grade": null,
      "alloy_desig_uns_no": "A96063",
      "class_condition_temper": "T6 wld.",
      "size_thickness_mm": "0.64–12.70",
      "min_tensile_strength_mpa": 115,
      "values": {
        "40": 117,
        "100": 117,
        "150": 106,
        "200": 33.8,
        "250": null,
        "300": null,
        "325": null,
        "350": null,
        "375": null,
        "400": null,
        "425": null,
        "450": null,
        "475": null,
        "500": null,
        "525": null,
        "550": null,
        "575": null,
        "600": null,
        "625": null,
        "650": null,
        "675": null,
        "700": null,
        "725": null,
        "750": null,
        "775": null,
        "800": null,
        "825": null,
        "850": null,
        "875": null,
        "900": null
      }
    },
    {
      "block": 39,
      "line_no": 36,
      "nominal_composition": null,
      "product_form": "Bar, rod, shapes",
      "spec_no": "SB–221",
      "type_grade": null,
      "alloy_desig_uns_no": "A96063",
      "class_condition_temper": "T1",
      "size_thickness_mm": "≤12.70",
      "min_tensile_strength_mpa": 115,
      "values": {
        "40": 117,
        "100": 117,
        "150": 117,
        "200": 65.8,
        "250": null,
        "300": null,
        "325": null,
        "350": null,
        "375": null,
        "400": null,
        "425": null,
        "450": null,
        "475": null,
        "500": null,
        "525": null,
        "550": null,
        "575": null,
        "600": null,
        "625": null,
        "650": null,
        "675": null,
        "700": null,
        "725": null,
        "750": null,
        "775": null,
        "800": null,
        "825": null,
        "850": null,
        "875": null,
        "900": null
      }
    },
    {
      "block": 39,
      "line_no": 37,
      "nominal_composition": null,
      "product_form": "Bar, rod, shapes",
      "spec_no": "SB–221",
      "type_grade": null,
      "alloy_desig_uns_no": "A96063",
      "class_condition_temper": "T1",
      "size_thickness_mm": "12.71–25.40",
      "min_tensile_strength_mpa": 110,
      "values": {
        "40": 110,
        "100": 110,
        "150": 110,
        "200": 104,
        "250": null,
        "300": null,
        "325": null,
        "350": null,
        "375": null,
        "400": null,
        "425": null,
        "450": null,
        "475": null,
        "500": null,
        "525": null,
        "550": null,
        "575": null,
        "600": null,
        "625": null,
        "650": null,
        "675": null,
        "700": null,
        "725": null,
        "750": null,
        "775": null,
        "800": null,
        "825": null,
        "850": null,
        "875": null,
        "900": null
      }
    },
    {
      "block": 39,
      "line_no": 38,
      "nominal_composition": null,
      "product_form": "Bar, rod, shapes",
      "spec_no": "SB–221",
      "type_grade": null,
      "alloy_desig_uns_no": "A96063",
      "class_condition_temper": "T5",
      "size_thickness_mm": "≤12.70",
      "min_tensile_strength_mpa": 150,
      "values": {
        "40": 152,
        "100": 152,
        "150": 147,
        "200": 115,
        "250": null,
        "300": null,
        "325": null,
        "350": null,
        "375": null,
        "400": null,
        "425": null,
        "450": null,
        "475": null,
        "500": null,
        "525": null,
        "550": null,
        "575": null,
        "600": null,
        "625": null,
        "650": null,
        "675": null,
        "700": null,
        "725": null,
        "750": null,
        "775": null,
        "800": null,
        "825": null,
        "850": null,
        "875": null,
        "900": null
      }
    },
    {
      "block": 39,
      "line_no": 39,
      "nominal_composition": null,
      "product_form": "Bar, rod, shapes",
      "spec_no": "SB–221",
      "type_grade": null,
      "alloy_desig_uns_no": "A96063",
      "class_condition_temper": "T5",
      "size_thickness_mm": "12.71–25.40",
      "min_tensile_strength_mpa": 145,
      "values": {
        "40": 145,
        "100": 141,
        "150": 121,
        "200": 70.7,
        "250": null,
        "300": null,
        "325": null,
        "350": null,
        "375": null,
        "400": null,
        "425": null,
        "450": null,
        "475": null,
        "500": null,
        "525": null,
        "550": null,
        "575": null,
        "600": null,
        "625": null,
        "650": null,
        "675": null,
        "700": null,
        "725": null,
        "750": null,
        "775": null,
        "800": null,
        "825": null,
        "850": null,
        "875": null,
        "900": null
      }
    },
    {
      "block": 39,
      "line_no": 40,
      "nominal_composition": null,
      "product_form": "Bar, rod, shapes",
      "spec_no": "SB–221",
      "type_grade": null,
      "alloy_desig_uns_no": "A96063",
      "class_condition_temper": "T6",
      "size_thickness_mm": "≤25.40",
      "min_tensile_strength_mpa": 205,
      "values": {
        "40": 207,
        "100": 202,
        "150": 139,
        "200": 64.0,
        "250": null,
        "300": null,
        "325": null,
        "350": null,
        "375": null,
        "400": null,
        "425": null,
        "450": null,
        "475": null,
        "500": null,
        "525": null,
        "550": null,
        "575": null,
        "600": null,
        "625": null,
        "650": null,
        "675": null,
        "700": null,
        "725": null,
        "750": null,
        "775": null,
        "800": null,
        "825": null,
        "850": null,
        "875": null,
        "900": null
      }
    },
    {
      "block": 39,
      "line_no": 41,
      "nominal_composition": null,
      "product_form": "Bar, rod, shapes",
      "spec_no": "SB–221",
      "type_grade": null,
      "alloy_desig_uns_no": "A96063",
      "class_condition_temper": "T5 wld.",
      "size_thickness_mm": "≤25.40",
      "min_tensile_strength_mpa": 115,
      "values": {
        "40": 117,
        "100": 117,
        "150": 106,
        "200": 33.8,
        "250": null,
        "300": null,
        "325": null,
        "350": null,
        "375": null,
        "400": null,
        "425": null,
        "450": null,
        "475": null,
        "500": null,
        "525": null,
        "550": null,
        "575": null,
        "600": null,
        "625": null,
        "650": null,
        "675": null,
        "700": null,
        "725": null,
        "750": null,
        "775": null,
        "800": null,
        "825": null,
        "850": null,
        "875": null,
        "900": null
      }
    },
    {
      "block": 39,
      "line_no": 42,
      "nominal_composition": null,
      "product_form": "Bar, rod, shapes",
      "spec_no": "SB–221",
      "type_grade": null,
      "alloy_desig_uns_no": "A96063",
      "class_condition_temper": "T6 wld.",
      "size_thickness_mm": "≤25.40",
      "min_tensile_strength_mpa": 115,
      "values": {
        "40": 117,
        "100": 117,
        "150": 106,
        "200": 33.8,
        "250": null,
        "300": null,
        "325": null,
        "350": null,
        "375": null,
        "400": null,
        "425": null,
        "450": null,
        "475": null,
        "500": null,
        "525": null,
        "550": null,
        "575": null,
        "600": null,
        "625": null,
        "650": null,
        "675": null,
        "700": null,
        "725": null,
        "750": null,
        "775": null,
        "800": null,
        "825": null,
        "850": null,
        "875": null,
        "900": null
      }
    },
    {
      "block": 39,
      "line_no": 43,
      "nominal_composition": null,
      "product_form": "Smls. extr. tube",
      "spec_no": "SB–241",
      "type_grade": null,
      "alloy_desig_uns_no": "A96063",
      "class_condition_temper": "O",
      "size_thickness_mm": null,
      "min_tensile_strength_mpa": 110,
      "values": {
        "40": 110,
        "100": 110,
        "150": 110,
        "200": 104,
        "250": null,
        "300": null,
        "325": null,
        "350": null,
        "375": null,
        "400": null,
        "425": null,
        "450": null,
        "475": null,
        "500": null,
        "525": null,
        "550": null,
        "575": null,
        "600": null,
        "625": null,
        "650": null,
        "675": null,
        "700": null,
        "725": null,
        "750": null,
        "775": null,
        "800": null,
        "825": null,
        "850": null,
        "875": null,
        "900": null
      }
    },
    {
      "block": 39,
      "line_no": 44,
      "nominal_composition": null,
      "product_form": "Smls. extr. tube",
      "spec_no": "SB–241",
      "type_grade": null,
      "alloy_desig_uns_no": "A96063",
      "class_condition_temper": "T1",
      "size_thickness_mm": "≤12.70",
      "min_tensile_strength_mpa": 115,
      "values": {
        "40": 117,
        "100": 117,
        "150": 117,
        "200": null,
        "250": null,
        "300": null,
        "325": null,
        "350": null,
        "375": null,
        "400": null,
        "425": null,
        "450": null,
        "475": null,
        "500": null,
        "525": null,
        "550": null,
        "575": null,
        "600": null,
        "625": null,
        "650": null,
        "675": null,
        "700": null,
        "725": null,
        "750": null,
        "775": null,
        "800": null,
        "825": null,
        "850": null,
        "875": null,
        "900": null
      }
    },
    {
      "block": 39,
      "line_no": 45,
      "nominal_composition": null,
      "product_form": "Smls. extr. tube",
      "spec_no": "SB–241",
      "type_grade": null,
      "alloy_desig_uns_no": "A96063",
      "class_condition_temper": "T1",
      "size_thickness_mm": "12.71–25.40",
      "min_tensile_strength_mpa": 110,
      "values": {
        "40": 110,
        "100": 110,
        "150": 110,
        "200": null,
        "250": null,
        "300": null,
        "325": null,
        "350": null,
        "375": null,
        "400": null,
        "425": null,
