Repository: danivelas0/asme-pcc

File: resources/bpvc_ii_d_metric_2025/table_y_1.json (part 42 of 71)
    "Min. Yield Strength, MPa",
    "Notes"
  ],
  "columns_values": [
        "650": 105,
        "675": 99.2,
        "700": 92.4,
        "725": 84.8,
        "750": 76.4,
        "775": 67.3,
        "800": 57.3,
        "825": 46.6,
        "850": null,
        "875": null,
        "900": null
      }
    },
    {
      "block": 33,
      "line_no": 9,
      "nominal_composition": null,
      "product_form": "Smls. & wld. pipe",
      "spec_no": "SA–312",
      "type_grade": "TP310S",
      "alloy_desig_uns_no": "S31008 …",
      "class_condition_temper": null,
      "size_thickness_mm": null,
      "min_tensile_strength_mpa": 515,
      "min_yield_strength_mpa": 205,
      "notes": null,
      "values": {
        "40": 207,
        "65": 193,
        "100": 181,
        "125": 173,
        "150": 167,
        "175": 161,
        "200": 157,
        "225": 152,
        "250": 149,
        "275": 146,
        "300": 144,
        "325": 141,
        "350": 139,
        "375": 137,
        "400": 135,
        "425": 134,
        "450": 132,
        "475": 130,
        "500": 128,
        "525": 126,
        "550": 122,
        "575": 119,
        "600": 115,
        "625": 111,
        "650": 105,
        "675": 99.2,
        "700": 92.4,
        "725": 84.8,
        "750": 76.4,
        "775": 67.3,
        "800": 57.3,
        "825": 46.6,
        "850": null,
        "875": null,
        "900": null
      }
    },
    {
      "block": 33,
      "line_no": 10,
      "nominal_composition": null,
      "product_form": "Wld. pipe",
      "spec_no": "SA–358",
      "type_grade": "310S",
      "alloy_desig_uns_no": "S31008 1",
      "class_condition_temper": null,
      "size_thickness_mm": null,
      "min_tensile_strength_mpa": 515,
      "min_yield_strength_mpa": 205,
      "notes": null,
      "values": {
        "40": 207,
        "65": 193,
        "100": 181,
        "125": 173,
        "150": 167,
        "175": 161,
        "200": 157,
        "225": 152,
        "250": 149,
        "275": 146,
        "300": 144,
        "325": 141,
        "350": 139,
        "375": 137,
        "400": 135,
        "425": 134,
        "450": 132,
        "475": 130,
        "500": 128,
        "525": 126,
        "550": 122,
        "575": 119,
        "600": 115,
        "625": 111,
        "650": 105,
        "675": 99.2,
        "700": 92.4,
        "725": 84.8,
        "750": 76.4,
        "775": 67.3,
        "800": 57.3,
        "825": 46.6,
        "850": null,
        "875": null,
        "900": null
      }
    },
    {
      "block": 33,
      "line_no": 11,
      "nominal_composition": null,
      "product_form": "Wld. pipe",
      "spec_no": "SA–358",
      "type_grade": "310S",
      "alloy_desig_uns_no": "S31008 3",
      "class_condition_temper": null,
      "size_thickness_mm": null,
      "min_tensile_strength_mpa": 515,
      "min_yield_strength_mpa": 205,
      "notes": null,
      "values": {
        "40": 207,
        "65": 193,
        "100": 181,
        "125": 173,
        "150": 167,
        "175": 161,
        "200": 157,
        "225": 152,
        "250": 149,
        "275": 146,
        "300": 144,
        "325": 141,
        "350": 139,
        "375": 137,
        "400": 135,
        "425": 134,
        "450": 132,
        "475": 130,
        "500": 128,
        "525": 126,
        "550": 122,
        "575": 119,
        "600": 115,
        "625": 111,
        "650": 105,
        "675": 99.2,
        "700": 92.4,
        "725": 84.8,
        "750": 76.4,
        "775": 67.3,
        "800": 57.3,
        "825": 46.6,
        "850": null,
        "875": null,
        "900": null
      }
    },
    {
      "block": 33,
      "line_no": 12,
      "nominal_composition": null,
      "product_form": "Wld. pipe",
      "spec_no": "SA–358",
      "type_grade": "310S",
      "alloy_desig_uns_no": "S31008 4",
      "class_condition_temper": null,
      "size_thickness_mm": null,
      "min_tensile_strength_mpa": 515,
      "min_yield_strength_mpa": 205,
      "notes": null,
      "values": {
        "40": 207,
        "65": 193,
        "100": 181,
        "125": 173,
        "150": 167,
        "175": 161,
        "200": 157,
        "225": 152,
        "250": 149,
        "275": 146,
        "300": 144,
        "325": 141,
        "350": 139,
        "375": 137,
        "400": 135,
        "425": 134,
        "450": 132,
        "475": 130,
        "500": 128,
        "525": 126,
        "550": 122,
        "575": 119,
        "600": 115,
        "625": 111,
        "650": 105,
        "675": 99.2,
        "700": 92.4,
        "725": 84.8,
        "750": 76.4,
        "775": 67.3,
        "800": 57.3,
        "825": 46.6,
        "850": null,
        "875": null,
        "900": null
      }
    },
    {
      "block": 33,
      "line_no": 13,
      "nominal_composition": null,
      "product_form": "Smls. & wld. fittings",
      "spec_no": "SA–403",
      "type_grade": "310S",
      "alloy_desig_uns_no": "S31008 …",
      "class_condition_temper": null,
      "size_thickness_mm": null,
      "min_tensile_strength_mpa": 515,
      "min_yield_strength_mpa": 205,
      "notes": null,
      "values": {
        "40": 207,
        "65": 193,
        "100": 181,
        "125": 173,
        "150": 167,
        "175": 161,
        "200": 157,
        "225": 152,
        "250": 149,
        "275": 146,
        "300": 144,
        "325": 141,
        "350": 139,
        "375": 137,
        "400": 135,
        "425": 134,
        "450": 132,
        "475": 130,
        "500": 128,
        "525": 126,
        "550": 122,
        "575": 119,
        "600": 115,
        "625": 111,
        "650": 105,
        "675": 99.2,
        "700": 92.4,
        "725": 84.8,
        "750": 76.4,
        "775": 67.3,
        "800": 57.3,
        "825": 46.6,
        "850": null,
        "875": null,
        "900": null
      }
    },
    {
      "block": 33,
      "line_no": 14,
      "nominal_composition": null,
      "product_form": "Bar",
      "spec_no": "SA–479",
      "type_grade": "310S",
      "alloy_desig_uns_no": "S31008 …",
      "class_condition_temper": null,
      "size_thickness_mm": null,
      "min_tensile_strength_mpa": 515,
      "min_yield_strength_mpa": 205,
      "notes": null,
      "values": {
        "40": 207,
        "65": 193,
        "100": 181,
        "125": 173,
        "150": 167,
        "175": 161,
        "200": 157,
        "225": 152,
        "250": 149,
        "275": 146,
        "300": 144,
        "325": 141,
        "350": 139,
        "375": 137,
        "400": 135,
        "425": 134,
        "450": 132,
        "475": 130,
        "500": 128,
        "525": 126,
        "550": 122,
        "575": 119,
        "600": 115,
        "625": 111,
        "650": 105,
        "675": 99.2,
        "700": 92.4,
        "725": 84.8,
        "750": 76.4,
        "775": 67.3,
        "800": 57.3,
        "825": 46.6,
        "850": null,
        "875": null,
        "900": null
      }
    },
    {
      "block": 33,
      "line_no": 15,
      "nominal_composition": null,
      "product_form": "Wld. pipe",
      "spec_no": "SA–813",
      "type_grade": "TP310S",
      "alloy_desig_uns_no": "S31008 …",
      "class_condition_temper": null,
      "size_thickness_mm": null,
      "min_tensile_strength_mpa": 515,
      "min_yield_strength_mpa": 205,
      "notes": null,
      "values": {
        "40": 207,
        "65": 193,
        "100": 181,
        "125": 173,
        "150": 167,
        "175": 161,
        "200": 157,
        "225": 152,
        "250": 149,
        "275": 146,
        "300": 144,
        "325": 141,
        "350": 139,
        "375": 137,
        "400": 135,
        "425": 134,
        "450": 132,
        "475": 130,
        "500": 128,
        "525": 126,
        "550": 122,
        "575": 119,
        "600": 115,
        "625": 111,
        "650": 105,
        "675": 99.2,
        "700": 92.4,
        "725": 84.8,
        "750": 76.4,
        "775": 67.3,
        "800": 57.3,
        "825": 46.6,
        "850": null,
        "875": null,
        "900": null
      }
    },
    {
      "block": 33,
      "line_no": 16,
      "nominal_composition": null,
      "product_form": "Wld. pipe",
      "spec_no": "SA–814",
      "type_grade": "TP310S",
      "alloy_desig_uns_no": "S31008 …",
      "class_condition_temper": null,
      "size_thickness_mm": null,
      "min_tensile_strength_mpa": 515,
      "min_yield_strength_mpa": 205,
      "notes": null,
      "values": {
        "40": 207,
        "65": 193,
        "100": 181,
        "125": 173,
        "150": 167,
        "175": 161,
        "200": 157,
        "225": 152,
        "250": 149,
        "275": 146,
        "300": 144,
        "325": 141,
        "350": 139,
        "375": 137,
        "400": 135,
        "425": 134,
        "450": 132,
        "475": 130,
        "500": 128,
        "525": 126,
        "550": 122,
        "575": 119,
        "600": 115,
        "625": 111,
        "650": 105,
        "675": 99.2,
        "700": 92.4,
        "725": 84.8,
        "750": 76.4,
        "775": 67.3,
        "800": 57.3,
        "825": 46.6,
        "850": null,
        "875": null,
        "900": null
      }
    },
    {
      "block": 33,
      "line_no": 17,
      "nominal_composition": null,
      "product_form": "Smls. tube",
      "spec_no": "SA–213",
      "type_grade": "TP310H",
      "alloy_desig_uns_no": "S31009 …",
      "class_condition_temper": null,
      "size_thickness_mm": null,
      "min_tensile_strength_mpa": 515,
      "min_yield_strength_mpa": 205,
      "notes": null,
      "values": {
        "40": 207,
        "65": 193,
        "100": 181,
        "125": 173,
        "150": 167,
        "175": 161,
        "200": 157,
        "225": 152,
        "250": 149,
        "275": 146,
        "300": 144,
        "325": 141,
        "350": 139,
        "375": 137,
        "400": 135,
        "425": 134,
        "450": 132,
        "475": 130,
        "500": 128,
        "525": 126,
        "550": null,
        "575": null,
        "600": null,
        "625": null,
        "650": null,
        "675": null,
        "700": null,
        "725": null,
        "750": null,
        "775": null,
        "800": null,
        "825": null,
        "850": null,
        "875": null,
        "900": null
      }
    },
    {
      "block": 33,
      "line_no": 18,
      "nominal_composition": null,
      "product_form": "Plate",
      "spec_no": "SA–240",
      "type_grade": "310H",
      "alloy_desig_uns_no": "S31009 …",
      "class_condition_temper": null,
      "size_thickness_mm": null,
      "min_tensile_strength_mpa": 515,
      "min_yield_strength_mpa": 205,
      "notes": null,
      "values": {
        "40": 207,
        "65": 193,
        "100": 181,
        "125": 173,
        "150": 167,
        "175": 161,
        "200": 157,
        "225": 152,
        "250": 149,
        "275": 146,
        "300": 144,
        "325": 141,
        "350": 139,
        "375": 137,
        "400": 135,
        "425": 134,
        "450": 132,
        "475": 130,
        "500": 128,
        "525": 126,
        "550": null,
        "575": null,
        "600": null,
        "625": null,
        "650": null,
        "675": null,
        "700": null,
        "725": null,
        "750": null,
        "775": null,
        "800": null,
        "825": null,
        "850": null,
        "875": null,
        "900": null
      }
    },
    {
      "block": 33,
      "line_no": 19,
      "nominal_composition": null,
      "product_form": "Wld. tube",
      "spec_no": "SA–249",
      "type_grade": "TP310H",
      "alloy_desig_uns_no": "S31009 …",
      "class_condition_temper": null,
      "size_thickness_mm": null,
      "min_tensile_strength_mpa": 515,
      "min_yield_strength_mpa": 205,
      "notes": null,
      "values": {
        "40": 207,
        "65": 193,
        "100": 181,
        "125": 173,
        "150": 167,
        "175": 161,
        "200": 157,
        "225": 152,
        "250": 149,
        "275": 146,
        "300": 144,
        "325": 141,
        "350": 139,
        "375": 137,
        "400": 135,
        "425": 134,
        "450": 132,
        "475": 130,
        "500": 128,
        "525": 126,
        "550": null,
        "575": null,
        "600": null,
        "625": null,
        "650": null,
        "675": null,
        "700": null,
        "725": null,
        "750": null,
        "775": null,
        "800": null,
        "825": null,
        "850": null,
        "875": null,
        "900": null
      }
    },
    {
      "block": 33,
      "line_no": 20,
      "nominal_composition": null,
      "product_form": "Smls. & wld. pipe",
      "spec_no": "SA–312",
      "type_grade": "TP310H",
      "alloy_desig_uns_no": "S31009 …",
      "class_condition_temper": null,
      "size_thickness_mm": null,
      "min_tensile_strength_mpa": 515,
      "min_yield_strength_mpa": 205,
      "notes": null,
      "values": {
        "40": 207,
        "65": 193,
        "100": 181,
        "125": 173,
        "150": 167,
        "175": 161,
        "200": 157,
        "225": 152,
        "250": 149,
        "275": 146,
        "300": 144,
        "325": 141,
        "350": 139,
        "375": 137,
        "400": 135,
        "425": 134,
        "450": 132,
        "475": 130,
        "500": 128,
        "525": 126,
        "550": null,
        "575": null,
        "600": null,
        "625": null,
        "650": null,
        "675": null,
        "700": null,
        "725": null,
        "750": null,
        "775": null,
        "800": null,
        "825": null,
        "850": null,
        "875": null,
        "900": null
      }
    },
    {
      "block": 33,
      "line_no": 21,
      "nominal_composition": null,
      "product_form": "Bar",
      "spec_no": "SA–479",
      "type_grade": "310H",
      "alloy_desig_uns_no": "S31009 …",
      "class_condition_temper": null,
      "size_thickness_mm": null,
      "min_tensile_strength_mpa": 515,
      "min_yield_strength_mpa": 205,
      "notes": null,
      "values": {
        "40": 207,
        "65": 193,
        "100": 181,
        "125": 173,
        "150": 167,
        "175": 161,
        "200": 157,
        "225": 152,
        "250": 149,
        "275": 146,
        "300": 144,
        "325": 141,
        "350": 139,
        "375": 137,
        "400": 135,
        "425": 134,
        "450": 132,
        "475": 130,
        "500": 128,
        "525": 126,
        "550": null,
        "575": null,
        "600": null,
        "625": null,
        "650": null,
        "675": null,
        "700": null,
        "725": null,
        "750": null,
        "775": null,
        "800": null,
        "825": null,
        "850": null,
        "875": null,
        "900": null
      }
    },
    {
      "block": 33,
      "line_no": 22,
      "nominal_composition": null,
      "product_form": "Bar",
      "spec_no": "SA/JIS G4303",
      "type_grade": "SUS310S",
      "alloy_desig_uns_no": null,
      "class_condition_temper": null,
      "size_thickness_mm": null,
      "min_tensile_strength_mpa": 520,
      "min_yield_strength_mpa": 205,
      "notes": null,
      "values": {
        "40": 207,
        "65": 193,
        "100": 181,
        "125": 173,
        "150": 167,
        "175": 161,
        "200": 157,
        "225": 152,
        "250": 149,
        "275": 146,
        "300": 144,
        "325": 141,
        "350": 139,
        "375": 137,
        "400": 135,
        "425": 134,
        "450": 132,
        "475": 130,
        "500": 128,
        "525": 126,
        "550": null,
        "575": null,
        "600": null,
        "625": null,
        "650": null,
        "675": null,
        "700": null,
        "725": null,
        "750": null,
        "775": null,
        "800": null,
        "825": null,
        "850": null,
        "875": null,
        "900": null
      }
    },
    {
      "block": 33,
      "line_no": 23,
      "nominal_composition": "25Cr–20Ni–Cb",
      "product_form": "Smls. tube",
      "spec_no": "SA–213",
      "type_grade": "TP310Cb",
      "alloy_desig_uns_no": "S31040 …",
      "class_condition_temper": null,
      "size_thickness_mm": null,
      "min_tensile_strength_mpa": 515,
      "min_yield_strength_mpa": 205,
      "notes": null,
      "values": {
        "40": 207,
        "65": 193,
        "100": 181,
        "125": 173,
        "150": 167,
        "175": 161,
        "200": 157,
        "225": 152,
        "250": 149,
        "275": 146,
        "300": 144,
        "325": 141,
        "350": 139,
        "375": 137,
        "400": 135,
        "425": 134,
        "450": 132,
        "475": 130,
        "500": 128,
        "525": 126,
        "550": null,
        "575": null,
        "600": null,
        "625": null,
        "650": null,
        "675": null,
        "700": null,
        "725": null,
        "750": null,
        "775": null,
        "800": null,
        "825": null,
        "850": null,
        "875": null,
        "900": null
      }
    },
    {
      "block": 33,
      "line_no": 24,
      "nominal_composition": "25Cr–20Ni–Cb",
      "product_form": "Plate",
      "spec_no": "SA–240",
      "type_grade": "310Cb",
      "alloy_desig_uns_no": "S31040 …",
      "class_condition_temper": null,
      "size_thickness_mm": null,
      "min_tensile_strength_mpa": 515,
      "min_yield_strength_mpa": 205,
      "notes": null,
      "values": {
        "40": 207,
        "65": 193,
        "100": 181,
        "125": 173,
        "150": 167,
        "175": 161,
        "200": 157,
        "225": 152,
        "250": 149,
        "275": 146,
        "300": 144,
        "325": 141,
        "350": 139,
        "375": 137,
        "400": 135,
        "425": 134,
        "450": 132,
        "475": 130,
        "500": 128,
        "525": 126,
        "550": null,
        "575": null,
        "600": null,
        "625": null,
        "650": null,
        "675": null,
        "700": null,
        "725": null,
        "750": null,
        "775": null,
        "800": null,
        "825": null,
        "850": null,
        "875": null,
        "900": null
      }
    },
    {
      "block": 33,
      "line_no": 25,
      "nominal_composition": "25Cr–20Ni–Cb",
      "product_form": "Wld. tube",
      "spec_no": "SA–249",
      "type_grade": "TP310Cb",
      "alloy_desig_uns_no": "S31040 …",
      "class_condition_temper": null,
      "size_thickness_mm": null,
      "min_tensile_strength_mpa": 515,
      "min_yield_strength_mpa": 205,
      "notes": null,
      "values": {
        "40": 207,
        "65": 193,
        "100": 181,
        "125": 173,
        "150": 167,
        "175": 161,
        "200": 157,
        "225": 152,
        "250": 149,
        "275": 146,
        "300": 144,
        "325": 141,
        "350": 139,
        "375": 137,
        "400": 135,
        "425": 134,
        "450": 132,
        "475": 130,
        "500": 128,
        "525": 126,
        "550": null,
        "575": null,
        "600": null,
        "625": null,
        "650": null,
        "675": null,
        "700": null,
        "725": null,
        "750": null,
        "775": null,
        "800": null,
        "825": null,
        "850": null,
        "875": null,
        "900": null
      }
    },
    {
      "block": 33,
      "line_no": 26,
      "nominal_composition": "25Cr–20Ni–Cb",
      "product_form": "Smls. & wld. pipe",
      "spec_no": "SA–312",
      "type_grade": "TP310Cb",
      "alloy_desig_uns_no": "S31040 …",
      "class_condition_temper": null,
      "size_thickness_mm": null,
      "min_tensile_strength_mpa": 515,
      "min_yield_strength_mpa": 205,
      "notes": null,
      "values": {
        "40": 207,
        "65": 193,
        "100": 181,
        "125": 173,
        "150": 167,
        "175": 161,
        "200": 157,
        "225": 152,
        "250": 149,
        "275": 146,
        "300": 144,
        "325": 141,
        "350": 139,
        "375": 137,
        "400": 135,
        "425": 134,
        "450": 132,
        "475": 130,
        "500": 128,
        "525": 126,
        "550": null,
        "575": null,
        "600": null,
        "625": null,
        "650": null,
        "675": null,
        "700": null,
        "725": null,
        "750": null,
        "775": null,
        "800": null,
        "825": null,
        "850": null,
        "875": null,
        "900": null
      }
    },
    {
      "block": 33,
      "line_no": 27,
      "nominal_composition": "25Cr–20Ni–Cb",
      "product_form": "Bar",
      "spec_no": "SA–479",
      "type_grade": "310Cb",
      "alloy_desig_uns_no": "S31040 …",
      "class_condition_temper": null,
      "size_thickness_mm": null,
      "min_tensile_strength_mpa": 515,
      "min_yield_strength_mpa": 205,
      "notes": null,
      "values": {
        "40": 207,
        "65": 193,
        "100": 181,
        "125": 173,
        "150": 167,
        "175": 161,
        "200": 157,
        "225": 152,
        "250": 149,
        "275": 146,
        "300": 144,
        "325": 141,
        "350": 139,
        "375": 137,
        "400": 135,
        "425": 134,
        "450": 132,
        "475": 130,
        "500": 128,
        "525": 126,
        "550": null,
        "575": null,
        "600": null,
        "625": null,
        "650": null,
        "675": null,
        "700": null,
        "725": null,
        "750": null,
        "775": null,
        "800": null,
        "825": null,
        "850": null,
        "875": null,
        "900": null
      }
    },
    {
      "block": 33,
      "line_no": 28,
      "nominal_composition": "25Cr–20Ni–Cb",
      "product_form": "Wld. pipe",
      "spec_no": "SA–813",
      "type_grade": "TP310Cb",
      "alloy_desig_uns_no": "S31040 …",
      "class_condition_temper": null,
      "size_thickness_mm": null,
      "min_tensile_strength_mpa": 515,
      "min_yield_strength_mpa": 205,
      "notes": null,
      "values": {
        "40": 207,
        "65": 193,
        "100": 181,
        "125": 173,
        "150": 167,
        "175": 161,
        "200": 157,
        "225": 152,
        "250": 149,
        "275": 146,
        "300": 144,
        "325": 141,
        "350": 139,
        "375": 137,
        "400": 135,
        "425": 134,
        "450": 132,
        "475": 130,
        "500": 128,
        "525": 126,
        "550": null,
        "575": null,
        "600": null,
        "625": null,
        "650": null,
        "675": null,
        "700": null,
        "725": null,
        "750": null,
        "775": null,
        "800": null,
        "825": null,
        "850": null,
        "875": null,
        "900": null
      }
    },
    {
      "block": 33,
      "line_no": 29,
      "nominal_composition": "25Cr–20Ni–Cb",
      "product_form": "Wld. pipe",
      "spec_no": "SA–814",
      "type_grade": "TP310Cb",
      "alloy_desig_uns_no": "S31040 …",
      "class_condition_temper": null,
      "size_thickness_mm": null,
      "min_tensile_strength_mpa": 515,
      "min_yield_strength_mpa": 205,
      "notes": null,
      "values": {
        "40": 207,
        "65": 193,
        "100": 181,
        "125": 173,
        "150": 167,
        "175": 161,
        "200": 157,
        "225": 152,
        "250": 149,
        "275": 146,
        "300": 144,
        "325": 141,
        "350": 139,
        "375": 137,
        "400": 135,
        "425": 134,
        "450": 132,
        "475": 130,
        "500": 128,
        "525": 126,
        "550": null,
        "575": null,
        "600": null,
        "625": null,
        "650": null,
        "675": null,
        "700": null,
        "725": null,
        "750": null,
        "775": null,
        "800": null,
        "825": null,
        "850": null,
        "875": null,
        "900": null
      }
    },
    {
      "block": 33,
      "line_no": 30,
      "nominal_composition": "25Cr–20Ni–Cb–N",
      "product_form": "Smls. tube",
      "spec_no": "SA–213",
      "type_grade": "TP310HCbN",
      "alloy_desig_uns_no": "S31042 …",
      "class_condition_temper": null,
      "size_thickness_mm": null,
      "min_tensile_strength_mpa": 655,
      "min_yield_strength_mpa": 295,
      "notes": null,
      "values": {
        "40": 296,
        "65": 265,
        "100": 245,
        "125": 233,
        "150": 224,
        "175": 216,
        "200": 209,
        "225": 204,
        "250": 200,
        "275": 196,
        "300": 193,
        "325": 191,
        "350": 189,
        "375": 186,
        "400": 184,
        "425": 182,
        "450": 180,
        "475": 178,
        "500": 175,
        "525": 173,
        "550": null,
        "575": null,
        "600": null,
        "625": null,
        "650": null,
        "675": null,
        "700": null,
        "725": null,
        "750": null,
        "775": null,
        "800": null,
        "825": null,
        "850": null,
        "875": null,
        "900": null
      }
    },
    {
      "block": 33,
      "line_no": 31,
      "nominal_composition": "25Cr–22Ni–2Mo–N",
      "product_form": "Forgings",
      "spec_no": "SA–182",
      "type_grade": "F310MoLN",
      "alloy_desig_uns_no": "S31050 …",
      "class_condition_temper": null,
      "size_thickness_mm": null,
      "min_tensile_strength_mpa": 540,
      "min_yield_strength_mpa": 255,
      "notes": null,
      "values": {
        "40": 255,
        "65": 231,
        "100": 215,
        "125": 205,
        "150": 197,
        "175": 190,
        "200": 185,
        "225": 180,
        "250": 175,
        "275": 171,
        "300": 167,
        "325": 163,
        "350": 160,
        "375": 156,
        "400": 152,
        "425": 149,
        "450": 145,
        "475": 143,
        "500": 140,
        "525": 138,
        "550": null,
        "575": null,
        "600": null,
        "625": null,
        "650": null,
        "675": null,
        "700": null,
        "725": null,
        "750": null,
        "775": null,
        "800": null,
        "825": null,
        "850": null,
        "875": null,
        "900": null
      }
    },
    {
      "block": 33,
      "line_no": 32,
      "nominal_composition": "25Cr–22Ni–2Mo–N",
      "product_form": "Smls. tube",
      "spec_no": "SA–213",
      "type_grade": "TP310MoLN",
      "alloy_desig_uns_no": "S31050 …",
      "class_condition_temper": null,
      "size_thickness_mm": "6 < t ≤32",
      "min_tensile_strength_mpa": 540,
      "min_yield_strength_mpa": 255,
      "notes": null,
      "values": {
        "40": 255,
        "65": 231,
        "100": 215,
        "125": 205,
        "150": 197,
        "175": 190,
        "200": 185,
        "225": 180,
        "250": 175,
        "275": 171,
        "300": 167,
        "325": 163,
        "350": 160,
        "375": 156,
        "400": 152,
        "425": 149,
        "450": 145,
        "475": 143,
        "500": 140,
        "525": 138,
        "550": null,
        "575": null,
        "600": null,
        "625": null,
        "650": null,
        "675": null,
        "700": null,
        "725": null,
        "750": null,
        "775": null,
        "800": null,
        "825": null,
        "850": null,
        "875": null,
        "900": null
      }
    },
    {
      "block": 33,
      "line_no": 33,
      "nominal_composition": "25Cr–22Ni–2Mo–N",
      "product_form": "Plate",
      "spec_no": "SA–240",
      "type_grade": "310MoLN",
      "alloy_desig_uns_no": "S31050 …",
      "class_condition_temper": null,
      "size_thickness_mm": "t > 6",
      "min_tensile_strength_mpa": 540,
      "min_yield_strength_mpa": 255,
      "notes": null,
      "values": {
        "40": 255,
        "65": 231,
        "100": 215,
        "125": 205,
        "150": 197,
        "175": 190,
        "200": 185,
        "225": 180,
        "250": 175,
        "275": 171,
        "300": 167,
        "325": 163,
        "350": 160,
        "375": 156,
        "400": 152,
        "425": 149,
        "450": 145,
        "475": 143,
        "500": 140,
        "525": 138,
        "550": null,
        "575": null,
        "600": null,
        "625": null,
        "650": null,
        "675": null,
        "700": null,
        "725": null,
        "750": null,
        "775": null,
        "800": null,
        "825": null,
        "850": null,
        "875": null,
        "900": null
      }
    },
    {
      "block": 33,
      "line_no": 34,
      "nominal_composition": "25Cr–22Ni–2Mo–N",
      "product_form": "Wld. tube",
      "spec_no": "SA–249",
      "type_grade": "TP310MoLN",
      "alloy_desig_uns_no": "S31050 …",
      "class_condition_temper": null,
      "size_thickness_mm": "6 < t ≤32",
      "min_tensile_strength_mpa": 540,
      "min_yield_strength_mpa": 255,
      "notes": null,
      "values": {
        "40": 255,
        "65": 231,
        "100": 215,
        "125": 205,
        "150": 197,
        "175": 190,
        "200": 185,
        "225": 180,
        "250": 175,
        "275": 171,
        "300": 167,
        "325": 163,
        "350": 160,
        "375": 156,
        "400": 152,
        "425": 149,
        "450": 145,
        "475": 143,
        "500": 140,
        "525": 138,
        "550": null,
        "575": null,
        "600": null,
        "625": null,
        "650": null,
        "675": null,
        "700": null,
        "725": null,
        "750": null,
        "775": null,
        "800": null,
        "825": null,
        "850": null,
        "875": null,
        "900": null
      }
    },
    {
      "block": 33,
      "line_no": 35,
      "nominal_composition": "25Cr–22Ni–2Mo–N",
      "product_form": "Wld. pipe",
      "spec_no": "SA–312",
      "type_grade": "TP310MoLN",
      "alloy_desig_uns_no": "S31050 …",
      "class_condition_temper": null,
      "size_thickness_mm": "6 < t ≤32",
      "min_tensile_strength_mpa": 540,
      "min_yield_strength_mpa": 255,
      "notes": null,
      "values": {
        "40": 255,
        "65": 231,
        "100": 215,
        "125": 205,
        "150": 197,
        "175": 190,
        "200": 185,
        "225": 180,
        "250": 175,
        "275": 171,
        "300": 167,
        "325": 163,
        "350": 160,
        "375": 156,
        "400": 152,
        "425": 149,
        "450": 145,
        "475": 143,
        "500": 140,
        "525": 138,
        "550": null,
        "575": null,
        "600": null,
        "625": null,
        "650": null,
        "675": null,
        "700": null,
        "725": null,
        "750": null,
        "775": null,
        "800": null,
        "825": null,
        "850": null,
        "875": null,
        "900": null
      }
    },
    {
      "block": 33,
      "line_no": 36,
      "nominal_composition": "25Cr–22Ni–2Mo–N",
      "product_form": "Smls. tube",
      "spec_no": "SA–213",
      "type_grade": "TP310MoLN",
      "alloy_desig_uns_no": "S31050 …",
      "class_condition_temper": null,
      "size_thickness_mm": null,
      "min_tensile_strength_mpa": 580,
      "min_yield_strength_mpa": 270,
      "notes": null,
      "values": {
        "40": 269,
        "65": 243,
        "100": 226,
        "125": 216,
        "150": 208,
        "175": 201,
        "200": 195,
        "225": 189,
        "250": 185,
        "275": 180,
        "300": 176,
        "325": 172,
        "350": 168,
        "375": 164,
        "400": 160,
        "425": 157,
        "450": 154,
        "475": 150,
        "500": 148,
        "525": 146,
        "550": null,
        "575": null,
        "600": null,
        "625": null,
        "650": null,
        "675": null,
        "700": null,
        "725": null,
        "750": null,
        "775": null,
        "800": null,
        "825": null,
        "850": null,
        "875": null,
        "900": null
      }
    },
    {
      "block": 33,
      "line_no": 37,
      "nominal_composition": "25Cr–22Ni–2Mo–N",
      "product_form": "Plate",
      "spec_no": "SA–240",
      "type_grade": "310MoLN",
      "alloy_desig_uns_no": "S31050 …",
      "class_condition_temper": null,
      "size_thickness_mm": "t ≤6",
      "min_tensile_strength_mpa": 580,
      "min_yield_strength_mpa": 270,
      "notes": null,
      "values": {
        "40": 269,
        "65": 243,
        "100": 226,
        "125": 216,
        "150": 208,
        "175": 201,
        "200": 195,
        "225": 189,
        "250": 185,
        "275": 180,
        "300": 176,
        "325": 172,
        "350": 168,
        "375": 164,
        "400": 160,
        "425": 157,
        "450": 154,
        "475": 150,
        "500": 148,
        "525": 146,
        "550": null,
        "575": null,
        "600": null,
        "625": null,
        "650": null,
        "675": null,
        "700": null,
        "725": null,
        "750": null,
        "775": null,
        "800": null,
        "825": null,
        "850": null,
        "875": null,
        "900": null
      }
    },
    {
      "block": 33,
      "line_no": 38,
      "nominal_composition": "25Cr–22Ni–2Mo–N",
      "product_form": "Wld. tube",
      "spec_no": "SA–249",
      "type_grade": "TP310MoLN",
      "alloy_desig_uns_no": "S31050 …",
      "class_condition_temper": null,
      "size_thickness_mm": null,
      "min_tensile_strength_mpa": 580,
      "min_yield_strength_mpa": 270,
      "notes": null,
      "values": {
        "40": 269,
        "65": 243,
        "100": 226,
        "125": 216,
        "150": 208,
        "175": 201,
        "200": 195,
        "225": 189,
        "250": 185,
        "275": 180,
        "300": 176,
        "325": 172,
        "350": 168,
        "375": 164,
        "400": 160,
        "425": 157,
        "450": 154,
        "475": 150,
        "500": 148,
        "525": 146,
        "550": null,
        "575": null,
        "600": null,
        "625": null,
        "650": null,
        "675": null,
        "700": null,
        "725": null,
        "750": null,
        "775": null,
        "800": null,
        "825": null,
        "850": null,
        "875": null,
        "900": null
      }
    },
    {
      "block": 33,
      "line_no": 39,
      "nominal_composition": "25Cr–22Ni–2Mo–N",
      "product_form": "Wld. pipe",
      "spec_no": "SA–312",
      "type_grade": "TP310MoLN",
      "alloy_desig_uns_no": "S31050 …",
      "class_condition_temper": null,
      "size_thickness_mm": null,
      "min_tensile_strength_mpa": 580,
      "min_yield_strength_mpa": 270,
      "notes": null,
      "values": {
        "40": 269,
        "65": 243,
        "100": 226,
        "125": 216,
        "150": 208,
        "175": 201,
        "200": 195,
        "225": 189,
        "250": 185,
        "275": 180,
        "300": 176,
        "325": 172,
        "350": 168,
        "375": 164,
        "400": 160,
        "425": 157,
        "450": 154,
        "475": 150,
        "500": 148,
        "525": 146,
        "550": null,
        "575": null,
        "600": null,
        "625": null,
        "650": null,
        "675": null,
        "700": null,
        "725": null,
        "750": null,
        "775": null,
        "800": null,
        "825": null,
        "850": null,
        "875": null,
        "900": null
      }
    },
    {
      "block": 33,
      "line_no": 40,
      "nominal_composition": "26Cr–4Ni–Mo",
      "product_form": "Plate",
      "spec_no": "SA–240",
      "type_grade": 329,
      "alloy_desig_uns_no": "S32900 …",
      "class_condition_temper": null,
      "size_thickness_mm": null,
      "min_tensile_strength_mpa": 620,
      "min_yield_strength_mpa": 485,
      "notes": null,
      "values": {
        "40": 483,
        "65": 451,
        "100": 426,
        "125": 410,
        "150": 397,
        "175": 384,
        "200": 373,
        "225": 364,
        "250": 356,
        "275": 350,
        "300": 345,
        "325": 341,
        "350": 338,
        "375": 336,
        "400": null,
        "425": null,
        "450": null,
        "475": null,
        "500": null,
        "525": null,
        "550": null,
        "575": null,
        "600": null,
        "625": null,
        "650": null,
        "675": null,
        "700": null,
        "725": null,
        "750": null,
        "775": null,
        "800": null,
        "825": null,
        "850": null,
        "875": null,
        "900": null
      }
    },
    {
      "block": 33,
      "line_no": 41,
      "nominal_composition": "26Cr–4Ni–Mo",
      "product_form": "Smls. & wld. tube",
      "spec_no": "SA–789",
      "type_grade": null,
      "alloy_desig_uns_no": "S32900 …",
      "class_condition_temper": null,
      "size_thickness_mm": null,
      "min_tensile_strength_mpa": 620,
      "min_yield_strength_mpa": 485,
      "notes": null,
      "values": {
        "40": 483,
        "65": 451,
        "100": 426,
        "125": 410,
        "150": 397,
        "175": 384,
        "200": 373,
        "225": 364,
        "250": 356,
        "275": 350,
        "300": 345,
        "325": 341,
        "350": 338,
        "375": 336,
        "400": null,
        "425": null,
        "450": null,
        "475": null,
        "500": null,
        "525": null,
        "550": null,
        "575": null,
        "600": null,
        "625": null,
        "650": null,
        "675": null,
        "700": null,
        "725": null,
        "750": null,
        "775": null,
        "800": null,
        "825": null,
        "850": null,
        "875": null,
        "900": null
      }
    },
    {
      "block": 33,
      "line_no": 42,
      "nominal_composition": "26Cr–4Ni–Mo",
      "product_form": "Smls. & wld. pipe",
      "spec_no": "SA–790",
      "type_grade": null,
      "alloy_desig_uns_no": "S32900 …",
      "class_condition_temper": null,
      "size_thickness_mm": null,
      "min_tensile_strength_mpa": 620,
      "min_yield_strength_mpa": 485,
      "notes": null,
      "values": {
        "40": 483,
        "65": 451,
        "100": 426,
        "125": 410,
        "150": 397,
        "175": 384,
        "200": 373,
        "225": 364,
        "250": 356,
        "275": 350,
        "300": 345,
        "325": 341,
        "350": 338,
        "375": 336,
        "400": null,
        "425": null,
        "450": null,
        "475": null,
        "500": null,
        "525": null,
        "550": null,
        "575": null,
        "600": null,
        "625": null,
        "650": null,
        "675": null,
        "700": null,
        "725": null,
        "750": null,
        "775": null,
        "800": null,
        "825": null,
        "850": null,
        "875": null,
        "900": null
      }
    },
    {
      "block": 33,
      "line_no": 43,
      "nominal_composition": "26Cr–4Ni–Mo–N",
      "product_form": "Plate",
      "spec_no": "SA–240",
      "type_grade": null,
      "alloy_desig_uns_no": "S32950 …",
      "class_condition_temper": null,
      "size_thickness_mm": null,
      "min_tensile_strength_mpa": 690,
      "min_yield_strength_mpa": 485,
      "notes": null,
      "values": {
        "40": 483,
        "65": 448,
        "100": 423,
        "125": 408,
        "150": 395,
        "175": 383,
        "200": 373,
        "225": 364,
        "250": 356,
        "275": 350,
        "300": 345,
        "325": 341,
        "350": 338,
        "375": 335,
        "400": null,
        "425": null,
        "450": null,
        "475": null,
        "500": null,
        "525": null,
        "550": null,
        "575": null,
        "600": null,
        "625": null,
        "650": null,
        "675": null,
        "700": null,
        "725": null,
        "750": null,
        "775": null,
        "800": null,
        "825": null,
        "850": null,
        "875": null,
        "900": null
      }
    },
    {
      "block": 33,
      "line_no": 44,
      "nominal_composition": "26Cr–4Ni–Mo–N",
