Repository: danivelas0/asme-pcc

File: resources/bpvc_ii_d_metric_2025/table_1a.json (part 43 of 57)
    "External Pressure Chart No.",
    "Notes"
  ],
  "columns_values": [
      "alloy_desig_uns_no": "S32109",
      "class_condition_temper": null,
      "size_thickness_mm": null,
      "p_no": 8,
      "group_no": 1,
      "min_tensile_strength_mpa": 515,
      "min_yield_strength_mpa": 205,
      "i": 816,
      "limits_iii": "NP",
      "viii_1": 816,
      "xii": "NP",
      "external_pressure_chart_no": "HA–2 T8",
      "notes": null,
      "values": {
        "40": 138,
        "65": 131,
        "100": 123,
        "125": 118,
        "150": 114,
        "200": 106,
        "250": 99.7,
        "300": 94.5,
        "325": 92.3,
        "350": 90.7,
        "375": 89.4,
        "400": 87.5,
        "425": 86.9,
        "450": 85.7,
        "475": 85.0,
        "500": 83.9,
        "525": 83.0,
        "550": 82.4,
        "575": 77.7,
        "600": 58.7,
        "625": 46.0,
        "650": 36.9,
        "675": 28.7,
        "700": 22.9,
        "725": 18.4,
        "750": 14.4,
        "775": 11.5,
        "800": 9.16,
        "825": 6.64,
        "850": null,
        "875": null,
        "900": null
      }
    },
    {
      "block": 30,
      "line_no": 40,
      "nominal_composition": "18Cr–10Ni–Ti",
      "product_form": "Plate",
      "spec_no": "SA–240",
      "type_grade": "321H",
      "alloy_desig_uns_no": "S32109",
      "class_condition_temper": null,
      "size_thickness_mm": null,
      "p_no": 8,
      "group_no": 1,
      "min_tensile_strength_mpa": 515,
      "min_yield_strength_mpa": 205,
      "i": 816,
      "limits_iii": 427,
      "viii_1": 816,
      "xii": "NP",
      "external_pressure_chart_no": "HA–2 G5, T8",
      "notes": null,
      "values": {
        "40": 138,
        "65": 138,
        "100": 138,
        "125": 135,
        "150": 132,
        "200": 129,
        "250": 129,
        "300": 127,
        "325": 125,
        "350": 123,
        "375": 121,
        "400": 119,
        "425": 117,
        "450": 115,
        "475": 114,
        "500": 113,
        "525": 112,
        "550": 103,
        "575": 77.7,
        "600": 58.7,
        "625": 46.0,
        "650": 36.9,
        "675": 28.7,
        "700": 22.9,
        "725": 18.4,
        "750": 14.4,
        "775": 11.5,
        "800": 9.16,
        "825": 6.64,
        "850": null,
        "875": null,
        "900": null
      }
    },
    {
      "block": 30,
      "line_no": 41,
      "nominal_composition": "18Cr–10Ni–Ti",
      "product_form": "Plate",
      "spec_no": "SA–240",
      "type_grade": "321H",
      "alloy_desig_uns_no": "S32109",
      "class_condition_temper": null,
      "size_thickness_mm": null,
      "p_no": 8,
      "group_no": 1,
      "min_tensile_strength_mpa": 515,
      "min_yield_strength_mpa": 205,
      "i": 816,
      "limits_iii": "NP",
      "viii_1": 816,
      "xii": "NP",
      "external_pressure_chart_no": "HA–2 T8",
      "notes": null,
      "values": {
        "40": 138,
        "65": 131,
        "100": 123,
        "125": 118,
        "150": 114,
        "200": 106,
        "250": 99.7,
        "300": 94.5,
        "325": 92.3,
        "350": 90.7,
        "375": 89.4,
        "400": 87.5,
        "425": 86.9,
        "450": 85.7,
        "475": 85.0,
        "500": 83.9,
        "525": 83.0,
        "550": 82.4,
        "575": 77.7,
        "600": 58.7,
        "625": 46.0,
        "650": 36.9,
        "675": 28.7,
        "700": 22.9,
        "725": 18.4,
        "750": 14.4,
        "775": 11.5,
        "800": 9.16,
        "825": 6.64,
        "850": null,
        "875": null,
        "900": null
      }
    },
    {
      "block": 30,
      "line_no": 42,
      "nominal_composition": "18Cr–10Ni–Ti",
      "product_form": "Wld. tube",
      "spec_no": "SA–249",
      "type_grade": "TP321H",
      "alloy_desig_uns_no": "S32109",
      "class_condition_temper": null,
      "size_thickness_mm": null,
      "p_no": 8,
      "group_no": 1,
      "min_tensile_strength_mpa": 515,
      "min_yield_strength_mpa": 205,
      "i": 816,
      "limits_iii": "NP",
      "viii_1": "NP",
      "xii": "NP",
      "external_pressure_chart_no": "HA–2 T8, W13",
      "notes": null,
      "values": {
        "40": 138,
        "65": 131,
        "100": 123,
        "125": 118,
        "150": 114,
        "200": 106,
        "250": 99.7,
        "300": 94.5,
        "325": 92.3,
        "350": 90.7,
        "375": 89.4,
        "400": 87.5,
        "425": 86.9,
        "450": 85.7,
        "475": 85.0,
        "500": 83.9,
        "525": 83.0,
        "550": 82.4,
        "575": 77.7,
        "600": 58.7,
        "625": 46.0,
        "650": 36.9,
        "675": 28.7,
        "700": 22.9,
        "725": 18.4,
        "750": 14.4,
        "775": 11.5,
        "800": 9.16,
        "825": 6.64,
        "850": null,
        "875": null,
        "900": null
      }
    },
    {
      "block": 30,
      "line_no": 43,
      "nominal_composition": "18Cr–10Ni–Ti",
      "product_form": "Wld. tube",
      "spec_no": "SA–249",
      "type_grade": "TP321H",
      "alloy_desig_uns_no": "S32109",
      "class_condition_temper": null,
      "size_thickness_mm": null,
      "p_no": 8,
      "group_no": 1,
      "min_tensile_strength_mpa": 515,
      "min_yield_strength_mpa": 205,
      "i": 816,
      "limits_iii": 427,
      "viii_1": "NP",
      "xii": "NP",
      "external_pressure_chart_no": "HA–2",
      "notes": "G5, T8, W12, W13",
      "values": {
        "40": 138,
        "65": 138,
        "100": 138,
        "125": 135,
        "150": 132,
        "200": 129,
        "250": 129,
        "300": 127,
        "325": 125,
        "350": 123,
        "375": 121,
        "400": 119,
        "425": 117,
        "450": 115,
        "475": 114,
        "500": 113,
        "525": 112,
        "550": 103,
        "575": 77.7,
        "600": 58.7,
        "625": 46.0,
        "650": 36.9,
        "675": 28.7,
        "700": 22.9,
        "725": 18.4,
        "750": 14.4,
        "775": 11.5,
        "800": 9.16,
        "825": 6.64,
        "850": null,
        "875": null,
        "900": null
      }
    },
    {
      "block": 30,
      "line_no": 44,
      "nominal_composition": "18Cr–10Ni–Ti",
      "product_form": "Wld. tube",
      "spec_no": "SA–249",
      "type_grade": "TP321H",
      "alloy_desig_uns_no": "S32109",
      "class_condition_temper": null,
      "size_thickness_mm": null,
      "p_no": 8,
      "group_no": 1,
      "min_tensile_strength_mpa": 515,
      "min_yield_strength_mpa": 205,
      "i": 816,
      "limits_iii": "NP",
      "viii_1": 816,
      "xii": "NP",
      "external_pressure_chart_no": "HA–2",
      "notes": "G5, G24, T8",
      "values": {
        "40": 117,
        "65": 117,
        "100": 117,
        "125": 114,
        "150": 112,
        "200": 110,
        "250": 110,
        "300": 108,
        "325": 106,
        "350": 104,
        "375": 102,
        "400": 101,
        "425": 99.4,
        "450": 98.1,
        "475": 97.4,
        "500": 96.3,
        "525": 95.4,
        "550": 87.8,
        "575": 64.4,
        "600": 49.7,
        "625": 39.3,
        "650": 31.4,
        "675": 24.5,
        "700": 19.4,
        "725": 15.5,
        "750": 12.1,
        "775": 9.85,
        "800": 7.93,
        "825": 5.62,
        "850": null,
        "875": null,
        "900": null
      }
    },
    {
      "block": 30,
      "line_no": 45,
      "nominal_composition": "18Cr–10Ni–Ti",
      "product_form": "Wld. tube",
      "spec_no": "SA–249",
      "type_grade": "TP321H",
      "alloy_desig_uns_no": "S32109",
      "class_condition_temper": null,
      "size_thickness_mm": null,
      "p_no": 8,
      "group_no": 1,
      "min_tensile_strength_mpa": 515,
      "min_yield_strength_mpa": 205,
      "i": 816,
      "limits_iii": "NP",
      "viii_1": 816,
      "xii": "NP",
      "external_pressure_chart_no": "HA–2 G24, T8",
      "notes": null,
      "values": {
        "40": 117,
        "65": 111,
        "100": 104,
        "125": 101,
        "150": 97.1,
        "200": 90.2,
        "250": 85.0,
        "300": 80.6,
        "325": 78.5,
        "350": 76.9,
        "375": 75.6,
        "400": 74.4,
        "425": 73.8,
        "450": 72.6,
        "475": 71.8,
        "500": 71.3,
        "525": 70.6,
        "550": 69.9,
        "575": 64.0,
        "600": 49.7,
        "625": 39.3,
        "650": 31.4,
        "675": 24.5,
        "700": 19.4,
        "725": 15.5,
        "750": 12.1,
        "775": 9.85,
        "800": 7.93,
        "825": 5.62,
        "850": null,
        "875": null,
        "900": null
      }
    },
    {
      "block": 31,
      "line_no": 1,
      "nominal_composition": "18Cr–10Ni–Ti",
      "product_form": "Smls. pipe",
      "spec_no": "SA–312",
      "type_grade": "TP321H",
      "alloy_desig_uns_no": "S32109",
      "class_condition_temper": null,
      "size_thickness_mm": "≤9.5",
      "p_no": 8,
      "group_no": 1,
      "min_tensile_strength_mpa": 515,
      "min_yield_strength_mpa": 205,
      "i": 816,
      "limits_iii": 427,
      "viii_1": 816,
      "xii": "NP",
      "external_pressure_chart_no": "HA–2 G5, T8",
      "notes": null,
      "values": {
        "40": 138,
        "65": 138,
        "100": 138,
        "125": 135,
        "150": 132,
        "200": 129,
        "250": 129,
        "300": 127,
        "325": 125,
        "350": 123,
        "375": 121,
        "400": 119,
        "425": 117,
        "450": 115,
        "475": 114,
        "500": 113,
        "525": 112,
        "550": 103,
        "575": 77.7,
        "600": 58.7,
        "625": 46.0,
        "650": 36.9,
        "675": 28.7,
        "700": 22.9,
        "725": 18.4,
        "750": 14.4,
        "775": 11.5,
        "800": 9.16,
        "825": 6.64,
        "850": null,
        "875": null,
        "900": null
      }
    },
    {
      "block": 31,
      "line_no": 2,
      "nominal_composition": "18Cr–10Ni–Ti",
      "product_form": "Smls. pipe",
      "spec_no": "SA–312",
      "type_grade": "TP321H",
      "alloy_desig_uns_no": "S32109",
      "class_condition_temper": null,
      "size_thickness_mm": "≤9.5",
      "p_no": 8,
      "group_no": 1,
      "min_tensile_strength_mpa": 515,
      "min_yield_strength_mpa": 205,
      "i": 816,
      "limits_iii": "NP",
      "viii_1": 816,
      "xii": "NP",
      "external_pressure_chart_no": "HA–2 T8",
      "notes": null,
      "values": {
        "40": 138,
        "65": 131,
        "100": 123,
        "125": 118,
        "150": 114,
        "200": 106,
        "250": 99.7,
        "300": 94.5,
        "325": 92.3,
        "350": 90.7,
        "375": 89.4,
        "400": 87.5,
        "425": 86.9,
        "450": 85.7,
        "475": 85.0,
        "500": 83.9,
        "525": 83.0,
        "550": 82.4,
        "575": 77.7,
        "600": 58.7,
        "625": 46.0,
        "650": 36.9,
        "675": 28.7,
        "700": 22.9,
        "725": 18.4,
        "750": 14.4,
        "775": 11.5,
        "800": 9.16,
        "825": 6.64,
        "850": null,
        "875": null,
        "900": null
      }
    },
    {
      "block": 31,
      "line_no": 3,
      "nominal_composition": "18Cr–10Ni–Ti",
      "product_form": "Wld. pipe",
      "spec_no": "SA–312",
      "type_grade": "TP321H",
      "alloy_desig_uns_no": "S32109",
      "class_condition_temper": null,
      "size_thickness_mm": "≤9.5",
      "p_no": 8,
      "group_no": 1,
      "min_tensile_strength_mpa": 515,
      "min_yield_strength_mpa": 205,
      "i": 816,
      "limits_iii": 427,
      "viii_1": 816,
      "xii": "NP",
      "external_pressure_chart_no": "HA–2",
      "notes": "G5, T8, W12, W13, W14",
      "values": {
        "40": 138,
        "65": 138,
        "100": 138,
        "125": 135,
        "150": 132,
        "200": 129,
        "250": 129,
        "300": 127,
        "325": 125,
        "350": 123,
        "375": 121,
        "400": 119,
        "425": 117,
        "450": 115,
        "475": 114,
        "500": 113,
        "525": 112,
        "550": 103,
        "575": 77.7,
        "600": 58.7,
        "625": 46.0,
        "650": 36.9,
        "675": 28.7,
        "700": 22.9,
        "725": 18.4,
        "750": 14.4,
        "775": 11.5,
        "800": 9.16,
        "825": 6.64,
        "850": null,
        "875": null,
        "900": null
      }
    },
    {
      "block": 31,
      "line_no": 4,
      "nominal_composition": "18Cr–10Ni–Ti",
      "product_form": "Wld. pipe",
      "spec_no": "SA–312",
      "type_grade": "TP321H",
      "alloy_desig_uns_no": "S32109",
      "class_condition_temper": null,
      "size_thickness_mm": "≤9.5",
      "p_no": 8,
      "group_no": 1,
      "min_tensile_strength_mpa": 515,
      "min_yield_strength_mpa": 205,
      "i": 816,
      "limits_iii": "NP",
      "viii_1": 816,
      "xii": "NP",
      "external_pressure_chart_no": "HA–2",
      "notes": "T8, W13, W14",
      "values": {
        "40": 138,
        "65": 131,
        "100": 123,
        "125": 118,
        "150": 114,
        "200": 106,
        "250": 99.7,
        "300": 94.5,
        "325": 92.3,
        "350": 90.7,
        "375": 89.4,
        "400": 87.5,
        "425": 86.9,
        "450": 85.7,
        "475": 85.0,
        "500": 83.9,
        "525": 83.0,
        "550": 82.4,
        "575": 77.7,
        "600": 58.7,
        "625": 46.0,
        "650": 36.9,
        "675": 28.7,
        "700": 22.9,
        "725": 18.4,
        "750": 14.4,
        "775": 11.5,
        "800": 9.16,
        "825": 6.64,
        "850": null,
        "875": null,
        "900": null
      }
    },
    {
      "block": 31,
      "line_no": 5,
      "nominal_composition": "18Cr–10Ni–Ti",
      "product_form": "Smls. pipe",
      "spec_no": "SA–376",
      "type_grade": "TP321H",
      "alloy_desig_uns_no": "S32109",
      "class_condition_temper": null,
      "size_thickness_mm": "≤9.5",
      "p_no": 8,
      "group_no": 1,
      "min_tensile_strength_mpa": 515,
      "min_yield_strength_mpa": 205,
      "i": 816,
      "limits_iii": 427,
      "viii_1": 816,
      "xii": "NP",
      "external_pressure_chart_no": "HA–2 G5, T8",
      "notes": null,
      "values": {
        "40": 138,
        "65": 138,
        "100": 138,
        "125": 135,
        "150": 132,
        "200": 129,
        "250": 129,
        "300": 127,
        "325": 125,
        "350": 123,
        "375": 121,
        "400": 119,
        "425": 117,
        "450": 115,
        "475": 114,
        "500": 113,
        "525": 112,
        "550": 103,
        "575": 77.7,
        "600": 58.7,
        "625": 46.0,
        "650": 36.9,
        "675": 28.7,
        "700": 22.9,
        "725": 18.4,
        "750": 14.4,
        "775": 11.5,
        "800": 9.16,
        "825": 6.64,
        "850": null,
        "875": null,
        "900": null
      }
    },
    {
      "block": 31,
      "line_no": 6,
      "nominal_composition": "18Cr–10Ni–Ti",
      "product_form": "Smls. pipe",
      "spec_no": "SA–376",
      "type_grade": "TP321H",
      "alloy_desig_uns_no": "S32109",
      "class_condition_temper": null,
      "size_thickness_mm": "≤9.5",
      "p_no": 8,
      "group_no": 1,
      "min_tensile_strength_mpa": 515,
      "min_yield_strength_mpa": 205,
      "i": 816,
      "limits_iii": "NP",
      "viii_1": 816,
      "xii": "NP",
      "external_pressure_chart_no": "HA–2 T8",
      "notes": null,
      "values": {
        "40": 138,
        "65": 131,
        "100": 123,
        "125": 118,
        "150": 114,
        "200": 106,
        "250": 99.7,
        "300": 94.5,
        "325": 92.3,
        "350": 90.7,
        "375": 89.4,
        "400": 87.5,
        "425": 86.9,
        "450": 85.7,
        "475": 85.0,
        "500": 83.9,
        "525": 83.0,
        "550": 82.4,
        "575": 77.7,
        "600": 58.7,
        "625": 46.0,
        "650": 36.9,
        "675": 28.7,
        "700": 22.9,
        "725": 18.4,
        "750": 14.4,
        "775": 11.5,
        "800": 9.16,
        "825": 6.64,
        "850": null,
        "875": null,
        "900": null
      }
    },
    {
      "block": 31,
      "line_no": 7,
      "nominal_composition": "18Cr–10Ni–Ti",
      "product_form": "Smls. & wld. fittings",
      "spec_no": "SA–403",
      "type_grade": "321H",
      "alloy_desig_uns_no": "S32109",
      "class_condition_temper": null,
      "size_thickness_mm": null,
      "p_no": 8,
      "group_no": 1,
      "min_tensile_strength_mpa": 515,
      "min_yield_strength_mpa": 205,
      "i": "NP",
      "limits_iii": 427,
      "viii_1": 816,
      "xii": "NP",
      "external_pressure_chart_no": "HA–2",
      "notes": "G5, T8, W12, W14",
      "values": {
        "40": 138,
        "65": 138,
        "100": 138,
        "125": 135,
        "150": 132,
        "200": 129,
        "250": 129,
        "300": 127,
        "325": 125,
        "350": 123,
        "375": 121,
        "400": 119,
        "425": 117,
        "450": 115,
        "475": 114,
        "500": 113,
        "525": 112,
        "550": 103,
        "575": 77.7,
        "600": 58.7,
        "625": 46.0,
        "650": 36.9,
        "675": 28.7,
        "700": 22.9,
        "725": 18.4,
        "750": 14.4,
        "775": 11.5,
        "800": 9.16,
        "825": 6.64,
        "850": null,
        "875": null,
        "900": null
      }
    },
    {
      "block": 31,
      "line_no": 8,
      "nominal_composition": "18Cr–10Ni–Ti",
      "product_form": "Bar",
      "spec_no": "SA–479",
      "type_grade": "321H",
      "alloy_desig_uns_no": "S32109",
      "class_condition_temper": null,
      "size_thickness_mm": null,
      "p_no": 8,
      "group_no": 1,
      "min_tensile_strength_mpa": 515,
      "min_yield_strength_mpa": 205,
      "i": 816,
      "limits_iii": "NP",
      "viii_1": 816,
      "xii": "NP",
      "external_pressure_chart_no": "HA–2 T8",
      "notes": null,
      "values": {
        "40": 138,
        "65": 131,
        "100": 123,
        "125": 118,
        "150": 114,
        "200": 106,
        "250": 99.7,
        "300": 94.5,
        "325": 92.3,
        "350": 90.7,
        "375": 89.4,
        "400": 87.5,
        "425": 86.9,
        "450": 85.7,
        "475": 85.0,
        "500": 83.9,
        "525": 83.0,
        "550": 82.4,
        "575": 77.7,
        "600": 58.7,
        "625": 46.0,
        "650": 36.9,
        "675": 28.7,
        "700": 22.9,
        "725": 18.4,
        "750": 14.4,
        "775": 11.5,
        "800": 9.16,
        "825": 6.64,
        "850": null,
        "875": null,
        "900": null
      }
    },
    {
      "block": 31,
      "line_no": 9,
      "nominal_composition": "18Cr–10Ni–Ti",
      "product_form": "Bar",
      "spec_no": "SA–479",
      "type_grade": "321H",
      "alloy_desig_uns_no": "S32109",
      "class_condition_temper": null,
      "size_thickness_mm": null,
      "p_no": 8,
      "group_no": 1,
      "min_tensile_strength_mpa": 515,
      "min_yield_strength_mpa": 205,
      "i": 816,
      "limits_iii": 427,
      "viii_1": 816,
      "xii": "NP",
      "external_pressure_chart_no": "HA–2 G5, T8",
      "notes": null,
      "values": {
        "40": 138,
        "65": 138,
        "100": 138,
        "125": 135,
        "150": 132,
        "200": 129,
        "250": 129,
        "300": 127,
        "325": 125,
        "350": 123,
        "375": 121,
        "400": 119,
        "425": 117,
        "450": 115,
        "475": 114,
        "500": 113,
        "525": 112,
        "550": 103,
        "575": 77.7,
        "600": 58.7,
        "625": 46.0,
        "650": 36.9,
        "675": 28.7,
        "700": 22.9,
        "725": 18.4,
        "750": 14.4,
        "775": 11.5,
        "800": 9.16,
        "825": 6.64,
        "850": null,
        "875": null,
        "900": null
      }
    },
    {
      "block": 31,
      "line_no": 10,
      "nominal_composition": "18Cr–12Ni–2Mo",
      "product_form": "Castings",
      "spec_no": "SA–351",
      "type_grade": "CF3M",
      "alloy_desig_uns_no": "J92800",
      "class_condition_temper": null,
      "size_thickness_mm": null,
      "p_no": 8,
      "group_no": 1,
      "min_tensile_strength_mpa": 485,
      "min_yield_strength_mpa": 205,
      "i": "NP",
      "limits_iii": 427,
      "viii_1": 454,
      "xii": 343,
      "external_pressure_chart_no": "HA–4",
      "notes": "G1, G5, G16, G17, G19",
      "values": {
        "40": 138,
        "65": 138,
        "100": 138,
        "125": 136,
        "150": 134,
        "200": 133,
        "250": 125,
        "300": 119,
        "325": 116,
        "350": 114,
        "375": 112,
        "400": 111,
        "425": 110,
        "450": 108,
        "475": 107,
        "500": null,
        "525": null,
        "550": null,
        "575": null,
        "600": null,
        "625": null,
        "650": null,
        "675": null,
        "700": null,
        "725": null,
        "750": null,
        "775": null,
        "800": null,
        "825": null,
        "850": null,
        "875": null,
        "900": null
      }
    },
    {
      "block": 31,
      "line_no": 11,
      "nominal_composition": "18Cr–12Ni–2Mo",
      "product_form": "Castings",
      "spec_no": "SA–351",
      "type_grade": "CF3M",
      "alloy_desig_uns_no": "J92800",
      "class_condition_temper": null,
      "size_thickness_mm": null,
      "p_no": 8,
      "group_no": 1,
      "min_tensile_strength_mpa": 485,
      "min_yield_strength_mpa": 205,
      "i": "NP",
      "limits_iii": "NP",
      "viii_1": 454,
      "xii": 343,
      "external_pressure_chart_no": "HA–4 G1, G19",
      "notes": null,
      "values": {
        "40": 138,
        "65": 128,
        "100": 117,
        "125": 111,
        "150": 107,
        "200": 98.5,
        "250": 92.7,
        "300": 88.2,
        "325": 86.1,
        "350": 84.4,
        "375": 83.2,
        "400": 82.0,
        "425": 81.1,
        "450": 80.2,
        "475": 79.5,
        "500": null,
        "525": null,
        "550": null,
        "575": null,
        "600": null,
        "625": null,
        "650": null,
        "675": null,
        "700": null,
        "725": null,
        "750": null,
        "775": null,
        "800": null,
        "825": null,
        "850": null,
        "875": null,
        "900": null
      }
    },
    {
      "block": 31,
      "line_no": 12,
      "nominal_composition": "18Cr–12Ni–2Mo",
      "product_form": "Cast pipe",
      "spec_no": "SA–451",
      "type_grade": "CPF3M",
      "alloy_desig_uns_no": "J92800",
      "class_condition_temper": null,
      "size_thickness_mm": null,
      "p_no": 8,
      "group_no": 1,
      "min_tensile_strength_mpa": 485,
      "min_yield_strength_mpa": 205,
      "i": "NP",
      "limits_iii": 427,
      "viii_1": 427,
      "xii": "NP",
      "external_pressure_chart_no": "HA–4",
      "notes": "G1, G5, G16, G17, G19",
      "values": {
        "40": 138,
        "65": 138,
        "100": 138,
        "125": 136,
        "150": 134,
        "200": 133,
        "250": 125,
        "300": 119,
        "325": 116,
        "350": 114,
        "375": 112,
        "400": 111,
        "425": 110,
        "450": 108,
        "475": null,
        "500": null,
        "525": null,
        "550": null,
        "575": null,
        "600": null,
        "625": null,
        "650": null,
        "675": null,
        "700": null,
        "725": null,
        "750": null,
        "775": null,
        "800": null,
        "825": null,
        "850": null,
        "875": null,
        "900": null
      }
    },
    {
      "block": 31,
      "line_no": 13,
      "nominal_composition": "18Cr–12Ni–2Mo",
      "product_form": "Castings",
      "spec_no": "SA–351",
      "type_grade": "CF8M",
      "alloy_desig_uns_no": "J92900",
      "class_condition_temper": null,
      "size_thickness_mm": null,
      "p_no": 8,
      "group_no": 1,
      "min_tensile_strength_mpa": 485,
      "min_yield_strength_mpa": 205,
      "i": 816,
      "limits_iii": 427,
      "viii_1": 816,
      "xii": 343,
      "external_pressure_chart_no": "HA–2",
      "notes": "G1, G5, G12, G16, G17, G19, T6",
      "values": {
        "40": 138,
        "65": 138,
        "100": 138,
        "125": 136,
        "150": 134,
        "200": 133,
        "250": 125,
        "300": 119,
        "325": 116,
        "350": 114,
        "375": 112,
        "400": 111,
        "425": 110,
        "450": 108,
        "475": 107,
        "500": 107,
        "525": 104,
        "550": 94.7,
        "575": 73.7,
        "600": 57.9,
        "625": 46.0,
        "650": 36.9,
        "675": 30.1,
        "700": 24.3,
        "725": 20.3,
        "750": 17.0,
        "775": 14.3,
        "800": 12.1,
        "825": 10.3,
        "850": null,
        "875": null,
        "900": null
      }
    },
    {
      "block": 31,
      "line_no": 14,
      "nominal_composition": "18Cr–12Ni–2Mo",
      "product_form": "Castings",
      "spec_no": "SA–351",
      "type_grade": "CF8M",
      "alloy_desig_uns_no": "J92900",
      "class_condition_temper": null,
      "size_thickness_mm": null,
      "p_no": 8,
      "group_no": 1,
      "min_tensile_strength_mpa": 485,
      "min_yield_strength_mpa": 205,
      "i": 816,
      "limits_iii": "NP",
      "viii_1": 816,
      "xii": 343,
      "external_pressure_chart_no": "HA–2",
      "notes": "G1, G12, G19, T8",
      "values": {
        "40": 138,
        "65": 128,
        "100": 117,
        "125": 111,
        "150": 107,
        "200": 98.5,
        "250": 92.7,
        "300": 88.2,
        "325": 86.1,
        "350": 84.4,
        "375": 83.2,
        "400": 82.0,
        "425": 81.1,
        "450": 80.2,
        "475": 79.5,
        "500": 78.9,
        "525": 78.2,
        "550": 77.6,
        "575": 73.7,
        "600": 57.9,
        "625": 46.0,
        "650": 36.9,
        "675": 30.1,
        "700": 24.3,
        "725": 20.3,
        "750": 17.0,
        "775": 14.3,
        "800": 12.1,
        "825": 10.3,
        "850": null,
        "875": null,
        "900": null
      }
    },
    {
      "block": 31,
      "line_no": 15,
      "nominal_composition": "18Cr–12Ni–2Mo",
      "product_form": "Cast pipe",
      "spec_no": "SA–451",
      "type_grade": "CPF8M",
      "alloy_desig_uns_no": "J92900",
      "class_condition_temper": null,
      "size_thickness_mm": null,
      "p_no": 8,
      "group_no": 1,
      "min_tensile_strength_mpa": 485,
      "min_yield_strength_mpa": 205,
      "i": "NP",
      "limits_iii": 427,
      "viii_1": 427,
      "xii": "NP",
      "external_pressure_chart_no": "HA–2",
      "notes": "G1, G5, G16, G17, G19",
      "values": {
        "40": 138,
        "65": 138,
        "100": 138,
        "125": 136,
        "150": 134,
        "200": 133,
        "250": 125,
        "300": 119,
        "325": 116,
        "350": 114,
        "375": 112,
        "400": 111,
        "425": 110,
        "450": 108,
        "475": null,
        "500": null,
        "525": null,
        "550": null,
        "575": null,
        "600": null,
        "625": null,
        "650": null,
        "675": null,
        "700": null,
        "725": null,
        "750": null,
        "775": null,
        "800": null,
        "825": null,
        "850": null,
        "875": null,
        "900": null
      }
    },
    {
      "block": 31,
      "line_no": 16,
      "nominal_composition": "18Cr–10Ni–Ti",
      "product_form": "Wld. pipe",
      "spec_no": "SA–813",
      "type_grade": "TP321H",
      "alloy_desig_uns_no": "S32109",
      "class_condition_temper": null,
      "size_thickness_mm": null,
      "p_no": 8,
      "group_no": 1,
      "min_tensile_strength_mpa": 515,
      "min_yield_strength_mpa": 205,
      "i": "NP",
      "limits_iii": 427,
      "viii_1": "NP",
      "xii": "NP",
      "external_pressure_chart_no": "HA–2",
      "notes": "G5, H2, W12",
      "values": {
        "40": 138,
        "65": 138,
        "100": 138,
        "125": 135,
        "150": 132,
        "200": 129,
        "250": 129,
        "300": 127,
        "325": 125,
        "350": 123,
        "375": 120,
        "400": 119,
        "425": 117,
        "450": 115,
        "475": null,
        "500": null,
        "525": null,
        "550": null,
        "575": null,
        "600": null,
        "625": null,
        "650": null,
        "675": null,
        "700": null,
        "725": null,
        "750": null,
        "775": null,
        "800": null,
        "825": null,
        "850": null,
        "875": null,
        "900": null
      }
    },
    {
      "block": 31,
      "line_no": 17,
      "nominal_composition": "18Cr–10Ni–Ti",
      "product_form": "Wld. pipe",
      "spec_no": "SA–814",
      "type_grade": "TP321H",
      "alloy_desig_uns_no": "S32109",
      "class_condition_temper": null,
      "size_thickness_mm": null,
      "p_no": 8,
      "group_no": 1,
      "min_tensile_strength_mpa": 515,
      "min_yield_strength_mpa": 205,
      "i": "NP",
      "limits_iii": 427,
      "viii_1": "NP",
      "xii": "NP",
      "external_pressure_chart_no": "HA–2 G5, W12",
      "notes": null,
      "values": {
        "40": 138,
        "65": 138,
        "100": 138,
        "125": 135,
        "150": 132,
        "200": 129,
        "250": 129,
        "300": 127,
        "325": 125,
        "350": 123,
        "375": 120,
        "400": 119,
        "425": 117,
        "450": 115,
        "475": null,
        "500": null,
        "525": null,
        "550": null,
        "575": null,
        "600": null,
        "625": null,
        "650": null,
        "675": null,
        "700": null,
        "725": null,
        "750": null,
        "775": null,
        "800": null,
        "825": null,
        "850": null,
        "875": null,
        "900": null
      }
    },
    {
      "block": 31,
      "line_no": 18,
      "nominal_composition": "18Cr–10Ni–Ti",
      "product_form": "Bar",
      "spec_no": "SA/JIS G4303",
      "type_grade": "SUS321",
      "alloy_desig_uns_no": null,
      "class_condition_temper": null,
      "size_thickness_mm": null,
      "p_no": 8,
      "group_no": 1,
      "min_tensile_strength_mpa": 520,
      "min_yield_strength_mpa": 205,
      "i": "NP",
      "limits_iii": 427,
      "viii_1": 816,
      "xii": "NP",
      "external_pressure_chart_no": "HA–2",
      "notes": "G5, G12, G22, H1, T6",
      "values": {
        "40": 138,
        "65": 138,
        "100": 138,
        "125": 135,
        "150": 132,
        "200": 129,
        "250": 129,
        "300": 127,
        "325": 125,
        "350": 123,
        "375": 121,
        "400": 119,
        "425": 117,
        "450": 115,
        "475": 114,
        "500": 113,
        "525": 111,
        "550": 87.4,
        "575": 57.5,
        "600": 44.4,
        "625": 32.9,
        "650": 24.5,
        "675": 18.3,
        "700": 12.6,
        "725": 8.41,
        "750": 6.18,
        "775": 4.37,
        "800": 2.77,
        "825": 1.62,
        "850": null,
        "875": null,
        "900": null
      }
    },
    {
      "block": 31,
      "line_no": 19,
      "nominal_composition": "18Cr–11Ni",
      "product_form": "Plate",
      "spec_no": "SA–240",
      "type_grade": 305,
      "alloy_desig_uns_no": "S30500",
      "class_condition_temper": null,
      "size_thickness_mm": null,
      "p_no": 8,
      "group_no": 1,
      "min_tensile_strength_mpa": 515,
      "min_yield_strength_mpa": 205,
      "i": "NP",
      "limits_iii": 427,
      "viii_1": "NP",
      "xii": "NP",
      "external_pressure_chart_no": "HA–1 G5",
      "notes": null,
      "values": {
        "40": 138,
        "65": 138,
        "100": 137,
        "125": 134,
        "150": 130,
        "200": 126,
        "250": 122,
        "300": 116,
        "325": 114,
        "350": 111,
        "375": 109,
        "400": 107,
        "425": 105,
        "450": 103,
        "475": null,
        "500": null,
        "525": null,
        "550": null,
        "575": null,
        "600": null,
        "625": null,
        "650": null,
        "675": null,
        "700": null,
        "725": null,
        "750": null,
        "775": null,
        "800": null,
        "825": null,
        "850": null,
        "875": null,
        "900": null
      }
    },
    {
      "block": 31,
      "line_no": 20,
      "nominal_composition": "18Cr–13Ni–3Mo",
      "product_form": "Forgings",
      "spec_no": "SA–182",
      "type_grade": "F317L",
      "alloy_desig_uns_no": "S31703",
      "class_condition_temper": null,
      "size_thickness_mm": ">130",
      "p_no": 8,
      "group_no": 1,
      "min_tensile_strength_mpa": 450,
      "min_yield_strength_mpa": 170,
      "i": "NP",
      "limits_iii": "NP",
      "viii_1": 454,
      "xii": 343,
      "external_pressure_chart_no": "HA–4 G5",
      "notes": null,
      "values": {
        "40": 115,
        "65": 115,
        "100": 115,
        "125": 115,
        "150": 115,
        "200": 109,
        "250": 103,
        "300": 98.0,
        "325": 95.7,
        "350": 94.1,
        "375": 92.8,
        "400": 90.9,
        "425": 89.0,
        "450": 87.8,
        "475": 86.6,
        "500": null,
        "525": null,
        "550": null,
        "575": null,
        "600": null,
        "625": null,
        "650": null,
        "675": null,
        "700": null,
        "725": null,
        "750": null,
        "775": null,
        "800": null,
        "825": null,
        "850": null,
        "875": null,
        "900": null
      }
    },
    {
      "block": 31,
      "line_no": 21,
      "nominal_composition": "18Cr–13Ni–3Mo",
      "product_form": "Forgings",
      "spec_no": "SA–182",
      "type_grade": "F317L",
      "alloy_desig_uns_no": "S31703",
      "class_condition_temper": null,
      "size_thickness_mm": ">130",
      "p_no": 8,
      "group_no": 1,
      "min_tensile_strength_mpa": 450,
      "min_yield_strength_mpa": 170,
      "i": "NP",
      "limits_iii": "NP",
      "viii_1": 454,
      "xii": 343,
      "external_pressure_chart_no": "HA–4 …",
      "notes": null,
      "values": {
        "40": 115,
        "65": 106,
        "100": 96.3,
        "125": 91.3,
        "150": 87.4,
        "200": 81.2,
        "250": 76.0,
        "300": 72.5,
        "325": 71.2,
        "350": 70.0,
        "375": 68.8,
        "400": 67.5,
        "425": 66.3,
        "450": 65.0,
        "475": 63.8,
        "500": null,
        "525": null,
        "550": null,
        "575": null,
        "600": null,
        "625": null,
        "650": null,
        "675": null,
        "700": null,
        "725": null,
        "750": null,
        "775": null,
        "800": null,
        "825": null,
        "850": null,
        "875": null,
        "900": null
      }
    },
    {
      "block": 31,
      "line_no": 22,
      "nominal_composition": "18Cr–13Ni–3Mo",
      "product_form": "Forgings",
      "spec_no": "SA–182",
      "type_grade": "F317L",
      "alloy_desig_uns_no": "S31703",
      "class_condition_temper": null,
      "size_thickness_mm": "≤130",
      "p_no": 8,
      "group_no": 1,
      "min_tensile_strength_mpa": 485,
      "min_yield_strength_mpa": 170,
      "i": "NP",
      "limits_iii": "NP",
      "viii_1": 454,
      "xii": 343,
      "external_pressure_chart_no": "HA–4 G5",
      "notes": null,
      "values": {
        "40": 115,
        "65": 115,
        "100": 115,
        "125": 115,
        "150": 115,
        "200": 109,
        "250": 103,
        "300": 98.0,
        "325": 95.7,
        "350": 94.1,
        "375": 92.8,
        "400": 90.9,
        "425": 89.0,
        "450": 87.8,
        "475": 86.6,
        "500": null,
        "525": null,
        "550": null,
        "575": null,
        "600": null,
        "625": null,
        "650": null,
        "675": null,
        "700": null,
        "725": null,
        "750": null,
        "775": null,
        "800": null,
        "825": null,
        "850": null,
        "875": null,
        "900": null
      }
    },
    {
      "block": 31,
      "line_no": 23,
      "nominal_composition": "18Cr–13Ni–3Mo",
      "product_form": "Forgings",
      "spec_no": "SA–182",
      "type_grade": "F317L",
      "alloy_desig_uns_no": "S31703",
      "class_condition_temper": null,
      "size_thickness_mm": "≤130",
      "p_no": 8,
      "group_no": 1,
      "min_tensile_strength_mpa": 485,
      "min_yield_strength_mpa": 170,
      "i": "NP",
      "limits_iii": "NP",
      "viii_1": 454,
      "xii": 343,
      "external_pressure_chart_no": "HA–4 …",
      "notes": null,
      "values": {
        "40": 115,
        "65": 106,
        "100": 96.3,
        "125": 91.3,
        "150": 87.4,
        "200": 81.2,
        "250": 76.0,
        "300": 72.5,
        "325": 71.2,
        "350": 70.0,
        "375": 68.8,
        "400": 67.5,
        "425": 66.3,
        "450": 65.0,
        "475": 63.8,
        "500": null,
        "525": null,
        "550": null,
        "575": null,
        "600": null,
        "625": null,
        "650": null,
        "675": null,
        "700": null,
        "725": null,
        "750": null,
        "775": null,
        "800": null,
        "825": null,
        "850": null,
        "875": null,
        "900": null
      }
    },
    {
      "block": 31,
      "line_no": 24,
      "nominal_composition": "18Cr–13Ni–3Mo",
      "product_form": "Forgings",
      "spec_no": "SA–182",
      "type_grade": "F317",
      "alloy_desig_uns_no": "S31700",
      "class_condition_temper": null,
      "size_thickness_mm": "≤130",
      "p_no": 8,
      "group_no": 1,
      "min_tensile_strength_mpa": 515,
      "min_yield_strength_mpa": 205,
      "i": "NP",
      "limits_iii": "NP",
      "viii_1": 816,
      "xii": 343,
      "external_pressure_chart_no": "HA–2",
      "notes": "G5, G12, T8",
      "values": {
        "40": 138,
        "65": 138,
        "100": 138,
        "125": 138,
        "150": 138,
        "200": 134,
        "250": 126,
        "300": 119,
        "325": 116,
        "350": 114,
        "375": 112,
        "400": 111,
        "425": 110,
        "450": 108,
        "475": 108,
        "500": 107,
        "525": 106,
        "550": 105,
        "575": 99.8,
        "600": 80.3,
        "625": 65.5,
        "650": 50.4,
        "675": 38.6,
        "700": 29.6,
        "725": 23.0,
        "750": 17.7,
        "775": 13.4,
        "800": 10.4,
        "825": 8.05,
        "850": null,
        "875": null,
        "900": null
      }
    },
    {
      "block": 31,
      "line_no": 25,
      "nominal_composition": "18Cr–13Ni–3Mo",
      "product_form": "Forgings",
      "spec_no": "SA–182",
      "type_grade": "F317",
      "alloy_desig_uns_no": "S31700",
      "class_condition_temper": null,
      "size_thickness_mm": "≤130",
      "p_no": 8,
      "group_no": 1,
      "min_tensile_strength_mpa": 515,
      "min_yield_strength_mpa": 205,
      "i": "NP",
      "limits_iii": "NP",
      "viii_1": 816,
      "xii": 343,
      "external_pressure_chart_no": "HA–2 G12, T9",
      "notes": null,
      "values": {
        "40": 138,
        "65": 128,
        "100": 118,
        "125": 112,
        "150": 107,
        "200": 99.2,
        "250": 92.8,
        "300": 88.1,
        "325": 86.1,
        "350": 84.1,
        "375": 82.9,
        "400": 82.0,
        "425": 81.4,
        "450": 80.6,
        "475": 79.8,
        "500": 79.2,
        "525": 78.7,
        "550": 77.8,
        "575": 77.1,
        "600": 75.0,
        "625": 65.5,
        "650": 50.4,
        "675": 38.6,
        "700": 29.6,
        "725": 23.0,
        "750": 17.7,
        "775": 13.4,
        "800": 10.4,
        "825": 8.05,
        "850": null,
        "875": null,
        "900": null
      }
    },
    {
      "block": 31,
      "line_no": 26,
      "nominal_composition": "18Cr–13Ni–3Mo",
