Repository: danivelas0/asme-pcc

File: resources/bpvc_ii_d_metric_2025/table_u.json (part 43 of 61)
    "Size/Thickness, mm",
    "Min. Tensile Strength, MPa"
  ],
  "columns_values": [
        "450": null,
        "475": null,
        "500": null,
        "525": null,
        "550": null,
        "575": null,
        "600": null,
        "625": null,
        "650": null,
        "675": null,
        "700": null,
        "725": null,
        "750": null,
        "775": null,
        "800": null,
        "825": null,
        "850": null,
        "875": null,
        "900": null
      }
    },
    {
      "block": 40,
      "line_no": 1,
      "nominal_composition": null,
      "product_form": "Smls. extr. tube",
      "spec_no": "SB–241",
      "type_grade": null,
      "alloy_desig_uns_no": "A96063",
      "class_condition_temper": "T5",
      "size_thickness_mm": "≤12.70",
      "min_tensile_strength_mpa": 150,
      "values": {
        "40": 152,
        "100": 152,
        "150": 147,
        "200": 115,
        "250": 101,
        "300": null,
        "325": null,
        "350": null,
        "375": null,
        "400": null,
        "425": null,
        "450": null,
        "475": null,
        "500": null,
        "525": null,
        "550": null,
        "575": null,
        "600": null,
        "625": null,
        "650": null,
        "675": null,
        "700": null,
        "725": null,
        "750": null,
        "775": null,
        "800": null,
        "825": null,
        "850": null,
        "875": null,
        "900": null
      }
    },
    {
      "block": 40,
      "line_no": 2,
      "nominal_composition": null,
      "product_form": "Smls. extr. tube",
      "spec_no": "SB–241",
      "type_grade": null,
      "alloy_desig_uns_no": "A96063",
      "class_condition_temper": "T5",
      "size_thickness_mm": "12.71–25.40",
      "min_tensile_strength_mpa": 145,
      "values": {
        "40": 145,
        "100": 141,
        "150": 121,
        "200": 70.7,
        "250": null,
        "300": null,
        "325": null,
        "350": null,
        "375": null,
        "400": null,
        "425": null,
        "450": null,
        "475": null,
        "500": null,
        "525": null,
        "550": null,
        "575": null,
        "600": null,
        "625": null,
        "650": null,
        "675": null,
        "700": null,
        "725": null,
        "750": null,
        "775": null,
        "800": null,
        "825": null,
        "850": null,
        "875": null,
        "900": null
      }
    },
    {
      "block": 40,
      "line_no": 3,
      "nominal_composition": null,
      "product_form": "Smls. extr. tube/pipe",
      "spec_no": "SB–241",
      "type_grade": null,
      "alloy_desig_uns_no": "A96063",
      "class_condition_temper": "T6",
      "size_thickness_mm": "≤25.40",
      "min_tensile_strength_mpa": 205,
      "values": {
        "40": 207,
        "100": 203,
        "150": 138,
        "200": 63.2,
        "250": null,
        "300": null,
        "325": null,
        "350": null,
        "375": null,
        "400": null,
        "425": null,
        "450": null,
        "475": null,
        "500": null,
        "525": null,
        "550": null,
        "575": null,
        "600": null,
        "625": null,
        "650": null,
        "675": null,
        "700": null,
        "725": null,
        "750": null,
        "775": null,
        "800": null,
        "825": null,
        "850": null,
        "875": null,
        "900": null
      }
    },
    {
      "block": 40,
      "line_no": 4,
      "nominal_composition": null,
      "product_form": "Smls. extr. tube",
      "spec_no": "SB–241",
      "type_grade": null,
      "alloy_desig_uns_no": "A96063",
      "class_condition_temper": "T5 wld.",
      "size_thickness_mm": "≤25.40",
      "min_tensile_strength_mpa": 115,
      "values": {
        "40": 117,
        "100": 117,
        "150": 106,
        "200": 33.8,
        "250": null,
        "300": null,
        "325": null,
        "350": null,
        "375": null,
        "400": null,
        "425": null,
        "450": null,
        "475": null,
        "500": null,
        "525": null,
        "550": null,
        "575": null,
        "600": null,
        "625": null,
        "650": null,
        "675": null,
        "700": null,
        "725": null,
        "750": null,
        "775": null,
        "800": null,
        "825": null,
        "850": null,
        "875": null,
        "900": null
      }
    },
    {
      "block": 40,
      "line_no": 5,
      "nominal_composition": null,
      "product_form": "Smls. extr. tube/pipe",
      "spec_no": "SB–241",
      "type_grade": null,
      "alloy_desig_uns_no": "A96063",
      "class_condition_temper": "T6 wld.",
      "size_thickness_mm": "≤25.40",
      "min_tensile_strength_mpa": 115,
      "values": {
        "40": 117,
        "100": 117,
        "150": 106,
        "200": 33.8,
        "250": null,
        "300": null,
        "325": null,
        "350": null,
        "375": null,
        "400": null,
        "425": null,
        "450": null,
        "475": null,
        "500": null,
        "525": null,
        "550": null,
        "575": null,
        "600": null,
        "625": null,
        "650": null,
        "675": null,
        "700": null,
        "725": null,
        "750": null,
        "775": null,
        "800": null,
        "825": null,
        "850": null,
        "875": null,
        "900": null
      }
    },
    {
      "block": 40,
      "line_no": 6,
      "nominal_composition": null,
      "product_form": "Smls. pipe",
      "spec_no": "SB–241",
      "type_grade": null,
      "alloy_desig_uns_no": "A96063",
      "class_condition_temper": "O",
      "size_thickness_mm": null,
      "min_tensile_strength_mpa": 110,
      "values": {
        "40": 110,
        "100": 110,
        "150": 110,
        "200": 104,
        "250": null,
        "300": null,
        "325": null,
        "350": null,
        "375": null,
        "400": null,
        "425": null,
        "450": null,
        "475": null,
        "500": null,
        "525": null,
        "550": null,
        "575": null,
        "600": null,
        "625": null,
        "650": null,
        "675": null,
        "700": null,
        "725": null,
        "750": null,
        "775": null,
        "800": null,
        "825": null,
        "850": null,
        "875": null,
        "900": null
      }
    },
    {
      "block": 40,
      "line_no": 7,
      "nominal_composition": null,
      "product_form": "Castings",
      "spec_no": "SB/EN 1706",
      "type_grade": "AlSi7Mg",
      "alloy_desig_uns_no": "AC–42000",
      "class_condition_temper": null,
      "size_thickness_mm": null,
      "min_tensile_strength_mpa": 140,
      "values": {
        "40": 140,
        "100": 135,
        "150": 131,
        "200": null,
        "250": null,
        "300": null,
        "325": null,
        "350": null,
        "375": null,
        "400": null,
        "425": null,
        "450": null,
        "475": null,
        "500": null,
        "525": null,
        "550": null,
        "575": null,
        "600": null,
        "625": null,
        "650": null,
        "675": null,
        "700": null,
        "725": null,
        "750": null,
        "775": null,
        "800": null,
        "825": null,
        "850": null,
        "875": null,
        "900": null
      }
    },
    {
      "block": 40,
      "line_no": 8,
      "nominal_composition": null,
      "product_form": "Castings",
      "spec_no": "SB/EN 1706",
      "type_grade": null,
      "alloy_desig_uns_no": "AC–44300",
      "class_condition_temper": "F",
      "size_thickness_mm": null,
      "min_tensile_strength_mpa": 240,
      "values": {
        "40": 240,
        "100": 207,
        "150": 207,
        "200": null,
        "250": null,
        "300": null,
        "325": null,
        "350": null,
        "375": null,
        "400": null,
        "425": null,
        "450": null,
        "475": null,
        "500": null,
        "525": null,
        "550": null,
        "575": null,
        "600": null,
        "625": null,
        "650": null,
        "675": null,
        "700": null,
        "725": null,
        "750": null,
        "775": null,
        "800": null,
        "825": null,
        "850": null,
        "875": null,
        "900": null
      }
    },
    {
      "block": 40,
      "line_no": 9,
      "nominal_composition": null,
      "product_form": "Bar, rod",
      "spec_no": "SB–187",
      "type_grade": null,
      "alloy_desig_uns_no": "C10200",
      "class_condition_temper": "O60",
      "size_thickness_mm": "All",
      "min_tensile_strength_mpa": 195,
      "values": {
        "40": 193,
        "100": 187,
        "150": 175,
        "200": 162,
        "250": null,
        "300": null,
        "325": null,
        "350": null,
        "375": null,
        "400": null,
        "425": null,
        "450": null,
        "475": null,
        "500": null,
        "525": null,
        "550": null,
        "575": null,
        "600": null,
        "625": null,
        "650": null,
        "675": null,
        "700": null,
        "725": null,
        "750": null,
        "775": null,
        "800": null,
        "825": null,
        "850": null,
        "875": null,
        "900": null
      }
    },
    {
      "block": 40,
      "line_no": 10,
      "nominal_composition": null,
      "product_form": "Smls. tube",
      "spec_no": "SB–75",
      "type_grade": null,
      "alloy_desig_uns_no": "C10200",
      "class_condition_temper": "O60",
      "size_thickness_mm": "All",
      "min_tensile_strength_mpa": 205,
      "values": {
        "40": 207,
        "100": 200,
        "150": 187,
        "200": 174,
        "250": null,
        "300": null,
        "325": null,
        "350": null,
        "375": null,
        "400": null,
        "425": null,
        "450": null,
        "475": null,
        "500": null,
        "525": null,
        "550": null,
        "575": null,
        "600": null,
        "625": null,
        "650": null,
        "675": null,
        "700": null,
        "725": null,
        "750": null,
        "775": null,
        "800": null,
        "825": null,
        "850": null,
        "875": null,
        "900": null
      }
    },
    {
      "block": 40,
      "line_no": 11,
      "nominal_composition": null,
      "product_form": "Smls. pipe",
      "spec_no": "SB–42",
      "type_grade": null,
      "alloy_desig_uns_no": "C10200",
      "class_condition_temper": "O61",
      "size_thickness_mm": "All",
      "min_tensile_strength_mpa": 205,
      "values": {
        "40": 207,
        "100": 200,
        "150": 187,
        "200": 174,
        "250": null,
        "300": null,
        "325": null,
        "350": null,
        "375": null,
        "400": null,
        "425": null,
        "450": null,
        "475": null,
        "500": null,
        "525": null,
        "550": null,
        "575": null,
        "600": null,
        "625": null,
        "650": null,
        "675": null,
        "700": null,
        "725": null,
        "750": null,
        "775": null,
        "800": null,
        "825": null,
        "850": null,
        "875": null,
        "900": null
      }
    },
    {
      "block": 40,
      "line_no": 12,
      "nominal_composition": null,
      "product_form": "Plate, sheet, strip, bar",
      "spec_no": "SB–152",
      "type_grade": null,
      "alloy_desig_uns_no": "C10200",
      "class_condition_temper": "H00",
      "size_thickness_mm": null,
      "min_tensile_strength_mpa": 205,
      "values": {
        "40": 207,
        "100": 200,
        "150": 187,
        "200": 174,
        "250": null,
        "300": null,
        "325": null,
        "350": null,
        "375": null,
        "400": null,
        "425": null,
        "450": null,
        "475": null,
        "500": null,
        "525": null,
        "550": null,
        "575": null,
        "600": null,
        "625": null,
        "650": null,
        "675": null,
        "700": null,
        "725": null,
        "750": null,
        "775": null,
        "800": null,
        "825": null,
        "850": null,
        "875": null,
        "900": null
      }
    },
    {
      "block": 40,
      "line_no": 13,
      "nominal_composition": null,
      "product_form": "Plate, sheet, strip, bar",
      "spec_no": "SB–152",
      "type_grade": null,
      "alloy_desig_uns_no": "C10200",
      "class_condition_temper": "H01",
      "size_thickness_mm": null,
      "min_tensile_strength_mpa": 205,
      "values": {
        "40": 207,
        "100": 200,
        "150": 187,
        "200": 174,
        "250": null,
        "300": null,
        "325": null,
        "350": null,
        "375": null,
        "400": null,
        "425": null,
        "450": null,
        "475": null,
        "500": null,
        "525": null,
        "550": null,
        "575": null,
        "600": null,
        "625": null,
        "650": null,
        "675": null,
        "700": null,
        "725": null,
        "750": null,
        "775": null,
        "800": null,
        "825": null,
        "850": null,
        "875": null,
        "900": null
      }
    },
    {
      "block": 40,
      "line_no": 14,
      "nominal_composition": null,
      "product_form": "Plate, sheet, strip, bar",
      "spec_no": "SB–152",
      "type_grade": null,
      "alloy_desig_uns_no": "C10200",
      "class_condition_temper": "H02",
      "size_thickness_mm": null,
      "min_tensile_strength_mpa": 205,
      "values": {
        "40": 207,
        "100": 200,
        "150": 187,
        "200": 174,
        "250": null,
        "300": null,
        "325": null,
        "350": null,
        "375": null,
        "400": null,
        "425": null,
        "450": null,
        "475": null,
        "500": null,
        "525": null,
        "550": null,
        "575": null,
        "600": null,
        "625": null,
        "650": null,
        "675": null,
        "700": null,
        "725": null,
        "750": null,
        "775": null,
        "800": null,
        "825": null,
        "850": null,
        "875": null,
        "900": null
      }
    },
    {
      "block": 40,
      "line_no": 15,
      "nominal_composition": null,
      "product_form": "Plate, sheet, strip, bar",
      "spec_no": "SB–152",
      "type_grade": null,
      "alloy_desig_uns_no": "C10200",
      "class_condition_temper": "H03",
      "size_thickness_mm": null,
      "min_tensile_strength_mpa": 205,
      "values": {
        "40": 207,
        "100": 200,
        "150": 187,
        "200": 174,
        "250": null,
        "300": null,
        "325": null,
        "350": null,
        "375": null,
        "400": null,
        "425": null,
        "450": null,
        "475": null,
        "500": null,
        "525": null,
        "550": null,
        "575": null,
        "600": null,
        "625": null,
        "650": null,
        "675": null,
        "700": null,
        "725": null,
        "750": null,
        "775": null,
        "800": null,
        "825": null,
        "850": null,
        "875": null,
        "900": null
      }
    },
    {
      "block": 40,
      "line_no": 16,
      "nominal_composition": null,
      "product_form": "Plate, sheet, strip, bar",
      "spec_no": "SB–152",
      "type_grade": null,
      "alloy_desig_uns_no": "C10200",
      "class_condition_temper": "H04",
      "size_thickness_mm": null,
      "min_tensile_strength_mpa": 205,
      "values": {
        "40": 207,
        "100": 200,
        "150": 187,
        "200": 174,
        "250": null,
        "300": null,
        "325": null,
        "350": null,
        "375": null,
        "400": null,
        "425": null,
        "450": null,
        "475": null,
        "500": null,
        "525": null,
        "550": null,
        "575": null,
        "600": null,
        "625": null,
        "650": null,
        "675": null,
        "700": null,
        "725": null,
        "750": null,
        "775": null,
        "800": null,
        "825": null,
        "850": null,
        "875": null,
        "900": null
      }
    },
    {
      "block": 40,
      "line_no": 17,
      "nominal_composition": null,
      "product_form": "Plate, sheet, strip, bar",
      "spec_no": "SB–152",
      "type_grade": null,
      "alloy_desig_uns_no": "C10200",
      "class_condition_temper": "M20, O25",
      "size_thickness_mm": null,
      "min_tensile_strength_mpa": 205,
      "values": {
        "40": 207,
        "100": 200,
        "150": 187,
        "200": 174,
        "250": null,
        "300": null,
        "325": null,
        "350": null,
        "375": null,
        "400": null,
        "425": null,
        "450": null,
        "475": null,
        "500": null,
        "525": null,
        "550": null,
        "575": null,
        "600": null,
        "625": null,
        "650": null,
        "675": null,
        "700": null,
        "725": null,
        "750": null,
        "775": null,
        "800": null,
        "825": null,
        "850": null,
        "875": null,
        "900": null
      }
    },
    {
      "block": 40,
      "line_no": 18,
      "nominal_composition": null,
      "product_form": "Smls. pipe",
      "spec_no": "SB–42",
      "type_grade": null,
      "alloy_desig_uns_no": "C10200",
      "class_condition_temper": "H55",
      "size_thickness_mm": "50 < DN ≤300",
      "min_tensile_strength_mpa": 250,
      "values": {
        "40": 248,
        "100": 248,
        "150": 240,
        "200": 228,
        "250": null,
        "300": null,
        "325": null,
        "350": null,
        "375": null,
        "400": null,
        "425": null,
        "450": null,
        "475": null,
        "500": null,
        "525": null,
        "550": null,
        "575": null,
        "600": null,
        "625": null,
        "650": null,
        "675": null,
        "700": null,
        "725": null,
        "750": null,
        "775": null,
        "800": null,
        "825": null,
        "850": null,
        "875": null,
        "900": null
      }
    },
    {
      "block": 40,
      "line_no": 19,
      "nominal_composition": null,
      "product_form": "Smls. tube",
      "spec_no": "SB–75",
      "type_grade": null,
      "alloy_desig_uns_no": "C10200",
      "class_condition_temper": "H55",
      "size_thickness_mm": "All",
      "min_tensile_strength_mpa": 250,
      "values": {
        "40": 248,
        "100": 248,
        "150": 240,
        "200": 228,
        "250": null,
        "300": null,
        "325": null,
        "350": null,
        "375": null,
        "400": null,
        "425": null,
        "450": null,
        "475": null,
        "500": null,
        "525": null,
        "550": null,
        "575": null,
        "600": null,
        "625": null,
        "650": null,
        "675": null,
        "700": null,
        "725": null,
        "750": null,
        "775": null,
        "800": null,
        "825": null,
        "850": null,
        "875": null,
        "900": null
      }
    },
    {
      "block": 40,
      "line_no": 20,
      "nominal_composition": null,
      "product_form": "Smls. cond. tube",
      "spec_no": "SB–111",
      "type_grade": null,
      "alloy_desig_uns_no": "C10200",
      "class_condition_temper": "H55",
      "size_thickness_mm": null,
      "min_tensile_strength_mpa": 250,
      "values": {
        "40": 248,
        "100": 248,
        "150": 240,
        "200": 228,
        "250": null,
        "300": null,
        "325": null,
        "350": null,
        "375": null,
        "400": null,
        "425": null,
        "450": null,
        "475": null,
        "500": null,
        "525": null,
        "550": null,
        "575": null,
        "600": null,
        "625": null,
        "650": null,
        "675": null,
        "700": null,
        "725": null,
        "750": null,
        "775": null,
        "800": null,
        "825": null,
        "850": null,
        "875": null,
        "900": null
      }
    },
    {
      "block": 40,
      "line_no": 21,
      "nominal_composition": null,
      "product_form": "Smls. U–bend tube",
      "spec_no": "SB–395",
      "type_grade": null,
      "alloy_desig_uns_no": "C10200",
      "class_condition_temper": "H55",
      "size_thickness_mm": null,
      "min_tensile_strength_mpa": 250,
      "values": {
        "40": 248,
        "100": 248,
        "150": 240,
        "200": 228,
        "250": null,
        "300": null,
        "325": null,
        "350": null,
        "375": null,
        "400": null,
        "425": null,
        "450": null,
        "475": null,
        "500": null,
        "525": null,
        "550": null,
        "575": null,
        "600": null,
        "625": null,
        "650": null,
        "675": null,
        "700": null,
        "725": null,
        "750": null,
        "775": null,
        "800": null,
        "825": null,
        "850": null,
        "875": null,
        "900": null
      }
    },
    {
      "block": 40,
      "line_no": 22,
      "nominal_composition": null,
      "product_form": "Smls. pipe",
      "spec_no": "SB–42",
      "type_grade": null,
      "alloy_desig_uns_no": "C10200",
      "class_condition_temper": "H80",
      "size_thickness_mm": "6 < DN ≤50",
      "min_tensile_strength_mpa": 310,
      "values": {
        "40": 310,
        "100": 310,
        "150": 302,
        "200": 267,
        "250": null,
        "300": null,
        "325": null,
        "350": null,
        "375": null,
        "400": null,
        "425": null,
        "450": null,
        "475": null,
        "500": null,
        "525": null,
        "550": null,
        "575": null,
        "600": null,
        "625": null,
        "650": null,
        "675": null,
        "700": null,
        "725": null,
        "750": null,
        "775": null,
        "800": null,
        "825": null,
        "850": null,
        "875": null,
        "900": null
      }
    },
    {
      "block": 40,
      "line_no": 23,
      "nominal_composition": null,
      "product_form": "Smls. tube",
      "spec_no": "SB–75",
      "type_grade": null,
      "alloy_desig_uns_no": "C10200",
      "class_condition_temper": "H80",
      "size_thickness_mm": "<102",
      "min_tensile_strength_mpa": 310,
      "values": {
        "40": 310,
        "100": 310,
        "150": 302,
        "200": 267,
        "250": null,
        "300": null,
        "325": null,
        "350": null,
        "375": null,
        "400": null,
        "425": null,
        "450": null,
        "475": null,
        "500": null,
        "525": null,
        "550": null,
        "575": null,
        "600": null,
        "625": null,
        "650": null,
        "675": null,
        "700": null,
        "725": null,
        "750": null,
        "775": null,
        "800": null,
        "825": null,
        "850": null,
        "875": null,
        "900": null
      }
    },
    {
      "block": 40,
      "line_no": 24,
      "nominal_composition": null,
      "product_form": "Smls. cond. tube",
      "spec_no": "SB–111",
      "type_grade": null,
      "alloy_desig_uns_no": "C10200",
      "class_condition_temper": "H80",
      "size_thickness_mm": null,
      "min_tensile_strength_mpa": 310,
      "values": {
        "40": 310,
        "100": 310,
        "150": 302,
        "200": 267,
        "250": null,
        "300": null,
        "325": null,
        "350": null,
        "375": null,
        "400": null,
        "425": null,
        "450": null,
        "475": null,
        "500": null,
        "525": null,
        "550": null,
        "575": null,
        "600": null,
        "625": null,
        "650": null,
        "675": null,
        "700": null,
        "725": null,
        "750": null,
        "775": null,
        "800": null,
        "825": null,
        "850": null,
        "875": null,
        "900": null
      }
    },
    {
      "block": 40,
      "line_no": 25,
      "nominal_composition": null,
      "product_form": "Plate, sheet, strip, bar",
      "spec_no": "SB–152",
      "type_grade": null,
      "alloy_desig_uns_no": "C10400",
      "class_condition_temper": "H00",
      "size_thickness_mm": null,
      "min_tensile_strength_mpa": 205,
      "values": {
        "40": 207,
        "100": 200,
        "150": 187,
        "200": 174,
        "250": null,
        "300": null,
        "325": null,
        "350": null,
        "375": null,
        "400": null,
        "425": null,
        "450": null,
        "475": null,
        "500": null,
        "525": null,
        "550": null,
        "575": null,
        "600": null,
        "625": null,
        "650": null,
        "675": null,
        "700": null,
        "725": null,
        "750": null,
        "775": null,
        "800": null,
        "825": null,
        "850": null,
        "875": null,
        "900": null
      }
    },
    {
      "block": 40,
      "line_no": 26,
      "nominal_composition": null,
      "product_form": "Plate, sheet, strip, bar",
      "spec_no": "SB–152",
      "type_grade": null,
      "alloy_desig_uns_no": "C10400",
      "class_condition_temper": "H01",
      "size_thickness_mm": null,
      "min_tensile_strength_mpa": 205,
      "values": {
        "40": 207,
        "100": 200,
        "150": 187,
        "200": 174,
        "250": null,
        "300": null,
        "325": null,
        "350": null,
        "375": null,
        "400": null,
        "425": null,
        "450": null,
        "475": null,
        "500": null,
        "525": null,
        "550": null,
        "575": null,
        "600": null,
        "625": null,
        "650": null,
        "675": null,
        "700": null,
        "725": null,
        "750": null,
        "775": null,
        "800": null,
        "825": null,
        "850": null,
        "875": null,
        "900": null
      }
    },
    {
      "block": 40,
      "line_no": 27,
      "nominal_composition": null,
      "product_form": "Plate, sheet, strip, bar",
      "spec_no": "SB–152",
      "type_grade": null,
      "alloy_desig_uns_no": "C10400",
      "class_condition_temper": "H02",
      "size_thickness_mm": null,
      "min_tensile_strength_mpa": 205,
      "values": {
        "40": 207,
        "100": 200,
        "150": 187,
        "200": 174,
        "250": null,
        "300": null,
        "325": null,
        "350": null,
        "375": null,
        "400": null,
        "425": null,
        "450": null,
        "475": null,
        "500": null,
        "525": null,
        "550": null,
        "575": null,
        "600": null,
        "625": null,
        "650": null,
        "675": null,
        "700": null,
        "725": null,
        "750": null,
        "775": null,
        "800": null,
        "825": null,
        "850": null,
        "875": null,
        "900": null
      }
    },
    {
      "block": 40,
      "line_no": 28,
      "nominal_composition": null,
      "product_form": "Plate, sheet, strip, bar",
      "spec_no": "SB–152",
      "type_grade": null,
      "alloy_desig_uns_no": "C10400",
      "class_condition_temper": "H03",
      "size_thickness_mm": null,
      "min_tensile_strength_mpa": 205,
      "values": {
        "40": 207,
        "100": 200,
        "150": 187,
        "200": 174,
        "250": null,
        "300": null,
        "325": null,
        "350": null,
        "375": null,
        "400": null,
        "425": null,
        "450": null,
        "475": null,
        "500": null,
        "525": null,
        "550": null,
        "575": null,
        "600": null,
        "625": null,
        "650": null,
        "675": null,
        "700": null,
        "725": null,
        "750": null,
        "775": null,
        "800": null,
        "825": null,
        "850": null,
        "875": null,
        "900": null
      }
    },
    {
      "block": 40,
      "line_no": 29,
      "nominal_composition": null,
      "product_form": "Plate, sheet, strip, bar",
      "spec_no": "SB–152",
      "type_grade": null,
      "alloy_desig_uns_no": "C10400",
      "class_condition_temper": "H04",
      "size_thickness_mm": null,
      "min_tensile_strength_mpa": 205,
      "values": {
        "40": 207,
        "100": 200,
        "150": 187,
        "200": 174,
        "250": null,
        "300": null,
        "325": null,
        "350": null,
        "375": null,
        "400": null,
        "425": null,
        "450": null,
        "475": null,
        "500": null,
        "525": null,
        "550": null,
        "575": null,
        "600": null,
        "625": null,
        "650": null,
        "675": null,
        "700": null,
        "725": null,
        "750": null,
        "775": null,
        "800": null,
        "825": null,
        "850": null,
        "875": null,
        "900": null
      }
    },
    {
      "block": 40,
      "line_no": 30,
      "nominal_composition": null,
      "product_form": "Plate, sheet, strip, bar",
      "spec_no": "SB–152",
      "type_grade": null,
      "alloy_desig_uns_no": "C10400",
      "class_condition_temper": "M20, O25",
      "size_thickness_mm": null,
      "min_tensile_strength_mpa": 205,
      "values": {
        "40": 207,
        "100": 200,
        "150": 187,
        "200": 174,
        "250": null,
        "300": null,
        "325": null,
        "350": null,
        "375": null,
        "400": null,
        "425": null,
        "450": null,
        "475": null,
        "500": null,
        "525": null,
        "550": null,
        "575": null,
        "600": null,
        "625": null,
        "650": null,
        "675": null,
        "700": null,
        "725": null,
        "750": null,
        "775": null,
        "800": null,
        "825": null,
        "850": null,
        "875": null,
        "900": null
      }
    },
    {
      "block": 40,
      "line_no": 31,
      "nominal_composition": null,
      "product_form": "Plate, sheet, strip, bar",
      "spec_no": "SB–152",
      "type_grade": null,
      "alloy_desig_uns_no": "C10500",
      "class_condition_temper": "H00",
      "size_thickness_mm": null,
      "min_tensile_strength_mpa": 205,
      "values": {
        "40": 207,
        "100": 200,
        "150": 187,
        "200": 174,
        "250": null,
        "300": null,
        "325": null,
        "350": null,
        "375": null,
        "400": null,
        "425": null,
        "450": null,
        "475": null,
        "500": null,
        "525": null,
        "550": null,
        "575": null,
        "600": null,
        "625": null,
        "650": null,
        "675": null,
        "700": null,
        "725": null,
        "750": null,
        "775": null,
        "800": null,
        "825": null,
        "850": null,
        "875": null,
        "900": null
      }
    },
    {
      "block": 40,
      "line_no": 32,
      "nominal_composition": null,
      "product_form": "Plate, sheet, strip, bar",
      "spec_no": "SB–152",
      "type_grade": null,
      "alloy_desig_uns_no": "C10500",
      "class_condition_temper": "H01",
      "size_thickness_mm": null,
      "min_tensile_strength_mpa": 205,
      "values": {
        "40": 207,
        "100": 200,
        "150": 187,
        "200": 174,
        "250": null,
        "300": null,
        "325": null,
        "350": null,
        "375": null,
        "400": null,
        "425": null,
        "450": null,
        "475": null,
        "500": null,
        "525": null,
        "550": null,
        "575": null,
        "600": null,
        "625": null,
        "650": null,
        "675": null,
        "700": null,
        "725": null,
        "750": null,
        "775": null,
        "800": null,
        "825": null,
        "850": null,
        "875": null,
        "900": null
      }
    },
    {
      "block": 40,
      "line_no": 33,
      "nominal_composition": null,
      "product_form": "Plate, sheet, strip, bar",
      "spec_no": "SB–152",
      "type_grade": null,
      "alloy_desig_uns_no": "C10500",
      "class_condition_temper": "H02",
      "size_thickness_mm": null,
      "min_tensile_strength_mpa": 205,
      "values": {
        "40": 207,
        "100": 200,
        "150": 187,
        "200": 174,
        "250": null,
        "300": null,
        "325": null,
        "350": null,
        "375": null,
        "400": null,
        "425": null,
        "450": null,
        "475": null,
        "500": null,
        "525": null,
        "550": null,
        "575": null,
        "600": null,
        "625": null,
        "650": null,
        "675": null,
        "700": null,
        "725": null,
        "750": null,
        "775": null,
        "800": null,
        "825": null,
        "850": null,
        "875": null,
        "900": null
      }
    },
    {
      "block": 40,
      "line_no": 34,
      "nominal_composition": null,
      "product_form": "Plate, sheet, strip, bar",
      "spec_no": "SB–152",
      "type_grade": null,
      "alloy_desig_uns_no": "C10500",
      "class_condition_temper": "H03",
      "size_thickness_mm": null,
      "min_tensile_strength_mpa": 205,
      "values": {
        "40": 207,
        "100": 200,
        "150": 187,
        "200": 174,
        "250": null,
        "300": null,
        "325": null,
        "350": null,
        "375": null,
        "400": null,
        "425": null,
        "450": null,
        "475": null,
        "500": null,
        "525": null,
        "550": null,
        "575": null,
        "600": null,
        "625": null,
        "650": null,
        "675": null,
        "700": null,
        "725": null,
        "750": null,
        "775": null,
        "800": null,
        "825": null,
        "850": null,
        "875": null,
        "900": null
      }
    },
    {
      "block": 40,
      "line_no": 35,
      "nominal_composition": null,
      "product_form": "Plate, sheet, strip, bar",
      "spec_no": "SB–152",
      "type_grade": null,
      "alloy_desig_uns_no": "C10500",
      "class_condition_temper": "H04",
      "size_thickness_mm": null,
      "min_tensile_strength_mpa": 205,
      "values": {
        "40": 207,
        "100": 200,
        "150": 187,
        "200": 174,
        "250": null,
        "300": null,
        "325": null,
        "350": null,
        "375": null,
        "400": null,
        "425": null,
        "450": null,
        "475": null,
        "500": null,
        "525": null,
        "550": null,
        "575": null,
        "600": null,
        "625": null,
        "650": null,
        "675": null,
        "700": null,
        "725": null,
        "750": null,
        "775": null,
        "800": null,
        "825": null,
        "850": null,
        "875": null,
        "900": null
      }
    },
    {
      "block": 40,
      "line_no": 36,
      "nominal_composition": null,
      "product_form": "Plate, sheet, strip, bar",
      "spec_no": "SB–152",
      "type_grade": null,
      "alloy_desig_uns_no": "C10500",
      "class_condition_temper": "M20, O25",
      "size_thickness_mm": null,
      "min_tensile_strength_mpa": 205,
      "values": {
        "40": 207,
        "100": 200,
        "150": 187,
        "200": 174,
        "250": null,
        "300": null,
        "325": null,
        "350": null,
        "375": null,
        "400": null,
        "425": null,
        "450": null,
        "475": null,
        "500": null,
        "525": null,
        "550": null,
        "575": null,
        "600": null,
        "625": null,
        "650": null,
        "675": null,
        "700": null,
        "725": null,
        "750": null,
        "775": null,
        "800": null,
        "825": null,
        "850": null,
        "875": null,
        "900": null
      }
    },
    {
      "block": 40,
      "line_no": 37,
      "nominal_composition": null,
      "product_form": "Plate, sheet, strip, bar",
      "spec_no": "SB–152",
      "type_grade": null,
      "alloy_desig_uns_no": "C10700",
      "class_condition_temper": "H00",
      "size_thickness_mm": null,
      "min_tensile_strength_mpa": 205,
      "values": {
        "40": 207,
        "100": 200,
        "150": 187,
        "200": 174,
        "250": null,
        "300": null,
        "325": null,
        "350": null,
        "375": null,
        "400": null,
        "425": null,
        "450": null,
        "475": null,
        "500": null,
        "525": null,
        "550": null,
        "575": null,
        "600": null,
        "625": null,
        "650": null,
        "675": null,
        "700": null,
        "725": null,
        "750": null,
        "775": null,
        "800": null,
        "825": null,
        "850": null,
        "875": null,
        "900": null
      }
    },
    {
      "block": 40,
      "line_no": 38,
      "nominal_composition": null,
      "product_form": "Plate, sheet, strip, bar",
      "spec_no": "SB–152",
      "type_grade": null,
      "alloy_desig_uns_no": "C10700",
      "class_condition_temper": "H01",
      "size_thickness_mm": null,
      "min_tensile_strength_mpa": 205,
      "values": {
        "40": 207,
        "100": 200,
        "150": 187,
        "200": 174,
        "250": null,
        "300": null,
        "325": null,
        "350": null,
        "375": null,
        "400": null,
        "425": null,
        "450": null,
        "475": null,
        "500": null,
        "525": null,
        "550": null,
        "575": null,
        "600": null,
        "625": null,
        "650": null,
        "675": null,
        "700": null,
        "725": null,
        "750": null,
        "775": null,
        "800": null,
        "825": null,
        "850": null,
        "875": null,
        "900": null
      }
    },
    {
      "block": 40,
      "line_no": 39,
      "nominal_composition": null,
      "product_form": "Plate, sheet, strip, bar",
      "spec_no": "SB–152",
      "type_grade": null,
      "alloy_desig_uns_no": "C10700",
      "class_condition_temper": "H02",
      "size_thickness_mm": null,
      "min_tensile_strength_mpa": 205,
      "values": {
        "40": 207,
        "100": 200,
        "150": 187,
        "200": 174,
        "250": null,
        "300": null,
        "325": null,
        "350": null,
        "375": null,
        "400": null,
        "425": null,
        "450": null,
        "475": null,
        "500": null,
        "525": null,
        "550": null,
        "575": null,
        "600": null,
        "625": null,
        "650": null,
        "675": null,
        "700": null,
        "725": null,
        "750": null,
        "775": null,
        "800": null,
        "825": null,
        "850": null,
        "875": null,
        "900": null
      }
    },
    {
      "block": 40,
      "line_no": 40,
      "nominal_composition": null,
      "product_form": "Plate, sheet, strip, bar",
      "spec_no": "SB–152",
      "type_grade": null,
      "alloy_desig_uns_no": "C10700",
      "class_condition_temper": "H03",
      "size_thickness_mm": null,
      "min_tensile_strength_mpa": 205,
      "values": {
        "40": 207,
        "100": 200,
        "150": 187,
        "200": 174,
        "250": null,
        "300": null,
        "325": null,
        "350": null,
        "375": null,
        "400": null,
        "425": null,
        "450": null,
        "475": null,
        "500": null,
        "525": null,
        "550": null,
        "575": null,
        "600": null,
        "625": null,
        "650": null,
        "675": null,
        "700": null,
        "725": null,
        "750": null,
        "775": null,
        "800": null,
        "825": null,
        "850": null,
        "875": null,
        "900": null
      }
    },
    {
      "block": 40,
      "line_no": 41,
      "nominal_composition": null,
