Repository: danivelas0/asme-pcc

File: resources/bpvc_ii_d_metric_2025/table_y_1.json (part 43 of 71)
    "Min. Yield Strength, MPa",
    "Notes"
  ],
  "columns_values": [
      "product_form": "Smls. & wld. tube",
      "spec_no": "SA–789",
      "type_grade": null,
      "alloy_desig_uns_no": "S32950 …",
      "class_condition_temper": null,
      "size_thickness_mm": null,
      "min_tensile_strength_mpa": 690,
      "min_yield_strength_mpa": 485,
      "notes": null,
      "values": {
        "40": 483,
        "65": 448,
        "100": 423,
        "125": 408,
        "150": 395,
        "175": 383,
        "200": 373,
        "225": 364,
        "250": 356,
        "275": 350,
        "300": 345,
        "325": 341,
        "350": 338,
        "375": 335,
        "400": null,
        "425": null,
        "450": null,
        "475": null,
        "500": null,
        "525": null,
        "550": null,
        "575": null,
        "600": null,
        "625": null,
        "650": null,
        "675": null,
        "700": null,
        "725": null,
        "750": null,
        "775": null,
        "800": null,
        "825": null,
        "850": null,
        "875": null,
        "900": null
      }
    },
    {
      "block": 33,
      "line_no": 45,
      "nominal_composition": "26Cr–4Ni–Mo–N",
      "product_form": "Smls. & wld. pipe",
      "spec_no": "SA–790",
      "type_grade": null,
      "alloy_desig_uns_no": "S32950 …",
      "class_condition_temper": null,
      "size_thickness_mm": null,
      "min_tensile_strength_mpa": 690,
      "min_yield_strength_mpa": 485,
      "notes": null,
      "values": {
        "40": 483,
        "65": 448,
        "100": 423,
        "125": 408,
        "150": 395,
        "175": 383,
        "200": 373,
        "225": 364,
        "250": 356,
        "275": 350,
        "300": 345,
        "325": 341,
        "350": 338,
        "375": 335,
        "400": null,
        "425": null,
        "450": null,
        "475": null,
        "500": null,
        "525": null,
        "550": null,
        "575": null,
        "600": null,
        "625": null,
        "650": null,
        "675": null,
        "700": null,
        "725": null,
        "750": null,
        "775": null,
        "800": null,
        "825": null,
        "850": null,
        "875": null,
        "900": null
      }
    },
    {
      "block": 34,
      "line_no": 1,
      "nominal_composition": "27Cr–7.5Ni–4.5Mo–Co–N",
      "product_form": "Smls. tube",
      "spec_no": "SA–789",
      "type_grade": null,
      "alloy_desig_uns_no": "S32707 …",
      "class_condition_temper": null,
      "size_thickness_mm": null,
      "min_tensile_strength_mpa": 920,
      "min_yield_strength_mpa": 700,
      "notes": null,
      "values": {
        "40": 696,
        "65": 647,
        "100": 592,
        "125": 565,
        "150": 552,
        "175": 546,
        "200": 541,
        "225": 533,
        "250": 519,
        "275": 510,
        "300": 510,
        "325": null,
        "350": null,
        "375": null,
        "400": null,
        "425": null,
        "450": null,
        "475": null,
        "500": null,
        "525": null,
        "550": null,
        "575": null,
        "600": null,
        "625": null,
        "650": null,
        "675": null,
        "700": null,
        "725": null,
        "750": null,
        "775": null,
        "800": null,
        "825": null,
        "850": null,
        "875": null,
        "900": null
      }
    },
    {
      "block": 34,
      "line_no": 2,
      "nominal_composition": "27Cr–7.5Ni–4.5Mo–Co–N",
      "product_form": "Smls. pipe",
      "spec_no": "SA–790",
      "type_grade": null,
      "alloy_desig_uns_no": "S32707 …",
      "class_condition_temper": null,
      "size_thickness_mm": null,
      "min_tensile_strength_mpa": 920,
      "min_yield_strength_mpa": 700,
      "notes": null,
      "values": {
        "40": 696,
        "65": 647,
        "100": 592,
        "125": 565,
        "150": 552,
        "175": 546,
        "200": 541,
        "225": 533,
        "250": 519,
        "275": 510,
        "300": 510,
        "325": null,
        "350": null,
        "375": null,
        "400": null,
        "425": null,
        "450": null,
        "475": null,
        "500": null,
        "525": null,
        "550": null,
        "575": null,
        "600": null,
        "625": null,
        "650": null,
        "675": null,
        "700": null,
        "725": null,
        "750": null,
        "775": null,
        "800": null,
        "825": null,
        "850": null,
        "875": null,
        "900": null
      }
    },
    {
      "block": 34,
      "line_no": 3,
      "nominal_composition": "29Cr–6.5Ni–2Mo–N",
      "product_form": "Plate, sheet, strip",
      "spec_no": "SA–240",
      "type_grade": null,
      "alloy_desig_uns_no": "S32906 …",
      "class_condition_temper": null,
      "size_thickness_mm": null,
      "min_tensile_strength_mpa": 750,
      "min_yield_strength_mpa": 550,
      "notes": null,
      "values": {
        "40": 552,
        "65": 501,
        "100": 470,
        "125": 451,
        "150": 435,
        "175": null,
        "200": 411,
        "225": null,
        "250": 396,
        "275": null,
        "300": 387,
        "325": 385,
        "350": null,
        "375": null,
        "400": null,
        "425": null,
        "450": null,
        "475": null,
        "500": null,
        "525": null,
        "550": null,
        "575": null,
        "600": null,
        "625": null,
        "650": null,
        "675": null,
        "700": null,
        "725": null,
        "750": null,
        "775": null,
        "800": null,
        "825": null,
        "850": null,
        "875": null,
        "900": null
      }
    },
    {
      "block": 34,
      "line_no": 4,
      "nominal_composition": "29Cr–6.5Ni–2Mo–N",
      "product_form": "Bar",
      "spec_no": "SA–479",
      "type_grade": null,
      "alloy_desig_uns_no": "S32906 …",
      "class_condition_temper": null,
      "size_thickness_mm": null,
      "min_tensile_strength_mpa": 750,
      "min_yield_strength_mpa": 550,
      "notes": null,
      "values": {
        "40": 552,
        "65": 501,
        "100": 470,
        "125": 451,
        "150": 435,
        "175": null,
        "200": 411,
        "225": null,
        "250": 396,
        "275": null,
        "300": 387,
        "325": 385,
        "350": null,
        "375": null,
        "400": null,
        "425": null,
        "450": null,
        "475": null,
        "500": null,
        "525": null,
        "550": null,
        "575": null,
        "600": null,
        "625": null,
        "650": null,
        "675": null,
        "700": null,
        "725": null,
        "750": null,
        "775": null,
        "800": null,
        "825": null,
        "850": null,
        "875": null,
        "900": null
      }
    },
    {
      "block": 34,
      "line_no": 5,
      "nominal_composition": "29Cr–6.5Ni–2Mo–N",
      "product_form": "Smls. tube",
      "spec_no": "SA–789",
      "type_grade": null,
      "alloy_desig_uns_no": "S32906 …",
      "class_condition_temper": null,
      "size_thickness_mm": null,
      "min_tensile_strength_mpa": 750,
      "min_yield_strength_mpa": 550,
      "notes": null,
      "values": {
        "40": 552,
        "65": 501,
        "100": 470,
        "125": 451,
        "150": 435,
        "175": null,
        "200": 411,
        "225": null,
        "250": 396,
        "275": null,
        "300": 387,
        "325": 385,
        "350": null,
        "375": null,
        "400": null,
        "425": null,
        "450": null,
        "475": null,
        "500": null,
        "525": null,
        "550": null,
        "575": null,
        "600": null,
        "625": null,
        "650": null,
        "675": null,
        "700": null,
        "725": null,
        "750": null,
        "775": null,
        "800": null,
        "825": null,
        "850": null,
        "875": null,
        "900": null
      }
    },
    {
      "block": 34,
      "line_no": 6,
      "nominal_composition": "29Cr–6.5Ni–2Mo–N",
      "product_form": "Smls. pipe",
      "spec_no": "SA–790",
      "type_grade": null,
      "alloy_desig_uns_no": "S32906 …",
      "class_condition_temper": null,
      "size_thickness_mm": null,
      "min_tensile_strength_mpa": 750,
      "min_yield_strength_mpa": 550,
      "notes": null,
      "values": {
        "40": 552,
        "65": 501,
        "100": 470,
        "125": 451,
        "150": 435,
        "175": null,
        "200": 411,
        "225": null,
        "250": 396,
        "275": null,
        "300": 387,
        "325": 385,
        "350": null,
        "375": null,
        "400": null,
        "425": null,
        "450": null,
        "475": null,
        "500": null,
        "525": null,
        "550": null,
        "575": null,
        "600": null,
        "625": null,
        "650": null,
        "675": null,
        "700": null,
        "725": null,
        "750": null,
        "775": null,
        "800": null,
        "825": null,
        "850": null,
        "875": null,
        "900": null
      }
    },
    {
      "block": 34,
      "line_no": 7,
      "nominal_composition": "29Cr–6.5Ni–2Mo–N",
      "product_form": "Plate, sheet, strip",
      "spec_no": "SA–240",
      "type_grade": null,
      "alloy_desig_uns_no": "S32906 …",
      "class_condition_temper": null,
      "size_thickness_mm": null,
      "min_tensile_strength_mpa": 800,
      "min_yield_strength_mpa": 650,
      "notes": null,
      "values": {
        "40": 648,
        "65": 588,
        "100": 552,
        "125": 530,
        "150": 511,
        "175": null,
        "200": 483,
        "225": null,
        "250": 465,
        "275": null,
        "300": 455,
        "325": 452,
        "350": null,
        "375": null,
        "400": null,
        "425": null,
        "450": null,
        "475": null,
        "500": null,
        "525": null,
        "550": null,
        "575": null,
        "600": null,
        "625": null,
        "650": null,
        "675": null,
        "700": null,
        "725": null,
        "750": null,
        "775": null,
        "800": null,
        "825": null,
        "850": null,
        "875": null,
        "900": null
      }
    },
    {
      "block": 34,
      "line_no": 8,
      "nominal_composition": "29Cr–6.5Ni–2Mo–N",
      "product_form": "Smls. tube",
      "spec_no": "SA–789",
      "type_grade": null,
      "alloy_desig_uns_no": "S32906 …",
      "class_condition_temper": null,
      "size_thickness_mm": null,
      "min_tensile_strength_mpa": 800,
      "min_yield_strength_mpa": 650,
      "notes": null,
      "values": {
        "40": 648,
        "65": 588,
        "100": 552,
        "125": 530,
        "150": 511,
        "175": null,
        "200": 483,
        "225": null,
        "250": 465,
        "275": null,
        "300": 455,
        "325": 452,
        "350": null,
        "375": null,
        "400": null,
        "425": null,
        "450": null,
        "475": null,
        "500": null,
        "525": null,
        "550": null,
        "575": null,
        "600": null,
        "625": null,
        "650": null,
        "675": null,
        "700": null,
        "725": null,
        "750": null,
        "775": null,
        "800": null,
        "825": null,
        "850": null,
        "875": null,
        "900": null
      }
    },
    {
      "block": 34,
      "line_no": 9,
      "nominal_composition": "29Cr–6.5Ni–2Mo–N",
      "product_form": "Smls. pipe",
      "spec_no": "SA–790",
      "type_grade": null,
      "alloy_desig_uns_no": "S32906 …",
      "class_condition_temper": null,
      "size_thickness_mm": null,
      "min_tensile_strength_mpa": 800,
      "min_yield_strength_mpa": 650,
      "notes": null,
      "values": {
        "40": 648,
        "65": 588,
        "100": 552,
        "125": 530,
        "150": 511,
        "175": null,
        "200": 483,
        "225": null,
        "250": 465,
        "275": null,
        "300": 455,
        "325": 452,
        "350": null,
        "375": null,
        "400": null,
        "425": null,
        "450": null,
        "475": null,
        "500": null,
        "525": null,
        "550": null,
        "575": null,
        "600": null,
        "625": null,
        "650": null,
        "675": null,
        "700": null,
        "725": null,
        "750": null,
        "775": null,
        "800": null,
        "825": null,
        "850": null,
        "875": null,
        "900": null
      }
    },
    {
      "block": 35,
      "line_no": 1,
      "nominal_composition": null,
      "product_form": "Plate, sheet",
      "spec_no": "SB–209",
      "type_grade": null,
      "alloy_desig_uns_no": "Alclad 3003 O",
      "class_condition_temper": null,
      "size_thickness_mm": "0.15–12.67",
      "min_tensile_strength_mpa": 90,
      "min_yield_strength_mpa": 30,
      "notes": null,
      "values": {
        "40": 31.0,
        "65": 29.8,
        "100": 28.9,
        "125": 27.7,
        "150": 26.0,
        "175": 24.3,
        "200": 22.6,
        "225": 21.1,
        "250": null,
        "275": null,
        "300": null,
        "325": null,
        "350": null,
        "375": null,
        "400": null,
        "425": null,
        "450": null,
        "475": null,
        "500": null,
        "525": null,
        "550": null,
        "575": null,
        "600": null,
        "625": null,
        "650": null,
        "675": null,
        "700": null,
        "725": null,
        "750": null,
        "775": null,
        "800": null,
        "825": null,
        "850": null,
        "875": null,
        "900": null
      }
    },
    {
      "block": 35,
      "line_no": 2,
      "nominal_composition": null,
      "product_form": "Plate, sheet",
      "spec_no": "SB–209",
      "type_grade": null,
      "alloy_desig_uns_no": "Alclad 3003 O",
      "class_condition_temper": null,
      "size_thickness_mm": "12.70–76.20",
      "min_tensile_strength_mpa": 95,
      "min_yield_strength_mpa": 35,
      "notes": null,
      "values": {
        "40": 34.5,
        "65": 33.1,
        "100": 32.2,
        "125": 30.7,
        "150": 28.9,
        "175": 27.0,
        "200": 25.2,
        "225": 23.5,
        "250": null,
        "275": null,
        "300": null,
        "325": null,
        "350": null,
        "375": null,
        "400": null,
        "425": null,
        "450": null,
        "475": null,
        "500": null,
        "525": null,
        "550": null,
        "575": null,
        "600": null,
        "625": null,
        "650": null,
        "675": null,
        "700": null,
        "725": null,
        "750": null,
        "775": null,
        "800": null,
        "825": null,
        "850": null,
        "875": null,
        "900": null
      }
    },
    {
      "block": 35,
      "line_no": 3,
      "nominal_composition": null,
      "product_form": "Plate, sheet",
      "spec_no": "SB–209",
      "type_grade": null,
      "alloy_desig_uns_no": "Alclad 3003",
      "class_condition_temper": "H112",
      "size_thickness_mm": "6.35–12.67",
      "min_tensile_strength_mpa": 110,
      "min_yield_strength_mpa": 60,
      "notes": null,
      "values": {
        "40": 62.1,
        "65": 59.8,
        "100": 57.2,
        "125": 54.6,
        "150": 51.5,
        "175": 48.2,
        "200": 45.0,
        "225": 42.0,
        "250": null,
        "275": null,
        "300": null,
        "325": null,
        "350": null,
        "375": null,
        "400": null,
        "425": null,
        "450": null,
        "475": null,
        "500": null,
        "525": null,
        "550": null,
        "575": null,
        "600": null,
        "625": null,
        "650": null,
        "675": null,
        "700": null,
        "725": null,
        "750": null,
        "775": null,
        "800": null,
        "825": null,
        "850": null,
        "875": null,
        "900": null
      }
    },
    {
      "block": 35,
      "line_no": 4,
      "nominal_composition": null,
      "product_form": "Plate, sheet",
      "spec_no": "SB–209",
      "type_grade": null,
      "alloy_desig_uns_no": "Alclad 3003",
      "class_condition_temper": "H112",
      "size_thickness_mm": "12.70–50.80",
      "min_tensile_strength_mpa": 105,
      "min_yield_strength_mpa": 40,
      "notes": null,
      "values": {
        "40": 41.4,
        "65": 39.9,
        "100": 38.4,
        "125": 36.7,
        "150": 34.7,
        "175": 32.7,
        "200": 30.4,
        "225": 28.4,
        "250": null,
        "275": null,
        "300": null,
        "325": null,
        "350": null,
        "375": null,
        "400": null,
        "425": null,
        "450": null,
        "475": null,
        "500": null,
        "525": null,
        "550": null,
        "575": null,
        "600": null,
        "625": null,
        "650": null,
        "675": null,
        "700": null,
        "725": null,
        "750": null,
        "775": null,
        "800": null,
        "825": null,
        "850": null,
        "875": null,
        "900": null
      }
    },
    {
      "block": 35,
      "line_no": 5,
      "nominal_composition": null,
      "product_form": "Plate, sheet",
      "spec_no": "SB–209",
      "type_grade": null,
      "alloy_desig_uns_no": "Alclad 3003",
      "class_condition_temper": "H112",
      "size_thickness_mm": "50.83–76.20",
      "min_tensile_strength_mpa": 100,
      "min_yield_strength_mpa": 40,
      "notes": null,
      "values": {
        "40": 41.4,
        "65": 39.9,
        "100": 38.4,
        "125": 36.7,
        "150": 34.7,
        "175": 32.7,
        "200": 30.4,
        "225": 28.4,
        "250": null,
        "275": null,
        "300": null,
        "325": null,
        "350": null,
        "375": null,
        "400": null,
        "425": null,
        "450": null,
        "475": null,
        "500": null,
        "525": null,
        "550": null,
        "575": null,
        "600": null,
        "625": null,
        "650": null,
        "675": null,
        "700": null,
        "725": null,
        "750": null,
        "775": null,
        "800": null,
        "825": null,
        "850": null,
        "875": null,
        "900": null
      }
    },
    {
      "block": 35,
      "line_no": 6,
      "nominal_composition": null,
      "product_form": "Plate, sheet",
      "spec_no": "SB–209",
      "type_grade": null,
      "alloy_desig_uns_no": "Alclad 3003",
      "class_condition_temper": "H12",
      "size_thickness_mm": "0.43–12.67",
      "min_tensile_strength_mpa": 110,
      "min_yield_strength_mpa": 75,
      "notes": null,
      "values": {
        "40": 75.8,
        "65": 74.5,
        "100": 67.1,
        "125": 58.3,
        "150": 49.0,
        "175": 39.9,
        "200": 28.6,
        "225": 20.5,
        "250": null,
        "275": null,
        "300": null,
        "325": null,
        "350": null,
        "375": null,
        "400": null,
        "425": null,
        "450": null,
        "475": null,
        "500": null,
        "525": null,
        "550": null,
        "575": null,
        "600": null,
        "625": null,
        "650": null,
        "675": null,
        "700": null,
        "725": null,
        "750": null,
        "775": null,
        "800": null,
        "825": null,
        "850": null,
        "875": null,
        "900": null
      }
    },
    {
      "block": 35,
      "line_no": 7,
      "nominal_composition": null,
      "product_form": "Plate, sheet",
      "spec_no": "SB–209",
      "type_grade": null,
      "alloy_desig_uns_no": "Alclad 3003",
      "class_condition_temper": "H12",
      "size_thickness_mm": "12.70–50.80",
      "min_tensile_strength_mpa": 115,
      "min_yield_strength_mpa": 85,
      "notes": null,
      "values": {
        "40": 82.7,
        "65": 81.3,
        "100": 73.2,
        "125": 63.6,
        "150": 53.4,
        "175": 43.5,
        "200": 31.2,
        "225": 22.3,
        "250": null,
        "275": null,
        "300": null,
        "325": null,
        "350": null,
        "375": null,
        "400": null,
        "425": null,
        "450": null,
        "475": null,
        "500": null,
        "525": null,
        "550": null,
        "575": null,
        "600": null,
        "625": null,
        "650": null,
        "675": null,
        "700": null,
        "725": null,
        "750": null,
        "775": null,
        "800": null,
        "825": null,
        "850": null,
        "875": null,
        "900": null
      }
    },
    {
      "block": 35,
      "line_no": 8,
      "nominal_composition": null,
      "product_form": "Plate, sheet",
      "spec_no": "SB–209",
      "type_grade": null,
      "alloy_desig_uns_no": "Alclad 3003",
      "class_condition_temper": "H14",
      "size_thickness_mm": "0.23–12.67",
      "min_tensile_strength_mpa": 130,
      "min_yield_strength_mpa": 110,
      "notes": null,
      "values": {
        "40": 110,
        "65": 106,
        "100": 97.8,
        "125": 88.6,
        "150": 77.2,
        "175": 64.5,
        "200": 51.5,
        "225": 41.2,
        "250": null,
        "275": null,
        "300": null,
        "325": null,
        "350": null,
        "375": null,
        "400": null,
        "425": null,
        "450": null,
        "475": null,
        "500": null,
        "525": null,
        "550": null,
        "575": null,
        "600": null,
        "625": null,
        "650": null,
        "675": null,
        "700": null,
        "725": null,
        "750": null,
        "775": null,
        "800": null,
        "825": null,
        "850": null,
        "875": null,
        "900": null
      }
    },
    {
      "block": 35,
      "line_no": 9,
      "nominal_composition": null,
      "product_form": "Plate, sheet",
      "spec_no": "SB–209",
      "type_grade": null,
      "alloy_desig_uns_no": "Alclad 3003",
      "class_condition_temper": "H14",
      "size_thickness_mm": "12.70–25.40",
      "min_tensile_strength_mpa": 140,
      "min_yield_strength_mpa": 115,
      "notes": null,
      "values": {
        "40": 117,
        "65": 113,
        "100": 104,
        "125": 94.1,
        "150": 82.1,
        "175": 68.5,
        "200": 54.7,
        "225": 43.7,
        "250": null,
        "275": null,
        "300": null,
        "325": null,
        "350": null,
        "375": null,
        "400": null,
        "425": null,
        "450": null,
        "475": null,
        "500": null,
        "525": null,
        "550": null,
        "575": null,
        "600": null,
        "625": null,
        "650": null,
        "675": null,
        "700": null,
        "725": null,
        "750": null,
        "775": null,
        "800": null,
        "825": null,
        "850": null,
        "875": null,
        "900": null
      }
    },
    {
      "block": 35,
      "line_no": 10,
      "nominal_composition": null,
      "product_form": "Drawn smls. tube",
      "spec_no": "SB–210",
      "type_grade": null,
      "alloy_desig_uns_no": "Alclad 3003 O",
      "class_condition_temper": null,
      "size_thickness_mm": "0.25–12.70",
      "min_tensile_strength_mpa": 90,
      "min_yield_strength_mpa": 30,
      "notes": null,
      "values": {
        "40": 31.0,
        "65": 29.9,
        "100": 28.9,
        "125": 27.6,
        "150": 25.7,
        "175": 23.8,
        "200": 21.8,
        "225": 20.0,
        "250": null,
        "275": null,
        "300": null,
        "325": null,
        "350": null,
        "375": null,
        "400": null,
        "425": null,
        "450": null,
        "475": null,
        "500": null,
        "525": null,
        "550": null,
        "575": null,
        "600": null,
        "625": null,
        "650": null,
        "675": null,
        "700": null,
        "725": null,
        "750": null,
        "775": null,
        "800": null,
        "825": null,
        "850": null,
        "875": null,
        "900": null
      }
    },
    {
      "block": 35,
      "line_no": 11,
      "nominal_composition": null,
      "product_form": "Drawn smls. tube",
      "spec_no": "SB–210",
      "type_grade": null,
      "alloy_desig_uns_no": "Alclad 3003",
      "class_condition_temper": "H113",
      "size_thickness_mm": "1.27–12.70",
      "min_tensile_strength_mpa": 90,
      "min_yield_strength_mpa": 30,
      "notes": null,
      "values": {
        "40": 31.0,
        "65": 29.9,
        "100": 28.9,
        "125": 27.6,
        "150": 25.7,
        "175": 23.8,
        "200": 21.8,
        "225": 20.0,
        "250": null,
        "275": null,
        "300": null,
        "325": null,
        "350": null,
        "375": null,
        "400": null,
        "425": null,
        "450": null,
        "475": null,
        "500": null,
        "525": null,
        "550": null,
        "575": null,
        "600": null,
        "625": null,
        "650": null,
        "675": null,
        "700": null,
        "725": null,
        "750": null,
        "775": null,
        "800": null,
        "825": null,
        "850": null,
        "875": null,
        "900": null
      }
    },
    {
      "block": 35,
      "line_no": 12,
      "nominal_composition": null,
      "product_form": "Drawn smls. tube",
      "spec_no": "SB–210",
      "type_grade": null,
      "alloy_desig_uns_no": "Alclad 3003",
      "class_condition_temper": "H14",
      "size_thickness_mm": "0.25–12.70",
      "min_tensile_strength_mpa": 130,
      "min_yield_strength_mpa": 110,
      "notes": null,
      "values": {
        "40": 110,
        "65": 106,
        "100": 97.8,
        "125": 88.6,
        "150": 77.2,
        "175": 64.5,
        "200": 51.5,
        "225": 41.2,
        "250": null,
        "275": null,
        "300": null,
        "325": null,
        "350": null,
        "375": null,
        "400": null,
        "425": null,
        "450": null,
        "475": null,
        "500": null,
        "525": null,
        "550": null,
        "575": null,
        "600": null,
        "625": null,
        "650": null,
        "675": null,
        "700": null,
        "725": null,
        "750": null,
        "775": null,
        "800": null,
        "825": null,
        "850": null,
        "875": null,
        "900": null
      }
    },
    {
      "block": 35,
      "line_no": 13,
      "nominal_composition": null,
      "product_form": "Drawn smls. tube",
      "spec_no": "SB–210",
      "type_grade": null,
      "alloy_desig_uns_no": "Alclad 3003",
      "class_condition_temper": "H18",
      "size_thickness_mm": "0.25–12.70",
      "min_tensile_strength_mpa": 180,
      "min_yield_strength_mpa": 160,
      "notes": null,
      "values": {
        "40": 159,
        "65": 141,
        "100": 120,
        "125": 104,
        "150": 87.3,
        "175": 68.0,
        "200": 49.3,
        "225": 35.8,
        "250": null,
        "275": null,
        "300": null,
        "325": null,
        "350": null,
        "375": null,
        "400": null,
        "425": null,
        "450": null,
        "475": null,
        "500": null,
        "525": null,
        "550": null,
        "575": null,
        "600": null,
        "625": null,
        "650": null,
        "675": null,
        "700": null,
        "725": null,
        "750": null,
        "775": null,
        "800": null,
        "825": null,
        "850": null,
        "875": null,
        "900": null
      }
    },
    {
      "block": 35,
      "line_no": 14,
      "nominal_composition": null,
      "product_form": "Cond. & heat exch. tubes",
      "spec_no": "SB–234",
      "type_grade": null,
      "alloy_desig_uns_no": "Alclad 3003",
      "class_condition_temper": "H14",
      "size_thickness_mm": "0.25–5.08",
      "min_tensile_strength_mpa": 130,
      "min_yield_strength_mpa": 110,
      "notes": null,
      "values": {
        "40": 110,
        "65": 106,
        "100": 97.8,
        "125": 88.6,
        "150": 77.2,
        "175": 64.5,
        "200": 51.5,
        "225": 41.2,
        "250": null,
        "275": null,
        "300": null,
        "325": null,
        "350": null,
        "375": null,
        "400": null,
        "425": null,
        "450": null,
        "475": null,
        "500": null,
        "525": null,
        "550": null,
        "575": null,
        "600": null,
        "625": null,
        "650": null,
        "675": null,
        "700": null,
        "725": null,
        "750": null,
        "775": null,
        "800": null,
        "825": null,
        "850": null,
        "875": null,
        "900": null
      }
    },
    {
      "block": 35,
      "line_no": 15,
      "nominal_composition": null,
      "product_form": "Cond. & heat exch. tubes",
      "spec_no": "SB–234",
      "type_grade": null,
      "alloy_desig_uns_no": "Alclad 3003",
      "class_condition_temper": "H25",
      "size_thickness_mm": "0.25–5.08",
      "min_tensile_strength_mpa": 145,
      "min_yield_strength_mpa": 125,
      "notes": null,
      "values": {
        "40": 124,
        "65": 117,
        "100": 105,
        "125": 93.4,
        "150": 80.0,
        "175": 64.6,
        "200": 49.0,
        "225": 37.2,
        "250": null,
        "275": null,
        "300": null,
        "325": null,
        "350": null,
        "375": null,
        "400": null,
        "425": null,
        "450": null,
        "475": null,
        "500": null,
        "525": null,
        "550": null,
        "575": null,
        "600": null,
        "625": null,
        "650": null,
        "675": null,
        "700": null,
        "725": null,
        "750": null,
        "775": null,
        "800": null,
        "825": null,
        "850": null,
        "875": null,
        "900": null
      }
    },
    {
      "block": 35,
      "line_no": 16,
      "nominal_composition": null,
      "product_form": "Smls. extr. tube",
      "spec_no": "SB–241",
      "type_grade": null,
      "alloy_desig_uns_no": "Alclad 3003 O",
      "class_condition_temper": null,
      "size_thickness_mm": null,
      "min_tensile_strength_mpa": 90,
      "min_yield_strength_mpa": 30,
      "notes": null,
      "values": {
        "40": 31.0,
        "65": 29.9,
        "100": 28.9,
        "125": 27.6,
        "150": 25.7,
        "175": 23.8,
        "200": 21.8,
        "225": 20.0,
        "250": null,
        "275": null,
        "300": null,
        "325": null,
        "350": null,
        "375": null,
        "400": null,
        "425": null,
        "450": null,
        "475": null,
        "500": null,
        "525": null,
        "550": null,
        "575": null,
        "600": null,
        "625": null,
        "650": null,
        "675": null,
        "700": null,
        "725": null,
        "750": null,
        "775": null,
        "800": null,
        "825": null,
        "850": null,
        "875": null,
        "900": null
      }
    },
    {
      "block": 35,
      "line_no": 17,
      "nominal_composition": null,
      "product_form": "Smls. extr. tube",
      "spec_no": "SB–241",
      "type_grade": null,
      "alloy_desig_uns_no": "Alclad 3003",
      "class_condition_temper": "H112",
      "size_thickness_mm": null,
      "min_tensile_strength_mpa": 90,
      "min_yield_strength_mpa": 30,
      "notes": null,
      "values": {
        "40": 31.0,
        "65": 29.9,
        "100": 28.9,
        "125": 27.6,
        "150": 25.7,
        "175": 23.8,
        "200": 21.8,
        "225": 20.0,
        "250": null,
        "275": null,
        "300": null,
        "325": null,
        "350": null,
        "375": null,
        "400": null,
        "425": null,
        "450": null,
        "475": null,
        "500": null,
        "525": null,
        "550": null,
        "575": null,
        "600": null,
        "625": null,
        "650": null,
        "675": null,
        "700": null,
        "725": null,
        "750": null,
        "775": null,
        "800": null,
        "825": null,
        "850": null,
        "875": null,
        "900": null
      }
    },
    {
      "block": 35,
      "line_no": 18,
      "nominal_composition": null,
      "product_form": "Plate, sheet",
      "spec_no": "SB–209",
      "type_grade": null,
      "alloy_desig_uns_no": "Alclad 3004 O",
      "class_condition_temper": null,
      "size_thickness_mm": "0.15–12.67",
      "min_tensile_strength_mpa": 145,
      "min_yield_strength_mpa": 55,
      "notes": null,
      "values": {
        "40": 55.2,
        "65": 55.2,
        "100": 55.2,
        "125": 55.2,
        "150": 55.2,
        "175": 55.2,
        "200": 53.4,
        "225": 51.6,
        "250": null,
        "275": null,
        "300": null,
        "325": null,
        "350": null,
        "375": null,
        "400": null,
        "425": null,
        "450": null,
        "475": null,
        "500": null,
        "525": null,
        "550": null,
        "575": null,
        "600": null,
        "625": null,
        "650": null,
        "675": null,
        "700": null,
        "725": null,
        "750": null,
        "775": null,
        "800": null,
        "825": null,
        "850": null,
        "875": null,
        "900": null
      }
    },
    {
      "block": 35,
      "line_no": 19,
      "nominal_composition": null,
      "product_form": "Plate, sheet",
      "spec_no": "SB–209",
      "type_grade": null,
      "alloy_desig_uns_no": "Alclad 3004 O",
      "class_condition_temper": null,
      "size_thickness_mm": "12.70–76.20",
      "min_tensile_strength_mpa": 150,
      "min_yield_strength_mpa": 60,
      "notes": null,
      "values": {
        "40": 58.6,
        "65": 58.6,
        "100": 58.6,
        "125": 58.6,
        "150": 58.6,
        "175": 58.6,
        "200": 56.7,
        "225": 54.8,
        "250": null,
        "275": null,
        "300": null,
        "325": null,
        "350": null,
        "375": null,
        "400": null,
        "425": null,
        "450": null,
        "475": null,
        "500": null,
        "525": null,
        "550": null,
        "575": null,
        "600": null,
        "625": null,
        "650": null,
        "675": null,
        "700": null,
        "725": null,
        "750": null,
        "775": null,
        "800": null,
        "825": null,
        "850": null,
        "875": null,
        "900": null
      }
    },
    {
      "block": 35,
      "line_no": 20,
      "nominal_composition": null,
      "product_form": "Plate, sheet",
      "spec_no": "SB–209",
      "type_grade": null,
      "alloy_desig_uns_no": "Alclad 3004",
      "class_condition_temper": "H112",
      "size_thickness_mm": "6.35–12.67",
      "min_tensile_strength_mpa": 150,
      "min_yield_strength_mpa": 60,
      "notes": null,
      "values": {
        "40": 58.6,
        "65": 58.6,
        "100": 58.6,
        "125": 58.6,
        "150": 58.6,
        "175": 58.6,
        "200": 56.7,
        "225": 54.8,
        "250": null,
        "275": null,
        "300": null,
        "325": null,
        "350": null,
        "375": null,
        "400": null,
        "425": null,
        "450": null,
        "475": null,
        "500": null,
        "525": null,
        "550": null,
        "575": null,
        "600": null,
        "625": null,
        "650": null,
        "675": null,
        "700": null,
        "725": null,
        "750": null,
        "775": null,
        "800": null,
        "825": null,
        "850": null,
        "875": null,
        "900": null
      }
    },
    {
      "block": 35,
      "line_no": 21,
      "nominal_composition": null,
      "product_form": "Plate, sheet",
      "spec_no": "SB–209",
      "type_grade": null,
      "alloy_desig_uns_no": "Alclad 3004",
      "class_condition_temper": "H112",
      "size_thickness_mm": "12.70–76.20",
      "min_tensile_strength_mpa": 160,
      "min_yield_strength_mpa": 60,
      "notes": null,
      "values": {
        "40": 62.1,
        "65": 61.8,
        "100": 61.8,
        "125": 61.8,
        "150": 61.8,
        "175": 61.4,
        "200": 59.3,
        "225": 57.3,
        "250": null,
        "275": null,
        "300": null,
        "325": null,
        "350": null,
        "375": null,
        "400": null,
        "425": null,
        "450": null,
        "475": null,
        "500": null,
        "525": null,
        "550": null,
        "575": null,
        "600": null,
        "625": null,
        "650": null,
        "675": null,
        "700": null,
        "725": null,
        "750": null,
        "775": null,
        "800": null,
        "825": null,
        "850": null,
        "875": null,
        "900": null
      }
    },
    {
      "block": 35,
      "line_no": 22,
      "nominal_composition": null,
      "product_form": "Plate, sheet",
      "spec_no": "SB–209",
      "type_grade": null,
      "alloy_desig_uns_no": "Alclad 3004",
      "class_condition_temper": "H32",
      "size_thickness_mm": "0.43–12.67",
      "min_tensile_strength_mpa": 185,
      "min_yield_strength_mpa": 140,
      "notes": null,
      "values": {
        "40": 138,
        "65": 137,
        "100": 137,
        "125": 134,
        "150": 127,
        "175": 112,
        "200": 89.0,
        "225": 70.8,
        "250": null,
        "275": null,
        "300": null,
        "325": null,
        "350": null,
        "375": null,
        "400": null,
        "425": null,
        "450": null,
        "475": null,
        "500": null,
        "525": null,
        "550": null,
        "575": null,
        "600": null,
        "625": null,
        "650": null,
        "675": null,
        "700": null,
        "725": null,
        "750": null,
        "775": null,
        "800": null,
        "825": null,
        "850": null,
        "875": null,
        "900": null
      }
    },
    {
      "block": 35,
      "line_no": 23,
      "nominal_composition": null,
      "product_form": "Plate, sheet",
      "spec_no": "SB–209",
      "type_grade": null,
      "alloy_desig_uns_no": "Alclad 3004",
      "class_condition_temper": "H32",
      "size_thickness_mm": "12.70–50.80",
      "min_tensile_strength_mpa": 195,
      "min_yield_strength_mpa": 145,
      "notes": null,
      "values": {
        "40": 145,
        "65": 144,
        "100": 144,
        "125": 141,
        "150": 133,
        "175": 118,
        "200": 93.5,
        "225": 74.3,
        "250": null,
        "275": null,
        "300": null,
        "325": null,
        "350": null,
        "375": null,
        "400": null,
        "425": null,
        "450": null,
        "475": null,
        "500": null,
        "525": null,
        "550": null,
        "575": null,
        "600": null,
        "625": null,
        "650": null,
        "675": null,
        "700": null,
        "725": null,
        "750": null,
        "775": null,
        "800": null,
        "825": null,
        "850": null,
        "875": null,
        "900": null
      }
    },
    {
      "block": 35,
      "line_no": 24,
      "nominal_composition": null,
      "product_form": "Plate, sheet",
      "spec_no": "SB–209",
      "type_grade": null,
      "alloy_desig_uns_no": "Alclad 3004",
      "class_condition_temper": "H34",
      "size_thickness_mm": "0.23–12.67",
      "min_tensile_strength_mpa": 215,
      "min_yield_strength_mpa": 165,
      "notes": null,
      "values": {
        "40": 165,
        "65": 164,
        "100": 163,
        "125": 155,
        "150": 136,
        "175": 103,
        "200": 67.0,
        "225": 43.8,
        "250": null,
        "275": null,
        "300": null,
        "325": null,
        "350": null,
        "375": null,
        "400": null,
        "425": null,
        "450": null,
        "475": null,
        "500": null,
        "525": null,
        "550": null,
