Repository: danivelas0/asme-pcc

File: resources/bpvc_ii_d_metric_2025/table_1a.json (part 44 of 57)
    "External Pressure Chart No.",
    "Notes"
  ],
  "columns_values": [
      "product_form": "Plate",
      "spec_no": "SA–240",
      "type_grade": 317,
      "alloy_desig_uns_no": "S31700",
      "class_condition_temper": null,
      "size_thickness_mm": null,
      "p_no": 8,
      "group_no": 1,
      "min_tensile_strength_mpa": 515,
      "min_yield_strength_mpa": 205,
      "i": "NP",
      "limits_iii": "NP",
      "viii_1": 816,
      "xii": 343,
      "external_pressure_chart_no": "HA–2",
      "notes": "G5, G12, T8",
      "values": {
        "40": 138,
        "65": 138,
        "100": 138,
        "125": 138,
        "150": 138,
        "200": 134,
        "250": 126,
        "300": 119,
        "325": 116,
        "350": 114,
        "375": 112,
        "400": 111,
        "425": 110,
        "450": 108,
        "475": 108,
        "500": 107,
        "525": 106,
        "550": 105,
        "575": 99.8,
        "600": 80.3,
        "625": 65.5,
        "650": 50.4,
        "675": 38.6,
        "700": 29.6,
        "725": 23.0,
        "750": 17.7,
        "775": 13.4,
        "800": 10.4,
        "825": 8.05,
        "850": null,
        "875": null,
        "900": null
      }
    },
    {
      "block": 31,
      "line_no": 27,
      "nominal_composition": "18Cr–13Ni–3Mo",
      "product_form": "Plate",
      "spec_no": "SA–240",
      "type_grade": 317,
      "alloy_desig_uns_no": "S31700",
      "class_condition_temper": null,
      "size_thickness_mm": null,
      "p_no": 8,
      "group_no": 1,
      "min_tensile_strength_mpa": 515,
      "min_yield_strength_mpa": 205,
      "i": "NP",
      "limits_iii": "NP",
      "viii_1": 816,
      "xii": 343,
      "external_pressure_chart_no": "HA–2 G12, T9",
      "notes": null,
      "values": {
        "40": 138,
        "65": 128,
        "100": 118,
        "125": 112,
        "150": 107,
        "200": 99.2,
        "250": 92.8,
        "300": 88.1,
        "325": 86.1,
        "350": 84.1,
        "375": 82.9,
        "400": 82.0,
        "425": 81.4,
        "450": 80.6,
        "475": 79.8,
        "500": 79.2,
        "525": 78.7,
        "550": 77.8,
        "575": 77.1,
        "600": 75.0,
        "625": 65.5,
        "650": 50.4,
        "675": 38.6,
        "700": 29.6,
        "725": 23.0,
        "750": 17.7,
        "775": 13.4,
        "800": 10.4,
        "825": 8.05,
        "850": null,
        "875": null,
        "900": null
      }
    },
    {
      "block": 31,
      "line_no": 28,
      "nominal_composition": "18Cr–13Ni–3Mo",
      "product_form": "Plate",
      "spec_no": "SA–240",
      "type_grade": "317L",
      "alloy_desig_uns_no": "S31703",
      "class_condition_temper": null,
      "size_thickness_mm": null,
      "p_no": 8,
      "group_no": 1,
      "min_tensile_strength_mpa": 515,
      "min_yield_strength_mpa": 205,
      "i": "NP",
      "limits_iii": "NP",
      "viii_1": 454,
      "xii": 343,
      "external_pressure_chart_no": "HA–4 G5",
      "notes": null,
      "values": {
        "40": 138,
        "65": 138,
        "100": 138,
        "125": 137,
        "150": 135,
        "200": 131,
        "250": 123,
        "300": 118,
        "325": 116,
        "350": 113,
        "375": 111,
        "400": 109,
        "425": 107,
        "450": 105,
        "475": 103,
        "500": null,
        "525": null,
        "550": null,
        "575": null,
        "600": null,
        "625": null,
        "650": null,
        "675": null,
        "700": null,
        "725": null,
        "750": null,
        "775": null,
        "800": null,
        "825": null,
        "850": null,
        "875": null,
        "900": null
      }
    },
    {
      "block": 31,
      "line_no": 29,
      "nominal_composition": "18Cr–13Ni–3Mo",
      "product_form": "Plate",
      "spec_no": "SA–240",
      "type_grade": "317L",
      "alloy_desig_uns_no": "S31703",
      "class_condition_temper": null,
      "size_thickness_mm": null,
      "p_no": 8,
      "group_no": 1,
      "min_tensile_strength_mpa": 515,
      "min_yield_strength_mpa": 205,
      "i": "NP",
      "limits_iii": "NP",
      "viii_1": 454,
      "xii": 343,
      "external_pressure_chart_no": "HA–4 …",
      "notes": null,
      "values": {
        "40": 138,
        "65": 127,
        "100": 115,
        "125": 109,
        "150": 105,
        "200": 97.1,
        "250": 91.2,
        "300": 87.3,
        "325": 85.4,
        "350": 83.8,
        "375": 82.5,
        "400": 80.6,
        "425": 79.4,
        "450": 78.1,
        "475": 76.9,
        "500": null,
        "525": null,
        "550": null,
        "575": null,
        "600": null,
        "625": null,
        "650": null,
        "675": null,
        "700": null,
        "725": null,
        "750": null,
        "775": null,
        "800": null,
        "825": null,
        "850": null,
        "875": null,
        "900": null
      }
    },
    {
      "block": 31,
      "line_no": 30,
      "nominal_composition": "18Cr–13Ni–3Mo",
      "product_form": "Wld. tube",
      "spec_no": "SA–249",
      "type_grade": "TP317",
      "alloy_desig_uns_no": "S31700",
      "class_condition_temper": null,
      "size_thickness_mm": null,
      "p_no": 8,
      "group_no": 1,
      "min_tensile_strength_mpa": 515,
      "min_yield_strength_mpa": 205,
      "i": "NP",
      "limits_iii": 427,
      "viii_1": "NP",
      "xii": "NP",
      "external_pressure_chart_no": "HA–2 G5, W12",
      "notes": null,
      "values": {
        "40": 138,
        "65": 138,
        "100": 138,
        "125": 138,
        "150": 138,
        "200": 134,
        "250": 126,
        "300": 119,
        "325": 116,
        "350": 114,
        "375": 112,
        "400": 111,
        "425": 110,
        "450": 108,
        "475": null,
        "500": null,
        "525": null,
        "550": null,
        "575": null,
        "600": null,
        "625": null,
        "650": null,
        "675": null,
        "700": null,
        "725": null,
        "750": null,
        "775": null,
        "800": null,
        "825": null,
        "850": null,
        "875": null,
        "900": null
      }
    },
    {
      "block": 31,
      "line_no": 31,
      "nominal_composition": "18Cr–13Ni–3Mo",
      "product_form": "Wld. tube",
      "spec_no": "SA–249",
      "type_grade": "TP317",
      "alloy_desig_uns_no": "S31700",
      "class_condition_temper": null,
      "size_thickness_mm": null,
      "p_no": 8,
      "group_no": 1,
      "min_tensile_strength_mpa": 515,
      "min_yield_strength_mpa": 205,
      "i": "NP",
      "limits_iii": "NP",
      "viii_1": 816,
      "xii": 343,
      "external_pressure_chart_no": "HA–2",
      "notes": "G5, G12, G24, T8",
      "values": {
        "40": 117,
        "65": 117,
        "100": 117,
        "125": 117,
        "150": 117,
        "200": 114,
        "250": 107,
        "300": 101,
        "325": 99.0,
        "350": 96.8,
        "375": 95.7,
        "400": 94.4,
        "425": 93.1,
        "450": 92.5,
        "475": 91.4,
        "500": 90.5,
        "525": 89.9,
        "550": 89.3,
        "575": 85.3,
        "600": 68.1,
        "625": 55.6,
        "650": 42.9,
        "675": 33.0,
        "700": 25.3,
        "725": 19.4,
        "750": 14.7,
        "775": 11.3,
        "800": 8.9,
        "825": 6.77,
        "850": null,
        "875": null,
        "900": null
      }
    },
    {
      "block": 31,
      "line_no": 32,
      "nominal_composition": "18Cr–13Ni–3Mo",
      "product_form": "Wld. tube",
      "spec_no": "SA–249",
      "type_grade": "TP317",
      "alloy_desig_uns_no": "S31700",
      "class_condition_temper": null,
      "size_thickness_mm": null,
      "p_no": 8,
      "group_no": 1,
      "min_tensile_strength_mpa": 515,
      "min_yield_strength_mpa": 205,
      "i": "NP",
      "limits_iii": "NP",
      "viii_1": 816,
      "xii": 343,
      "external_pressure_chart_no": "HA–2",
      "notes": "G12, G24, T9",
      "values": {
        "40": 117,
        "65": 109,
        "100": 99.8,
        "125": 94.9,
        "150": 90.8,
        "200": 84.0,
        "250": 78.8,
        "300": 74.7,
        "325": 73.3,
        "350": 72.1,
        "375": 70.8,
        "400": 69.6,
        "425": 69.0,
        "450": 68.4,
        "475": 67.7,
        "500": 67.1,
        "525": 66.5,
        "550": 65.9,
        "575": 65.3,
        "600": 64.0,
        "625": 55.6,
        "650": 42.9,
        "675": 33.0,
        "700": 25.3,
        "725": 19.4,
        "750": 14.7,
        "775": 11.3,
        "800": 8.9,
        "825": 6.77,
        "850": null,
        "875": null,
        "900": null
      }
    },
    {
      "block": 31,
      "line_no": 33,
      "nominal_composition": "18Cr–13Ni–3Mo",
      "product_form": "Wld. tube",
      "spec_no": "SA–249",
      "type_grade": "TP317L",
      "alloy_desig_uns_no": "S31703",
      "class_condition_temper": null,
      "size_thickness_mm": null,
      "p_no": 8,
      "group_no": 1,
      "min_tensile_strength_mpa": 515,
      "min_yield_strength_mpa": 205,
      "i": "NP",
      "limits_iii": "NP",
      "viii_1": 454,
      "xii": 343,
      "external_pressure_chart_no": "HA–4 G5, G24",
      "notes": null,
      "values": {
        "40": 117,
        "65": 117,
        "100": 117,
        "125": 116,
        "150": 115,
        "200": 111,
        "250": 105,
        "300": 99.9,
        "325": 97.9,
        "350": 96.0,
        "375": 94.2,
        "400": 93.0,
        "425": 91.1,
        "450": 89.3,
        "475": 87.4,
        "500": null,
        "525": null,
        "550": null,
        "575": null,
        "600": null,
        "625": null,
        "650": null,
        "675": null,
        "700": null,
        "725": null,
        "750": null,
        "775": null,
        "800": null,
        "825": null,
        "850": null,
        "875": null,
        "900": null
      }
    },
    {
      "block": 31,
      "line_no": 34,
      "nominal_composition": "18Cr–13Ni–3Mo",
      "product_form": "Wld. tube",
      "spec_no": "SA–249",
      "type_grade": "TP317L",
      "alloy_desig_uns_no": "S31703",
      "class_condition_temper": null,
      "size_thickness_mm": null,
      "p_no": 8,
      "group_no": 1,
      "min_tensile_strength_mpa": 515,
      "min_yield_strength_mpa": 205,
      "i": "NP",
      "limits_iii": "NP",
      "viii_1": 454,
      "xii": 343,
      "external_pressure_chart_no": "HA–4 G24",
      "notes": null,
      "values": {
        "40": 117,
        "65": 108,
        "100": 98.3,
        "125": 93.0,
        "150": 88.8,
        "200": 82.5,
        "250": 78.0,
        "300": 74.1,
        "325": 72.6,
        "350": 71.4,
        "375": 70.1,
        "400": 68.9,
        "425": 67.7,
        "450": 66.4,
        "475": 65.2,
        "500": null,
        "525": null,
        "550": null,
        "575": null,
        "600": null,
        "625": null,
        "650": null,
        "675": null,
        "700": null,
        "725": null,
        "750": null,
        "775": null,
        "800": null,
        "825": null,
        "850": null,
        "875": null,
        "900": null
      }
    },
    {
      "block": 31,
      "line_no": 35,
      "nominal_composition": "18Cr–13Ni–3Mo",
      "product_form": "Smls. & wld. pipe",
      "spec_no": "SA–312",
      "type_grade": "TP317",
      "alloy_desig_uns_no": "S31700",
      "class_condition_temper": null,
      "size_thickness_mm": null,
      "p_no": 8,
      "group_no": 1,
      "min_tensile_strength_mpa": 515,
      "min_yield_strength_mpa": 205,
      "i": "NP",
      "limits_iii": 427,
      "viii_1": 816,
      "xii": 343,
      "external_pressure_chart_no": "HA–2",
      "notes": "G5, G12, T8, W12, W14",
      "values": {
        "40": 138,
        "65": 138,
        "100": 138,
        "125": 138,
        "150": 138,
        "200": 134,
        "250": 126,
        "300": 119,
        "325": 116,
        "350": 114,
        "375": 112,
        "400": 111,
        "425": 110,
        "450": 108,
        "475": 108,
        "500": 107,
        "525": 106,
        "550": 105,
        "575": 99.8,
        "600": 80.3,
        "625": 65.5,
        "650": 50.4,
        "675": 38.6,
        "700": 29.6,
        "725": 23.0,
        "750": 17.7,
        "775": 13.4,
        "800": 10.4,
        "825": 8.05,
        "850": null,
        "875": null,
        "900": null
      }
    },
    {
      "block": 31,
      "line_no": 36,
      "nominal_composition": "18Cr–13Ni–3Mo",
      "product_form": "Smls. pipe",
      "spec_no": "SA–312",
      "type_grade": "TP317",
      "alloy_desig_uns_no": "S31700",
      "class_condition_temper": null,
      "size_thickness_mm": null,
      "p_no": 8,
      "group_no": 1,
      "min_tensile_strength_mpa": 515,
      "min_yield_strength_mpa": 205,
      "i": "NP",
      "limits_iii": "NP",
      "viii_1": 816,
      "xii": 343,
      "external_pressure_chart_no": "HA–2 G12, T9",
      "notes": null,
      "values": {
        "40": 138,
        "65": 128,
        "100": 118,
        "125": 112,
        "150": 107,
        "200": 99.2,
        "250": 92.8,
        "300": 88.1,
        "325": 86.1,
        "350": 84.1,
        "375": 82.9,
        "400": 82.0,
        "425": 81.4,
        "450": 80.6,
        "475": 79.8,
        "500": 79.2,
        "525": 78.7,
        "550": 77.8,
        "575": 77.1,
        "600": 75.0,
        "625": 65.5,
        "650": 50.4,
        "675": 38.6,
        "700": 29.6,
        "725": 23.0,
        "750": 17.7,
        "775": 13.4,
        "800": 10.4,
        "825": 8.05,
        "850": null,
        "875": null,
        "900": null
      }
    },
    {
      "block": 31,
      "line_no": 37,
      "nominal_composition": "18Cr–13Ni–3Mo",
      "product_form": "Wld. pipe",
      "spec_no": "SA–312",
      "type_grade": "TP317",
      "alloy_desig_uns_no": "S31700",
      "class_condition_temper": null,
      "size_thickness_mm": null,
      "p_no": 8,
      "group_no": 1,
      "min_tensile_strength_mpa": 515,
      "min_yield_strength_mpa": 205,
      "i": "NP",
      "limits_iii": "NP",
      "viii_1": 816,
      "xii": 343,
      "external_pressure_chart_no": "HA–2",
      "notes": "G5, G12, G24, T8",
      "values": {
        "40": 117,
        "65": 117,
        "100": 117,
        "125": 117,
        "150": 117,
        "200": 114,
        "250": 107,
        "300": 101,
        "325": 99.0,
        "350": 96.8,
        "375": 95.7,
        "400": 94.4,
        "425": 93.1,
        "450": 92.5,
        "475": 91.4,
        "500": 90.5,
        "525": 89.9,
        "550": 89.3,
        "575": 85.3,
        "600": 68.1,
        "625": 55.6,
        "650": 42.9,
        "675": 33.0,
        "700": 25.3,
        "725": 19.4,
        "750": 14.7,
        "775": 11.3,
        "800": 8.9,
        "825": 6.77,
        "850": null,
        "875": null,
        "900": null
      }
    },
    {
      "block": 31,
      "line_no": 38,
      "nominal_composition": "18Cr–13Ni–3Mo",
      "product_form": "Wld. pipe",
      "spec_no": "SA–312",
      "type_grade": "TP317",
      "alloy_desig_uns_no": "S31700",
      "class_condition_temper": null,
      "size_thickness_mm": null,
      "p_no": 8,
      "group_no": 1,
      "min_tensile_strength_mpa": 515,
      "min_yield_strength_mpa": 205,
      "i": "NP",
      "limits_iii": "NP",
      "viii_1": 816,
      "xii": 343,
      "external_pressure_chart_no": "HA–2",
      "notes": "G12, G24, T9",
      "values": {
        "40": 117,
        "65": 109,
        "100": 99.8,
        "125": 94.9,
        "150": 90.8,
        "200": 84.0,
        "250": 78.8,
        "300": 74.7,
        "325": 73.3,
        "350": 72.1,
        "375": 70.8,
        "400": 69.6,
        "425": 69.0,
        "450": 68.4,
        "475": 67.7,
        "500": 67.1,
        "525": 66.5,
        "550": 65.9,
        "575": 65.3,
        "600": 64.0,
        "625": 55.6,
        "650": 42.9,
        "675": 33.0,
        "700": 25.3,
        "725": 19.4,
        "750": 14.7,
        "775": 11.3,
        "800": 8.9,
        "825": 6.77,
        "850": null,
        "875": null,
        "900": null
      }
    },
    {
      "block": 31,
      "line_no": 39,
      "nominal_composition": "18Cr–13Ni–3Mo",
      "product_form": "Smls. pipe",
      "spec_no": "SA–312",
      "type_grade": "TP317L",
      "alloy_desig_uns_no": "S31703",
      "class_condition_temper": null,
      "size_thickness_mm": null,
      "p_no": 8,
      "group_no": 1,
      "min_tensile_strength_mpa": 515,
      "min_yield_strength_mpa": 205,
      "i": "NP",
      "limits_iii": "NP",
      "viii_1": 454,
      "xii": 343,
      "external_pressure_chart_no": "HA–4 G5",
      "notes": null,
      "values": {
        "40": 138,
        "65": 138,
        "100": 138,
        "125": 138,
        "150": 135,
        "200": 131,
        "250": 123,
        "300": 118,
        "325": 116,
        "350": 113,
        "375": 111,
        "400": 109,
        "425": 107,
        "450": 105,
        "475": 103,
        "500": null,
        "525": null,
        "550": null,
        "575": null,
        "600": null,
        "625": null,
        "650": null,
        "675": null,
        "700": null,
        "725": null,
        "750": null,
        "775": null,
        "800": null,
        "825": null,
        "850": null,
        "875": null,
        "900": null
      }
    },
    {
      "block": 31,
      "line_no": 40,
      "nominal_composition": "18Cr–13Ni–3Mo",
      "product_form": "Smls. pipe",
      "spec_no": "SA–312",
      "type_grade": "TP317L",
      "alloy_desig_uns_no": "S31703",
      "class_condition_temper": null,
      "size_thickness_mm": null,
      "p_no": 8,
      "group_no": 1,
      "min_tensile_strength_mpa": 515,
      "min_yield_strength_mpa": 205,
      "i": "NP",
      "limits_iii": "NP",
      "viii_1": 454,
      "xii": 343,
      "external_pressure_chart_no": "HA–4 …",
      "notes": null,
      "values": {
        "40": 138,
        "65": 126,
        "100": 115,
        "125": 109,
        "150": 105,
        "200": 97.1,
        "250": 91.3,
        "300": 87.3,
        "325": 85.4,
        "350": 83.8,
        "375": 82.5,
        "400": 80.6,
        "425": 79.4,
        "450": 78.1,
        "475": 76.9,
        "500": null,
        "525": null,
        "550": null,
        "575": null,
        "600": null,
        "625": null,
        "650": null,
        "675": null,
        "700": null,
        "725": null,
        "750": null,
        "775": null,
        "800": null,
        "825": null,
        "850": null,
        "875": null,
        "900": null
      }
    },
    {
      "block": 31,
      "line_no": 41,
      "nominal_composition": "18Cr–13Ni–3Mo",
      "product_form": "Wld. pipe",
      "spec_no": "SA–312",
      "type_grade": "TP317L",
      "alloy_desig_uns_no": "S31703",
      "class_condition_temper": null,
      "size_thickness_mm": null,
      "p_no": 8,
      "group_no": 1,
      "min_tensile_strength_mpa": 515,
      "min_yield_strength_mpa": 205,
      "i": "NP",
      "limits_iii": "NP",
      "viii_1": 454,
      "xii": 343,
      "external_pressure_chart_no": "HA–4 G5, G24",
      "notes": null,
      "values": {
        "40": 117,
        "65": 117,
        "100": 117,
        "125": 117,
        "150": 115,
        "200": 111,
        "250": 105,
        "300": 99.9,
        "325": 97.9,
        "350": 96.0,
        "375": 94.2,
        "400": 93.0,
        "425": 91.1,
        "450": 89.3,
        "475": 87.4,
        "500": null,
        "525": null,
        "550": null,
        "575": null,
        "600": null,
        "625": null,
        "650": null,
        "675": null,
        "700": null,
        "725": null,
        "750": null,
        "775": null,
        "800": null,
        "825": null,
        "850": null,
        "875": null,
        "900": null
      }
    },
    {
      "block": 31,
      "line_no": 42,
      "nominal_composition": "18Cr–13Ni–3Mo",
      "product_form": "Wld. pipe",
      "spec_no": "SA–312",
      "type_grade": "TP317L",
      "alloy_desig_uns_no": "S31703",
      "class_condition_temper": null,
      "size_thickness_mm": null,
      "p_no": 8,
      "group_no": 1,
      "min_tensile_strength_mpa": 515,
      "min_yield_strength_mpa": 205,
      "i": "NP",
      "limits_iii": "NP",
      "viii_1": 454,
      "xii": 343,
      "external_pressure_chart_no": "HA–4 G24",
      "notes": null,
      "values": {
        "40": 117,
        "65": 107,
        "100": 98.5,
        "125": 93.0,
        "150": 88.8,
        "200": 82.5,
        "250": 78.0,
        "300": 74.1,
        "325": 72.6,
        "350": 71.4,
        "375": 70.1,
        "400": 68.9,
        "425": 67.7,
        "450": 66.4,
        "475": 65.2,
        "500": null,
        "525": null,
        "550": null,
        "575": null,
        "600": null,
        "625": null,
        "650": null,
        "675": null,
        "700": null,
        "725": null,
        "750": null,
        "775": null,
        "800": null,
        "825": null,
        "850": null,
        "875": null,
        "900": null
      }
    },
    {
      "block": 31,
      "line_no": 43,
      "nominal_composition": "18Cr–13Ni–3Mo",
      "product_form": "Smls. & wld. fittings",
      "spec_no": "SA–403",
      "type_grade": 317,
      "alloy_desig_uns_no": "S31700",
      "class_condition_temper": null,
      "size_thickness_mm": null,
      "p_no": 8,
      "group_no": 1,
      "min_tensile_strength_mpa": 515,
      "min_yield_strength_mpa": 205,
      "i": "NP",
      "limits_iii": "NP",
      "viii_1": 816,
      "xii": 343,
      "external_pressure_chart_no": "HA–2",
      "notes": "G5, G12, T8, W14",
      "values": {
        "40": 138,
        "65": 138,
        "100": 138,
        "125": 138,
        "150": 138,
        "200": 134,
        "250": 126,
        "300": 119,
        "325": 116,
        "350": 114,
        "375": 112,
        "400": 111,
        "425": 110,
        "450": 108,
        "475": 108,
        "500": 107,
        "525": 106,
        "550": 105,
        "575": 99.8,
        "600": 80.3,
        "625": 65.5,
        "650": 50.4,
        "675": 38.6,
        "700": 29.6,
        "725": 23.0,
        "750": 17.7,
        "775": 13.4,
        "800": 10.4,
        "825": 8.05,
        "850": null,
        "875": null,
        "900": null
      }
    },
    {
      "block": 31,
      "line_no": 44,
      "nominal_composition": "18Cr–13Ni–3Mo",
      "product_form": "Fittings",
      "spec_no": "SA–403",
      "type_grade": "317L",
      "alloy_desig_uns_no": "S31703",
      "class_condition_temper": "CR",
      "size_thickness_mm": null,
      "p_no": 8,
      "group_no": 1,
      "min_tensile_strength_mpa": 515,
      "min_yield_strength_mpa": 205,
      "i": "NP",
      "limits_iii": "NP",
      "viii_1": 454,
      "xii": 343,
      "external_pressure_chart_no": "HA–4 G5, G24",
      "notes": null,
      "values": {
        "40": 117,
        "65": 117,
        "100": 117,
        "125": 116,
        "150": 115,
        "200": 111,
        "250": 105,
        "300": 99.9,
        "325": 97.9,
        "350": 96.0,
        "375": 94.2,
        "400": 93.0,
        "425": 91.1,
        "450": 89.3,
        "475": 87.4,
        "500": null,
        "525": null,
        "550": null,
        "575": null,
        "600": null,
        "625": null,
        "650": null,
        "675": null,
        "700": null,
        "725": null,
        "750": null,
        "775": null,
        "800": null,
        "825": null,
        "850": null,
        "875": null,
        "900": null
      }
    },
    {
      "block": 31,
      "line_no": 45,
      "nominal_composition": "18Cr–13Ni–3Mo",
      "product_form": "Fittings",
      "spec_no": "SA–403",
      "type_grade": "317L",
      "alloy_desig_uns_no": "S31703",
      "class_condition_temper": "CR",
      "size_thickness_mm": null,
      "p_no": 8,
      "group_no": 1,
      "min_tensile_strength_mpa": 515,
      "min_yield_strength_mpa": 205,
      "i": "NP",
      "limits_iii": "NP",
      "viii_1": 454,
      "xii": 343,
      "external_pressure_chart_no": "HA–4 G24",
      "notes": null,
      "values": {
        "40": 117,
        "65": 108,
        "100": 98.3,
        "125": 93.0,
        "150": 88.8,
        "200": 82.5,
        "250": 78.0,
        "300": 74.1,
        "325": 72.6,
        "350": 71.4,
        "375": 70.1,
        "400": 68.9,
        "425": 67.7,
        "450": 66.4,
        "475": 65.2,
        "500": null,
        "525": null,
        "550": null,
        "575": null,
        "600": null,
        "625": null,
        "650": null,
        "675": null,
        "700": null,
        "725": null,
        "750": null,
        "775": null,
        "800": null,
        "825": null,
        "850": null,
        "875": null,
        "900": null
      }
    },
    {
      "block": 32,
      "line_no": 1,
      "nominal_composition": "18Cr–13Ni–3Mo",
      "product_form": "Fittings",
      "spec_no": "SA–403",
      "type_grade": "317L",
      "alloy_desig_uns_no": "S31703",
      "class_condition_temper": "WP–S",
      "size_thickness_mm": null,
      "p_no": 8,
      "group_no": 1,
      "min_tensile_strength_mpa": 515,
      "min_yield_strength_mpa": 205,
      "i": "NP",
      "limits_iii": "NP",
      "viii_1": 454,
      "xii": 343,
      "external_pressure_chart_no": "HA–4 G5",
      "notes": null,
      "values": {
        "40": 138,
        "65": 138,
        "100": 138,
        "125": 137,
        "150": 135,
        "200": 131,
        "250": 123,
        "300": 118,
        "325": 116,
        "350": 113,
        "375": 111,
        "400": 109,
        "425": 107,
        "450": 105,
        "475": 103,
        "500": null,
        "525": null,
        "550": null,
        "575": null,
        "600": null,
        "625": null,
        "650": null,
        "675": null,
        "700": null,
        "725": null,
        "750": null,
        "775": null,
        "800": null,
        "825": null,
        "850": null,
        "875": null,
        "900": null
      }
    },
    {
      "block": 32,
      "line_no": 2,
      "nominal_composition": "18Cr–13Ni–3Mo",
      "product_form": "Fittings",
      "spec_no": "SA–403",
      "type_grade": "317L",
      "alloy_desig_uns_no": "S31703",
      "class_condition_temper": "WP–S",
      "size_thickness_mm": null,
      "p_no": 8,
      "group_no": 1,
      "min_tensile_strength_mpa": 515,
      "min_yield_strength_mpa": 205,
      "i": "NP",
      "limits_iii": "NP",
      "viii_1": 454,
      "xii": 343,
      "external_pressure_chart_no": "HA–4 …",
      "notes": null,
      "values": {
        "40": 138,
        "65": 127,
        "100": 115,
        "125": 109,
        "150": 105,
        "200": 97.1,
        "250": 91.2,
        "300": 87.3,
        "325": 85.4,
        "350": 83.8,
        "375": 82.5,
        "400": 80.6,
        "425": 79.4,
        "450": 78.1,
        "475": 76.9,
        "500": null,
        "525": null,
        "550": null,
        "575": null,
        "600": null,
        "625": null,
        "650": null,
        "675": null,
        "700": null,
        "725": null,
        "750": null,
        "775": null,
        "800": null,
        "825": null,
        "850": null,
        "875": null,
        "900": null
      }
    },
    {
      "block": 32,
      "line_no": 3,
      "nominal_composition": "18Cr–13Ni–3Mo",
      "product_form": "Fittings",
      "spec_no": "SA–403",
      "type_grade": "317L",
      "alloy_desig_uns_no": "S31703",
      "class_condition_temper": "WP–W",
      "size_thickness_mm": null,
      "p_no": 8,
      "group_no": 1,
      "min_tensile_strength_mpa": 515,
      "min_yield_strength_mpa": 205,
      "i": "NP",
      "limits_iii": "NP",
      "viii_1": 454,
      "xii": 343,
      "external_pressure_chart_no": "HA–4 G5, G24",
      "notes": null,
      "values": {
        "40": 117,
        "65": 117,
        "100": 117,
        "125": 116,
        "150": 115,
        "200": 111,
        "250": 105,
        "300": 99.9,
        "325": 97.9,
        "350": 96.0,
        "375": 94.2,
        "400": 93.0,
        "425": 91.1,
        "450": 89.3,
        "475": 87.4,
        "500": null,
        "525": null,
        "550": null,
        "575": null,
        "600": null,
        "625": null,
        "650": null,
        "675": null,
        "700": null,
        "725": null,
        "750": null,
        "775": null,
        "800": null,
        "825": null,
        "850": null,
        "875": null,
        "900": null
      }
    },
    {
      "block": 32,
      "line_no": 4,
      "nominal_composition": "18Cr–13Ni–3Mo",
      "product_form": "Fittings",
      "spec_no": "SA–403",
      "type_grade": "317L",
      "alloy_desig_uns_no": "S31703",
      "class_condition_temper": "WP–W",
      "size_thickness_mm": null,
      "p_no": 8,
      "group_no": 1,
      "min_tensile_strength_mpa": 515,
      "min_yield_strength_mpa": 205,
      "i": "NP",
      "limits_iii": "NP",
      "viii_1": 454,
      "xii": 343,
      "external_pressure_chart_no": "HA–4 G24",
      "notes": null,
      "values": {
        "40": 117,
        "65": 108,
        "100": 98.3,
        "125": 93.0,
        "150": 88.8,
        "200": 82.5,
        "250": 78.0,
        "300": 74.1,
        "325": 72.6,
        "350": 71.4,
        "375": 70.1,
        "400": 68.9,
        "425": 67.7,
        "450": 66.4,
        "475": 65.2,
        "500": null,
        "525": null,
        "550": null,
        "575": null,
        "600": null,
        "625": null,
        "650": null,
        "675": null,
        "700": null,
        "725": null,
        "750": null,
        "775": null,
        "800": null,
        "825": null,
        "850": null,
        "875": null,
        "900": null
      }
    },
    {
      "block": 32,
      "line_no": 5,
      "nominal_composition": "18Cr–13Ni–3Mo",
      "product_form": "Fittings",
      "spec_no": "SA–403",
      "type_grade": "317L",
      "alloy_desig_uns_no": "S31703",
      "class_condition_temper": "WP–WU",
      "size_thickness_mm": null,
      "p_no": 8,
      "group_no": 1,
      "min_tensile_strength_mpa": 515,
      "min_yield_strength_mpa": 205,
      "i": "NP",
      "limits_iii": "NP",
      "viii_1": 454,
      "xii": 343,
      "external_pressure_chart_no": "HA–4 G5, G24",
      "notes": null,
      "values": {
        "40": 117,
        "65": 117,
        "100": 117,
        "125": 116,
        "150": 115,
        "200": 111,
        "250": 105,
        "300": 99.9,
        "325": 97.9,
        "350": 96.0,
        "375": 94.2,
        "400": 93.0,
        "425": 91.1,
        "450": 89.3,
        "475": 87.4,
        "500": null,
        "525": null,
        "550": null,
        "575": null,
        "600": null,
        "625": null,
        "650": null,
        "675": null,
        "700": null,
        "725": null,
        "750": null,
        "775": null,
        "800": null,
        "825": null,
        "850": null,
        "875": null,
        "900": null
      }
    },
    {
      "block": 32,
      "line_no": 6,
      "nominal_composition": "18Cr–13Ni–3Mo",
      "product_form": "Fittings",
      "spec_no": "SA–403",
      "type_grade": "317L",
      "alloy_desig_uns_no": "S31703",
      "class_condition_temper": "WP–WU",
      "size_thickness_mm": null,
      "p_no": 8,
      "group_no": 1,
      "min_tensile_strength_mpa": 515,
      "min_yield_strength_mpa": 205,
      "i": "NP",
      "limits_iii": "NP",
      "viii_1": 454,
      "xii": 343,
      "external_pressure_chart_no": "HA–4 G24",
      "notes": null,
      "values": {
        "40": 117,
        "65": 108,
        "100": 98.3,
        "125": 93.0,
        "150": 88.8,
        "200": 82.5,
        "250": 78.0,
        "300": 74.1,
        "325": 72.6,
        "350": 71.4,
        "375": 70.1,
        "400": 68.9,
        "425": 67.7,
        "450": 66.4,
        "475": 65.2,
        "500": null,
        "525": null,
        "550": null,
        "575": null,
        "600": null,
        "625": null,
        "650": null,
        "675": null,
        "700": null,
        "725": null,
        "750": null,
        "775": null,
        "800": null,
        "825": null,
        "850": null,
        "875": null,
        "900": null
      }
    },
    {
      "block": 32,
      "line_no": 7,
      "nominal_composition": "18Cr–13Ni–3Mo",
      "product_form": "Fittings",
      "spec_no": "SA–403",
      "type_grade": "317L",
      "alloy_desig_uns_no": "S31703",
      "class_condition_temper": "WP–WX",
      "size_thickness_mm": null,
      "p_no": 8,
      "group_no": 1,
      "min_tensile_strength_mpa": 515,
      "min_yield_strength_mpa": 205,
      "i": "NP",
      "limits_iii": "NP",
      "viii_1": 454,
      "xii": 343,
      "external_pressure_chart_no": "HA–4 G5, G24",
      "notes": null,
      "values": {
        "40": 117,
        "65": 117,
        "100": 117,
        "125": 116,
        "150": 115,
        "200": 111,
        "250": 105,
        "300": 99.9,
        "325": 97.9,
        "350": 96.0,
        "375": 94.2,
        "400": 93.0,
        "425": 91.1,
        "450": 89.3,
        "475": 87.4,
        "500": null,
        "525": null,
        "550": null,
        "575": null,
        "600": null,
        "625": null,
        "650": null,
        "675": null,
        "700": null,
        "725": null,
        "750": null,
        "775": null,
        "800": null,
        "825": null,
        "850": null,
        "875": null,
        "900": null
      }
    },
    {
      "block": 32,
      "line_no": 8,
      "nominal_composition": "18Cr–13Ni–3Mo",
      "product_form": "Fittings",
      "spec_no": "SA–403",
      "type_grade": "317L",
      "alloy_desig_uns_no": "S31703",
      "class_condition_temper": "WP–WX",
      "size_thickness_mm": null,
      "p_no": 8,
      "group_no": 1,
      "min_tensile_strength_mpa": 515,
      "min_yield_strength_mpa": 205,
      "i": "NP",
      "limits_iii": "NP",
      "viii_1": 454,
      "xii": 343,
      "external_pressure_chart_no": "HA–4 G24",
      "notes": null,
      "values": {
        "40": 117,
        "65": 108,
        "100": 98.3,
        "125": 93.0,
        "150": 88.8,
        "200": 82.5,
        "250": 78.0,
        "300": 74.1,
        "325": 72.6,
        "350": 71.4,
        "375": 70.1,
        "400": 68.9,
        "425": 67.7,
        "450": 66.4,
        "475": 65.2,
        "500": null,
        "525": null,
        "550": null,
        "575": null,
        "600": null,
        "625": null,
        "650": null,
        "675": null,
        "700": null,
        "725": null,
        "750": null,
        "775": null,
        "800": null,
        "825": null,
        "850": null,
        "875": null,
        "900": null
      }
    },
    {
      "block": 32,
      "line_no": 9,
      "nominal_composition": "18Cr–15Ni–4Si",
      "product_form": "Forgings",
      "spec_no": "SA–182",
      "type_grade": null,
      "alloy_desig_uns_no": "S30600",
      "class_condition_temper": "Sol. ann.",
      "size_thickness_mm": null,
      "p_no": 8,
      "group_no": 1,
      "min_tensile_strength_mpa": 540,
      "min_yield_strength_mpa": 240,
      "i": "NP",
      "limits_iii": "NP",
      "viii_1": 149,
      "xii": "NP",
      "external_pressure_chart_no": "HA–2",
      "notes": "G5, G32, H6",
      "values": {
        "40": 153,
        "65": null,
        "100": 147,
        "125": null,
        "150": 135,
        "200": null,
        "250": null,
        "300": null,
        "325": null,
        "350": null,
        "375": null,
        "400": null,
        "425": null,
        "450": null,
        "475": null,
        "500": null,
        "525": null,
        "550": null,
        "575": null,
        "600": null,
        "625": null,
        "650": null,
        "675": null,
        "700": null,
        "725": null,
        "750": null,
        "775": null,
        "800": null,
        "825": null,
        "850": null,
        "875": null,
        "900": null
      }
    },
    {
      "block": 32,
      "line_no": 10,
      "nominal_composition": "18Cr–15Ni–4Si",
      "product_form": "Forgings",
      "spec_no": "SA–182",
      "type_grade": null,
      "alloy_desig_uns_no": "S30600",
      "class_condition_temper": "Sol. ann.",
      "size_thickness_mm": null,
      "p_no": 8,
      "group_no": 1,
      "min_tensile_strength_mpa": 540,
      "min_yield_strength_mpa": 240,
      "i": "NP",
      "limits_iii": "NP",
      "viii_1": 149,
      "xii": "NP",
      "external_pressure_chart_no": "HA–2 G32, H6",
      "notes": null,
      "values": {
        "40": 153,
        "65": null,
        "100": 124,
        "125": null,
        "150": 111,
        "200": null,
        "250": null,
        "300": null,
        "325": null,
        "350": null,
        "375": null,
        "400": null,
        "425": null,
        "450": null,
        "475": null,
        "500": null,
        "525": null,
        "550": null,
        "575": null,
        "600": null,
        "625": null,
        "650": null,
        "675": null,
        "700": null,
        "725": null,
        "750": null,
        "775": null,
        "800": null,
        "825": null,
        "850": null,
        "875": null,
        "900": null
      }
    },
    {
      "block": 32,
      "line_no": 11,
      "nominal_composition": "18Cr–15Ni–4Si",
      "product_form": "Plate",
      "spec_no": "SA–240",
      "type_grade": null,
      "alloy_desig_uns_no": "S30600",
      "class_condition_temper": "Sol. ann.",
      "size_thickness_mm": "≤50",
      "p_no": 8,
      "group_no": 1,
      "min_tensile_strength_mpa": 540,
      "min_yield_strength_mpa": 240,
      "i": "NP",
      "limits_iii": "NP",
      "viii_1": 149,
      "xii": "NP",
      "external_pressure_chart_no": "HA–2",
      "notes": "G5, G32, H6",
      "values": {
        "40": 153,
        "65": null,
        "100": 147,
        "125": null,
        "150": 135,
        "200": null,
        "250": null,
        "300": null,
        "325": null,
        "350": null,
        "375": null,
        "400": null,
        "425": null,
        "450": null,
        "475": null,
        "500": null,
        "525": null,
        "550": null,
        "575": null,
        "600": null,
        "625": null,
        "650": null,
        "675": null,
        "700": null,
        "725": null,
        "750": null,
        "775": null,
        "800": null,
        "825": null,
        "850": null,
        "875": null,
        "900": null
      }
    },
    {
      "block": 32,
      "line_no": 12,
      "nominal_composition": "18Cr–15Ni–4Si",
      "product_form": "Plate",
      "spec_no": "SA–240",
      "type_grade": null,
      "alloy_desig_uns_no": "S30600",
      "class_condition_temper": "Sol. ann.",
      "size_thickness_mm": "≤50",
      "p_no": 8,
      "group_no": 1,
      "min_tensile_strength_mpa": 540,
      "min_yield_strength_mpa": 240,
      "i": "NP",
      "limits_iii": "NP",
      "viii_1": 149,
      "xii": "NP",
      "external_pressure_chart_no": "HA–2 G32, H6",
      "notes": null,
      "values": {
        "40": 153,
        "65": null,
        "100": 124,
        "125": null,
        "150": 111,
        "200": null,
        "250": null,
        "300": null,
        "325": null,
        "350": null,
        "375": null,
        "400": null,
        "425": null,
        "450": null,
        "475": null,
        "500": null,
        "525": null,
        "550": null,
        "575": null,
        "600": null,
        "625": null,
        "650": null,
        "675": null,
        "700": null,
        "725": null,
        "750": null,
        "775": null,
        "800": null,
        "825": null,
