Repository: danivelas0/asme-pcc

File: resources/bpvc_ii_d_metric_2025/table_y_1.json (part 44 of 71)
    "Min. Yield Strength, MPa",
    "Notes"
  ],
  "columns_values": [
        "575": null,
        "600": null,
        "625": null,
        "650": null,
        "675": null,
        "700": null,
        "725": null,
        "750": null,
        "775": null,
        "800": null,
        "825": null,
        "850": null,
        "875": null,
        "900": null
      }
    },
    {
      "block": 35,
      "line_no": 25,
      "nominal_composition": null,
      "product_form": "Plate, sheet",
      "spec_no": "SB–209",
      "type_grade": null,
      "alloy_desig_uns_no": "Alclad 3004",
      "class_condition_temper": "H34",
      "size_thickness_mm": "12.70–25.40",
      "min_tensile_strength_mpa": 220,
      "min_yield_strength_mpa": 170,
      "notes": null,
      "values": {
        "40": 172,
        "65": 171,
        "100": 169,
        "125": 162,
        "150": 141,
        "175": 107,
        "200": 69.8,
        "225": 45.6,
        "250": null,
        "275": null,
        "300": null,
        "325": null,
        "350": null,
        "375": null,
        "400": null,
        "425": null,
        "450": null,
        "475": null,
        "500": null,
        "525": null,
        "550": null,
        "575": null,
        "600": null,
        "625": null,
        "650": null,
        "675": null,
        "700": null,
        "725": null,
        "750": null,
        "775": null,
        "800": null,
        "825": null,
        "850": null,
        "875": null,
        "900": null
      }
    },
    {
      "block": 35,
      "line_no": 26,
      "nominal_composition": null,
      "product_form": "Plate, sheet",
      "spec_no": "SB–209",
      "type_grade": null,
      "alloy_desig_uns_no": "Alclad 6061",
      "class_condition_temper": "T4",
      "size_thickness_mm": "0.25–6.34",
      "min_tensile_strength_mpa": 185,
      "min_yield_strength_mpa": 95,
      "notes": null,
      "values": {
        "40": 96.5,
        "65": 95.8,
        "100": 95.8,
        "125": 95.8,
        "150": 95.8,
        "175": 95.8,
        "200": 95.8,
        "225": 95.8,
        "250": null,
        "275": null,
        "300": null,
        "325": null,
        "350": null,
        "375": null,
        "400": null,
        "425": null,
        "450": null,
        "475": null,
        "500": null,
        "525": null,
        "550": null,
        "575": null,
        "600": null,
        "625": null,
        "650": null,
        "675": null,
        "700": null,
        "725": null,
        "750": null,
        "775": null,
        "800": null,
        "825": null,
        "850": null,
        "875": null,
        "900": null
      }
    },
    {
      "block": 35,
      "line_no": 27,
      "nominal_composition": null,
      "product_form": "Plate, sheet",
      "spec_no": "SB–209",
      "type_grade": null,
      "alloy_desig_uns_no": "Alclad 6061",
      "class_condition_temper": "T451",
      "size_thickness_mm": "6.35–12.69",
      "min_tensile_strength_mpa": 185,
      "min_yield_strength_mpa": 95,
      "notes": null,
      "values": {
        "40": 96.5,
        "65": 95.8,
        "100": 95.8,
        "125": 95.8,
        "150": 95.8,
        "175": 95.8,
        "200": 95.8,
        "225": 95.8,
        "250": null,
        "275": null,
        "300": null,
        "325": null,
        "350": null,
        "375": null,
        "400": null,
        "425": null,
        "450": null,
        "475": null,
        "500": null,
        "525": null,
        "550": null,
        "575": null,
        "600": null,
        "625": null,
        "650": null,
        "675": null,
        "700": null,
        "725": null,
        "750": null,
        "775": null,
        "800": null,
        "825": null,
        "850": null,
        "875": null,
        "900": null
      }
    },
    {
      "block": 35,
      "line_no": 28,
      "nominal_composition": null,
      "product_form": "Plate, sheet",
      "spec_no": "SB–209",
      "type_grade": null,
      "alloy_desig_uns_no": "Alclad 6061",
      "class_condition_temper": "T451",
      "size_thickness_mm": "12.70–76.20",
      "min_tensile_strength_mpa": 205,
      "min_yield_strength_mpa": 110,
      "notes": null,
      "values": {
        "40": 110,
        "65": 109,
        "100": 109,
        "125": 109,
        "150": 109,
        "175": 109,
        "200": 109,
        "225": 109,
        "250": null,
        "275": null,
        "300": null,
        "325": null,
        "350": null,
        "375": null,
        "400": null,
        "425": null,
        "450": null,
        "475": null,
        "500": null,
        "525": null,
        "550": null,
        "575": null,
        "600": null,
        "625": null,
        "650": null,
        "675": null,
        "700": null,
        "725": null,
        "750": null,
        "775": null,
        "800": null,
        "825": null,
        "850": null,
        "875": null,
        "900": null
      }
    },
    {
      "block": 35,
      "line_no": 29,
      "nominal_composition": null,
      "product_form": "Plate, sheet",
      "spec_no": "SB–209",
      "type_grade": null,
      "alloy_desig_uns_no": "Alclad 6061",
      "class_condition_temper": "T6",
      "size_thickness_mm": "0.25–6.34",
      "min_tensile_strength_mpa": 260,
      "min_yield_strength_mpa": 220,
      "notes": null,
      "values": {
        "40": 221,
        "65": 217,
        "100": 215,
        "125": 203,
        "150": 175,
        "175": 131,
        "200": 92.8,
        "225": 65.5,
        "250": null,
        "275": null,
        "300": null,
        "325": null,
        "350": null,
        "375": null,
        "400": null,
        "425": null,
        "450": null,
        "475": null,
        "500": null,
        "525": null,
        "550": null,
        "575": null,
        "600": null,
        "625": null,
        "650": null,
        "675": null,
        "700": null,
        "725": null,
        "750": null,
        "775": null,
        "800": null,
        "825": null,
        "850": null,
        "875": null,
        "900": null
      }
    },
    {
      "block": 35,
      "line_no": 30,
      "nominal_composition": null,
      "product_form": "Plate, sheet",
      "spec_no": "SB–209",
      "type_grade": null,
      "alloy_desig_uns_no": "Alclad 6061",
      "class_condition_temper": "T651",
      "size_thickness_mm": "6.35–12.69",
      "min_tensile_strength_mpa": 260,
      "min_yield_strength_mpa": 220,
      "notes": null,
      "values": {
        "40": 221,
        "65": 217,
        "100": 215,
        "125": 203,
        "150": 175,
        "175": 131,
        "200": 92.8,
        "225": 65.5,
        "250": null,
        "275": null,
        "300": null,
        "325": null,
        "350": null,
        "375": null,
        "400": null,
        "425": null,
        "450": null,
        "475": null,
        "500": null,
        "525": null,
        "550": null,
        "575": null,
        "600": null,
        "625": null,
        "650": null,
        "675": null,
        "700": null,
        "725": null,
        "750": null,
        "775": null,
        "800": null,
        "825": null,
        "850": null,
        "875": null,
        "900": null
      }
    },
    {
      "block": 35,
      "line_no": 31,
      "nominal_composition": null,
      "product_form": "Plate, sheet",
      "spec_no": "SB–209",
      "type_grade": null,
      "alloy_desig_uns_no": "Alclad 6061",
      "class_condition_temper": "T651",
      "size_thickness_mm": "12.70–101.60",
      "min_tensile_strength_mpa": 290,
      "min_yield_strength_mpa": 240,
      "notes": null,
      "values": {
        "40": 241,
        "65": 238,
        "100": 235,
        "125": 222,
        "150": 191,
        "175": 144,
        "200": 101,
        "225": 71.7,
        "250": null,
        "275": null,
        "300": null,
        "325": null,
        "350": null,
        "375": null,
        "400": null,
        "425": null,
        "450": null,
        "475": null,
        "500": null,
        "525": null,
        "550": null,
        "575": null,
        "600": null,
        "625": null,
        "650": null,
        "675": null,
        "700": null,
        "725": null,
        "750": null,
        "775": null,
        "800": null,
        "825": null,
        "850": null,
        "875": null,
        "900": null
      }
    },
    {
      "block": 35,
      "line_no": 32,
      "nominal_composition": null,
      "product_form": "Plate, sheet",
      "spec_no": "SB–209",
      "type_grade": null,
      "alloy_desig_uns_no": "Alclad 6061",
      "class_condition_temper": "T651",
      "size_thickness_mm": "101.61–127.00",
      "min_tensile_strength_mpa": 275,
      "min_yield_strength_mpa": 240,
      "notes": null,
      "values": {
        "40": 241,
        "65": 238,
        "100": 235,
        "125": 222,
        "150": 191,
        "175": 144,
        "200": 101,
        "225": 71.7,
        "250": null,
        "275": null,
        "300": null,
        "325": null,
        "350": null,
        "375": null,
        "400": null,
        "425": null,
        "450": null,
        "475": null,
        "500": null,
        "525": null,
        "550": null,
        "575": null,
        "600": null,
        "625": null,
        "650": null,
        "675": null,
        "700": null,
        "725": null,
        "750": null,
        "775": null,
        "800": null,
        "825": null,
        "850": null,
        "875": null,
        "900": null
      }
    },
    {
      "block": 35,
      "line_no": 33,
      "nominal_composition": null,
      "product_form": "Castings",
      "spec_no": "SB/EN 1706",
      "type_grade": null,
      "alloy_desig_uns_no": "AC–42000–S",
      "class_condition_temper": "T6",
      "size_thickness_mm": null,
      "min_tensile_strength_mpa": 220,
      "min_yield_strength_mpa": 180,
      "notes": null,
      "values": {
        "40": 181,
        "65": 178,
        "100": 168,
        "125": 168,
        "150": 149,
        "175": null,
        "200": null,
        "225": null,
        "250": null,
        "275": null,
        "300": null,
        "325": null,
        "350": null,
        "375": null,
        "400": null,
        "425": null,
        "450": null,
        "475": null,
        "500": null,
        "525": null,
        "550": null,
        "575": null,
        "600": null,
        "625": null,
        "650": null,
        "675": null,
        "700": null,
        "725": null,
        "750": null,
        "775": null,
        "800": null,
        "825": null,
        "850": null,
        "875": null,
        "900": null
      }
    },
    {
      "block": 35,
      "line_no": 34,
      "nominal_composition": null,
      "product_form": "Plate, sheet",
      "spec_no": "SB–209",
      "type_grade": null,
      "alloy_desig_uns_no": "A91060 O",
      "class_condition_temper": null,
      "size_thickness_mm": "0.15–76.2",
      "min_tensile_strength_mpa": 55,
      "min_yield_strength_mpa": 15,
      "notes": null,
      "values": {
        "40": 17.2,
        "65": 17,
        "100": 15.9,
        "125": 14.1,
        "150": 12.3,
        "175": 11,
        "200": 9.5,
        "225": 8.2,
        "250": null,
        "275": null,
        "300": null,
        "325": null,
        "350": null,
        "375": null,
        "400": null,
        "425": null,
        "450": null,
        "475": null,
        "500": null,
        "525": null,
        "550": null,
        "575": null,
        "600": null,
        "625": null,
        "650": null,
        "675": null,
        "700": null,
        "725": null,
        "750": null,
        "775": null,
        "800": null,
        "825": null,
        "850": null,
        "875": null,
        "900": null
      }
    },
    {
      "block": 35,
      "line_no": 35,
      "nominal_composition": null,
      "product_form": "Plate, sheet",
      "spec_no": "SB–209",
      "type_grade": null,
      "alloy_desig_uns_no": "A91060",
      "class_condition_temper": "H112",
      "size_thickness_mm": "6.35–12.7",
      "min_tensile_strength_mpa": 75,
      "min_yield_strength_mpa": 50,
      "notes": null,
      "values": {
        "40": 48.3,
        "65": 48.3,
        "100": 47,
        "125": 43,
        "150": 39.4,
        "175": 38.2,
        "200": 38,
        "225": 37.9,
        "250": null,
        "275": null,
        "300": null,
        "325": null,
        "350": null,
        "375": null,
        "400": null,
        "425": null,
        "450": null,
        "475": null,
        "500": null,
        "525": null,
        "550": null,
        "575": null,
        "600": null,
        "625": null,
        "650": null,
        "675": null,
        "700": null,
        "725": null,
        "750": null,
        "775": null,
        "800": null,
        "825": null,
        "850": null,
        "875": null,
        "900": null
      }
    },
    {
      "block": 35,
      "line_no": 36,
      "nominal_composition": null,
      "product_form": "Plate, sheet",
      "spec_no": "SB–209",
      "type_grade": null,
      "alloy_desig_uns_no": "A91060",
      "class_condition_temper": "H112",
      "size_thickness_mm": "12.7–25.4",
      "min_tensile_strength_mpa": 70,
      "min_yield_strength_mpa": 35,
      "notes": null,
      "values": {
        "40": 34.5,
        "65": 33.6,
        "100": 30.5,
        "125": 25.9,
        "150": 20.5,
        "175": 15.4,
        "200": 10.1,
        "225": 6.5,
        "250": null,
        "275": null,
        "300": null,
        "325": null,
        "350": null,
        "375": null,
        "400": null,
        "425": null,
        "450": null,
        "475": null,
        "500": null,
        "525": null,
        "550": null,
        "575": null,
        "600": null,
        "625": null,
        "650": null,
        "675": null,
        "700": null,
        "725": null,
        "750": null,
        "775": null,
        "800": null,
        "825": null,
        "850": null,
        "875": null,
        "900": null
      }
    },
    {
      "block": 35,
      "line_no": 37,
      "nominal_composition": null,
      "product_form": "Plate, sheet",
      "spec_no": "SB–209",
      "type_grade": null,
      "alloy_desig_uns_no": "A91060",
      "class_condition_temper": "H112",
      "size_thickness_mm": "25.4–76.2",
      "min_tensile_strength_mpa": 60,
      "min_yield_strength_mpa": 30,
      "notes": null,
      "values": {
        "40": 27.6,
        "65": 27.6,
        "100": 26.1,
        "125": 23.6,
        "150": 20.9,
        "175": 19.1,
        "200": 17.5,
        "225": 16.1,
        "250": null,
        "275": null,
        "300": null,
        "325": null,
        "350": null,
        "375": null,
        "400": null,
        "425": null,
        "450": null,
        "475": null,
        "500": null,
        "525": null,
        "550": null,
        "575": null,
        "600": null,
        "625": null,
        "650": null,
        "675": null,
        "700": null,
        "725": null,
        "750": null,
        "775": null,
        "800": null,
        "825": null,
        "850": null,
        "875": null,
        "900": null
      }
    },
    {
      "block": 35,
      "line_no": 38,
      "nominal_composition": null,
      "product_form": "Plate, sheet",
      "spec_no": "SB–209",
      "type_grade": null,
      "alloy_desig_uns_no": "A91060",
      "class_condition_temper": "H12",
      "size_thickness_mm": "0.43–50.8",
      "min_tensile_strength_mpa": 75,
      "min_yield_strength_mpa": 60,
      "notes": null,
      "values": {
        "40": 62.1,
        "65": 57.2,
        "100": 52,
        "125": 47.5,
        "150": 42.9,
        "175": 38.1,
        "200": 32,
        "225": 26.8,
        "250": null,
        "275": null,
        "300": null,
        "325": null,
        "350": null,
        "375": null,
        "400": null,
        "425": null,
        "450": null,
        "475": null,
        "500": null,
        "525": null,
        "550": null,
        "575": null,
        "600": null,
        "625": null,
        "650": null,
        "675": null,
        "700": null,
        "725": null,
        "750": null,
        "775": null,
        "800": null,
        "825": null,
        "850": null,
        "875": null,
        "900": null
      }
    },
    {
      "block": 35,
      "line_no": 39,
      "nominal_composition": null,
      "product_form": "Plate, sheet",
      "spec_no": "SB–209",
      "type_grade": null,
      "alloy_desig_uns_no": "A91060",
      "class_condition_temper": "H14",
      "size_thickness_mm": "0.23–25.4",
      "min_tensile_strength_mpa": 85,
      "min_yield_strength_mpa": 70,
      "notes": null,
      "values": {
        "40": 68.9,
        "65": 65.4,
        "100": 62,
        "125": 56.4,
        "150": 48.6,
        "175": 39.2,
        "200": 28.1,
        "225": 20.1,
        "250": null,
        "275": null,
        "300": null,
        "325": null,
        "350": null,
        "375": null,
        "400": null,
        "425": null,
        "450": null,
        "475": null,
        "500": null,
        "525": null,
        "550": null,
        "575": null,
        "600": null,
        "625": null,
        "650": null,
        "675": null,
        "700": null,
        "725": null,
        "750": null,
        "775": null,
        "800": null,
        "825": null,
        "850": null,
        "875": null,
        "900": null
      }
    },
    {
      "block": 35,
      "line_no": 40,
      "nominal_composition": null,
      "product_form": "Drawn smls. tube",
      "spec_no": "SB–210",
      "type_grade": null,
      "alloy_desig_uns_no": "A91060 O",
      "class_condition_temper": null,
      "size_thickness_mm": "0.46–12.7",
      "min_tensile_strength_mpa": 60,
      "min_yield_strength_mpa": 15,
      "notes": null,
      "values": {
        "40": 17.2,
        "65": 17,
        "100": 15.9,
        "125": 14.1,
        "150": 12.3,
        "175": 11,
        "200": 9.5,
        "225": 8.2,
        "250": null,
        "275": null,
        "300": null,
        "325": null,
        "350": null,
        "375": null,
        "400": null,
        "425": null,
        "450": null,
        "475": null,
        "500": null,
        "525": null,
        "550": null,
        "575": null,
        "600": null,
        "625": null,
        "650": null,
        "675": null,
        "700": null,
        "725": null,
        "750": null,
        "775": null,
        "800": null,
        "825": null,
        "850": null,
        "875": null,
        "900": null
      }
    },
    {
      "block": 35,
      "line_no": 41,
      "nominal_composition": null,
      "product_form": "Drawn smls. tube",
      "spec_no": "SB–210",
      "type_grade": null,
      "alloy_desig_uns_no": "A91060",
      "class_condition_temper": "H14",
      "size_thickness_mm": "0.46–12.7",
      "min_tensile_strength_mpa": 85,
      "min_yield_strength_mpa": 70,
      "notes": null,
      "values": {
        "40": 68.9,
        "65": 65.4,
        "100": 62,
        "125": 56.4,
        "150": 48.6,
        "175": 39.2,
        "200": 28.1,
        "225": 20.1,
        "250": null,
        "275": null,
        "300": null,
        "325": null,
        "350": null,
        "375": null,
        "400": null,
        "425": null,
        "450": null,
        "475": null,
        "500": null,
        "525": null,
        "550": null,
        "575": null,
        "600": null,
        "625": null,
        "650": null,
        "675": null,
        "700": null,
        "725": null,
        "750": null,
        "775": null,
        "800": null,
        "825": null,
        "850": null,
        "875": null,
        "900": null
      }
    },
    {
      "block": 35,
      "line_no": 42,
      "nominal_composition": null,
      "product_form": "Drawn smls. tube",
      "spec_no": "SB–210",
      "type_grade": null,
      "alloy_desig_uns_no": "A91060",
      "class_condition_temper": "H113",
      "size_thickness_mm": "0.46–12.7",
      "min_tensile_strength_mpa": 60,
      "min_yield_strength_mpa": 15,
      "notes": null,
      "values": {
        "40": 17.2,
        "65": 17,
        "100": 15.9,
        "125": 14.1,
        "150": 12.3,
        "175": 11,
        "200": 9.5,
        "225": 8.2,
        "250": null,
        "275": null,
        "300": null,
        "325": null,
        "350": null,
        "375": null,
        "400": null,
        "425": null,
        "450": null,
        "475": null,
        "500": null,
        "525": null,
        "550": null,
        "575": null,
        "600": null,
        "625": null,
        "650": null,
        "675": null,
        "700": null,
        "725": null,
        "750": null,
        "775": null,
        "800": null,
        "825": null,
        "850": null,
        "875": null,
        "900": null
      }
    },
    {
      "block": 35,
      "line_no": 43,
      "nominal_composition": null,
      "product_form": "Bar, rod, shapes",
      "spec_no": "SB–221",
      "type_grade": null,
      "alloy_desig_uns_no": "A91060 O",
      "class_condition_temper": null,
      "size_thickness_mm": null,
      "min_tensile_strength_mpa": 60,
      "min_yield_strength_mpa": 15,
      "notes": null,
      "values": {
        "40": 17.2,
        "65": 17,
        "100": 15.9,
        "125": 14.1,
        "150": 12.3,
        "175": 11,
        "200": 9.5,
        "225": 8.2,
        "250": null,
        "275": null,
        "300": null,
        "325": null,
        "350": null,
        "375": null,
        "400": null,
        "425": null,
        "450": null,
        "475": null,
        "500": null,
        "525": null,
        "550": null,
        "575": null,
        "600": null,
        "625": null,
        "650": null,
        "675": null,
        "700": null,
        "725": null,
        "750": null,
        "775": null,
        "800": null,
        "825": null,
        "850": null,
        "875": null,
        "900": null
      }
    },
    {
      "block": 35,
      "line_no": 44,
      "nominal_composition": null,
      "product_form": "Bar, rod, shapes",
      "spec_no": "SB–221",
      "type_grade": null,
      "alloy_desig_uns_no": "A91060",
      "class_condition_temper": "H112",
      "size_thickness_mm": null,
      "min_tensile_strength_mpa": 60,
      "min_yield_strength_mpa": 15,
      "notes": null,
      "values": {
        "40": 17.2,
        "65": 17,
        "100": 15.9,
        "125": 14.1,
        "150": 12.3,
        "175": 11,
        "200": 9.5,
        "225": 8.2,
        "250": null,
        "275": null,
        "300": null,
        "325": null,
        "350": null,
        "375": null,
        "400": null,
        "425": null,
        "450": null,
        "475": null,
        "500": null,
        "525": null,
        "550": null,
        "575": null,
        "600": null,
        "625": null,
        "650": null,
        "675": null,
        "700": null,
        "725": null,
        "750": null,
        "775": null,
        "800": null,
        "825": null,
        "850": null,
        "875": null,
        "900": null
      }
    },
    {
      "block": 35,
      "line_no": 45,
      "nominal_composition": null,
      "product_form": "Cond. & heat exch. tubes",
      "spec_no": "SB–234",
      "type_grade": null,
      "alloy_desig_uns_no": "A91060",
      "class_condition_temper": "H14",
      "size_thickness_mm": "0.25–5.08",
      "min_tensile_strength_mpa": 85,
      "min_yield_strength_mpa": 70,
      "notes": null,
      "values": {
        "40": 68.9,
        "65": 65.4,
        "100": 62,
        "125": 56.4,
        "150": 48.6,
        "175": 39.2,
        "200": 28.1,
        "225": 20.1,
        "250": null,
        "275": null,
        "300": null,
        "325": null,
        "350": null,
        "375": null,
        "400": null,
        "425": null,
        "450": null,
        "475": null,
        "500": null,
        "525": null,
        "550": null,
        "575": null,
        "600": null,
        "625": null,
        "650": null,
        "675": null,
        "700": null,
        "725": null,
        "750": null,
        "775": null,
        "800": null,
        "825": null,
        "850": null,
        "875": null,
        "900": null
      }
    },
    {
      "block": 36,
      "line_no": 1,
      "nominal_composition": null,
      "product_form": "Smls. extr. tube",
      "spec_no": "SB–241",
      "type_grade": null,
      "alloy_desig_uns_no": "A91060 O",
      "class_condition_temper": null,
      "size_thickness_mm": null,
      "min_tensile_strength_mpa": 60,
      "min_yield_strength_mpa": 15,
      "notes": null,
      "values": {
        "40": 17.2,
        "65": 17,
        "100": 15.9,
        "125": 14.1,
        "150": 12.3,
        "175": 11,
        "200": 9.5,
        "225": 8.2,
        "250": null,
        "275": null,
        "300": null,
        "325": null,
        "350": null,
        "375": null,
        "400": null,
        "425": null,
        "450": null,
        "475": null,
        "500": null,
        "525": null,
        "550": null,
        "575": null,
        "600": null,
        "625": null,
        "650": null,
        "675": null,
        "700": null,
        "725": null,
        "750": null,
        "775": null,
        "800": null,
        "825": null,
        "850": null,
        "875": null,
        "900": null
      }
    },
    {
      "block": 36,
      "line_no": 2,
      "nominal_composition": null,
      "product_form": "Smls. extr. tube",
      "spec_no": "SB–241",
      "type_grade": null,
      "alloy_desig_uns_no": "A91060",
      "class_condition_temper": "H112",
      "size_thickness_mm": null,
      "min_tensile_strength_mpa": 60,
      "min_yield_strength_mpa": 15,
      "notes": null,
      "values": {
        "40": 17.2,
        "65": 17,
        "100": 15.9,
        "125": 14.1,
        "150": 12.3,
        "175": 11,
        "200": 9.5,
        "225": 8.2,
        "250": null,
        "275": null,
        "300": null,
        "325": null,
        "350": null,
        "375": null,
        "400": null,
        "425": null,
        "450": null,
        "475": null,
        "500": null,
        "525": null,
        "550": null,
        "575": null,
        "600": null,
        "625": null,
        "650": null,
        "675": null,
        "700": null,
        "725": null,
        "750": null,
        "775": null,
        "800": null,
        "825": null,
        "850": null,
        "875": null,
        "900": null
      }
    },
    {
      "block": 36,
      "line_no": 3,
      "nominal_composition": null,
      "product_form": "Plate, sheet",
      "spec_no": "SB–209",
      "type_grade": null,
      "alloy_desig_uns_no": "A91100 O",
      "class_condition_temper": null,
      "size_thickness_mm": "0.15–76.2",
      "min_tensile_strength_mpa": 75,
      "min_yield_strength_mpa": 25,
      "notes": null,
      "values": {
        "40": 24.1,
        "65": 24.1,
        "100": 24,
        "125": 23.3,
        "150": 21.8,
        "175": 19.3,
        "200": 16.6,
        "225": 14.3,
        "250": null,
        "275": null,
        "300": null,
        "325": null,
        "350": null,
        "375": null,
        "400": null,
        "425": null,
        "450": null,
        "475": null,
        "500": null,
        "525": null,
        "550": null,
        "575": null,
        "600": null,
        "625": null,
        "650": null,
        "675": null,
        "700": null,
        "725": null,
        "750": null,
        "775": null,
        "800": null,
        "825": null,
        "850": null,
        "875": null,
        "900": null
      }
    },
    {
      "block": 36,
      "line_no": 4,
      "nominal_composition": null,
      "product_form": "Plate, sheet",
      "spec_no": "SB–209",
      "type_grade": null,
      "alloy_desig_uns_no": "A91100",
      "class_condition_temper": "H112",
      "size_thickness_mm": "6.35–12.7",
      "min_tensile_strength_mpa": 90,
      "min_yield_strength_mpa": 50,
      "notes": null,
      "values": {
        "40": 48.3,
        "65": 48.3,
        "100": 47.9,
        "125": 46.6,
        "150": 44,
        "175": 39.8,
        "200": 34.9,
        "225": 30.7,
        "250": null,
        "275": null,
        "300": null,
        "325": null,
        "350": null,
        "375": null,
        "400": null,
        "425": null,
        "450": null,
        "475": null,
        "500": null,
        "525": null,
        "550": null,
        "575": null,
        "600": null,
        "625": null,
        "650": null,
        "675": null,
        "700": null,
        "725": null,
        "750": null,
        "775": null,
        "800": null,
        "825": null,
        "850": null,
        "875": null,
        "900": null
      }
    },
    {
      "block": 36,
      "line_no": 5,
      "nominal_composition": null,
      "product_form": "Plate, sheet",
      "spec_no": "SB–209",
      "type_grade": null,
      "alloy_desig_uns_no": "A91100",
      "class_condition_temper": "H112",
      "size_thickness_mm": "12.7–50.8",
      "min_tensile_strength_mpa": 85,
      "min_yield_strength_mpa": 35,
      "notes": null,
      "values": {
        "40": 34.5,
        "65": 34.5,
        "100": 33.9,
        "125": 33,
        "150": 30.9,
        "175": 27.3,
        "200": 23.2,
        "225": 19.6,
        "250": null,
        "275": null,
        "300": null,
        "325": null,
        "350": null,
        "375": null,
        "400": null,
        "425": null,
        "450": null,
        "475": null,
        "500": null,
        "525": null,
        "550": null,
        "575": null,
        "600": null,
        "625": null,
        "650": null,
        "675": null,
        "700": null,
        "725": null,
        "750": null,
        "775": null,
        "800": null,
        "825": null,
        "850": null,
        "875": null,
        "900": null
      }
    },
    {
      "block": 36,
      "line_no": 6,
      "nominal_composition": null,
      "product_form": "Plate, sheet",
      "spec_no": "SB–209",
      "type_grade": null,
      "alloy_desig_uns_no": "A91100",
      "class_condition_temper": "H112",
      "size_thickness_mm": "50.8–76.2",
      "min_tensile_strength_mpa": 80,
      "min_yield_strength_mpa": 30,
      "notes": null,
      "values": {
        "40": 27.6,
        "65": 27.6,
        "100": 27,
        "125": 26.1,
        "150": 24.3,
        "175": 21.2,
        "200": 17.2,
        "225": 14,
        "250": null,
        "275": null,
        "300": null,
        "325": null,
        "350": null,
        "375": null,
        "400": null,
        "425": null,
        "450": null,
        "475": null,
        "500": null,
        "525": null,
        "550": null,
        "575": null,
        "600": null,
        "625": null,
        "650": null,
        "675": null,
        "700": null,
        "725": null,
        "750": null,
        "775": null,
        "800": null,
        "825": null,
        "850": null,
        "875": null,
        "900": null
      }
    },
    {
      "block": 36,
      "line_no": 7,
      "nominal_composition": null,
      "product_form": "Plate, sheet",
      "spec_no": "SB–209",
      "type_grade": null,
      "alloy_desig_uns_no": "A91100",
      "class_condition_temper": "H12",
      "size_thickness_mm": "0.43–50.8",
      "min_tensile_strength_mpa": 95,
      "min_yield_strength_mpa": 75,
      "notes": null,
      "values": {
        "40": 75.8,
        "65": 73.8,
        "100": 69.2,
        "125": 63.4,
        "150": 55.9,
        "175": 47.4,
        "200": 38.5,
        "225": 31.3,
        "250": null,
        "275": null,
        "300": null,
        "325": null,
        "350": null,
        "375": null,
        "400": null,
        "425": null,
        "450": null,
        "475": null,
        "500": null,
        "525": null,
        "550": null,
        "575": null,
        "600": null,
        "625": null,
        "650": null,
        "675": null,
        "700": null,
        "725": null,
        "750": null,
        "775": null,
        "800": null,
        "825": null,
        "850": null,
        "875": null,
        "900": null
      }
    },
    {
      "block": 36,
      "line_no": 8,
      "nominal_composition": null,
      "product_form": "Plate, sheet",
      "spec_no": "SB–209",
      "type_grade": null,
      "alloy_desig_uns_no": "A91100",
      "class_condition_temper": "H14",
      "size_thickness_mm": "0.23–25.4",
      "min_tensile_strength_mpa": 110,
      "min_yield_strength_mpa": 95,
      "notes": null,
      "values": {
        "40": 96.5,
        "65": 93.4,
        "100": 85.9,
        "125": 78.1,
        "150": 68.3,
        "175": 57.3,
        "200": 45.9,
        "225": 36.8,
        "250": null,
        "275": null,
        "300": null,
        "325": null,
        "350": null,
        "375": null,
        "400": null,
        "425": null,
        "450": null,
        "475": null,
        "500": null,
        "525": null,
        "550": null,
        "575": null,
        "600": null,
        "625": null,
        "650": null,
        "675": null,
        "700": null,
        "725": null,
        "750": null,
        "775": null,
        "800": null,
        "825": null,
        "850": null,
        "875": null,
        "900": null
      }
    },
    {
      "block": 36,
      "line_no": 9,
      "nominal_composition": null,
      "product_form": "Bar, rod, shapes",
      "spec_no": "SB–221",
      "type_grade": null,
      "alloy_desig_uns_no": "A91100 O",
      "class_condition_temper": null,
      "size_thickness_mm": null,
      "min_tensile_strength_mpa": 75,
      "min_yield_strength_mpa": 20,
      "notes": null,
      "values": {
        "40": 20.7,
        "65": 20.6,
        "100": 20.5,
        "125": 19.8,
        "150": 18.5,
        "175": 16.7,
        "200": 14.8,
        "225": 13.1,
        "250": null,
        "275": null,
        "300": null,
        "325": null,
        "350": null,
        "375": null,
        "400": null,
        "425": null,
        "450": null,
        "475": null,
        "500": null,
        "525": null,
        "550": null,
        "575": null,
        "600": null,
        "625": null,
        "650": null,
        "675": null,
        "700": null,
        "725": null,
        "750": null,
        "775": null,
        "800": null,
        "825": null,
        "850": null,
        "875": null,
        "900": null
      }
    },
    {
      "block": 36,
      "line_no": 10,
      "nominal_composition": null,
      "product_form": "Bar, rod, shapes",
      "spec_no": "SB–221",
      "type_grade": null,
      "alloy_desig_uns_no": "A91100",
      "class_condition_temper": "H112",
      "size_thickness_mm": null,
      "min_tensile_strength_mpa": 75,
      "min_yield_strength_mpa": 20,
      "notes": null,
      "values": {
        "40": 20.7,
        "65": 20.6,
        "100": 20.5,
        "125": 19.8,
        "150": 18.5,
        "175": 16.7,
        "200": 14.8,
        "225": 13.1,
        "250": null,
        "275": null,
        "300": null,
        "325": null,
        "350": null,
        "375": null,
        "400": null,
        "425": null,
        "450": null,
        "475": null,
        "500": null,
        "525": null,
        "550": null,
        "575": null,
        "600": null,
        "625": null,
        "650": null,
        "675": null,
        "700": null,
        "725": null,
        "750": null,
        "775": null,
        "800": null,
        "825": null,
        "850": null,
        "875": null,
        "900": null
      }
    },
    {
      "block": 36,
      "line_no": 11,
      "nominal_composition": null,
      "product_form": "Smls. extr. tube",
      "spec_no": "SB–241",
      "type_grade": null,
      "alloy_desig_uns_no": "A91100 O",
      "class_condition_temper": null,
      "size_thickness_mm": null,
      "min_tensile_strength_mpa": 75,
      "min_yield_strength_mpa": 20,
      "notes": null,
      "values": {
        "40": 20.7,
        "65": 20.6,
        "100": 20.5,
        "125": 19.8,
        "150": 18.5,
        "175": 16.7,
        "200": 14.8,
        "225": 13.1,
        "250": null,
        "275": null,
        "300": null,
        "325": null,
        "350": null,
        "375": null,
        "400": null,
        "425": null,
        "450": null,
        "475": null,
        "500": null,
        "525": null,
        "550": null,
        "575": null,
        "600": null,
        "625": null,
        "650": null,
        "675": null,
        "700": null,
        "725": null,
        "750": null,
        "775": null,
        "800": null,
        "825": null,
        "850": null,
        "875": null,
        "900": null
      }
    },
    {
      "block": 36,
      "line_no": 12,
      "nominal_composition": null,
      "product_form": "Smls. extr. tube",
      "spec_no": "SB–241",
      "type_grade": null,
      "alloy_desig_uns_no": "A91100",
      "class_condition_temper": "H112",
      "size_thickness_mm": null,
      "min_tensile_strength_mpa": 75,
      "min_yield_strength_mpa": 20,
      "notes": null,
      "values": {
        "40": 20.7,
        "65": 20.6,
        "100": 20.5,
        "125": 19.8,
        "150": 18.5,
        "175": 16.7,
        "200": 14.8,
        "225": 13.1,
        "250": null,
        "275": null,
        "300": null,
        "325": null,
        "350": null,
        "375": null,
        "400": null,
        "425": null,
        "450": null,
        "475": null,
        "500": null,
        "525": null,
        "550": null,
        "575": null,
        "600": null,
        "625": null,
        "650": null,
        "675": null,
        "700": null,
        "725": null,
        "750": null,
        "775": null,
        "800": null,
        "825": null,
        "850": null,
        "875": null,
        "900": null
      }
    },
    {
      "block": 36,
      "line_no": 13,
      "nominal_composition": null,
      "product_form": "Plate, sheet",
      "spec_no": "SB–209",
      "type_grade": null,
      "alloy_desig_uns_no": "A93003 O",
      "class_condition_temper": null,
      "size_thickness_mm": "0.15–76.20",
      "min_tensile_strength_mpa": 95,
      "min_yield_strength_mpa": 35,
      "notes": null,
      "values": {
        "40": 34.5,
        "65": 33.2,
        "100": 32.2,
        "125": 30.6,
        "150": 28.6,
        "175": 26.4,
        "200": 24.2,
        "225": 22.2,
        "250": null,
        "275": null,
        "300": null,
        "325": null,
        "350": null,
        "375": null,
        "400": null,
        "425": null,
        "450": null,
        "475": null,
        "500": null,
        "525": null,
        "550": null,
        "575": null,
        "600": null,
        "625": null,
        "650": null,
        "675": null,
        "700": null,
        "725": null,
        "750": null,
        "775": null,
        "800": null,
        "825": null,
        "850": null,
        "875": null,
        "900": null
      }
    },
    {
      "block": 36,
      "line_no": 14,
      "nominal_composition": null,
      "product_form": "Plate, sheet",
      "spec_no": "SB–209",
      "type_grade": null,
      "alloy_desig_uns_no": "A93003",
      "class_condition_temper": "H112",
      "size_thickness_mm": "6.35–12.67",
      "min_tensile_strength_mpa": 115,
      "min_yield_strength_mpa": 70,
      "notes": null,
      "values": {
        "40": 68.9,
        "65": 66.4,
        "100": 63.5,
        "125": 60.6,
        "150": 57.2,
        "175": 53.6,
        "200": 50.0,
        "225": 46.7,
        "250": null,
        "275": null,
        "300": null,
        "325": null,
