Repository: danivelas0/asme-pcc

File: resources/bpvc_ii_d_metric_2025/table_1a.json (part 45 of 57)
    "External Pressure Chart No.",
    "Notes"
  ],
  "columns_values": [
        "850": null,
        "875": null,
        "900": null
      }
    },
    {
      "block": 32,
      "line_no": 13,
      "nominal_composition": "18Cr–15Ni–4Si",
      "product_form": "Smls. & wld. pipe",
      "spec_no": "SA–312",
      "type_grade": null,
      "alloy_desig_uns_no": "S30600",
      "class_condition_temper": "Sol. ann.",
      "size_thickness_mm": null,
      "p_no": 8,
      "group_no": 1,
      "min_tensile_strength_mpa": 540,
      "min_yield_strength_mpa": 240,
      "i": "NP",
      "limits_iii": "NP",
      "viii_1": 149,
      "xii": "NP",
      "external_pressure_chart_no": "HA–2",
      "notes": "G5, G32, H6",
      "values": {
        "40": 153,
        "65": null,
        "100": 147,
        "125": null,
        "150": 135,
        "200": null,
        "250": null,
        "300": null,
        "325": null,
        "350": null,
        "375": null,
        "400": null,
        "425": null,
        "450": null,
        "475": null,
        "500": null,
        "525": null,
        "550": null,
        "575": null,
        "600": null,
        "625": null,
        "650": null,
        "675": null,
        "700": null,
        "725": null,
        "750": null,
        "775": null,
        "800": null,
        "825": null,
        "850": null,
        "875": null,
        "900": null
      }
    },
    {
      "block": 32,
      "line_no": 14,
      "nominal_composition": "18Cr–15Ni–4Si",
      "product_form": "Smls. & wld. pipe",
      "spec_no": "SA–312",
      "type_grade": null,
      "alloy_desig_uns_no": "S30600",
      "class_condition_temper": "Sol. ann.",
      "size_thickness_mm": null,
      "p_no": 8,
      "group_no": 1,
      "min_tensile_strength_mpa": 540,
      "min_yield_strength_mpa": 240,
      "i": "NP",
      "limits_iii": "NP",
      "viii_1": 149,
      "xii": "NP",
      "external_pressure_chart_no": "HA–2 G32, H6",
      "notes": null,
      "values": {
        "40": 153,
        "65": null,
        "100": 124,
        "125": null,
        "150": 111,
        "200": null,
        "250": null,
        "300": null,
        "325": null,
        "350": null,
        "375": null,
        "400": null,
        "425": null,
        "450": null,
        "475": null,
        "500": null,
        "525": null,
        "550": null,
        "575": null,
        "600": null,
        "625": null,
        "650": null,
        "675": null,
        "700": null,
        "725": null,
        "750": null,
        "775": null,
        "800": null,
        "825": null,
        "850": null,
        "875": null,
        "900": null
      }
    },
    {
      "block": 32,
      "line_no": 15,
      "nominal_composition": "18Cr–15Ni–4Si",
      "product_form": "Wld. pipe",
      "spec_no": "SA–312",
      "type_grade": null,
      "alloy_desig_uns_no": "S30600",
      "class_condition_temper": "Sol. ann.",
      "size_thickness_mm": null,
      "p_no": 8,
      "group_no": 1,
      "min_tensile_strength_mpa": 540,
      "min_yield_strength_mpa": 240,
      "i": "NP",
      "limits_iii": "NP",
      "viii_1": 149,
      "xii": "NP",
      "external_pressure_chart_no": "HA–2",
      "notes": "G5, G24, G32, H6",
      "values": {
        "40": 130,
        "65": null,
        "100": 125,
        "125": null,
        "150": 116,
        "200": null,
        "250": null,
        "300": null,
        "325": null,
        "350": null,
        "375": null,
        "400": null,
        "425": null,
        "450": null,
        "475": null,
        "500": null,
        "525": null,
        "550": null,
        "575": null,
        "600": null,
        "625": null,
        "650": null,
        "675": null,
        "700": null,
        "725": null,
        "750": null,
        "775": null,
        "800": null,
        "825": null,
        "850": null,
        "875": null,
        "900": null
      }
    },
    {
      "block": 32,
      "line_no": 16,
      "nominal_composition": "18Cr–15Ni–4Si",
      "product_form": "Wld. pipe",
      "spec_no": "SA–312",
      "type_grade": null,
      "alloy_desig_uns_no": "S30600",
      "class_condition_temper": "Sol. ann.",
      "size_thickness_mm": null,
      "p_no": 8,
      "group_no": 1,
      "min_tensile_strength_mpa": 540,
      "min_yield_strength_mpa": 240,
      "i": "NP",
      "limits_iii": "NP",
      "viii_1": 149,
      "xii": "NP",
      "external_pressure_chart_no": "HA–2",
      "notes": "G24, G32, H6",
      "values": {
        "40": 130,
        "65": null,
        "100": 105,
        "125": null,
        "150": 94.4,
        "200": null,
        "250": null,
        "300": null,
        "325": null,
        "350": null,
        "375": null,
        "400": null,
        "425": null,
        "450": null,
        "475": null,
        "500": null,
        "525": null,
        "550": null,
        "575": null,
        "600": null,
        "625": null,
        "650": null,
        "675": null,
        "700": null,
        "725": null,
        "750": null,
        "775": null,
        "800": null,
        "825": null,
        "850": null,
        "875": null,
        "900": null
      }
    },
    {
      "block": 32,
      "line_no": 17,
      "nominal_composition": "18Cr–15Ni–4Si",
      "product_form": "Bar",
      "spec_no": "SA–479",
      "type_grade": null,
      "alloy_desig_uns_no": "S30600",
      "class_condition_temper": "Sol. ann.",
      "size_thickness_mm": "≤100",
      "p_no": 8,
      "group_no": 1,
      "min_tensile_strength_mpa": 540,
      "min_yield_strength_mpa": 240,
      "i": "NP",
      "limits_iii": "NP",
      "viii_1": 149,
      "xii": "NP",
      "external_pressure_chart_no": "HA–2",
      "notes": "G5, G32, H6",
      "values": {
        "40": 153,
        "65": null,
        "100": 147,
        "125": null,
        "150": 135,
        "200": null,
        "250": null,
        "300": null,
        "325": null,
        "350": null,
        "375": null,
        "400": null,
        "425": null,
        "450": null,
        "475": null,
        "500": null,
        "525": null,
        "550": null,
        "575": null,
        "600": null,
        "625": null,
        "650": null,
        "675": null,
        "700": null,
        "725": null,
        "750": null,
        "775": null,
        "800": null,
        "825": null,
        "850": null,
        "875": null,
        "900": null
      }
    },
    {
      "block": 32,
      "line_no": 18,
      "nominal_composition": "18Cr–15Ni–4Si",
      "product_form": "Bar",
      "spec_no": "SA–479",
      "type_grade": null,
      "alloy_desig_uns_no": "S30600",
      "class_condition_temper": "Sol. ann.",
      "size_thickness_mm": "≤100",
      "p_no": 8,
      "group_no": 1,
      "min_tensile_strength_mpa": 540,
      "min_yield_strength_mpa": 240,
      "i": "NP",
      "limits_iii": "NP",
      "viii_1": 149,
      "xii": "NP",
      "external_pressure_chart_no": "HA–2 G32, H6",
      "notes": null,
      "values": {
        "40": 153,
        "65": null,
        "100": 124,
        "125": null,
        "150": 111,
        "200": null,
        "250": null,
        "300": null,
        "325": null,
        "350": null,
        "375": null,
        "400": null,
        "425": null,
        "450": null,
        "475": null,
        "500": null,
        "525": null,
        "550": null,
        "575": null,
        "600": null,
        "625": null,
        "650": null,
        "675": null,
        "700": null,
        "725": null,
        "750": null,
        "775": null,
        "800": null,
        "825": null,
        "850": null,
        "875": null,
        "900": null
      }
    },
    {
      "block": 32,
      "line_no": 19,
      "nominal_composition": "18Cr–18Ni–2Si",
      "product_form": "Smls. tube",
      "spec_no": "SA–213",
      "type_grade": "XM–15",
      "alloy_desig_uns_no": "S38100",
      "class_condition_temper": null,
      "size_thickness_mm": null,
      "p_no": 8,
      "group_no": 1,
      "min_tensile_strength_mpa": 515,
      "min_yield_strength_mpa": 205,
      "i": "NP",
      "limits_iii": "NP",
      "viii_1": 538,
      "xii": 343,
      "external_pressure_chart_no": "HA–2 G5",
      "notes": null,
      "values": {
        "40": 138,
        "65": 138,
        "100": 137,
        "125": 134,
        "150": 130,
        "200": 126,
        "250": 122,
        "300": 116,
        "325": 114,
        "350": 111,
        "375": 109,
        "400": 107,
        "425": 105,
        "450": 103,
        "475": 101,
        "500": 99.3,
        "525": 98.0,
        "550": 93.3,
        "575": null,
        "600": null,
        "625": null,
        "650": null,
        "675": null,
        "700": null,
        "725": null,
        "750": null,
        "775": null,
        "800": null,
        "825": null,
        "850": null,
        "875": null,
        "900": null
      }
    },
    {
      "block": 32,
      "line_no": 20,
      "nominal_composition": "18Cr–18Ni–2Si",
      "product_form": "Smls. tube",
      "spec_no": "SA–213",
      "type_grade": "XM–15",
      "alloy_desig_uns_no": "S38100",
      "class_condition_temper": null,
      "size_thickness_mm": null,
      "p_no": 8,
      "group_no": 1,
      "min_tensile_strength_mpa": 515,
      "min_yield_strength_mpa": 205,
      "i": "NP",
      "limits_iii": "NP",
      "viii_1": 538,
      "xii": 343,
      "external_pressure_chart_no": "HA–2 …",
      "notes": null,
      "values": {
        "40": 138,
        "65": 126,
        "100": 113,
        "125": 107,
        "150": 103,
        "200": 95.7,
        "250": 89.9,
        "300": 85.9,
        "325": 84.1,
        "350": 82.2,
        "375": 80.5,
        "400": 79.2,
        "425": 77.3,
        "450": 76.0,
        "475": 74.8,
        "500": 73.6,
        "525": 72.4,
        "550": 70.8,
        "575": null,
        "600": null,
        "625": null,
        "650": null,
        "675": null,
        "700": null,
        "725": null,
        "750": null,
        "775": null,
        "800": null,
        "825": null,
        "850": null,
        "875": null,
        "900": null
      }
    },
    {
      "block": 32,
      "line_no": 21,
      "nominal_composition": "18Cr–18Ni–2Si",
      "product_form": "Plate",
      "spec_no": "SA–240",
      "type_grade": "XM–15",
      "alloy_desig_uns_no": "S38100",
      "class_condition_temper": null,
      "size_thickness_mm": null,
      "p_no": 8,
      "group_no": 1,
      "min_tensile_strength_mpa": 515,
      "min_yield_strength_mpa": 205,
      "i": "NP",
      "limits_iii": "NP",
      "viii_1": 538,
      "xii": 343,
      "external_pressure_chart_no": "HA–2 G5",
      "notes": null,
      "values": {
        "40": 138,
        "65": 138,
        "100": 137,
        "125": 134,
        "150": 130,
        "200": 126,
        "250": 122,
        "300": 116,
        "325": 114,
        "350": 111,
        "375": 109,
        "400": 107,
        "425": 105,
        "450": 103,
        "475": 101,
        "500": 99.3,
        "525": 98.0,
        "550": 93.3,
        "575": null,
        "600": null,
        "625": null,
        "650": null,
        "675": null,
        "700": null,
        "725": null,
        "750": null,
        "775": null,
        "800": null,
        "825": null,
        "850": null,
        "875": null,
        "900": null
      }
    },
    {
      "block": 32,
      "line_no": 22,
      "nominal_composition": "18Cr–18Ni–2Si",
      "product_form": "Plate",
      "spec_no": "SA–240",
      "type_grade": "XM–15",
      "alloy_desig_uns_no": "S38100",
      "class_condition_temper": null,
      "size_thickness_mm": null,
      "p_no": 8,
      "group_no": 1,
      "min_tensile_strength_mpa": 515,
      "min_yield_strength_mpa": 205,
      "i": "NP",
      "limits_iii": "NP",
      "viii_1": 538,
      "xii": 343,
      "external_pressure_chart_no": "HA–2 …",
      "notes": null,
      "values": {
        "40": 138,
        "65": 126,
        "100": 113,
        "125": 107,
        "150": 103,
        "200": 95.7,
        "250": 89.9,
        "300": 85.9,
        "325": 84.1,
        "350": 82.2,
        "375": 80.5,
        "400": 79.2,
        "425": 77.3,
        "450": 76.0,
        "475": 74.8,
        "500": 73.6,
        "525": 72.4,
        "550": 70.8,
        "575": null,
        "600": null,
        "625": null,
        "650": null,
        "675": null,
        "700": null,
        "725": null,
        "750": null,
        "775": null,
        "800": null,
        "825": null,
        "850": null,
        "875": null,
        "900": null
      }
    },
    {
      "block": 32,
      "line_no": 23,
      "nominal_composition": "18Cr–18Ni–2Si",
      "product_form": "Wld. tube",
      "spec_no": "SA–249",
      "type_grade": "TPXM–15",
      "alloy_desig_uns_no": "S38100",
      "class_condition_temper": null,
      "size_thickness_mm": null,
      "p_no": 8,
      "group_no": 1,
      "min_tensile_strength_mpa": 515,
      "min_yield_strength_mpa": 205,
      "i": "NP",
      "limits_iii": "NP",
      "viii_1": 538,
      "xii": 343,
      "external_pressure_chart_no": "HA–2 G5, G24",
      "notes": null,
      "values": {
        "40": 117,
        "65": 117,
        "100": 117,
        "125": 114,
        "150": 111,
        "200": 107,
        "250": 103,
        "300": 98.5,
        "325": 96.5,
        "350": 94.7,
        "375": 92.8,
        "400": 90.9,
        "425": 89.1,
        "450": 87.1,
        "475": 85.9,
        "500": 84.0,
        "525": 83.2,
        "550": 79.0,
        "575": null,
        "600": null,
        "625": null,
        "650": null,
        "675": null,
        "700": null,
        "725": null,
        "750": null,
        "775": null,
        "800": null,
        "825": null,
        "850": null,
        "875": null,
        "900": null
      }
    },
    {
      "block": 32,
      "line_no": 24,
      "nominal_composition": "18Cr–18Ni–2Si",
      "product_form": "Wld. tube",
      "spec_no": "SA–249",
      "type_grade": "TPXM–15",
      "alloy_desig_uns_no": "S38100",
      "class_condition_temper": null,
      "size_thickness_mm": null,
      "p_no": 8,
      "group_no": 1,
      "min_tensile_strength_mpa": 515,
      "min_yield_strength_mpa": 205,
      "i": "NP",
      "limits_iii": "NP",
      "viii_1": 538,
      "xii": 343,
      "external_pressure_chart_no": "HA–2 G24",
      "notes": null,
      "values": {
        "40": 117,
        "65": 107,
        "100": 96.2,
        "125": 91.2,
        "150": 87.4,
        "200": 81.1,
        "250": 76.6,
        "300": 72.7,
        "325": 71.2,
        "350": 70.0,
        "375": 68.8,
        "400": 67.5,
        "425": 66.3,
        "450": 65.0,
        "475": 63.8,
        "500": 62.6,
        "525": 61.3,
        "550": 60.1,
        "575": null,
        "600": null,
        "625": null,
        "650": null,
        "675": null,
        "700": null,
        "725": null,
        "750": null,
        "775": null,
        "800": null,
        "825": null,
        "850": null,
        "875": null,
        "900": null
      }
    },
    {
      "block": 32,
      "line_no": 25,
      "nominal_composition": "18Cr–18Ni–2Si",
      "product_form": "Wld. pipe",
      "spec_no": "SA–312",
      "type_grade": "TPXM–15",
      "alloy_desig_uns_no": "S38100",
      "class_condition_temper": null,
      "size_thickness_mm": null,
      "p_no": 8,
      "group_no": 1,
      "min_tensile_strength_mpa": 515,
      "min_yield_strength_mpa": 205,
      "i": "NP",
      "limits_iii": "NP",
      "viii_1": 510,
      "xii": 343,
      "external_pressure_chart_no": "HA–2 G5, G24",
      "notes": null,
      "values": {
        "40": 117,
        "65": 117,
        "100": 117,
        "125": 114,
        "150": 111,
        "200": 107,
        "250": 103,
        "300": 98.5,
        "325": 96.5,
        "350": 94.7,
        "375": 92.8,
        "400": 90.9,
        "425": 89.1,
        "450": 87.1,
        "475": 85.9,
        "500": 84.0,
        "525": 83.2,
        "550": null,
        "575": null,
        "600": null,
        "625": null,
        "650": null,
        "675": null,
        "700": null,
        "725": null,
        "750": null,
        "775": null,
        "800": null,
        "825": null,
        "850": null,
        "875": null,
        "900": null
      }
    },
    {
      "block": 32,
      "line_no": 26,
      "nominal_composition": "18Cr–18Ni–2Si",
      "product_form": "Wld. pipe",
      "spec_no": "SA–312",
      "type_grade": "TPXM–15",
      "alloy_desig_uns_no": "S38100",
      "class_condition_temper": null,
      "size_thickness_mm": null,
      "p_no": 8,
      "group_no": 1,
      "min_tensile_strength_mpa": 515,
      "min_yield_strength_mpa": 205,
      "i": "NP",
      "limits_iii": "NP",
      "viii_1": 538,
      "xii": 343,
      "external_pressure_chart_no": "HA–2 G24",
      "notes": null,
      "values": {
        "40": 117,
        "65": 107,
        "100": 96.2,
        "125": 91.2,
        "150": 87.4,
        "200": 81.1,
        "250": 76.6,
        "300": 72.7,
        "325": 71.2,
        "350": 70.0,
        "375": 68.8,
        "400": 67.5,
        "425": 66.3,
        "450": 65.0,
        "475": 63.8,
        "500": 62.6,
        "525": 61.3,
        "550": 60.1,
        "575": null,
        "600": null,
        "625": null,
        "650": null,
        "675": null,
        "700": null,
        "725": null,
        "750": null,
        "775": null,
        "800": null,
        "825": null,
        "850": null,
        "875": null,
        "900": null
      }
    },
    {
      "block": 32,
      "line_no": 27,
      "nominal_composition": "18Cr–20Ni–5.5Si",
      "product_form": "Smls. tube",
      "spec_no": "SA–213",
      "type_grade": null,
      "alloy_desig_uns_no": "S32615",
      "class_condition_temper": "Sol. ann.",
      "size_thickness_mm": null,
      "p_no": 8,
      "group_no": 1,
      "min_tensile_strength_mpa": 540,
      "min_yield_strength_mpa": 220,
      "i": "NP",
      "limits_iii": "NP",
      "viii_1": 204,
      "xii": "NP",
      "external_pressure_chart_no": "HA–2",
      "notes": "G5, G32, H6",
      "values": {
        "40": 147,
        "65": null,
        "100": 147,
        "125": null,
        "150": 147,
        "200": 145,
        "250": null,
        "300": null,
        "325": null,
        "350": null,
        "375": null,
        "400": null,
        "425": null,
        "450": null,
        "475": null,
        "500": null,
        "525": null,
        "550": null,
        "575": null,
        "600": null,
        "625": null,
        "650": null,
        "675": null,
        "700": null,
        "725": null,
        "750": null,
        "775": null,
        "800": null,
        "825": null,
        "850": null,
        "875": null,
        "900": null
      }
    },
    {
      "block": 32,
      "line_no": 28,
      "nominal_composition": "18Cr–20Ni–5.5Si",
      "product_form": "Smls. tube",
      "spec_no": "SA–213",
      "type_grade": null,
      "alloy_desig_uns_no": "S32615",
      "class_condition_temper": "Sol. ann.",
      "size_thickness_mm": null,
      "p_no": 8,
      "group_no": 1,
      "min_tensile_strength_mpa": 540,
      "min_yield_strength_mpa": 220,
      "i": "NP",
      "limits_iii": "NP",
      "viii_1": 204,
      "xii": "NP",
      "external_pressure_chart_no": "HA–2 G32, H6",
      "notes": null,
      "values": {
        "40": 147,
        "65": null,
        "100": 121,
        "125": null,
        "150": 113,
        "200": 107,
        "250": null,
        "300": null,
        "325": null,
        "350": null,
        "375": null,
        "400": null,
        "425": null,
        "450": null,
        "475": null,
        "500": null,
        "525": null,
        "550": null,
        "575": null,
        "600": null,
        "625": null,
        "650": null,
        "675": null,
        "700": null,
        "725": null,
        "750": null,
        "775": null,
        "800": null,
        "825": null,
        "850": null,
        "875": null,
        "900": null
      }
    },
    {
      "block": 32,
      "line_no": 29,
      "nominal_composition": "18Cr–20Ni–5.5Si",
      "product_form": "Plate",
      "spec_no": "SA–240",
      "type_grade": null,
      "alloy_desig_uns_no": "S32615",
      "class_condition_temper": "Sol. ann.",
      "size_thickness_mm": null,
      "p_no": 8,
      "group_no": 1,
      "min_tensile_strength_mpa": 540,
      "min_yield_strength_mpa": 220,
      "i": "NP",
      "limits_iii": "NP",
      "viii_1": 204,
      "xii": "NP",
      "external_pressure_chart_no": "HA–2",
      "notes": "G5, G32, H6",
      "values": {
        "40": 147,
        "65": null,
        "100": 147,
        "125": null,
        "150": 147,
        "200": 145,
        "250": null,
        "300": null,
        "325": null,
        "350": null,
        "375": null,
        "400": null,
        "425": null,
        "450": null,
        "475": null,
        "500": null,
        "525": null,
        "550": null,
        "575": null,
        "600": null,
        "625": null,
        "650": null,
        "675": null,
        "700": null,
        "725": null,
        "750": null,
        "775": null,
        "800": null,
        "825": null,
        "850": null,
        "875": null,
        "900": null
      }
    },
    {
      "block": 32,
      "line_no": 30,
      "nominal_composition": "18Cr–20Ni–5.5Si",
      "product_form": "Plate",
      "spec_no": "SA–240",
      "type_grade": null,
      "alloy_desig_uns_no": "S32615",
      "class_condition_temper": "Sol. ann.",
      "size_thickness_mm": null,
      "p_no": 8,
      "group_no": 1,
      "min_tensile_strength_mpa": 540,
      "min_yield_strength_mpa": 220,
      "i": "NP",
      "limits_iii": "NP",
      "viii_1": 204,
      "xii": "NP",
      "external_pressure_chart_no": "HA–2 G32, H6",
      "notes": null,
      "values": {
        "40": 147,
        "65": null,
        "100": 121,
        "125": null,
        "150": 113,
        "200": 107,
        "250": null,
        "300": null,
        "325": null,
        "350": null,
        "375": null,
        "400": null,
        "425": null,
        "450": null,
        "475": null,
        "500": null,
        "525": null,
        "550": null,
        "575": null,
        "600": null,
        "625": null,
        "650": null,
        "675": null,
        "700": null,
        "725": null,
        "750": null,
        "775": null,
        "800": null,
        "825": null,
        "850": null,
        "875": null,
        "900": null
      }
    },
    {
      "block": 32,
      "line_no": 31,
      "nominal_composition": "18Cr–20Ni–5.5Si",
      "product_form": "Smls. & wld. pipe",
      "spec_no": "SA–312",
      "type_grade": null,
      "alloy_desig_uns_no": "S32615",
      "class_condition_temper": "Sol. ann.",
      "size_thickness_mm": null,
      "p_no": 8,
      "group_no": 1,
      "min_tensile_strength_mpa": 550,
      "min_yield_strength_mpa": 220,
      "i": "NP",
      "limits_iii": "NP",
      "viii_1": 204,
      "xii": "NP",
      "external_pressure_chart_no": "HA–2",
      "notes": "G5, G32, H6",
      "values": {
        "40": 147,
        "65": null,
        "100": 147,
        "125": null,
        "150": 147,
        "200": 145,
        "250": null,
        "300": null,
        "325": null,
        "350": null,
        "375": null,
        "400": null,
        "425": null,
        "450": null,
        "475": null,
        "500": null,
        "525": null,
        "550": null,
        "575": null,
        "600": null,
        "625": null,
        "650": null,
        "675": null,
        "700": null,
        "725": null,
        "750": null,
        "775": null,
        "800": null,
        "825": null,
        "850": null,
        "875": null,
        "900": null
      }
    },
    {
      "block": 32,
      "line_no": 32,
      "nominal_composition": "18Cr–20Ni–5.5Si",
      "product_form": "Smls. & wld. pipe",
      "spec_no": "SA–312",
      "type_grade": null,
      "alloy_desig_uns_no": "S32615",
      "class_condition_temper": "Sol. ann.",
      "size_thickness_mm": null,
      "p_no": 8,
      "group_no": 1,
      "min_tensile_strength_mpa": 550,
      "min_yield_strength_mpa": 220,
      "i": "NP",
      "limits_iii": "NP",
      "viii_1": 204,
      "xii": "NP",
      "external_pressure_chart_no": "HA–2 G32, H6",
      "notes": null,
      "values": {
        "40": 147,
        "65": null,
        "100": 121,
        "125": null,
        "150": 114,
        "200": 106,
        "250": null,
        "300": null,
        "325": null,
        "350": null,
        "375": null,
        "400": null,
        "425": null,
        "450": null,
        "475": null,
        "500": null,
        "525": null,
        "550": null,
        "575": null,
        "600": null,
        "625": null,
        "650": null,
        "675": null,
        "700": null,
        "725": null,
        "750": null,
        "775": null,
        "800": null,
        "825": null,
        "850": null,
        "875": null,
        "900": null
      }
    },
    {
      "block": 32,
      "line_no": 33,
      "nominal_composition": "18Cr–20Ni–5.5Si",
      "product_form": "Wld. pipe",
      "spec_no": "SA–312",
      "type_grade": null,
      "alloy_desig_uns_no": "S32615",
      "class_condition_temper": "Sol. ann.",
      "size_thickness_mm": null,
      "p_no": 8,
      "group_no": 1,
      "min_tensile_strength_mpa": 550,
      "min_yield_strength_mpa": 220,
      "i": "NP",
      "limits_iii": "NP",
      "viii_1": 204,
      "xii": "NP",
      "external_pressure_chart_no": "HA–2",
      "notes": "G5, G24, G32, H6",
      "values": {
        "40": 125,
        "65": null,
        "100": 125,
        "125": null,
        "150": 125,
        "200": 124,
        "250": null,
        "300": null,
        "325": null,
        "350": null,
        "375": null,
        "400": null,
        "425": null,
        "450": null,
        "475": null,
        "500": null,
        "525": null,
        "550": null,
        "575": null,
        "600": null,
        "625": null,
        "650": null,
        "675": null,
        "700": null,
        "725": null,
        "750": null,
        "775": null,
        "800": null,
        "825": null,
        "850": null,
        "875": null,
        "900": null
      }
    },
    {
      "block": 32,
      "line_no": 34,
      "nominal_composition": "18Cr–20Ni–5.5Si",
      "product_form": "Wld. pipe",
      "spec_no": "SA–312",
      "type_grade": null,
      "alloy_desig_uns_no": "S32615",
      "class_condition_temper": "Sol. ann.",
      "size_thickness_mm": null,
      "p_no": 8,
      "group_no": 1,
      "min_tensile_strength_mpa": 550,
      "min_yield_strength_mpa": 220,
      "i": "NP",
      "limits_iii": "NP",
      "viii_1": 204,
      "xii": "NP",
      "external_pressure_chart_no": "HA–2",
      "notes": "G24, G32, H6",
      "values": {
        "40": 125,
        "65": null,
        "100": 103,
        "125": null,
        "150": 97.2,
        "200": 90.4,
        "250": null,
        "300": null,
        "325": null,
        "350": null,
        "375": null,
        "400": null,
        "425": null,
        "450": null,
        "475": null,
        "500": null,
        "525": null,
        "550": null,
        "575": null,
        "600": null,
        "625": null,
        "650": null,
        "675": null,
        "700": null,
        "725": null,
        "750": null,
        "775": null,
        "800": null,
        "825": null,
        "850": null,
        "875": null,
        "900": null
      }
    },
    {
      "block": 32,
      "line_no": 35,
      "nominal_composition": "18Cr–20Ni–5.5Si",
      "product_form": "Bar",
      "spec_no": "SA–479",
      "type_grade": null,
      "alloy_desig_uns_no": "S32615",
      "class_condition_temper": "Sol. ann.",
      "size_thickness_mm": null,
      "p_no": 8,
      "group_no": 1,
      "min_tensile_strength_mpa": 550,
      "min_yield_strength_mpa": 220,
      "i": "NP",
      "limits_iii": "NP",
      "viii_1": 204,
      "xii": "NP",
      "external_pressure_chart_no": "HA–2",
      "notes": "G5, G32, H6",
      "values": {
        "40": 147,
        "65": null,
        "100": 147,
        "125": null,
        "150": 147,
        "200": 145,
        "250": null,
        "300": null,
        "325": null,
        "350": null,
        "375": null,
        "400": null,
        "425": null,
        "450": null,
        "475": null,
        "500": null,
        "525": null,
        "550": null,
        "575": null,
        "600": null,
        "625": null,
        "650": null,
        "675": null,
        "700": null,
        "725": null,
        "750": null,
        "775": null,
        "800": null,
        "825": null,
        "850": null,
        "875": null,
        "900": null
      }
    },
    {
      "block": 32,
      "line_no": 36,
      "nominal_composition": "18Cr–20Ni–5.5Si",
      "product_form": "Bar",
      "spec_no": "SA–479",
      "type_grade": null,
      "alloy_desig_uns_no": "S32615",
      "class_condition_temper": "Sol. ann.",
      "size_thickness_mm": null,
      "p_no": 8,
      "group_no": 1,
      "min_tensile_strength_mpa": 550,
      "min_yield_strength_mpa": 220,
      "i": "NP",
      "limits_iii": "NP",
      "viii_1": 204,
      "xii": "NP",
      "external_pressure_chart_no": "HA–2 G32, H6",
      "notes": null,
      "values": {
        "40": 147,
        "65": null,
        "100": 121,
        "125": null,
        "150": 114,
        "200": 106,
        "250": null,
        "300": null,
        "325": null,
        "350": null,
        "375": null,
        "400": null,
        "425": null,
        "450": null,
        "475": null,
        "500": null,
        "525": null,
        "550": null,
        "575": null,
        "600": null,
        "625": null,
        "650": null,
        "675": null,
        "700": null,
        "725": null,
        "750": null,
        "775": null,
        "800": null,
        "825": null,
        "850": null,
        "875": null,
        "900": null
      }
    },
    {
      "block": 32,
      "line_no": 37,
      "nominal_composition": "19Cr–9Ni–1/2Mo",
      "product_form": "Castings",
      "spec_no": "SA–351",
      "type_grade": "CF10",
      "alloy_desig_uns_no": "J92590",
      "class_condition_temper": null,
      "size_thickness_mm": null,
      "p_no": 8,
      "group_no": 1,
      "min_tensile_strength_mpa": 485,
      "min_yield_strength_mpa": 205,
      "i": "NP",
      "limits_iii": "NP",
      "viii_1": 816,
      "xii": 343,
      "external_pressure_chart_no": "HA–1",
      "notes": "G1, G5, G19, T6",
      "values": {
        "40": 138,
        "65": 134,
        "100": 130,
        "125": 126,
        "150": 122,
        "200": 119,
        "250": 118,
        "300": 115,
        "325": 114,
        "350": 111,
        "375": 109,
        "400": 107,
        "425": 105,
        "450": 103,
        "475": 101,
        "500": 99.5,
        "525": 92.8,
        "550": 75.6,
        "575": 61.2,
        "600": 49.0,
        "625": 40.1,
        "650": 32.8,
        "675": 27.2,
        "700": 23.4,
        "725": 19.6,
        "750": 16.7,
        "775": 14.7,
        "800": 12.9,
        "825": 11.0,
        "850": null,
        "875": null,
        "900": null
      }
    },
    {
      "block": 32,
      "line_no": 38,
      "nominal_composition": "19Cr–9Ni–1/2Mo",
      "product_form": "Castings",
      "spec_no": "SA–351",
      "type_grade": "CF10",
      "alloy_desig_uns_no": "J92590",
      "class_condition_temper": null,
      "size_thickness_mm": null,
      "p_no": 8,
      "group_no": 1,
      "min_tensile_strength_mpa": 485,
      "min_yield_strength_mpa": 205,
      "i": "NP",
      "limits_iii": "NP",
      "viii_1": 816,
      "xii": 343,
      "external_pressure_chart_no": "HA–1",
      "notes": "G1, G19, T7",
      "values": {
        "40": 138,
        "65": 126,
        "100": 113,
        "125": 107,
        "150": 103,
        "200": 95.7,
        "250": 90.0,
        "300": 85.6,
        "325": 83.9,
        "350": 82.3,
        "375": 80.5,
        "400": 79.2,
        "425": 77.7,
        "450": 76.4,
        "475": 74.9,
        "500": 73.6,
        "525": 72.6,
        "550": 70.0,
        "575": 61.2,
        "600": 49.0,
        "625": 40.1,
        "650": 32.8,
        "675": 27.2,
        "700": 23.4,
        "725": 19.6,
        "750": 16.7,
        "775": 14.7,
        "800": 12.9,
        "825": 11.0,
        "850": null,
        "875": null,
        "900": null
      }
    },
    {
      "block": 32,
      "line_no": 39,
      "nominal_composition": "19Cr–9Ni–2Mo",
      "product_form": "Castings",
      "spec_no": "SA–351",
      "type_grade": "CF10M",
      "alloy_desig_uns_no": null,
      "class_condition_temper": null,
      "size_thickness_mm": null,
      "p_no": 8,
      "group_no": 1,
      "min_tensile_strength_mpa": 485,
      "min_yield_strength_mpa": 205,
      "i": "NP",
      "limits_iii": "NP",
      "viii_1": 816,
      "xii": "NP",
      "external_pressure_chart_no": "HA–2",
      "notes": "G1, G5, G19, T6",
      "values": {
        "40": 138,
        "65": 138,
        "100": 138,
        "125": 136,
        "150": 134,
        "200": 133,
        "250": 125,
        "300": 119,
        "325": 116,
        "350": 114,
        "375": 112,
        "400": 111,
        "425": 110,
        "450": 108,
        "475": 107,
        "500": 107,
        "525": 104,
        "550": 94.7,
        "575": 73.7,
        "600": 57.9,
        "625": 46.0,
        "650": 36.9,
        "675": 30.1,
        "700": 24.3,
        "725": 20.3,
        "750": 17.0,
        "775": 14.3,
        "800": 12.1,
        "825": 10.3,
        "850": null,
        "875": null,
        "900": null
      }
    },
    {
      "block": 32,
      "line_no": 40,
      "nominal_composition": "19Cr–9Ni–2Mo",
      "product_form": "Castings",
      "spec_no": "SA–351",
      "type_grade": "CF10M",
      "alloy_desig_uns_no": null,
      "class_condition_temper": null,
      "size_thickness_mm": null,
      "p_no": 8,
      "group_no": 1,
      "min_tensile_strength_mpa": 485,
      "min_yield_strength_mpa": 205,
      "i": "NP",
      "limits_iii": "NP",
      "viii_1": 816,
      "xii": "NP",
      "external_pressure_chart_no": "HA–2",
      "notes": "G1, G19, T8",
      "values": {
        "40": 138,
        "65": 129,
        "100": 119,
        "125": 113,
        "150": 108,
        "200": 99.3,
        "250": 92.7,
        "300": 88.1,
        "325": 86.1,
        "350": 84.4,
        "375": 83.2,
        "400": 82.0,
        "425": 81.1,
        "450": 80.2,
        "475": 79.5,
        "500": 78.9,
        "525": 78.2,
        "550": 77.6,
        "575": 73.7,
        "600": 57.9,
        "625": 46.0,
        "650": 36.9,
        "675": 30.1,
        "700": 24.3,
        "725": 20.3,
        "750": 17.0,
        "775": 14.3,
        "800": 12.1,
        "825": 10.3,
        "850": null,
        "875": null,
        "900": null
      }
    },
    {
      "block": 32,
      "line_no": 41,
      "nominal_composition": "19Cr–10Ni–3Mo",
      "product_form": "Castings",
      "spec_no": "SA–351",
      "type_grade": "CG8M",
      "alloy_desig_uns_no": "J93000",
      "class_condition_temper": null,
      "size_thickness_mm": null,
      "p_no": 8,
      "group_no": 1,
      "min_tensile_strength_mpa": 515,
      "min_yield_strength_mpa": 240,
      "i": "NP",
      "limits_iii": "NP",
      "viii_1": 538,
      "xii": 343,
      "external_pressure_chart_no": "HA–2",
      "notes": "G1, G5, G19",
      "values": {
        "40": 148,
        "65": 146,
        "100": 143,
        "125": 139,
        "150": 135,
        "200": 132,
        "250": 128,
        "300": 122,
        "325": 120,
        "350": 117,
        "375": 116,
        "400": 114,
        "425": 113,
        "450": 112,
        "475": 111,
        "500": 109,
        "525": 97.7,
        "550": 72.6,
        "575": null,
        "600": null,
        "625": null,
        "650": null,
        "675": null,
        "700": null,
        "725": null,
        "750": null,
        "775": null,
        "800": null,
        "825": null,
        "850": null,
        "875": null,
        "900": null
      }
    },
    {
      "block": 32,
      "line_no": 42,
      "nominal_composition": "19Cr–10Ni–3Mo",
      "product_form": "Castings",
      "spec_no": "SA–351",
      "type_grade": "CG8M",
      "alloy_desig_uns_no": "J93000",
      "class_condition_temper": null,
      "size_thickness_mm": null,
      "p_no": 8,
      "group_no": 1,
      "min_tensile_strength_mpa": 515,
      "min_yield_strength_mpa": 240,
      "i": "NP",
      "limits_iii": "NP",
      "viii_1": 538,
      "xii": 343,
      "external_pressure_chart_no": "HA–2 G1, G19",
      "notes": null,
      "values": {
        "40": 148,
        "65": 139,
        "100": 127,
        "125": 120,
        "150": 113,
        "200": 102,
        "250": 94.9,
        "300": 90.0,
        "325": 88.4,
        "350": 87.2,
        "375": 86.0,
        "400": 84.7,
        "425": 83.5,
        "450": 82.9,
        "475": 81.7,
        "500": 80.5,
        "525": 78.9,
        "550": 77.0,
        "575": null,
        "600": null,
        "625": null,
        "650": null,
        "675": null,
        "700": null,
        "725": null,
        "750": null,
        "775": null,
        "800": null,
        "825": null,
        "850": null,
        "875": null,
        "900": null
      }
    },
    {
      "block": 32,
      "line_no": 43,
      "nominal_composition": "19Cr–15Ni–4Mo",
      "product_form": "Smls. tube",
      "spec_no": "SA–213",
      "type_grade": null,
      "alloy_desig_uns_no": "S31725",
      "class_condition_temper": null,
      "size_thickness_mm": null,
      "p_no": 8,
      "group_no": 4,
      "min_tensile_strength_mpa": 515,
      "min_yield_strength_mpa": 205,
      "i": "NP",
      "limits_iii": "NP",
      "viii_1": 204,
      "xii": 204,
      "external_pressure_chart_no": "HA–4 G5, G32",
      "notes": null,
      "values": {
        "40": 138,
        "65": 138,
        "100": 138,
        "125": 137,
        "150": 135,
        "200": 131,
        "250": null,
        "300": null,
        "325": null,
        "350": null,
        "375": null,
        "400": null,
        "425": null,
        "450": null,
        "475": null,
        "500": null,
        "525": null,
        "550": null,
        "575": null,
        "600": null,
        "625": null,
        "650": null,
        "675": null,
        "700": null,
        "725": null,
        "750": null,
        "775": null,
        "800": null,
        "825": null,
        "850": null,
        "875": null,
        "900": null
      }
    },
    {
      "block": 32,
      "line_no": 44,
      "nominal_composition": "19Cr–15Ni–4Mo",
      "product_form": "Smls. tube",
      "spec_no": "SA–213",
      "type_grade": null,
      "alloy_desig_uns_no": "S31725",
      "class_condition_temper": null,
      "size_thickness_mm": null,
      "p_no": 8,
      "group_no": 4,
      "min_tensile_strength_mpa": 515,
      "min_yield_strength_mpa": 205,
      "i": "NP",
      "limits_iii": "NP",
      "viii_1": 204,
      "xii": 204,
      "external_pressure_chart_no": "HA–4 G32",
      "notes": null,
      "values": {
        "40": 138,
        "65": 127,
        "100": 115,
        "125": 109,
        "150": 105,
        "200": 97.2,
        "250": null,
        "300": null,
        "325": null,
        "350": null,
        "375": null,
        "400": null,
        "425": null,
