Repository: danivelas0/asme-pcc

File: resources/bpvc_ii_d_metric_2025/table_u.json (part 45 of 61)
    "Size/Thickness, mm",
    "Min. Tensile Strength, MPa"
  ],
  "columns_values": [
        "675": null,
        "700": null,
        "725": null,
        "750": null,
        "775": null,
        "800": null,
        "825": null,
        "850": null,
        "875": null,
        "900": null
      }
    },
    {
      "block": 41,
      "line_no": 37,
      "nominal_composition": null,
      "product_form": "Finned tube",
      "spec_no": "SB–359",
      "type_grade": null,
      "alloy_desig_uns_no": "C12200",
      "class_condition_temper": "H80",
      "size_thickness_mm": null,
      "min_tensile_strength_mpa": 310,
      "values": {
        "40": 310,
        "100": 310,
        "150": 302,
        "200": 267,
        "250": null,
        "300": null,
        "325": null,
        "350": null,
        "375": null,
        "400": null,
        "425": null,
        "450": null,
        "475": null,
        "500": null,
        "525": null,
        "550": null,
        "575": null,
        "600": null,
        "625": null,
        "650": null,
        "675": null,
        "700": null,
        "725": null,
        "750": null,
        "775": null,
        "800": null,
        "825": null,
        "850": null,
        "875": null,
        "900": null
      }
    },
    {
      "block": 41,
      "line_no": 38,
      "nominal_composition": null,
      "product_form": "Plate, sheet, strip, bar",
      "spec_no": "SB–152",
      "type_grade": null,
      "alloy_desig_uns_no": "C12300",
      "class_condition_temper": "H00",
      "size_thickness_mm": null,
      "min_tensile_strength_mpa": 205,
      "values": {
        "40": 207,
        "100": 200,
        "150": 187,
        "200": 174,
        "250": null,
        "300": null,
        "325": null,
        "350": null,
        "375": null,
        "400": null,
        "425": null,
        "450": null,
        "475": null,
        "500": null,
        "525": null,
        "550": null,
        "575": null,
        "600": null,
        "625": null,
        "650": null,
        "675": null,
        "700": null,
        "725": null,
        "750": null,
        "775": null,
        "800": null,
        "825": null,
        "850": null,
        "875": null,
        "900": null
      }
    },
    {
      "block": 41,
      "line_no": 39,
      "nominal_composition": null,
      "product_form": "Plate, sheet, strip, bar",
      "spec_no": "SB–152",
      "type_grade": null,
      "alloy_desig_uns_no": "C12300",
      "class_condition_temper": "H01",
      "size_thickness_mm": null,
      "min_tensile_strength_mpa": 205,
      "values": {
        "40": 207,
        "100": 200,
        "150": 187,
        "200": 174,
        "250": null,
        "300": null,
        "325": null,
        "350": null,
        "375": null,
        "400": null,
        "425": null,
        "450": null,
        "475": null,
        "500": null,
        "525": null,
        "550": null,
        "575": null,
        "600": null,
        "625": null,
        "650": null,
        "675": null,
        "700": null,
        "725": null,
        "750": null,
        "775": null,
        "800": null,
        "825": null,
        "850": null,
        "875": null,
        "900": null
      }
    },
    {
      "block": 41,
      "line_no": 40,
      "nominal_composition": null,
      "product_form": "Plate, sheet, strip, bar",
      "spec_no": "SB–152",
      "type_grade": null,
      "alloy_desig_uns_no": "C12300",
      "class_condition_temper": "H02",
      "size_thickness_mm": null,
      "min_tensile_strength_mpa": 205,
      "values": {
        "40": 207,
        "100": 200,
        "150": 187,
        "200": 174,
        "250": null,
        "300": null,
        "325": null,
        "350": null,
        "375": null,
        "400": null,
        "425": null,
        "450": null,
        "475": null,
        "500": null,
        "525": null,
        "550": null,
        "575": null,
        "600": null,
        "625": null,
        "650": null,
        "675": null,
        "700": null,
        "725": null,
        "750": null,
        "775": null,
        "800": null,
        "825": null,
        "850": null,
        "875": null,
        "900": null
      }
    },
    {
      "block": 41,
      "line_no": 41,
      "nominal_composition": null,
      "product_form": "Plate, sheet, strip, bar",
      "spec_no": "SB–152",
      "type_grade": null,
      "alloy_desig_uns_no": "C12300",
      "class_condition_temper": "H03",
      "size_thickness_mm": null,
      "min_tensile_strength_mpa": 205,
      "values": {
        "40": 207,
        "100": 200,
        "150": 187,
        "200": 174,
        "250": null,
        "300": null,
        "325": null,
        "350": null,
        "375": null,
        "400": null,
        "425": null,
        "450": null,
        "475": null,
        "500": null,
        "525": null,
        "550": null,
        "575": null,
        "600": null,
        "625": null,
        "650": null,
        "675": null,
        "700": null,
        "725": null,
        "750": null,
        "775": null,
        "800": null,
        "825": null,
        "850": null,
        "875": null,
        "900": null
      }
    },
    {
      "block": 41,
      "line_no": 42,
      "nominal_composition": null,
      "product_form": "Plate, sheet, strip, bar",
      "spec_no": "SB–152",
      "type_grade": null,
      "alloy_desig_uns_no": "C12300",
      "class_condition_temper": "H04",
      "size_thickness_mm": null,
      "min_tensile_strength_mpa": 205,
      "values": {
        "40": 207,
        "100": 200,
        "150": 187,
        "200": 174,
        "250": null,
        "300": null,
        "325": null,
        "350": null,
        "375": null,
        "400": null,
        "425": null,
        "450": null,
        "475": null,
        "500": null,
        "525": null,
        "550": null,
        "575": null,
        "600": null,
        "625": null,
        "650": null,
        "675": null,
        "700": null,
        "725": null,
        "750": null,
        "775": null,
        "800": null,
        "825": null,
        "850": null,
        "875": null,
        "900": null
      }
    },
    {
      "block": 41,
      "line_no": 43,
      "nominal_composition": null,
      "product_form": "Plate, sheet, strip, bar",
      "spec_no": "SB–152",
      "type_grade": null,
      "alloy_desig_uns_no": "C12300",
      "class_condition_temper": "M20, O25",
      "size_thickness_mm": null,
      "min_tensile_strength_mpa": 205,
      "values": {
        "40": 207,
        "100": 200,
        "150": 187,
        "200": 174,
        "250": null,
        "300": null,
        "325": null,
        "350": null,
        "375": null,
        "400": null,
        "425": null,
        "450": null,
        "475": null,
        "500": null,
        "525": null,
        "550": null,
        "575": null,
        "600": null,
        "625": null,
        "650": null,
        "675": null,
        "700": null,
        "725": null,
        "750": null,
        "775": null,
        "800": null,
        "825": null,
        "850": null,
        "875": null,
        "900": null
      }
    },
    {
      "block": 41,
      "line_no": 44,
      "nominal_composition": null,
      "product_form": "Plate, sheet, strip, bar",
      "spec_no": "SB–152",
      "type_grade": null,
      "alloy_desig_uns_no": "C14200",
      "class_condition_temper": "M20, O25",
      "size_thickness_mm": null,
      "min_tensile_strength_mpa": 205,
      "values": {
        "40": 207,
        "100": 200,
        "150": 187,
        "200": 174,
        "250": null,
        "300": null,
        "325": null,
        "350": null,
        "375": null,
        "400": null,
        "425": null,
        "450": null,
        "475": null,
        "500": null,
        "525": null,
        "550": null,
        "575": null,
        "600": null,
        "625": null,
        "650": null,
        "675": null,
        "700": null,
        "725": null,
        "750": null,
        "775": null,
        "800": null,
        "825": null,
        "850": null,
        "875": null,
        "900": null
      }
    },
    {
      "block": 41,
      "line_no": 45,
      "nominal_composition": null,
      "product_form": "Smls. cond. tube",
      "spec_no": "SB–111",
      "type_grade": null,
      "alloy_desig_uns_no": "C14200",
      "class_condition_temper": "H55",
      "size_thickness_mm": null,
      "min_tensile_strength_mpa": 250,
      "values": {
        "40": 248,
        "100": 248,
        "150": 240,
        "200": 228,
        "250": null,
        "300": null,
        "325": null,
        "350": null,
        "375": null,
        "400": null,
        "425": null,
        "450": null,
        "475": null,
        "500": null,
        "525": null,
        "550": null,
        "575": null,
        "600": null,
        "625": null,
        "650": null,
        "675": null,
        "700": null,
        "725": null,
        "750": null,
        "775": null,
        "800": null,
        "825": null,
        "850": null,
        "875": null,
        "900": null
      }
    },
    {
      "block": 42,
      "line_no": 1,
      "nominal_composition": null,
      "product_form": "Smls. U–bend tube",
      "spec_no": "SB–395",
      "type_grade": null,
      "alloy_desig_uns_no": "C14200",
      "class_condition_temper": "H55",
      "size_thickness_mm": null,
      "min_tensile_strength_mpa": 250,
      "values": {
        "40": 248,
        "100": 248,
        "150": 240,
        "200": 228,
        "250": null,
        "300": null,
        "325": null,
        "350": null,
        "375": null,
        "400": null,
        "425": null,
        "450": null,
        "475": null,
        "500": null,
        "525": null,
        "550": null,
        "575": null,
        "600": null,
        "625": null,
        "650": null,
        "675": null,
        "700": null,
        "725": null,
        "750": null,
        "775": null,
        "800": null,
        "825": null,
        "850": null,
        "875": null,
        "900": null
      }
    },
    {
      "block": 42,
      "line_no": 2,
      "nominal_composition": null,
      "product_form": "Smls. cond. tube",
      "spec_no": "SB–111",
      "type_grade": null,
      "alloy_desig_uns_no": "C14200",
      "class_condition_temper": "H80",
      "size_thickness_mm": null,
      "min_tensile_strength_mpa": 310,
      "values": {
        "40": 310,
        "100": 310,
        "150": 302,
        "200": 267,
        "250": null,
        "300": null,
        "325": null,
        "350": null,
        "375": null,
        "400": null,
        "425": null,
        "450": null,
        "475": null,
        "500": null,
        "525": null,
        "550": null,
        "575": null,
        "600": null,
        "625": null,
        "650": null,
        "675": null,
        "700": null,
        "725": null,
        "750": null,
        "775": null,
        "800": null,
        "825": null,
        "850": null,
        "875": null,
        "900": null
      }
    },
    {
      "block": 42,
      "line_no": 3,
      "nominal_composition": null,
      "product_form": "Smls. cond. tube",
      "spec_no": "SB–111",
      "type_grade": null,
      "alloy_desig_uns_no": "C19200",
      "class_condition_temper": "O61",
      "size_thickness_mm": null,
      "min_tensile_strength_mpa": 260,
      "values": {
        "40": 262,
        "100": 245,
        "150": 224,
        "200": 206,
        "250": null,
        "300": null,
        "325": null,
        "350": null,
        "375": null,
        "400": null,
        "425": null,
        "450": null,
        "475": null,
        "500": null,
        "525": null,
        "550": null,
        "575": null,
        "600": null,
        "625": null,
        "650": null,
        "675": null,
        "700": null,
        "725": null,
        "750": null,
        "775": null,
        "800": null,
        "825": null,
        "850": null,
        "875": null,
        "900": null
      }
    },
    {
      "block": 42,
      "line_no": 4,
      "nominal_composition": null,
      "product_form": "Smls. U–bend tube",
      "spec_no": "SB–395",
      "type_grade": null,
      "alloy_desig_uns_no": "C19200",
      "class_condition_temper": "O61",
      "size_thickness_mm": null,
      "min_tensile_strength_mpa": 260,
      "values": {
        "40": 262,
        "100": 245,
        "150": 224,
        "200": 206,
        "250": null,
        "300": null,
        "325": null,
        "350": null,
        "375": null,
        "400": null,
        "425": null,
        "450": null,
        "475": null,
        "500": null,
        "525": null,
        "550": null,
        "575": null,
        "600": null,
        "625": null,
        "650": null,
        "675": null,
        "700": null,
        "725": null,
        "750": null,
        "775": null,
        "800": null,
        "825": null,
        "850": null,
        "875": null,
        "900": null
      }
    },
    {
      "block": 42,
      "line_no": 5,
      "nominal_composition": null,
      "product_form": "Wld. cond. tube",
      "spec_no": "SB–543",
      "type_grade": null,
      "alloy_desig_uns_no": "C19400",
      "class_condition_temper": "WO61",
      "size_thickness_mm": null,
      "min_tensile_strength_mpa": 310,
      "values": {
        "40": 310,
        "100": 309,
        "150": 287,
        "200": 268,
        "250": null,
        "300": null,
        "325": null,
        "350": null,
        "375": null,
        "400": null,
        "425": null,
        "450": null,
        "475": null,
        "500": null,
        "525": null,
        "550": null,
        "575": null,
        "600": null,
        "625": null,
        "650": null,
        "675": null,
        "700": null,
        "725": null,
        "750": null,
        "775": null,
        "800": null,
        "825": null,
        "850": null,
        "875": null,
        "900": null
      }
    },
    {
      "block": 42,
      "line_no": 6,
      "nominal_composition": null,
      "product_form": "Wld. cond. tube",
      "spec_no": "SB–543",
      "type_grade": null,
      "alloy_desig_uns_no": "C19400",
      "class_condition_temper": "WC55",
      "size_thickness_mm": null,
      "min_tensile_strength_mpa": 310,
      "values": {
        "40": 310,
        "100": 309,
        "150": 287,
        "200": 268,
        "250": null,
        "300": null,
        "325": null,
        "350": null,
        "375": null,
        "400": null,
        "425": null,
        "450": null,
        "475": null,
        "500": null,
        "525": null,
        "550": null,
        "575": null,
        "600": null,
        "625": null,
        "650": null,
        "675": null,
        "700": null,
        "725": null,
        "750": null,
        "775": null,
        "800": null,
        "825": null,
        "850": null,
        "875": null,
        "900": null
      }
    },
    {
      "block": 42,
      "line_no": 7,
      "nominal_composition": null,
      "product_form": "Smls. pipe",
      "spec_no": "SB–43",
      "type_grade": null,
      "alloy_desig_uns_no": "C23000",
      "class_condition_temper": "O61 and H58",
      "size_thickness_mm": null,
      "min_tensile_strength_mpa": 275,
      "values": {
        "40": 276,
        "100": 276,
        "150": 276,
        "200": 275,
        "250": 256,
        "300": null,
        "325": null,
        "350": null,
        "375": null,
        "400": null,
        "425": null,
        "450": null,
        "475": null,
        "500": null,
        "525": null,
        "550": null,
        "575": null,
        "600": null,
        "625": null,
        "650": null,
        "675": null,
        "700": null,
        "725": null,
        "750": null,
        "775": null,
        "800": null,
        "825": null,
        "850": null,
        "875": null,
        "900": null
      }
    },
    {
      "block": 42,
      "line_no": 8,
      "nominal_composition": null,
      "product_form": "Smls. cond. tube",
      "spec_no": "SB–111",
      "type_grade": null,
      "alloy_desig_uns_no": "C23000",
      "class_condition_temper": "O61",
      "size_thickness_mm": null,
      "min_tensile_strength_mpa": 275,
      "values": {
        "40": 276,
        "100": 276,
        "150": 276,
        "200": 275,
        "250": 256,
        "300": null,
        "325": null,
        "350": null,
        "375": null,
        "400": null,
        "425": null,
        "450": null,
        "475": null,
        "500": null,
        "525": null,
        "550": null,
        "575": null,
        "600": null,
        "625": null,
        "650": null,
        "675": null,
        "700": null,
        "725": null,
        "750": null,
        "775": null,
        "800": null,
        "825": null,
        "850": null,
        "875": null,
        "900": null
      }
    },
    {
      "block": 42,
      "line_no": 9,
      "nominal_composition": null,
      "product_form": "Smls. tube",
      "spec_no": "SB–135",
      "type_grade": null,
      "alloy_desig_uns_no": "C23000",
      "class_condition_temper": "O50 and O60",
      "size_thickness_mm": null,
      "min_tensile_strength_mpa": 275,
      "values": {
        "40": 276,
        "100": 276,
        "150": 276,
        "200": 275,
        "250": 256,
        "300": null,
        "325": null,
        "350": null,
        "375": null,
        "400": null,
        "425": null,
        "450": null,
        "475": null,
        "500": null,
        "525": null,
        "550": null,
        "575": null,
        "600": null,
        "625": null,
        "650": null,
        "675": null,
        "700": null,
        "725": null,
        "750": null,
        "775": null,
        "800": null,
        "825": null,
        "850": null,
        "875": null,
        "900": null
      }
    },
    {
      "block": 42,
      "line_no": 10,
      "nominal_composition": null,
      "product_form": "Smls. U–bend tube",
      "spec_no": "SB–395",
      "type_grade": null,
      "alloy_desig_uns_no": "C23000",
      "class_condition_temper": "O61",
      "size_thickness_mm": null,
      "min_tensile_strength_mpa": 275,
      "values": {
        "40": 276,
        "100": 276,
        "150": 276,
        "200": 275,
        "250": 256,
        "300": null,
        "325": null,
        "350": null,
        "375": null,
        "400": null,
        "425": null,
        "450": null,
        "475": null,
        "500": null,
        "525": null,
        "550": null,
        "575": null,
        "600": null,
        "625": null,
        "650": null,
        "675": null,
        "700": null,
        "725": null,
        "750": null,
        "775": null,
        "800": null,
        "825": null,
        "850": null,
        "875": null,
        "900": null
      }
    },
    {
      "block": 42,
      "line_no": 11,
      "nominal_composition": null,
      "product_form": "Wld. cond. tube",
      "spec_no": "SB–543",
      "type_grade": null,
      "alloy_desig_uns_no": "C23000",
      "class_condition_temper": "WO61 and WC55",
      "size_thickness_mm": null,
      "min_tensile_strength_mpa": 275,
      "values": {
        "40": 276,
        "100": 276,
        "150": 276,
        "200": 275,
        "250": 256,
        "300": null,
        "325": null,
        "350": null,
        "375": null,
        "400": null,
        "425": null,
        "450": null,
        "475": null,
        "500": null,
        "525": null,
        "550": null,
        "575": null,
        "600": null,
        "625": null,
        "650": null,
        "675": null,
        "700": null,
        "725": null,
        "750": null,
        "775": null,
        "800": null,
        "825": null,
        "850": null,
        "875": null,
        "900": null
      }
    },
    {
      "block": 42,
      "line_no": 12,
      "nominal_composition": null,
      "product_form": "Smls. tube",
      "spec_no": "SB–111",
      "type_grade": null,
      "alloy_desig_uns_no": "C28000",
      "class_condition_temper": "O25",
      "size_thickness_mm": null,
      "min_tensile_strength_mpa": 345,
      "values": {
        "40": 345,
        "100": 345,
        "150": 345,
        "200": 340,
        "250": null,
        "300": null,
        "325": null,
        "350": null,
        "375": null,
        "400": null,
        "425": null,
        "450": null,
        "475": null,
        "500": null,
        "525": null,
        "550": null,
        "575": null,
        "600": null,
        "625": null,
        "650": null,
        "675": null,
        "700": null,
        "725": null,
        "750": null,
        "775": null,
        "800": null,
        "825": null,
        "850": null,
        "875": null,
        "900": null
      }
    },
    {
      "block": 42,
      "line_no": 13,
      "nominal_composition": null,
      "product_form": "Plate",
      "spec_no": "SB–171",
      "type_grade": null,
      "alloy_desig_uns_no": "C36500",
      "class_condition_temper": "O25 and M20",
      "size_thickness_mm": "100 < t ≤140",
      "min_tensile_strength_mpa": 275,
      "values": {
        "40": 276,
        "100": 276,
        "150": 276,
        "200": 272,
        "250": null,
        "300": null,
        "325": null,
        "350": null,
        "375": null,
        "400": null,
        "425": null,
        "450": null,
        "475": null,
        "500": null,
        "525": null,
        "550": null,
        "575": null,
        "600": null,
        "625": null,
        "650": null,
        "675": null,
        "700": null,
        "725": null,
        "750": null,
        "775": null,
        "800": null,
        "825": null,
        "850": null,
        "875": null,
        "900": null
      }
    },
    {
      "block": 42,
      "line_no": 14,
      "nominal_composition": null,
      "product_form": "Plate",
      "spec_no": "SB–171",
      "type_grade": null,
      "alloy_desig_uns_no": "C36500",
      "class_condition_temper": "O25 and M20",
      "size_thickness_mm": "50 < t ≤100",
      "min_tensile_strength_mpa": 310,
      "values": {
        "40": 310,
        "100": 310,
        "150": 310,
        "200": 306,
        "250": null,
        "300": null,
        "325": null,
        "350": null,
        "375": null,
        "400": null,
        "425": null,
        "450": null,
        "475": null,
        "500": null,
        "525": null,
        "550": null,
        "575": null,
        "600": null,
        "625": null,
        "650": null,
        "675": null,
        "700": null,
        "725": null,
        "750": null,
        "775": null,
        "800": null,
        "825": null,
        "850": null,
        "875": null,
        "900": null
      }
    },
    {
      "block": 42,
      "line_no": 15,
      "nominal_composition": null,
      "product_form": "Plate, sheet",
      "spec_no": "SB–171",
      "type_grade": null,
      "alloy_desig_uns_no": "C36500",
      "class_condition_temper": "O25 and M20",
      "size_thickness_mm": "≤50",
      "min_tensile_strength_mpa": 345,
      "values": {
        "40": 345,
        "100": 345,
        "150": 345,
        "200": 340,
        "250": null,
        "300": null,
        "325": null,
        "350": null,
        "375": null,
        "400": null,
        "425": null,
        "450": null,
        "475": null,
        "500": null,
        "525": null,
        "550": null,
        "575": null,
        "600": null,
        "625": null,
        "650": null,
        "675": null,
        "700": null,
        "725": null,
        "750": null,
        "775": null,
        "800": null,
        "825": null,
        "850": null,
        "875": null,
        "900": null
      }
    },
    {
      "block": 42,
      "line_no": 16,
      "nominal_composition": null,
      "product_form": "Forgings, brass",
      "spec_no": "SB–283",
      "type_grade": null,
      "alloy_desig_uns_no": "C37700",
      "class_condition_temper": "M10, O20",
      "size_thickness_mm": ">38",
      "min_tensile_strength_mpa": 315,
      "values": {
        "40": 317,
        "100": 310,
        "150": 303,
        "200": 293,
        "250": 277,
        "300": 257,
        "325": 235,
        "350": 211,
        "375": 185,
        "400": 158,
        "425": null,
        "450": null,
        "475": null,
        "500": null,
        "525": null,
        "550": null,
        "575": null,
        "600": null,
        "625": null,
        "650": null,
        "675": null,
        "700": null,
        "725": null,
        "750": null,
        "775": null,
        "800": null,
        "825": null,
        "850": null,
        "875": null,
        "900": null
      }
    },
    {
      "block": 42,
      "line_no": 17,
      "nominal_composition": null,
      "product_form": null,
      "spec_no": null,
      "type_grade": null,
      "alloy_desig_uns_no": null,
      "class_condition_temper": null,
      "size_thickness_mm": null,
      "min_tensile_strength_mpa": null,
      "values": {
        "40": null,
        "100": null,
        "150": null,
        "200": null,
        "250": null,
        "300": null,
        "325": null,
        "350": null,
        "375": null,
        "400": null,
        "425": null,
        "450": null,
        "475": null,
        "500": null,
        "525": null,
        "550": null,
        "575": null,
        "600": null,
        "625": null,
        "650": null,
        "675": null,
        "700": null,
        "725": null,
        "750": null,
        "775": null,
        "800": null,
        "825": null,
        "850": null,
        "875": null,
        "900": null
      }
    },
    {
      "block": 42,
      "line_no": 18,
      "nominal_composition": null,
      "product_form": null,
      "spec_no": null,
      "type_grade": null,
      "alloy_desig_uns_no": null,
      "class_condition_temper": null,
      "size_thickness_mm": null,
      "min_tensile_strength_mpa": null,
      "values": {
        "40": null,
        "100": null,
        "150": null,
        "200": null,
        "250": null,
        "300": null,
        "325": null,
        "350": null,
        "375": null,
        "400": null,
        "425": null,
        "450": null,
        "475": null,
        "500": null,
        "525": null,
        "550": null,
        "575": null,
        "600": null,
        "625": null,
        "650": null,
        "675": null,
        "700": null,
        "725": null,
        "750": null,
        "775": null,
        "800": null,
        "825": null,
        "850": null,
        "875": null,
        "900": null
      }
    },
    {
      "block": 42,
      "line_no": 19,
      "nominal_composition": null,
      "product_form": "Forgings, brass",
      "spec_no": "SB–283",
      "type_grade": null,
      "alloy_desig_uns_no": "C37700",
      "class_condition_temper": "M10, O20",
      "size_thickness_mm": "≤38",
      "min_tensile_strength_mpa": 345,
      "values": {
        "40": 345,
        "100": 345,
        "150": 330,
        "200": 318,
        "250": 301,
        "300": 280,
        "325": 255,
        "350": 229,
        "375": 202,
        "400": 172,
        "425": null,
        "450": null,
        "475": null,
        "500": null,
        "525": null,
        "550": null,
        "575": null,
        "600": null,
        "625": null,
        "650": null,
        "675": null,
        "700": null,
        "725": null,
        "750": null,
        "775": null,
        "800": null,
        "825": null,
        "850": null,
        "875": null,
        "900": null
      }
    },
    {
      "block": 42,
      "line_no": 20,
      "nominal_composition": null,
      "product_form": null,
      "spec_no": null,
      "type_grade": null,
      "alloy_desig_uns_no": null,
      "class_condition_temper": null,
      "size_thickness_mm": null,
      "min_tensile_strength_mpa": null,
      "values": {
        "40": null,
        "100": null,
        "150": null,
        "200": null,
        "250": null,
        "300": null,
        "325": null,
        "350": null,
        "375": null,
        "400": null,
        "425": null,
        "450": null,
        "475": null,
        "500": null,
        "525": null,
        "550": null,
        "575": null,
        "600": null,
        "625": null,
        "650": null,
        "675": null,
        "700": null,
        "725": null,
        "750": null,
        "775": null,
        "800": null,
        "825": null,
        "850": null,
        "875": null,
        "900": null
      }
    },
    {
      "block": 42,
      "line_no": 21,
      "nominal_composition": null,
      "product_form": null,
      "spec_no": null,
      "type_grade": null,
      "alloy_desig_uns_no": null,
      "class_condition_temper": null,
      "size_thickness_mm": null,
      "min_tensile_strength_mpa": null,
      "values": {
        "40": null,
        "100": null,
        "150": null,
        "200": null,
        "250": null,
        "300": null,
        "325": null,
        "350": null,
        "375": null,
        "400": null,
        "425": null,
        "450": null,
        "475": null,
        "500": null,
        "525": null,
        "550": null,
        "575": null,
        "600": null,
        "625": null,
        "650": null,
        "675": null,
        "700": null,
        "725": null,
        "750": null,
        "775": null,
        "800": null,
        "825": null,
        "850": null,
        "875": null,
        "900": null
      }
    },
    {
      "block": 42,
      "line_no": 22,
      "nominal_composition": null,
      "product_form": "Plate, sheet",
      "spec_no": "SB–171",
      "type_grade": null,
      "alloy_desig_uns_no": "C44300",
      "class_condition_temper": "M10, M20",
      "size_thickness_mm": "≤100",
      "min_tensile_strength_mpa": 310,
      "values": {
        "40": 310,
        "100": 310,
        "150": 302,
        "200": 291,
        "250": 276,
        "300": 255,
        "325": null,
        "350": null,
        "375": null,
        "400": null,
        "425": null,
        "450": null,
        "475": null,
        "500": null,
        "525": null,
        "550": null,
        "575": null,
        "600": null,
        "625": null,
        "650": null,
        "675": null,
        "700": null,
        "725": null,
        "750": null,
        "775": null,
        "800": null,
        "825": null,
        "850": null,
        "875": null,
        "900": null
      }
    },
    {
      "block": 42,
      "line_no": 23,
      "nominal_composition": null,
      "product_form": "Plate, sheet",
      "spec_no": "SB–171",
      "type_grade": null,
      "alloy_desig_uns_no": "C44300",
      "class_condition_temper": "O20, O25",
      "size_thickness_mm": "≤100",
      "min_tensile_strength_mpa": 310,
      "values": {
        "40": 310,
        "100": 310,
        "150": 302,
        "200": 291,
        "250": 276,
        "300": 255,
        "325": null,
        "350": null,
        "375": null,
        "400": null,
        "425": null,
        "450": null,
        "475": null,
        "500": null,
        "525": null,
        "550": null,
        "575": null,
        "600": null,
        "625": null,
        "650": null,
        "675": null,
        "700": null,
        "725": null,
        "750": null,
        "775": null,
        "800": null,
        "825": null,
        "850": null,
        "875": null,
        "900": null
      }
    },
    {
      "block": 42,
      "line_no": 24,
      "nominal_composition": null,
      "product_form": "Smls. cond. tube",
      "spec_no": "SB–111",
      "type_grade": null,
      "alloy_desig_uns_no": "C44300",
      "class_condition_temper": "O61",
      "size_thickness_mm": null,
      "min_tensile_strength_mpa": 310,
      "values": {
        "40": 310,
        "100": 310,
        "150": 302,
        "200": 291,
        "250": 276,
        "300": 255,
        "325": null,
        "350": null,
        "375": null,
        "400": null,
        "425": null,
        "450": null,
        "475": null,
        "500": null,
        "525": null,
        "550": null,
        "575": null,
        "600": null,
        "625": null,
        "650": null,
        "675": null,
        "700": null,
        "725": null,
        "750": null,
        "775": null,
        "800": null,
        "825": null,
        "850": null,
        "875": null,
        "900": null
      }
    },
    {
      "block": 42,
      "line_no": 25,
      "nominal_composition": null,
      "product_form": "Finned tube",
      "spec_no": "SB–359",
      "type_grade": null,
      "alloy_desig_uns_no": "C44300",
      "class_condition_temper": "O61",
      "size_thickness_mm": null,
      "min_tensile_strength_mpa": 310,
      "values": {
        "40": 310,
        "100": 310,
        "150": 302,
        "200": 291,
        "250": 276,
        "300": 255,
        "325": null,
        "350": null,
        "375": null,
        "400": null,
        "425": null,
        "450": null,
        "475": null,
        "500": null,
        "525": null,
        "550": null,
        "575": null,
        "600": null,
        "625": null,
        "650": null,
        "675": null,
        "700": null,
        "725": null,
        "750": null,
        "775": null,
        "800": null,
        "825": null,
        "850": null,
        "875": null,
        "900": null
      }
    },
    {
      "block": 42,
      "line_no": 26,
      "nominal_composition": null,
      "product_form": "Smls. U–bend tube",
      "spec_no": "SB–395",
      "type_grade": null,
      "alloy_desig_uns_no": "C44300",
      "class_condition_temper": "O61",
      "size_thickness_mm": null,
      "min_tensile_strength_mpa": 310,
      "values": {
        "40": 310,
        "100": 310,
        "150": 302,
        "200": 291,
        "250": 276,
        "300": 255,
        "325": null,
        "350": null,
        "375": null,
        "400": null,
        "425": null,
        "450": null,
        "475": null,
        "500": null,
        "525": null,
        "550": null,
        "575": null,
        "600": null,
        "625": null,
        "650": null,
        "675": null,
        "700": null,
        "725": null,
        "750": null,
        "775": null,
        "800": null,
        "825": null,
        "850": null,
        "875": null,
        "900": null
      }
    },
    {
      "block": 42,
      "line_no": 27,
      "nominal_composition": null,
      "product_form": "Wld. cond. tube",
      "spec_no": "SB–543",
      "type_grade": null,
      "alloy_desig_uns_no": "C44300",
      "class_condition_temper": "WO61",
      "size_thickness_mm": null,
      "min_tensile_strength_mpa": 310,
      "values": {
        "40": 310,
        "100": 310,
        "150": 302,
        "200": 291,
        "250": 276,
        "300": 255,
        "325": null,
        "350": null,
        "375": null,
        "400": null,
        "425": null,
        "450": null,
        "475": null,
        "500": null,
        "525": null,
        "550": null,
        "575": null,
        "600": null,
        "625": null,
        "650": null,
        "675": null,
        "700": null,
        "725": null,
        "750": null,
        "775": null,
        "800": null,
        "825": null,
        "850": null,
        "875": null,
        "900": null
      }
    },
    {
      "block": 42,
      "line_no": 28,
      "nominal_composition": null,
      "product_form": "Plate, sheet",
      "spec_no": "SB–171",
      "type_grade": null,
      "alloy_desig_uns_no": "C44400",
      "class_condition_temper": "M10, M20",
      "size_thickness_mm": "≤100",
      "min_tensile_strength_mpa": 310,
      "values": {
        "40": 310,
        "100": 310,
        "150": 302,
        "200": 291,
        "250": 276,
        "300": 255,
        "325": null,
        "350": null,
        "375": null,
        "400": null,
        "425": null,
        "450": null,
        "475": null,
        "500": null,
        "525": null,
        "550": null,
        "575": null,
        "600": null,
        "625": null,
        "650": null,
        "675": null,
        "700": null,
        "725": null,
        "750": null,
        "775": null,
        "800": null,
        "825": null,
        "850": null,
        "875": null,
        "900": null
      }
    },
    {
      "block": 42,
      "line_no": 29,
      "nominal_composition": null,
      "product_form": "Plate, sheet",
      "spec_no": "SB–171",
      "type_grade": null,
      "alloy_desig_uns_no": "C44400",
      "class_condition_temper": "O20, O25",
      "size_thickness_mm": "≤100",
      "min_tensile_strength_mpa": 310,
      "values": {
        "40": 310,
        "100": 310,
        "150": 302,
        "200": 291,
        "250": 276,
        "300": 255,
        "325": null,
        "350": null,
        "375": null,
        "400": null,
        "425": null,
        "450": null,
        "475": null,
        "500": null,
        "525": null,
        "550": null,
        "575": null,
        "600": null,
        "625": null,
        "650": null,
        "675": null,
        "700": null,
        "725": null,
        "750": null,
        "775": null,
        "800": null,
        "825": null,
        "850": null,
        "875": null,
        "900": null
      }
    },
    {
      "block": 42,
      "line_no": 30,
      "nominal_composition": null,
      "product_form": "Smls. cond. tube",
      "spec_no": "SB–111",
      "type_grade": null,
      "alloy_desig_uns_no": "C44400",
      "class_condition_temper": "O61",
      "size_thickness_mm": null,
      "min_tensile_strength_mpa": 310,
      "values": {
        "40": 310,
        "100": 310,
        "150": 302,
        "200": 291,
        "250": 276,
        "300": 255,
        "325": null,
        "350": null,
        "375": null,
        "400": null,
        "425": null,
        "450": null,
        "475": null,
        "500": null,
        "525": null,
        "550": null,
        "575": null,
        "600": null,
        "625": null,
        "650": null,
        "675": null,
        "700": null,
        "725": null,
        "750": null,
        "775": null,
        "800": null,
        "825": null,
        "850": null,
        "875": null,
        "900": null
      }
    },
    {
      "block": 42,
      "line_no": 31,
      "nominal_composition": null,
      "product_form": "Finned tube",
      "spec_no": "SB–359",
      "type_grade": null,
      "alloy_desig_uns_no": "C44400",
      "class_condition_temper": "O61",
      "size_thickness_mm": null,
      "min_tensile_strength_mpa": 310,
      "values": {
        "40": 310,
        "100": 310,
        "150": 302,
        "200": 291,
        "250": 276,
        "300": 255,
        "325": null,
        "350": null,
        "375": null,
        "400": null,
        "425": null,
        "450": null,
        "475": null,
        "500": null,
        "525": null,
        "550": null,
        "575": null,
        "600": null,
        "625": null,
        "650": null,
        "675": null,
        "700": null,
        "725": null,
        "750": null,
        "775": null,
        "800": null,
        "825": null,
        "850": null,
        "875": null,
        "900": null
      }
    },
    {
      "block": 42,
      "line_no": 32,
      "nominal_composition": null,
      "product_form": "Smls. U–bend tube",
      "spec_no": "SB–395",
      "type_grade": null,
      "alloy_desig_uns_no": "C44400",
      "class_condition_temper": "O61",
      "size_thickness_mm": null,
      "min_tensile_strength_mpa": 310,
      "values": {
        "40": 310,
        "100": 310,
        "150": 302,
        "200": 291,
        "250": 276,
        "300": 255,
        "325": null,
        "350": null,
