Repository: danivelas0/asme-pcc

File: resources/bpvc_ii_d_metric_2025/table_y_1.json (part 45 of 71)
    "Min. Yield Strength, MPa",
    "Notes"
  ],
  "columns_values": [
        "350": null,
        "375": null,
        "400": null,
        "425": null,
        "450": null,
        "475": null,
        "500": null,
        "525": null,
        "550": null,
        "575": null,
        "600": null,
        "625": null,
        "650": null,
        "675": null,
        "700": null,
        "725": null,
        "750": null,
        "775": null,
        "800": null,
        "825": null,
        "850": null,
        "875": null,
        "900": null
      }
    },
    {
      "block": 36,
      "line_no": 15,
      "nominal_composition": null,
      "product_form": "Plate, sheet",
      "spec_no": "SB–209",
      "type_grade": null,
      "alloy_desig_uns_no": "A93003",
      "class_condition_temper": "H112",
      "size_thickness_mm": "12.70–50.80",
      "min_tensile_strength_mpa": 105,
      "min_yield_strength_mpa": 40,
      "notes": null,
      "values": {
        "40": 41.4,
        "65": 39.9,
        "100": 38.4,
        "125": 36.7,
        "150": 34.7,
        "175": 32.7,
        "200": 30.4,
        "225": 28.4,
        "250": null,
        "275": null,
        "300": null,
        "325": null,
        "350": null,
        "375": null,
        "400": null,
        "425": null,
        "450": null,
        "475": null,
        "500": null,
        "525": null,
        "550": null,
        "575": null,
        "600": null,
        "625": null,
        "650": null,
        "675": null,
        "700": null,
        "725": null,
        "750": null,
        "775": null,
        "800": null,
        "825": null,
        "850": null,
        "875": null,
        "900": null
      }
    },
    {
      "block": 36,
      "line_no": 16,
      "nominal_composition": null,
      "product_form": "Plate, sheet",
      "spec_no": "SB–209",
      "type_grade": null,
      "alloy_desig_uns_no": "A93003",
      "class_condition_temper": "H112",
      "size_thickness_mm": "50.83–76.20",
      "min_tensile_strength_mpa": 100,
      "min_yield_strength_mpa": 40,
      "notes": null,
      "values": {
        "40": 41.4,
        "65": 39.9,
        "100": 38.4,
        "125": 36.7,
        "150": 34.7,
        "175": 32.7,
        "200": 30.4,
        "225": 28.4,
        "250": null,
        "275": null,
        "300": null,
        "325": null,
        "350": null,
        "375": null,
        "400": null,
        "425": null,
        "450": null,
        "475": null,
        "500": null,
        "525": null,
        "550": null,
        "575": null,
        "600": null,
        "625": null,
        "650": null,
        "675": null,
        "700": null,
        "725": null,
        "750": null,
        "775": null,
        "800": null,
        "825": null,
        "850": null,
        "875": null,
        "900": null
      }
    },
    {
      "block": 36,
      "line_no": 17,
      "nominal_composition": null,
      "product_form": "Plate, sheet",
      "spec_no": "SB–209",
      "type_grade": null,
      "alloy_desig_uns_no": "A93003",
      "class_condition_temper": "H12",
      "size_thickness_mm": "0.43–50.80",
      "min_tensile_strength_mpa": 115,
      "min_yield_strength_mpa": 85,
      "notes": null,
      "values": {
        "40": 82.7,
        "65": 81.3,
        "100": 73.2,
        "125": 63.6,
        "150": 53.4,
        "175": 43.5,
        "200": 31.2,
        "225": 22.3,
        "250": null,
        "275": null,
        "300": null,
        "325": null,
        "350": null,
        "375": null,
        "400": null,
        "425": null,
        "450": null,
        "475": null,
        "500": null,
        "525": null,
        "550": null,
        "575": null,
        "600": null,
        "625": null,
        "650": null,
        "675": null,
        "700": null,
        "725": null,
        "750": null,
        "775": null,
        "800": null,
        "825": null,
        "850": null,
        "875": null,
        "900": null
      }
    },
    {
      "block": 36,
      "line_no": 18,
      "nominal_composition": null,
      "product_form": "Plate, sheet",
      "spec_no": "SB–209",
      "type_grade": null,
      "alloy_desig_uns_no": "A93003",
      "class_condition_temper": "H14",
      "size_thickness_mm": "0.23–25.40",
      "min_tensile_strength_mpa": 140,
      "min_yield_strength_mpa": 115,
      "notes": null,
      "values": {
        "40": 117,
        "65": 113,
        "100": 104,
        "125": 94.1,
        "150": 82.1,
        "175": 68.5,
        "200": 54.7,
        "225": 43.7,
        "250": null,
        "275": null,
        "300": null,
        "325": null,
        "350": null,
        "375": null,
        "400": null,
        "425": null,
        "450": null,
        "475": null,
        "500": null,
        "525": null,
        "550": null,
        "575": null,
        "600": null,
        "625": null,
        "650": null,
        "675": null,
        "700": null,
        "725": null,
        "750": null,
        "775": null,
        "800": null,
        "825": null,
        "850": null,
        "875": null,
        "900": null
      }
    },
    {
      "block": 36,
      "line_no": 19,
      "nominal_composition": null,
      "product_form": "Drawn smls. tube",
      "spec_no": "SB–210",
      "type_grade": null,
      "alloy_desig_uns_no": "A93003 O",
      "class_condition_temper": null,
      "size_thickness_mm": "0.25–12.70",
      "min_tensile_strength_mpa": 95,
      "min_yield_strength_mpa": 35,
      "notes": null,
      "values": {
        "40": 34.5,
        "65": 33.2,
        "100": 32.2,
        "125": 30.6,
        "150": 28.6,
        "175": 26.4,
        "200": 24.2,
        "225": 22.2,
        "250": null,
        "275": null,
        "300": null,
        "325": null,
        "350": null,
        "375": null,
        "400": null,
        "425": null,
        "450": null,
        "475": null,
        "500": null,
        "525": null,
        "550": null,
        "575": null,
        "600": null,
        "625": null,
        "650": null,
        "675": null,
        "700": null,
        "725": null,
        "750": null,
        "775": null,
        "800": null,
        "825": null,
        "850": null,
        "875": null,
        "900": null
      }
    },
    {
      "block": 36,
      "line_no": 20,
      "nominal_composition": null,
      "product_form": "Drawn smls. tube",
      "spec_no": "SB–210",
      "type_grade": null,
      "alloy_desig_uns_no": "A93003",
      "class_condition_temper": "H113",
      "size_thickness_mm": "0.25–12.70",
      "min_tensile_strength_mpa": 95,
      "min_yield_strength_mpa": 35,
      "notes": null,
      "values": {
        "40": 34.5,
        "65": 33.2,
        "100": 32.2,
        "125": 30.6,
        "150": 28.6,
        "175": 26.4,
        "200": 24.2,
        "225": 22.2,
        "250": null,
        "275": null,
        "300": null,
        "325": null,
        "350": null,
        "375": null,
        "400": null,
        "425": null,
        "450": null,
        "475": null,
        "500": null,
        "525": null,
        "550": null,
        "575": null,
        "600": null,
        "625": null,
        "650": null,
        "675": null,
        "700": null,
        "725": null,
        "750": null,
        "775": null,
        "800": null,
        "825": null,
        "850": null,
        "875": null,
        "900": null
      }
    },
    {
      "block": 36,
      "line_no": 21,
      "nominal_composition": null,
      "product_form": "Drawn smls. tube",
      "spec_no": "SB–210",
      "type_grade": null,
      "alloy_desig_uns_no": "A93003",
      "class_condition_temper": "H12",
      "size_thickness_mm": "0.25–12.70",
      "min_tensile_strength_mpa": 115,
      "min_yield_strength_mpa": 85,
      "notes": null,
      "values": {
        "40": 82.7,
        "65": 81.3,
        "100": 73.2,
        "125": 63.6,
        "150": 53.4,
        "175": 43.5,
        "200": 31.2,
        "225": 22.3,
        "250": null,
        "275": null,
        "300": null,
        "325": null,
        "350": null,
        "375": null,
        "400": null,
        "425": null,
        "450": null,
        "475": null,
        "500": null,
        "525": null,
        "550": null,
        "575": null,
        "600": null,
        "625": null,
        "650": null,
        "675": null,
        "700": null,
        "725": null,
        "750": null,
        "775": null,
        "800": null,
        "825": null,
        "850": null,
        "875": null,
        "900": null
      }
    },
    {
      "block": 36,
      "line_no": 22,
      "nominal_composition": null,
      "product_form": "Drawn smls. tube",
      "spec_no": "SB–210",
      "type_grade": null,
      "alloy_desig_uns_no": "A93003",
      "class_condition_temper": "H14",
      "size_thickness_mm": "0.25–12.70",
      "min_tensile_strength_mpa": 140,
      "min_yield_strength_mpa": 115,
      "notes": null,
      "values": {
        "40": 117,
        "65": 113,
        "100": 104,
        "125": 94.1,
        "150": 82.1,
        "175": 68.5,
        "200": 54.7,
        "225": 43.7,
        "250": null,
        "275": null,
        "300": null,
        "325": null,
        "350": null,
        "375": null,
        "400": null,
        "425": null,
        "450": null,
        "475": null,
        "500": null,
        "525": null,
        "550": null,
        "575": null,
        "600": null,
        "625": null,
        "650": null,
        "675": null,
        "700": null,
        "725": null,
        "750": null,
        "775": null,
        "800": null,
        "825": null,
        "850": null,
        "875": null,
        "900": null
      }
    },
    {
      "block": 36,
      "line_no": 23,
      "nominal_composition": null,
      "product_form": "Drawn smls. tube",
      "spec_no": "SB–210",
      "type_grade": null,
      "alloy_desig_uns_no": "A93003",
      "class_condition_temper": "H18",
      "size_thickness_mm": "0.25–12.70",
      "min_tensile_strength_mpa": 185,
      "min_yield_strength_mpa": 165,
      "notes": null,
      "values": {
        "40": 165,
        "65": 147,
        "100": 125,
        "125": 109,
        "150": 91.0,
        "175": 71.0,
        "200": 51.5,
        "225": 37.3,
        "250": null,
        "275": null,
        "300": null,
        "325": null,
        "350": null,
        "375": null,
        "400": null,
        "425": null,
        "450": null,
        "475": null,
        "500": null,
        "525": null,
        "550": null,
        "575": null,
        "600": null,
        "625": null,
        "650": null,
        "675": null,
        "700": null,
        "725": null,
        "750": null,
        "775": null,
        "800": null,
        "825": null,
        "850": null,
        "875": null,
        "900": null
      }
    },
    {
      "block": 36,
      "line_no": 24,
      "nominal_composition": null,
      "product_form": "Bar, rod, shapes",
      "spec_no": "SB–221",
      "type_grade": null,
      "alloy_desig_uns_no": "A93003 O",
      "class_condition_temper": null,
      "size_thickness_mm": null,
      "min_tensile_strength_mpa": 95,
      "min_yield_strength_mpa": 35,
      "notes": null,
      "values": {
        "40": 34.5,
        "65": 33.2,
        "100": 32.2,
        "125": 30.6,
        "150": 28.6,
        "175": 26.4,
        "200": 24.2,
        "225": 22.2,
        "250": null,
        "275": null,
        "300": null,
        "325": null,
        "350": null,
        "375": null,
        "400": null,
        "425": null,
        "450": null,
        "475": null,
        "500": null,
        "525": null,
        "550": null,
        "575": null,
        "600": null,
        "625": null,
        "650": null,
        "675": null,
        "700": null,
        "725": null,
        "750": null,
        "775": null,
        "800": null,
        "825": null,
        "850": null,
        "875": null,
        "900": null
      }
    },
    {
      "block": 36,
      "line_no": 25,
      "nominal_composition": null,
      "product_form": "Bar, rod, shapes",
      "spec_no": "SB–221",
      "type_grade": null,
      "alloy_desig_uns_no": "A93003",
      "class_condition_temper": "H112",
      "size_thickness_mm": null,
      "min_tensile_strength_mpa": 95,
      "min_yield_strength_mpa": 35,
      "notes": null,
      "values": {
        "40": 34.5,
        "65": 33.2,
        "100": 32.2,
        "125": 30.6,
        "150": 28.6,
        "175": 26.4,
        "200": 24.2,
        "225": 22.2,
        "250": null,
        "275": null,
        "300": null,
        "325": null,
        "350": null,
        "375": null,
        "400": null,
        "425": null,
        "450": null,
        "475": null,
        "500": null,
        "525": null,
        "550": null,
        "575": null,
        "600": null,
        "625": null,
        "650": null,
        "675": null,
        "700": null,
        "725": null,
        "750": null,
        "775": null,
        "800": null,
        "825": null,
        "850": null,
        "875": null,
        "900": null
      }
    },
    {
      "block": 36,
      "line_no": 26,
      "nominal_composition": null,
      "product_form": "Cond. & heat exch. tubes",
      "spec_no": "SB–234",
      "type_grade": null,
      "alloy_desig_uns_no": "A93003",
      "class_condition_temper": "H14",
      "size_thickness_mm": "0.25–5.08",
      "min_tensile_strength_mpa": 140,
      "min_yield_strength_mpa": 115,
      "notes": null,
      "values": {
        "40": 117,
        "65": 113,
        "100": 104,
        "125": 94.1,
        "150": 82.1,
        "175": 68.5,
        "200": 54.7,
        "225": 43.7,
        "250": null,
        "275": null,
        "300": null,
        "325": null,
        "350": null,
        "375": null,
        "400": null,
        "425": null,
        "450": null,
        "475": null,
        "500": null,
        "525": null,
        "550": null,
        "575": null,
        "600": null,
        "625": null,
        "650": null,
        "675": null,
        "700": null,
        "725": null,
        "750": null,
        "775": null,
        "800": null,
        "825": null,
        "850": null,
        "875": null,
        "900": null
      }
    },
    {
      "block": 36,
      "line_no": 27,
      "nominal_composition": null,
      "product_form": "Cond. & heat exch. tubes",
      "spec_no": "SB–234",
      "type_grade": null,
      "alloy_desig_uns_no": "A93003",
      "class_condition_temper": "H25",
      "size_thickness_mm": "0.25–5.08",
      "min_tensile_strength_mpa": 150,
      "min_yield_strength_mpa": 130,
      "notes": null,
      "values": {
        "40": 131,
        "65": 123,
        "100": 110,
        "125": 98.6,
        "150": 84.4,
        "175": 68.1,
        "200": 51.7,
        "225": 39.2,
        "250": null,
        "275": null,
        "300": null,
        "325": null,
        "350": null,
        "375": null,
        "400": null,
        "425": null,
        "450": null,
        "475": null,
        "500": null,
        "525": null,
        "550": null,
        "575": null,
        "600": null,
        "625": null,
        "650": null,
        "675": null,
        "700": null,
        "725": null,
        "750": null,
        "775": null,
        "800": null,
        "825": null,
        "850": null,
        "875": null,
        "900": null
      }
    },
    {
      "block": 36,
      "line_no": 28,
      "nominal_composition": null,
      "product_form": "Smls. extr. tube",
      "spec_no": "SB–241",
      "type_grade": null,
      "alloy_desig_uns_no": "A93003 O",
      "class_condition_temper": null,
      "size_thickness_mm": null,
      "min_tensile_strength_mpa": 95,
      "min_yield_strength_mpa": 35,
      "notes": null,
      "values": {
        "40": 34.5,
        "65": 33.2,
        "100": 32.2,
        "125": 30.6,
        "150": 28.6,
        "175": 26.4,
        "200": 24.2,
        "225": 22.2,
        "250": null,
        "275": null,
        "300": null,
        "325": null,
        "350": null,
        "375": null,
        "400": null,
        "425": null,
        "450": null,
        "475": null,
        "500": null,
        "525": null,
        "550": null,
        "575": null,
        "600": null,
        "625": null,
        "650": null,
        "675": null,
        "700": null,
        "725": null,
        "750": null,
        "775": null,
        "800": null,
        "825": null,
        "850": null,
        "875": null,
        "900": null
      }
    },
    {
      "block": 36,
      "line_no": 29,
      "nominal_composition": null,
      "product_form": "Smls. extr. tube",
      "spec_no": "SB–241",
      "type_grade": null,
      "alloy_desig_uns_no": "A93003",
      "class_condition_temper": "H112",
      "size_thickness_mm": null,
      "min_tensile_strength_mpa": 95,
      "min_yield_strength_mpa": 35,
      "notes": null,
      "values": {
        "40": 34.5,
        "65": 33.2,
        "100": 32.2,
        "125": 30.6,
        "150": 28.6,
        "175": 26.4,
        "200": 24.2,
        "225": 22.2,
        "250": null,
        "275": null,
        "300": null,
        "325": null,
        "350": null,
        "375": null,
        "400": null,
        "425": null,
        "450": null,
        "475": null,
        "500": null,
        "525": null,
        "550": null,
        "575": null,
        "600": null,
        "625": null,
        "650": null,
        "675": null,
        "700": null,
        "725": null,
        "750": null,
        "775": null,
        "800": null,
        "825": null,
        "850": null,
        "875": null,
        "900": null
      }
    },
    {
      "block": 36,
      "line_no": 30,
      "nominal_composition": null,
      "product_form": "Smls. pipe",
      "spec_no": "SB–241",
      "type_grade": null,
      "alloy_desig_uns_no": "A93003",
      "class_condition_temper": "H112",
      "size_thickness_mm": "≥25.40",
      "min_tensile_strength_mpa": 95,
      "min_yield_strength_mpa": 35,
      "notes": null,
      "values": {
        "40": 34.5,
        "65": 33.2,
        "100": 32.2,
        "125": 30.6,
        "150": 28.6,
        "175": 26.4,
        "200": 24.2,
        "225": 22.2,
        "250": null,
        "275": null,
        "300": null,
        "325": null,
        "350": null,
        "375": null,
        "400": null,
        "425": null,
        "450": null,
        "475": null,
        "500": null,
        "525": null,
        "550": null,
        "575": null,
        "600": null,
        "625": null,
        "650": null,
        "675": null,
        "700": null,
        "725": null,
        "750": null,
        "775": null,
        "800": null,
        "825": null,
        "850": null,
        "875": null,
        "900": null
      }
    },
    {
      "block": 36,
      "line_no": 31,
      "nominal_composition": null,
      "product_form": "Smls. pipe",
      "spec_no": "SB–241",
      "type_grade": null,
      "alloy_desig_uns_no": "A93003",
      "class_condition_temper": "H18",
      "size_thickness_mm": "<25.40",
      "min_tensile_strength_mpa": 185,
      "min_yield_strength_mpa": 165,
      "notes": null,
      "values": {
        "40": 165,
        "65": 147,
        "100": 125,
        "125": 109,
        "150": 91.0,
        "175": 71.0,
        "200": 51.5,
        "225": 37.3,
        "250": null,
        "275": null,
        "300": null,
        "325": null,
        "350": null,
        "375": null,
        "400": null,
        "425": null,
        "450": null,
        "475": null,
        "500": null,
        "525": null,
        "550": null,
        "575": null,
        "600": null,
        "625": null,
        "650": null,
        "675": null,
        "700": null,
        "725": null,
        "750": null,
        "775": null,
        "800": null,
        "825": null,
        "850": null,
        "875": null,
        "900": null
      }
    },
    {
      "block": 36,
      "line_no": 32,
      "nominal_composition": null,
      "product_form": "Die forgings",
      "spec_no": "SB–247",
      "type_grade": null,
      "alloy_desig_uns_no": "A93003",
      "class_condition_temper": "H112",
      "size_thickness_mm": "≤101.60",
      "min_tensile_strength_mpa": 95,
      "min_yield_strength_mpa": 35,
      "notes": null,
      "values": {
        "40": 34.5,
        "65": 33.2,
        "100": 32.2,
        "125": 30.6,
        "150": 28.6,
        "175": 26.4,
        "200": 24.2,
        "225": 22.2,
        "250": null,
        "275": null,
        "300": null,
        "325": null,
        "350": null,
        "375": null,
        "400": null,
        "425": null,
        "450": null,
        "475": null,
        "500": null,
        "525": null,
        "550": null,
        "575": null,
        "600": null,
        "625": null,
        "650": null,
        "675": null,
        "700": null,
        "725": null,
        "750": null,
        "775": null,
        "800": null,
        "825": null,
        "850": null,
        "875": null,
        "900": null
      }
    },
    {
      "block": 36,
      "line_no": 33,
      "nominal_composition": null,
      "product_form": "Plate, sheet",
      "spec_no": "SB–209",
      "type_grade": null,
      "alloy_desig_uns_no": "A93004 O",
      "class_condition_temper": null,
      "size_thickness_mm": "0.15–76.20",
      "min_tensile_strength_mpa": 150,
      "min_yield_strength_mpa": 60,
      "notes": null,
      "values": {
        "40": 58.6,
        "65": 58.6,
        "100": 58.6,
        "125": 58.6,
        "150": 58.6,
        "175": 58.6,
        "200": 56.7,
        "225": 54.8,
        "250": null,
        "275": null,
        "300": null,
        "325": null,
        "350": null,
        "375": null,
        "400": null,
        "425": null,
        "450": null,
        "475": null,
        "500": null,
        "525": null,
        "550": null,
        "575": null,
        "600": null,
        "625": null,
        "650": null,
        "675": null,
        "700": null,
        "725": null,
        "750": null,
        "775": null,
        "800": null,
        "825": null,
        "850": null,
        "875": null,
        "900": null
      }
    },
    {
      "block": 36,
      "line_no": 34,
      "nominal_composition": null,
      "product_form": "Plate, sheet",
      "spec_no": "SB–209",
      "type_grade": null,
      "alloy_desig_uns_no": "A93004",
      "class_condition_temper": "H112",
      "size_thickness_mm": "6.35–76.20",
      "min_tensile_strength_mpa": 160,
      "min_yield_strength_mpa": 60,
      "notes": null,
      "values": {
        "40": 62.1,
        "65": 61.8,
        "100": 61.8,
        "125": 61.8,
        "150": 61.8,
        "175": 61.4,
        "200": 59.3,
        "225": 57.3,
        "250": null,
        "275": null,
        "300": null,
        "325": null,
        "350": null,
        "375": null,
        "400": null,
        "425": null,
        "450": null,
        "475": null,
        "500": null,
        "525": null,
        "550": null,
        "575": null,
        "600": null,
        "625": null,
        "650": null,
        "675": null,
        "700": null,
        "725": null,
        "750": null,
        "775": null,
        "800": null,
        "825": null,
        "850": null,
        "875": null,
        "900": null
      }
    },
    {
      "block": 36,
      "line_no": 35,
      "nominal_composition": null,
      "product_form": "Plate, sheet",
      "spec_no": "SB–209",
      "type_grade": null,
      "alloy_desig_uns_no": "A93004",
      "class_condition_temper": "H32",
      "size_thickness_mm": "0.43–50.80",
      "min_tensile_strength_mpa": 195,
      "min_yield_strength_mpa": 145,
      "notes": null,
      "values": {
        "40": 145,
        "65": 144,
        "100": 144,
        "125": 141,
        "150": 133,
        "175": 118,
        "200": 93.5,
        "225": 74.3,
        "250": null,
        "275": null,
        "300": null,
        "325": null,
        "350": null,
        "375": null,
        "400": null,
        "425": null,
        "450": null,
        "475": null,
        "500": null,
        "525": null,
        "550": null,
        "575": null,
        "600": null,
        "625": null,
        "650": null,
        "675": null,
        "700": null,
        "725": null,
        "750": null,
        "775": null,
        "800": null,
        "825": null,
        "850": null,
        "875": null,
        "900": null
      }
    },
    {
      "block": 36,
      "line_no": 36,
      "nominal_composition": null,
      "product_form": "Plate, sheet",
      "spec_no": "SB–209",
      "type_grade": null,
      "alloy_desig_uns_no": "A93004",
      "class_condition_temper": "H34",
      "size_thickness_mm": "0.23–25.40",
      "min_tensile_strength_mpa": 220,
      "min_yield_strength_mpa": 170,
      "notes": null,
      "values": {
        "40": 172,
        "65": 171,
        "100": 169,
        "125": 162,
        "150": 141,
        "175": 107,
        "200": 69.8,
        "225": 45.6,
        "250": null,
        "275": null,
        "300": null,
        "325": null,
        "350": null,
        "375": null,
        "400": null,
        "425": null,
        "450": null,
        "475": null,
        "500": null,
        "525": null,
        "550": null,
        "575": null,
        "600": null,
        "625": null,
        "650": null,
        "675": null,
        "700": null,
        "725": null,
        "750": null,
        "775": null,
        "800": null,
        "825": null,
        "850": null,
        "875": null,
        "900": null
      }
    },
    {
      "block": 36,
      "line_no": 37,
      "nominal_composition": null,
      "product_form": "Plate, sheet",
      "spec_no": "SB–209",
      "type_grade": null,
      "alloy_desig_uns_no": "A95052 O",
      "class_condition_temper": null,
      "size_thickness_mm": "0.15–76.20",
      "min_tensile_strength_mpa": 170,
      "min_yield_strength_mpa": 65,
      "notes": null,
      "values": {
        "40": 65.5,
        "65": 65.5,
        "100": 65.4,
        "125": 65.2,
        "150": 65.1,
        "175": 64.2,
        "200": 59.7,
        "225": 55.5,
        "250": null,
        "275": null,
        "300": null,
        "325": null,
        "350": null,
        "375": null,
        "400": null,
        "425": null,
        "450": null,
        "475": null,
        "500": null,
        "525": null,
        "550": null,
        "575": null,
        "600": null,
        "625": null,
        "650": null,
        "675": null,
        "700": null,
        "725": null,
        "750": null,
        "775": null,
        "800": null,
        "825": null,
        "850": null,
        "875": null,
        "900": null
      }
    },
    {
      "block": 36,
      "line_no": 38,
      "nominal_composition": null,
      "product_form": "Plate, sheet",
      "spec_no": "SB–209",
      "type_grade": null,
      "alloy_desig_uns_no": "A95052",
      "class_condition_temper": "H112",
      "size_thickness_mm": "6.35–12.69",
      "min_tensile_strength_mpa": 195,
      "min_yield_strength_mpa": 110,
      "notes": null,
      "values": {
        "40": 110,
        "65": 110,
        "100": 110,
        "125": 109,
        "150": 109,
        "175": 108,
        "200": 101,
        "225": 94.2,
        "250": null,
        "275": null,
        "300": null,
        "325": null,
        "350": null,
        "375": null,
        "400": null,
        "425": null,
        "450": null,
        "475": null,
        "500": null,
        "525": null,
        "550": null,
        "575": null,
        "600": null,
        "625": null,
        "650": null,
        "675": null,
        "700": null,
        "725": null,
        "750": null,
        "775": null,
        "800": null,
        "825": null,
        "850": null,
        "875": null,
        "900": null
      }
    },
    {
      "block": 36,
      "line_no": 39,
      "nominal_composition": null,
      "product_form": "Plate, sheet",
      "spec_no": "SB–209",
      "type_grade": null,
      "alloy_desig_uns_no": "A95052",
      "class_condition_temper": "H112",
      "size_thickness_mm": "12.70–76.20",
      "min_tensile_strength_mpa": 170,
      "min_yield_strength_mpa": 65,
      "notes": null,
      "values": {
        "40": 65.5,
        "65": 65.5,
        "100": 65.4,
        "125": 65.2,
        "150": 65.1,
        "175": 64.2,
        "200": 59.7,
        "225": 55.5,
        "250": null,
        "275": null,
        "300": null,
        "325": null,
        "350": null,
        "375": null,
        "400": null,
        "425": null,
        "450": null,
        "475": null,
        "500": null,
        "525": null,
        "550": null,
        "575": null,
        "600": null,
        "625": null,
        "650": null,
        "675": null,
        "700": null,
        "725": null,
        "750": null,
        "775": null,
        "800": null,
        "825": null,
        "850": null,
        "875": null,
        "900": null
      }
    },
    {
      "block": 36,
      "line_no": 40,
      "nominal_composition": null,
      "product_form": "Plate, sheet",
      "spec_no": "SB–209",
      "type_grade": null,
      "alloy_desig_uns_no": "A95052",
      "class_condition_temper": "H32",
      "size_thickness_mm": "0.43–50.80",
      "min_tensile_strength_mpa": 215,
      "min_yield_strength_mpa": 160,
      "notes": null,
      "values": {
        "40": 159,
        "65": 158,
        "100": 156,
        "125": 150,
        "150": 136,
        "175": 114,
        "200": 86.5,
        "225": 65.5,
        "250": null,
        "275": null,
        "300": null,
        "325": null,
        "350": null,
        "375": null,
        "400": null,
        "425": null,
        "450": null,
        "475": null,
        "500": null,
        "525": null,
        "550": null,
        "575": null,
        "600": null,
        "625": null,
        "650": null,
        "675": null,
        "700": null,
        "725": null,
        "750": null,
        "775": null,
        "800": null,
        "825": null,
        "850": null,
        "875": null,
        "900": null
      }
    },
    {
      "block": 36,
      "line_no": 41,
      "nominal_composition": null,
      "product_form": "Plate, sheet",
      "spec_no": "SB–209",
      "type_grade": null,
      "alloy_desig_uns_no": "A95052",
      "class_condition_temper": "H34",
      "size_thickness_mm": "0.23–25.40",
      "min_tensile_strength_mpa": 235,
      "min_yield_strength_mpa": 180,
      "notes": null,
      "values": {
        "40": 179,
        "65": 179,
        "100": 177,
        "125": 172,
        "150": 155,
        "175": 124,
        "200": 88.5,
        "225": 63.3,
        "250": null,
        "275": null,
        "300": null,
        "325": null,
        "350": null,
        "375": null,
        "400": null,
        "425": null,
        "450": null,
        "475": null,
        "500": null,
        "525": null,
        "550": null,
        "575": null,
        "600": null,
        "625": null,
        "650": null,
        "675": null,
        "700": null,
        "725": null,
        "750": null,
        "775": null,
        "800": null,
        "825": null,
        "850": null,
        "875": null,
        "900": null
      }
    },
    {
      "block": 36,
      "line_no": 42,
      "nominal_composition": null,
      "product_form": "Drawn smls. tube",
      "spec_no": "SB–210",
      "type_grade": null,
      "alloy_desig_uns_no": "A95052 O",
      "class_condition_temper": null,
      "size_thickness_mm": "0.25–11.43",
      "min_tensile_strength_mpa": 170,
      "min_yield_strength_mpa": 70,
      "notes": null,
      "values": {
        "40": 68.9,
        "65": 68.9,
        "100": 68.9,
        "125": 68.7,
        "150": 68.5,
        "175": 67.6,
        "200": 62.9,
        "225": 58.5,
        "250": null,
        "275": null,
        "300": null,
        "325": null,
        "350": null,
        "375": null,
        "400": null,
        "425": null,
        "450": null,
        "475": null,
        "500": null,
        "525": null,
        "550": null,
        "575": null,
        "600": null,
        "625": null,
        "650": null,
        "675": null,
        "700": null,
        "725": null,
        "750": null,
        "775": null,
        "800": null,
        "825": null,
        "850": null,
        "875": null,
        "900": null
      }
    },
    {
      "block": 36,
      "line_no": 43,
      "nominal_composition": null,
      "product_form": "Drawn smls. tube",
      "spec_no": "SB–210",
      "type_grade": null,
      "alloy_desig_uns_no": "A95052",
      "class_condition_temper": "H32",
      "size_thickness_mm": "0.25–11.43",
      "min_tensile_strength_mpa": 215,
      "min_yield_strength_mpa": 160,
      "notes": null,
      "values": {
        "40": 159,
        "65": 158,
        "100": 156,
        "125": 150,
        "150": 136,
        "175": 114,
        "200": 86.5,
        "225": 65.5,
        "250": null,
        "275": null,
        "300": null,
        "325": null,
        "350": null,
        "375": null,
        "400": null,
        "425": null,
        "450": null,
        "475": null,
        "500": null,
        "525": null,
        "550": null,
        "575": null,
        "600": null,
        "625": null,
        "650": null,
        "675": null,
        "700": null,
        "725": null,
        "750": null,
        "775": null,
        "800": null,
        "825": null,
        "850": null,
        "875": null,
        "900": null
      }
    },
    {
      "block": 36,
      "line_no": 44,
      "nominal_composition": null,
      "product_form": "Drawn smls. tube",
      "spec_no": "SB–210",
      "type_grade": null,
      "alloy_desig_uns_no": "A95052",
      "class_condition_temper": "H34",
      "size_thickness_mm": "0.25–11.43",
      "min_tensile_strength_mpa": 235,
      "min_yield_strength_mpa": 180,
      "notes": null,
      "values": {
        "40": 179,
        "65": 179,
        "100": 177,
        "125": 172,
        "150": 155,
        "175": 124,
        "200": 88.5,
        "225": 63.3,
        "250": null,
        "275": null,
        "300": null,
        "325": null,
        "350": null,
        "375": null,
        "400": null,
        "425": null,
        "450": null,
        "475": null,
        "500": null,
        "525": null,
        "550": null,
        "575": null,
        "600": null,
        "625": null,
        "650": null,
        "675": null,
        "700": null,
        "725": null,
        "750": null,
        "775": null,
        "800": null,
        "825": null,
        "850": null,
        "875": null,
        "900": null
      }
    },
    {
      "block": 36,
      "line_no": 45,
      "nominal_composition": null,
      "product_form": "Cond. & heat exch. tubes",
      "spec_no": "SB–234",
      "type_grade": null,
      "alloy_desig_uns_no": "A95052",
      "class_condition_temper": "H32",
      "size_thickness_mm": "0.25–5.08",
      "min_tensile_strength_mpa": 215,
      "min_yield_strength_mpa": 160,
      "notes": null,
      "values": {
        "40": 159,
        "65": 158,
        "100": 156,
        "125": 150,
        "150": 136,
        "175": 114,
        "200": 86.5,
        "225": 65.5,
        "250": null,
        "275": null,
        "300": null,
        "325": null,
        "350": null,
        "375": null,
        "400": null,
        "425": null,
        "450": null,
        "475": null,
        "500": null,
        "525": null,
        "550": null,
        "575": null,
        "600": null,
        "625": null,
        "650": null,
        "675": null,
        "700": null,
        "725": null,
        "750": null,
        "775": null,
        "800": null,
        "825": null,
        "850": null,
        "875": null,
        "900": null
      }
    },
    {
      "block": 37,
      "line_no": 1,
      "nominal_composition": null,
      "product_form": "Cond. & heat exch. tubes",
      "spec_no": "SB–234",
      "type_grade": null,
      "alloy_desig_uns_no": "A95052",
      "class_condition_temper": "H34",
      "size_thickness_mm": "0.25–5.08",
      "min_tensile_strength_mpa": 235,
      "min_yield_strength_mpa": 180,
      "notes": null,
      "values": {
        "40": 179,
        "65": 179,
        "100": 177,
        "125": 172,
        "150": 155,
        "175": 124,
        "200": 88.5,
        "225": 63.3,
        "250": null,
        "275": null,
        "300": null,
        "325": null,
        "350": null,
        "375": null,
        "400": null,
        "425": null,
        "450": null,
        "475": null,
        "500": null,
        "525": null,
        "550": null,
        "575": null,
        "600": null,
        "625": null,
        "650": null,
        "675": null,
        "700": null,
        "725": null,
        "750": null,
        "775": null,
        "800": null,
        "825": null,
        "850": null,
        "875": null,
        "900": null
      }
    },
    {
      "block": 37,
      "line_no": 2,
      "nominal_composition": null,
      "product_form": "Smls. extr. tube",
      "spec_no": "SB–241",
      "type_grade": null,
      "alloy_desig_uns_no": "A95052 O",
      "class_condition_temper": null,
      "size_thickness_mm": null,
      "min_tensile_strength_mpa": 170,
      "min_yield_strength_mpa": 70,
      "notes": null,
      "values": {
        "40": 68.9,
        "65": 68.9,
        "100": 68.9,
        "125": 68.7,
        "150": 68.5,
        "175": 67.6,
        "200": 62.9,
        "225": 58.5,
        "250": null,
        "275": null,
        "300": null,
        "325": null,
        "350": null,
        "375": null,
        "400": null,
        "425": null,
        "450": null,
        "475": null,
        "500": null,
        "525": null,
        "550": null,
        "575": null,
        "600": null,
        "625": null,
        "650": null,
        "675": null,
        "700": null,
        "725": null,
        "750": null,
        "775": null,
        "800": null,
        "825": null,
        "850": null,
        "875": null,
        "900": null
      }
    },
    {
      "block": 37,
      "line_no": 3,
      "nominal_composition": null,
      "product_form": "Plate, sheet",
      "spec_no": "SB–209",
      "type_grade": null,
      "alloy_desig_uns_no": "A95083 O",
      "class_condition_temper": null,
      "size_thickness_mm": "1.30–38.10",
      "min_tensile_strength_mpa": 275,
      "min_yield_strength_mpa": 125,
      "notes": null,
      "values": {
        "40": 124,
        "65": 124,
        "100": null,
        "125": null,
        "150": null,
        "175": null,
        "200": null,
        "225": null,
        "250": null,
        "275": null,
        "300": null,
        "325": null,
        "350": null,
        "375": null,
        "400": null,
        "425": null,
        "450": null,
        "475": null,
        "500": null,
        "525": null,
        "550": null,
        "575": null,
        "600": null,
        "625": null,
        "650": null,
        "675": null,
        "700": null,
        "725": null,
        "750": null,
        "775": null,
        "800": null,
        "825": null,
        "850": null,
        "875": null,
        "900": null
      }
    },
    {
      "block": 37,
      "line_no": 4,
      "nominal_composition": null,
      "product_form": "Plate, sheet",
      "spec_no": "SB–209",
      "type_grade": null,
      "alloy_desig_uns_no": "A95083 O",
      "class_condition_temper": null,
      "size_thickness_mm": "38.11–76.20",
      "min_tensile_strength_mpa": 270,
      "min_yield_strength_mpa": 115,
