Repository: danivelas0/asme-pcc

File: resources/bpvc_ii_d_metric_2025/table_1a.json (part 46 of 57)
    "External Pressure Chart No.",
    "Notes"
  ],
  "columns_values": [
        "450": null,
        "475": null,
        "500": null,
        "525": null,
        "550": null,
        "575": null,
        "600": null,
        "625": null,
        "650": null,
        "675": null,
        "700": null,
        "725": null,
        "750": null,
        "775": null,
        "800": null,
        "825": null,
        "850": null,
        "875": null,
        "900": null
      }
    },
    {
      "block": 32,
      "line_no": 45,
      "nominal_composition": "19Cr–15Ni–4Mo",
      "product_form": "Plate",
      "spec_no": "SA–240",
      "type_grade": null,
      "alloy_desig_uns_no": "S31725",
      "class_condition_temper": null,
      "size_thickness_mm": null,
      "p_no": 8,
      "group_no": 4,
      "min_tensile_strength_mpa": 515,
      "min_yield_strength_mpa": 205,
      "i": "NP",
      "limits_iii": "NP",
      "viii_1": 204,
      "xii": 204,
      "external_pressure_chart_no": "HA–4 G5, G32",
      "notes": null,
      "values": {
        "40": 138,
        "65": 138,
        "100": 138,
        "125": 137,
        "150": 135,
        "200": 131,
        "250": null,
        "300": null,
        "325": null,
        "350": null,
        "375": null,
        "400": null,
        "425": null,
        "450": null,
        "475": null,
        "500": null,
        "525": null,
        "550": null,
        "575": null,
        "600": null,
        "625": null,
        "650": null,
        "675": null,
        "700": null,
        "725": null,
        "750": null,
        "775": null,
        "800": null,
        "825": null,
        "850": null,
        "875": null,
        "900": null
      }
    },
    {
      "block": 33,
      "line_no": 1,
      "nominal_composition": "19Cr–15Ni–4Mo",
      "product_form": "Plate",
      "spec_no": "SA–240",
      "type_grade": null,
      "alloy_desig_uns_no": "S31725",
      "class_condition_temper": null,
      "size_thickness_mm": null,
      "p_no": 8,
      "group_no": 4,
      "min_tensile_strength_mpa": 515,
      "min_yield_strength_mpa": 205,
      "i": "NP",
      "limits_iii": "NP",
      "viii_1": 204,
      "xii": 204,
      "external_pressure_chart_no": "HA–4 G32",
      "notes": null,
      "values": {
        "40": 138,
        "65": 127,
        "100": 115,
        "125": 109,
        "150": 105,
        "200": 97.2,
        "250": null,
        "300": null,
        "325": null,
        "350": null,
        "375": null,
        "400": null,
        "425": null,
        "450": null,
        "475": null,
        "500": null,
        "525": null,
        "550": null,
        "575": null,
        "600": null,
        "625": null,
        "650": null,
        "675": null,
        "700": null,
        "725": null,
        "750": null,
        "775": null,
        "800": null,
        "825": null,
        "850": null,
        "875": null,
        "900": null
      }
    },
    {
      "block": 33,
      "line_no": 2,
      "nominal_composition": "19Cr–15Ni–4Mo",
      "product_form": "Wld. tube",
      "spec_no": "SA–249",
      "type_grade": null,
      "alloy_desig_uns_no": "S31725",
      "class_condition_temper": null,
      "size_thickness_mm": null,
      "p_no": 8,
      "group_no": 4,
      "min_tensile_strength_mpa": 515,
      "min_yield_strength_mpa": 205,
      "i": "NP",
      "limits_iii": "NP",
      "viii_1": 204,
      "xii": 204,
      "external_pressure_chart_no": "HA–4",
      "notes": "G5, G24, G32",
      "values": {
        "40": 117,
        "65": 117,
        "100": 117,
        "125": 116,
        "150": 114,
        "200": 111,
        "250": null,
        "300": null,
        "325": null,
        "350": null,
        "375": null,
        "400": null,
        "425": null,
        "450": null,
        "475": null,
        "500": null,
        "525": null,
        "550": null,
        "575": null,
        "600": null,
        "625": null,
        "650": null,
        "675": null,
        "700": null,
        "725": null,
        "750": null,
        "775": null,
        "800": null,
        "825": null,
        "850": null,
        "875": null,
        "900": null
      }
    },
    {
      "block": 33,
      "line_no": 3,
      "nominal_composition": "19Cr–15Ni–4Mo",
      "product_form": "Wld. tube",
      "spec_no": "SA–249",
      "type_grade": null,
      "alloy_desig_uns_no": "S31725",
      "class_condition_temper": null,
      "size_thickness_mm": null,
      "p_no": 8,
      "group_no": 4,
      "min_tensile_strength_mpa": 515,
      "min_yield_strength_mpa": 205,
      "i": "NP",
      "limits_iii": "NP",
      "viii_1": 204,
      "xii": 204,
      "external_pressure_chart_no": "HA–4",
      "notes": "G24, G32",
      "values": {
        "40": 117,
        "65": 108,
        "100": 97.6,
        "125": 92.6,
        "150": 88.8,
        "200": 82.6,
        "250": null,
        "300": null,
        "325": null,
        "350": null,
        "375": null,
        "400": null,
        "425": null,
        "450": null,
        "475": null,
        "500": null,
        "525": null,
        "550": null,
        "575": null,
        "600": null,
        "625": null,
        "650": null,
        "675": null,
        "700": null,
        "725": null,
        "750": null,
        "775": null,
        "800": null,
        "825": null,
        "850": null,
        "875": null,
        "900": null
      }
    },
    {
      "block": 33,
      "line_no": 4,
      "nominal_composition": "19Cr–15Ni–4Mo",
      "product_form": "Smls. pipe",
      "spec_no": "SA–312",
      "type_grade": null,
      "alloy_desig_uns_no": "S31725",
      "class_condition_temper": null,
      "size_thickness_mm": null,
      "p_no": 8,
      "group_no": 4,
      "min_tensile_strength_mpa": 515,
      "min_yield_strength_mpa": 205,
      "i": "NP",
      "limits_iii": "NP",
      "viii_1": 204,
      "xii": "NP",
      "external_pressure_chart_no": "HA–4 G5, G32",
      "notes": null,
      "values": {
        "40": 138,
        "65": 138,
        "100": 138,
        "125": 137,
        "150": 135,
        "200": 131,
        "250": null,
        "300": null,
        "325": null,
        "350": null,
        "375": null,
        "400": null,
        "425": null,
        "450": null,
        "475": null,
        "500": null,
        "525": null,
        "550": null,
        "575": null,
        "600": null,
        "625": null,
        "650": null,
        "675": null,
        "700": null,
        "725": null,
        "750": null,
        "775": null,
        "800": null,
        "825": null,
        "850": null,
        "875": null,
        "900": null
      }
    },
    {
      "block": 33,
      "line_no": 5,
      "nominal_composition": "19Cr–15Ni–4Mo",
      "product_form": "Smls. pipe",
      "spec_no": "SA–312",
      "type_grade": null,
      "alloy_desig_uns_no": "S31725",
      "class_condition_temper": null,
      "size_thickness_mm": null,
      "p_no": 8,
      "group_no": 4,
      "min_tensile_strength_mpa": 515,
      "min_yield_strength_mpa": 205,
      "i": "NP",
      "limits_iii": "NP",
      "viii_1": 204,
      "xii": "NP",
      "external_pressure_chart_no": "HA–4 G32",
      "notes": null,
      "values": {
        "40": 138,
        "65": 127,
        "100": 115,
        "125": 109,
        "150": 105,
        "200": 97.2,
        "250": null,
        "300": null,
        "325": null,
        "350": null,
        "375": null,
        "400": null,
        "425": null,
        "450": null,
        "475": null,
        "500": null,
        "525": null,
        "550": null,
        "575": null,
        "600": null,
        "625": null,
        "650": null,
        "675": null,
        "700": null,
        "725": null,
        "750": null,
        "775": null,
        "800": null,
        "825": null,
        "850": null,
        "875": null,
        "900": null
      }
    },
    {
      "block": 33,
      "line_no": 6,
      "nominal_composition": "19Cr–15Ni–4Mo",
      "product_form": "Wld. pipe",
      "spec_no": "SA–312",
      "type_grade": null,
      "alloy_desig_uns_no": "S31725",
      "class_condition_temper": null,
      "size_thickness_mm": null,
      "p_no": 8,
      "group_no": 4,
      "min_tensile_strength_mpa": 515,
      "min_yield_strength_mpa": 205,
      "i": "NP",
      "limits_iii": "NP",
      "viii_1": 204,
      "xii": "NP",
      "external_pressure_chart_no": "HA–4",
      "notes": "G5, G24, G32",
      "values": {
        "40": 117,
        "65": 117,
        "100": 117,
        "125": 116,
        "150": 114,
        "200": 111,
        "250": null,
        "300": null,
        "325": null,
        "350": null,
        "375": null,
        "400": null,
        "425": null,
        "450": null,
        "475": null,
        "500": null,
        "525": null,
        "550": null,
        "575": null,
        "600": null,
        "625": null,
        "650": null,
        "675": null,
        "700": null,
        "725": null,
        "750": null,
        "775": null,
        "800": null,
        "825": null,
        "850": null,
        "875": null,
        "900": null
      }
    },
    {
      "block": 33,
      "line_no": 7,
      "nominal_composition": "19Cr–15Ni–4Mo",
      "product_form": "Wld. pipe",
      "spec_no": "SA–312",
      "type_grade": null,
      "alloy_desig_uns_no": "S31725",
      "class_condition_temper": null,
      "size_thickness_mm": null,
      "p_no": 8,
      "group_no": 4,
      "min_tensile_strength_mpa": 515,
      "min_yield_strength_mpa": 205,
      "i": "NP",
      "limits_iii": "NP",
      "viii_1": 204,
      "xii": "NP",
      "external_pressure_chart_no": "HA–4",
      "notes": "G24, G32",
      "values": {
        "40": 117,
        "65": 108,
        "100": 97.6,
        "125": 92.6,
        "150": 88.8,
        "200": 82.6,
        "250": null,
        "300": null,
        "325": null,
        "350": null,
        "375": null,
        "400": null,
        "425": null,
        "450": null,
        "475": null,
        "500": null,
        "525": null,
        "550": null,
        "575": null,
        "600": null,
        "625": null,
        "650": null,
        "675": null,
        "700": null,
        "725": null,
        "750": null,
        "775": null,
        "800": null,
        "825": null,
        "850": null,
        "875": null,
        "900": null
      }
    },
    {
      "block": 33,
      "line_no": 8,
      "nominal_composition": "19Cr–15Ni–4Mo",
      "product_form": "Wld. pipe",
      "spec_no": "SA–358",
      "type_grade": null,
      "alloy_desig_uns_no": "S31725",
      "class_condition_temper": null,
      "size_thickness_mm": null,
      "p_no": 8,
      "group_no": 4,
      "min_tensile_strength_mpa": 515,
      "min_yield_strength_mpa": 205,
      "i": "NP",
      "limits_iii": "NP",
      "viii_1": 204,
      "xii": 204,
      "external_pressure_chart_no": "HA–4",
      "notes": "G5, G24, G32",
      "values": {
        "40": 117,
        "65": 117,
        "100": 117,
        "125": 116,
        "150": 114,
        "200": 111,
        "250": null,
        "300": null,
        "325": null,
        "350": null,
        "375": null,
        "400": null,
        "425": null,
        "450": null,
        "475": null,
        "500": null,
        "525": null,
        "550": null,
        "575": null,
        "600": null,
        "625": null,
        "650": null,
        "675": null,
        "700": null,
        "725": null,
        "750": null,
        "775": null,
        "800": null,
        "825": null,
        "850": null,
        "875": null,
        "900": null
      }
    },
    {
      "block": 33,
      "line_no": 9,
      "nominal_composition": "19Cr–15Ni–4Mo",
      "product_form": "Wld. pipe",
      "spec_no": "SA–358",
      "type_grade": null,
      "alloy_desig_uns_no": "S31725",
      "class_condition_temper": null,
      "size_thickness_mm": null,
      "p_no": 8,
      "group_no": 4,
      "min_tensile_strength_mpa": 515,
      "min_yield_strength_mpa": 205,
      "i": "NP",
      "limits_iii": "NP",
      "viii_1": 204,
      "xii": 204,
      "external_pressure_chart_no": "HA–4",
      "notes": "G24, G32",
      "values": {
        "40": 117,
        "65": 108,
        "100": 97.6,
        "125": 92.6,
        "150": 88.8,
        "200": 82.6,
        "250": null,
        "300": null,
        "325": null,
        "350": null,
        "375": null,
        "400": null,
        "425": null,
        "450": null,
        "475": null,
        "500": null,
        "525": null,
        "550": null,
        "575": null,
        "600": null,
        "625": null,
        "650": null,
        "675": null,
        "700": null,
        "725": null,
        "750": null,
        "775": null,
        "800": null,
        "825": null,
        "850": null,
        "875": null,
        "900": null
      }
    },
    {
      "block": 33,
      "line_no": 10,
      "nominal_composition": "19Cr–15Ni–4Mo",
      "product_form": "Smls. pipe",
      "spec_no": "SA–376",
      "type_grade": null,
      "alloy_desig_uns_no": "S31725",
      "class_condition_temper": null,
      "size_thickness_mm": null,
      "p_no": 8,
      "group_no": 4,
      "min_tensile_strength_mpa": 515,
      "min_yield_strength_mpa": 205,
      "i": "NP",
      "limits_iii": "NP",
      "viii_1": 204,
      "xii": 204,
      "external_pressure_chart_no": "HA–4 G5, G32",
      "notes": null,
      "values": {
        "40": 138,
        "65": 138,
        "100": 138,
        "125": 137,
        "150": 135,
        "200": 131,
        "250": null,
        "300": null,
        "325": null,
        "350": null,
        "375": null,
        "400": null,
        "425": null,
        "450": null,
        "475": null,
        "500": null,
        "525": null,
        "550": null,
        "575": null,
        "600": null,
        "625": null,
        "650": null,
        "675": null,
        "700": null,
        "725": null,
        "750": null,
        "775": null,
        "800": null,
        "825": null,
        "850": null,
        "875": null,
        "900": null
      }
    },
    {
      "block": 33,
      "line_no": 11,
      "nominal_composition": "19Cr–15Ni–4Mo",
      "product_form": "Smls. pipe",
      "spec_no": "SA–376",
      "type_grade": null,
      "alloy_desig_uns_no": "S31725",
      "class_condition_temper": null,
      "size_thickness_mm": null,
      "p_no": 8,
      "group_no": 4,
      "min_tensile_strength_mpa": 515,
      "min_yield_strength_mpa": 205,
      "i": "NP",
      "limits_iii": "NP",
      "viii_1": 204,
      "xii": 204,
      "external_pressure_chart_no": "HA–4 G32",
      "notes": null,
      "values": {
        "40": 138,
        "65": 127,
        "100": 115,
        "125": 109,
        "150": 105,
        "200": 97.2,
        "250": null,
        "300": null,
        "325": null,
        "350": null,
        "375": null,
        "400": null,
        "425": null,
        "450": null,
        "475": null,
        "500": null,
        "525": null,
        "550": null,
        "575": null,
        "600": null,
        "625": null,
        "650": null,
        "675": null,
        "700": null,
        "725": null,
        "750": null,
        "775": null,
        "800": null,
        "825": null,
        "850": null,
        "875": null,
        "900": null
      }
    },
    {
      "block": 33,
      "line_no": 12,
      "nominal_composition": "19Cr–15Ni–4Mo",
      "product_form": "Fittings",
      "spec_no": "SA–403",
      "type_grade": null,
      "alloy_desig_uns_no": "S31725",
      "class_condition_temper": null,
      "size_thickness_mm": null,
      "p_no": 8,
      "group_no": 4,
      "min_tensile_strength_mpa": 515,
      "min_yield_strength_mpa": 205,
      "i": "NP",
      "limits_iii": "NP",
      "viii_1": 204,
      "xii": 204,
      "external_pressure_chart_no": "HA–4",
      "notes": "G5, G32, W14",
      "values": {
        "40": 138,
        "65": null,
        "100": 138,
        "125": null,
        "150": 135,
        "200": 131,
        "250": null,
        "300": null,
        "325": null,
        "350": null,
        "375": null,
        "400": null,
        "425": null,
        "450": null,
        "475": null,
        "500": null,
        "525": null,
        "550": null,
        "575": null,
        "600": null,
        "625": null,
        "650": null,
        "675": null,
        "700": null,
        "725": null,
        "750": null,
        "775": null,
        "800": null,
        "825": null,
        "850": null,
        "875": null,
        "900": null
      }
    },
    {
      "block": 33,
      "line_no": 13,
      "nominal_composition": "19Cr–15Ni–4Mo",
      "product_form": "Wld. pipe",
      "spec_no": "SA–409",
      "type_grade": null,
      "alloy_desig_uns_no": "S31725",
      "class_condition_temper": null,
      "size_thickness_mm": null,
      "p_no": 8,
      "group_no": 4,
      "min_tensile_strength_mpa": 515,
      "min_yield_strength_mpa": 205,
      "i": "NP",
      "limits_iii": "NP",
      "viii_1": 204,
      "xii": 204,
      "external_pressure_chart_no": "HA–4",
      "notes": "G5, G24, G32",
      "values": {
        "40": 117,
        "65": 117,
        "100": 117,
        "125": 116,
        "150": 114,
        "200": 111,
        "250": null,
        "300": null,
        "325": null,
        "350": null,
        "375": null,
        "400": null,
        "425": null,
        "450": null,
        "475": null,
        "500": null,
        "525": null,
        "550": null,
        "575": null,
        "600": null,
        "625": null,
        "650": null,
        "675": null,
        "700": null,
        "725": null,
        "750": null,
        "775": null,
        "800": null,
        "825": null,
        "850": null,
        "875": null,
        "900": null
      }
    },
    {
      "block": 33,
      "line_no": 14,
      "nominal_composition": "19Cr–15Ni–4Mo",
      "product_form": "Wld. pipe",
      "spec_no": "SA–409",
      "type_grade": null,
      "alloy_desig_uns_no": "S31725",
      "class_condition_temper": null,
      "size_thickness_mm": null,
      "p_no": 8,
      "group_no": 4,
      "min_tensile_strength_mpa": 515,
      "min_yield_strength_mpa": 205,
      "i": "NP",
      "limits_iii": "NP",
      "viii_1": 204,
      "xii": 204,
      "external_pressure_chart_no": "HA–4",
      "notes": "G24, G32",
      "values": {
        "40": 117,
        "65": 108,
        "100": 97.6,
        "125": 92.6,
        "150": 88.8,
        "200": 82.6,
        "250": null,
        "300": null,
        "325": null,
        "350": null,
        "375": null,
        "400": null,
        "425": null,
        "450": null,
        "475": null,
        "500": null,
        "525": null,
        "550": null,
        "575": null,
        "600": null,
        "625": null,
        "650": null,
        "675": null,
        "700": null,
        "725": null,
        "750": null,
        "775": null,
        "800": null,
        "825": null,
        "850": null,
        "875": null,
        "900": null
      }
    },
    {
      "block": 33,
      "line_no": 15,
      "nominal_composition": "19Cr–15Ni–4Mo",
      "product_form": "Bar",
      "spec_no": "SA–479",
      "type_grade": null,
      "alloy_desig_uns_no": "S31725",
      "class_condition_temper": null,
      "size_thickness_mm": null,
      "p_no": 8,
      "group_no": 4,
      "min_tensile_strength_mpa": 515,
      "min_yield_strength_mpa": 205,
      "i": "NP",
      "limits_iii": "NP",
      "viii_1": 204,
      "xii": 204,
      "external_pressure_chart_no": "HA–4 G5, G32",
      "notes": null,
      "values": {
        "40": 138,
        "65": 138,
        "100": 138,
        "125": 137,
        "150": 135,
        "200": 131,
        "250": null,
        "300": null,
        "325": null,
        "350": null,
        "375": null,
        "400": null,
        "425": null,
        "450": null,
        "475": null,
        "500": null,
        "525": null,
        "550": null,
        "575": null,
        "600": null,
        "625": null,
        "650": null,
        "675": null,
        "700": null,
        "725": null,
        "750": null,
        "775": null,
        "800": null,
        "825": null,
        "850": null,
        "875": null,
        "900": null
      }
    },
    {
      "block": 33,
      "line_no": 16,
      "nominal_composition": "19Cr–15Ni–4Mo",
      "product_form": "Bar",
      "spec_no": "SA–479",
      "type_grade": null,
      "alloy_desig_uns_no": "S31725",
      "class_condition_temper": null,
      "size_thickness_mm": null,
      "p_no": 8,
      "group_no": 4,
      "min_tensile_strength_mpa": 515,
      "min_yield_strength_mpa": 205,
      "i": "NP",
      "limits_iii": "NP",
      "viii_1": 204,
      "xii": 204,
      "external_pressure_chart_no": "HA–4 G32",
      "notes": null,
      "values": {
        "40": 138,
        "65": 127,
        "100": 115,
        "125": 109,
        "150": 105,
        "200": 97.2,
        "250": null,
        "300": null,
        "325": null,
        "350": null,
        "375": null,
        "400": null,
        "425": null,
        "450": null,
        "475": null,
        "500": null,
        "525": null,
        "550": null,
        "575": null,
        "600": null,
        "625": null,
        "650": null,
        "675": null,
        "700": null,
        "725": null,
        "750": null,
        "775": null,
        "800": null,
        "825": null,
        "850": null,
        "875": null,
        "900": null
      }
    },
    {
      "block": 33,
      "line_no": 17,
      "nominal_composition": "20Cr–3Ni–1.5Mo–N",
      "product_form": "Plate",
      "spec_no": "SA–240",
      "type_grade": null,
      "alloy_desig_uns_no": "S32003",
      "class_condition_temper": null,
      "size_thickness_mm": "t > 5",
      "p_no": "10H",
      "group_no": 1,
      "min_tensile_strength_mpa": 655,
      "min_yield_strength_mpa": 450,
      "i": "NP",
      "limits_iii": "NP",
      "viii_1": 343,
      "xii": "NP",
      "external_pressure_chart_no": "HA–5 G19",
      "notes": null,
      "values": {
        "40": 187,
        "65": 187,
        "100": 180,
        "125": 174,
        "150": 171,
        "200": 169,
        "250": 169,
        "300": 169,
        "325": 169,
        "350": 169,
        "375": null,
        "400": null,
        "425": null,
        "450": null,
        "475": null,
        "500": null,
        "525": null,
        "550": null,
        "575": null,
        "600": null,
        "625": null,
        "650": null,
        "675": null,
        "700": null,
        "725": null,
        "750": null,
        "775": null,
        "800": null,
        "825": null,
        "850": null,
        "875": null,
        "900": null
      }
    },
    {
      "block": 33,
      "line_no": 18,
      "nominal_composition": "20Cr–3Ni–1.5Mo–N",
      "product_form": "Wld. pipe",
      "spec_no": "SA–790",
      "type_grade": null,
      "alloy_desig_uns_no": "S32003",
      "class_condition_temper": null,
      "size_thickness_mm": null,
      "p_no": "10H",
      "group_no": 1,
      "min_tensile_strength_mpa": 655,
      "min_yield_strength_mpa": 450,
      "i": "NP",
      "limits_iii": "NP",
      "viii_1": 343,
      "xii": "NP",
      "external_pressure_chart_no": "HA–5",
      "notes": "G19, G24",
      "values": {
        "40": 159,
        "65": 159,
        "100": 153,
        "125": 148,
        "150": 145,
        "200": 144,
        "250": 144,
        "300": 144,
        "325": 144,
        "350": 144,
        "375": null,
        "400": null,
        "425": null,
        "450": null,
        "475": null,
        "500": null,
        "525": null,
        "550": null,
        "575": null,
        "600": null,
        "625": null,
        "650": null,
        "675": null,
        "700": null,
        "725": null,
        "750": null,
        "775": null,
        "800": null,
        "825": null,
        "850": null,
        "875": null,
        "900": null
      }
    },
    {
      "block": 33,
      "line_no": 19,
      "nominal_composition": "20Cr–3Ni–1.5Mo–N",
      "product_form": "Sheet",
      "spec_no": "SA–240",
      "type_grade": null,
      "alloy_desig_uns_no": "S32003",
      "class_condition_temper": null,
      "size_thickness_mm": "t ≤5",
      "p_no": "10H",
      "group_no": 1,
      "min_tensile_strength_mpa": 690,
      "min_yield_strength_mpa": 485,
      "i": "NP",
      "limits_iii": "NP",
      "viii_1": 343,
      "xii": "NP",
      "external_pressure_chart_no": "HA–5 G19",
      "notes": null,
      "values": {
        "40": 197,
        "65": 197,
        "100": 189,
        "125": 183,
        "150": 180,
        "200": 178,
        "250": 178,
        "300": 178,
        "325": 178,
        "350": 178,
        "375": null,
        "400": null,
        "425": null,
        "450": null,
        "475": null,
        "500": null,
        "525": null,
        "550": null,
        "575": null,
        "600": null,
        "625": null,
        "650": null,
        "675": null,
        "700": null,
        "725": null,
        "750": null,
        "775": null,
        "800": null,
        "825": null,
        "850": null,
        "875": null,
        "900": null
      }
    },
    {
      "block": 33,
      "line_no": 20,
      "nominal_composition": "20Cr–3Ni–1.5Mo–N",
      "product_form": "Smls. tube",
      "spec_no": "SA–789",
      "type_grade": null,
      "alloy_desig_uns_no": "S32003",
      "class_condition_temper": null,
      "size_thickness_mm": "t ≤5",
      "p_no": "10H",
      "group_no": 1,
      "min_tensile_strength_mpa": 690,
      "min_yield_strength_mpa": 485,
      "i": "NP",
      "limits_iii": "NP",
      "viii_1": 343,
      "xii": "NP",
      "external_pressure_chart_no": "HA–5 G19",
      "notes": null,
      "values": {
        "40": 197,
        "65": 197,
        "100": 189,
        "125": 183,
        "150": 180,
        "200": 178,
        "250": 178,
        "300": 178,
        "325": 178,
        "350": 178,
        "375": null,
        "400": null,
        "425": null,
        "450": null,
        "475": null,
        "500": null,
        "525": null,
        "550": null,
        "575": null,
        "600": null,
        "625": null,
        "650": null,
        "675": null,
        "700": null,
        "725": null,
        "750": null,
        "775": null,
        "800": null,
        "825": null,
        "850": null,
        "875": null,
        "900": null
      }
    },
    {
      "block": 33,
      "line_no": 21,
      "nominal_composition": "20Cr–3Ni–1.5Mo–N",
      "product_form": "Wld. tube",
      "spec_no": "SA–789",
      "type_grade": null,
      "alloy_desig_uns_no": "S32003",
      "class_condition_temper": null,
      "size_thickness_mm": "t ≤5",
      "p_no": "10H",
      "group_no": 1,
      "min_tensile_strength_mpa": 690,
      "min_yield_strength_mpa": 485,
      "i": "NP",
      "limits_iii": "NP",
      "viii_1": 343,
      "xii": "NP",
      "external_pressure_chart_no": "HA–5",
      "notes": "G19, G24",
      "values": {
        "40": 167,
        "65": 167,
        "100": 161,
        "125": 156,
        "150": 153,
        "200": 151,
        "250": 151,
        "300": 151,
        "325": 151,
        "350": 151,
        "375": null,
        "400": null,
        "425": null,
        "450": null,
        "475": null,
        "500": null,
        "525": null,
        "550": null,
        "575": null,
        "600": null,
        "625": null,
        "650": null,
        "675": null,
        "700": null,
        "725": null,
        "750": null,
        "775": null,
        "800": null,
        "825": null,
        "850": null,
        "875": null,
        "900": null
      }
    },
    {
      "block": 33,
      "line_no": 22,
      "nominal_composition": "20Cr–3Ni–1.5Mo–N",
      "product_form": "Smls. tube",
      "spec_no": "SA–789",
      "type_grade": null,
      "alloy_desig_uns_no": "S32003",
      "class_condition_temper": null,
      "size_thickness_mm": "t > 5",
      "p_no": "10H",
      "group_no": 1,
      "min_tensile_strength_mpa": 655,
      "min_yield_strength_mpa": 450,
      "i": "NP",
      "limits_iii": "NP",
      "viii_1": 343,
      "xii": "NP",
      "external_pressure_chart_no": "HA–5 G19",
      "notes": null,
      "values": {
        "40": 187,
        "65": 187,
        "100": 180,
        "125": 174,
        "150": 171,
        "200": 169,
        "250": 169,
        "300": 169,
        "325": 169,
        "350": 169,
        "375": null,
        "400": null,
        "425": null,
        "450": null,
        "475": null,
        "500": null,
        "525": null,
        "550": null,
        "575": null,
        "600": null,
        "625": null,
        "650": null,
        "675": null,
        "700": null,
        "725": null,
        "750": null,
        "775": null,
        "800": null,
        "825": null,
        "850": null,
        "875": null,
        "900": null
      }
    },
    {
      "block": 33,
      "line_no": 23,
      "nominal_composition": "20Cr–3Ni–1.5Mo–N",
      "product_form": "Wld. tube",
      "spec_no": "SA–789",
      "type_grade": null,
      "alloy_desig_uns_no": "S32003",
      "class_condition_temper": null,
      "size_thickness_mm": "t > 5",
      "p_no": "10H",
      "group_no": 1,
      "min_tensile_strength_mpa": 655,
      "min_yield_strength_mpa": 450,
      "i": "NP",
      "limits_iii": "NP",
      "viii_1": 343,
      "xii": "NP",
      "external_pressure_chart_no": "HA–5",
      "notes": "G19, G24",
      "values": {
        "40": 159,
        "65": 159,
        "100": 153,
        "125": 148,
        "150": 145,
        "200": 144,
        "250": 144,
        "300": 144,
        "325": 144,
        "350": 144,
        "375": null,
        "400": null,
        "425": null,
        "450": null,
        "475": null,
        "500": null,
        "525": null,
        "550": null,
        "575": null,
        "600": null,
        "625": null,
        "650": null,
        "675": null,
        "700": null,
        "725": null,
        "750": null,
        "775": null,
        "800": null,
        "825": null,
        "850": null,
        "875": null,
        "900": null
      }
    },
    {
      "block": 33,
      "line_no": 24,
      "nominal_composition": "20Cr–10Ni",
      "product_form": "Bar",
      "spec_no": "SA–479",
      "type_grade": "ER308",
      "alloy_desig_uns_no": "S30880",
      "class_condition_temper": null,
      "size_thickness_mm": null,
      "p_no": null,
      "group_no": null,
      "min_tensile_strength_mpa": 515,
      "min_yield_strength_mpa": 205,
      "i": "NP",
      "limits_iii": 427,
      "viii_1": "NP",
      "xii": "NP",
      "external_pressure_chart_no": "HA–2 G5",
      "notes": null,
      "values": {
        "40": 138,
        "65": 138,
        "100": 137,
        "125": 134,
        "150": 130,
        "200": 126,
        "250": 122,
        "300": 116,
        "325": 114,
        "350": 111,
        "375": 109,
        "400": 107,
        "425": 105,
        "450": 103,
        "475": null,
        "500": null,
        "525": null,
        "550": null,
        "575": null,
        "600": null,
        "625": null,
        "650": null,
        "675": null,
        "700": null,
        "725": null,
        "750": null,
        "775": null,
        "800": null,
        "825": null,
        "850": null,
        "875": null,
        "900": null
      }
    },
    {
      "block": 33,
      "line_no": 25,
      "nominal_composition": "20Cr–18Ni–6Mo",
      "product_form": "Castings",
      "spec_no": "SA–351",
      "type_grade": "CK3MCuN",
      "alloy_desig_uns_no": "J93254",
      "class_condition_temper": null,
      "size_thickness_mm": null,
      "p_no": 8,
      "group_no": 4,
      "min_tensile_strength_mpa": 550,
      "min_yield_strength_mpa": 260,
      "i": "NP",
      "limits_iii": 399,
      "viii_1": 399,
      "xii": 343,
      "external_pressure_chart_no": "HA–2 G1, G5",
      "notes": null,
      "values": {
        "40": 158,
        "65": 158,
        "100": 158,
        "125": 154,
        "150": 149,
        "200": 143,
        "250": 139,
        "300": 136,
        "325": 135,
        "350": 134,
        "375": 133,
        "400": 132,
        "425": null,
        "450": null,
        "475": null,
        "500": null,
        "525": null,
        "550": null,
        "575": null,
        "600": null,
        "625": null,
        "650": null,
        "675": null,
        "700": null,
        "725": null,
        "750": null,
        "775": null,
        "800": null,
        "825": null,
        "850": null,
        "875": null,
        "900": null
      }
    },
    {
      "block": 33,
      "line_no": 26,
      "nominal_composition": "20Cr–18Ni–6Mo",
      "product_form": "Castings",
      "spec_no": "SA–351",
      "type_grade": "CK3MCuN",
      "alloy_desig_uns_no": "J93254",
      "class_condition_temper": null,
      "size_thickness_mm": null,
      "p_no": 8,
      "group_no": 4,
      "min_tensile_strength_mpa": 550,
      "min_yield_strength_mpa": 260,
      "i": "NP",
      "limits_iii": "NP",
      "viii_1": 399,
      "xii": 343,
      "external_pressure_chart_no": "HA–2 G1",
      "notes": null,
      "values": {
        "40": 158,
        "65": 151,
        "100": 141,
        "125": 134,
        "150": 127,
        "200": 119,
        "250": 112,
        "300": 107,
        "325": 106,
        "350": 105,
        "375": 104,
        "400": 103,
        "425": null,
        "450": null,
        "475": null,
        "500": null,
        "525": null,
        "550": null,
        "575": null,
        "600": null,
        "625": null,
        "650": null,
        "675": null,
        "700": null,
        "725": null,
        "750": null,
        "775": null,
        "800": null,
        "825": null,
        "850": null,
        "875": null,
        "900": null
      }
    },
    {
      "block": 33,
      "line_no": 27,
      "nominal_composition": "20Cr–18Ni–6Mo",
      "product_form": "Forgings",
      "spec_no": "SA–182",
      "type_grade": "F44",
      "alloy_desig_uns_no": "S31254",
      "class_condition_temper": null,
      "size_thickness_mm": null,
      "p_no": 8,
      "group_no": 4,
      "min_tensile_strength_mpa": 650,
      "min_yield_strength_mpa": 300,
      "i": "NP",
      "limits_iii": 399,
      "viii_1": 399,
      "xii": 343,
      "external_pressure_chart_no": "HA–2 G5",
      "notes": null,
      "values": {
        "40": 185,
        "65": 185,
        "100": 185,
        "125": 181,
        "150": 176,
        "200": 168,
        "250": 163,
        "300": 159,
        "325": 158,
        "350": 157,
        "375": 156,
        "400": 156,
        "425": null,
        "450": null,
        "475": null,
        "500": null,
        "525": null,
        "550": null,
        "575": null,
        "600": null,
        "625": null,
        "650": null,
        "675": null,
        "700": null,
        "725": null,
        "750": null,
        "775": null,
        "800": null,
        "825": null,
        "850": null,
        "875": null,
        "900": null
      }
    },
    {
      "block": 33,
      "line_no": 28,
      "nominal_composition": "20Cr–18Ni–6Mo",
      "product_form": "Forgings",
      "spec_no": "SA–182",
      "type_grade": "F44",
      "alloy_desig_uns_no": "S31254",
      "class_condition_temper": null,
      "size_thickness_mm": null,
      "p_no": 8,
      "group_no": 4,
      "min_tensile_strength_mpa": 650,
      "min_yield_strength_mpa": 300,
      "i": "NP",
      "limits_iii": "NP",
      "viii_1": 399,
      "xii": 343,
      "external_pressure_chart_no": "HA–2 …",
      "notes": null,
      "values": {
        "40": 185,
        "65": 175,
        "100": 162,
        "125": 154,
        "150": 147,
        "200": 137,
        "250": 129,
        "300": 125,
        "325": 123,
        "350": 121,
        "375": 120,
        "400": 119,
        "425": null,
        "450": null,
        "475": null,
        "500": null,
        "525": null,
        "550": null,
        "575": null,
        "600": null,
        "625": null,
        "650": null,
        "675": null,
        "700": null,
        "725": null,
        "750": null,
        "775": null,
        "800": null,
        "825": null,
        "850": null,
        "875": null,
        "900": null
      }
    },
    {
      "block": 33,
      "line_no": 29,
      "nominal_composition": "20Cr–18Ni–6Mo",
      "product_form": "Fittings",
      "spec_no": "SA–403",
      "type_grade": null,
      "alloy_desig_uns_no": "S31254",
      "class_condition_temper": null,
      "size_thickness_mm": null,
      "p_no": 8,
      "group_no": 4,
      "min_tensile_strength_mpa": 650,
      "min_yield_strength_mpa": 305,
      "i": "NP",
      "limits_iii": 399,
      "viii_1": "NP",
      "xii": "NP",
      "external_pressure_chart_no": "HA–2 G5, W12",
      "notes": null,
      "values": {
        "40": 185,
        "65": 185,
        "100": 185,
        "125": 181,
        "150": 176,
        "200": 168,
        "250": 163,
        "300": 159,
        "325": 158,
        "350": 157,
        "375": 156,
        "400": 156,
        "425": null,
        "450": null,
        "475": null,
        "500": null,
        "525": null,
        "550": null,
        "575": null,
        "600": null,
        "625": null,
        "650": null,
        "675": null,
        "700": null,
        "725": null,
        "750": null,
        "775": null,
        "800": null,
        "825": null,
        "850": null,
        "875": null,
        "900": null
      }
    },
    {
      "block": 33,
      "line_no": 30,
      "nominal_composition": "20Cr–18Ni–6Mo",
      "product_form": "Smls. tube",
      "spec_no": "SA–213",
      "type_grade": null,
      "alloy_desig_uns_no": "S31254",
      "class_condition_temper": null,
      "size_thickness_mm": "t > 5",
      "p_no": 8,
      "group_no": 4,
      "min_tensile_strength_mpa": 655,
      "min_yield_strength_mpa": 310,
      "i": "NP",
      "limits_iii": "NP",
      "viii_1": 399,
      "xii": "NP",
      "external_pressure_chart_no": "HA–2 G5",
      "notes": null,
      "values": {
        "40": 187,
        "65": 187,
        "100": 187,
        "125": 182,
        "150": 178,
        "200": 170,
        "250": 165,
        "300": 161,
        "325": 160,
        "350": 159,
        "375": 158,
        "400": 158,
        "425": null,
        "450": null,
        "475": null,
        "500": null,
        "525": null,
        "550": null,
        "575": null,
        "600": null,
        "625": null,
        "650": null,
        "675": null,
        "700": null,
        "725": null,
        "750": null,
        "775": null,
        "800": null,
        "825": null,
        "850": null,
        "875": null,
        "900": null
      }
    },
    {
      "block": 33,
      "line_no": 31,
      "nominal_composition": "20Cr–18Ni–6Mo",
      "product_form": "Smls. tube",
      "spec_no": "SA–213",
      "type_grade": null,
      "alloy_desig_uns_no": "S31254",
      "class_condition_temper": null,
      "size_thickness_mm": "t > 5",
      "p_no": 8,
      "group_no": 4,
      "min_tensile_strength_mpa": 655,
      "min_yield_strength_mpa": 310,
      "i": "NP",
      "limits_iii": "NP",
      "viii_1": 399,
      "xii": "NP",
      "external_pressure_chart_no": "HA–2 …",
      "notes": null,
      "values": {
        "40": 187,
        "65": 181,
        "100": 166,
        "125": 157,
        "150": 151,
        "200": 140,
        "250": 133,
        "300": 127,
        "325": 125,
