Repository: danivelas0/asme-pcc

File: resources/bpvc_ii_d_metric_2025/table_u.json (part 46 of 61)
    "Size/Thickness, mm",
    "Min. Tensile Strength, MPa"
  ],
  "columns_values": [
        "375": null,
        "400": null,
        "425": null,
        "450": null,
        "475": null,
        "500": null,
        "525": null,
        "550": null,
        "575": null,
        "600": null,
        "625": null,
        "650": null,
        "675": null,
        "700": null,
        "725": null,
        "750": null,
        "775": null,
        "800": null,
        "825": null,
        "850": null,
        "875": null,
        "900": null
      }
    },
    {
      "block": 42,
      "line_no": 33,
      "nominal_composition": null,
      "product_form": "Wld. cond. tube",
      "spec_no": "SB–543",
      "type_grade": null,
      "alloy_desig_uns_no": "C44400",
      "class_condition_temper": "WO61",
      "size_thickness_mm": null,
      "min_tensile_strength_mpa": 310,
      "values": {
        "40": 310,
        "100": 310,
        "150": 302,
        "200": 291,
        "250": 276,
        "300": 255,
        "325": null,
        "350": null,
        "375": null,
        "400": null,
        "425": null,
        "450": null,
        "475": null,
        "500": null,
        "525": null,
        "550": null,
        "575": null,
        "600": null,
        "625": null,
        "650": null,
        "675": null,
        "700": null,
        "725": null,
        "750": null,
        "775": null,
        "800": null,
        "825": null,
        "850": null,
        "875": null,
        "900": null
      }
    },
    {
      "block": 42,
      "line_no": 34,
      "nominal_composition": null,
      "product_form": "Plate, sheet",
      "spec_no": "SB–171",
      "type_grade": null,
      "alloy_desig_uns_no": "C44500",
      "class_condition_temper": "M10, M20",
      "size_thickness_mm": "≤100",
      "min_tensile_strength_mpa": 310,
      "values": {
        "40": 310,
        "100": 310,
        "150": 302,
        "200": 291,
        "250": 276,
        "300": 255,
        "325": null,
        "350": null,
        "375": null,
        "400": null,
        "425": null,
        "450": null,
        "475": null,
        "500": null,
        "525": null,
        "550": null,
        "575": null,
        "600": null,
        "625": null,
        "650": null,
        "675": null,
        "700": null,
        "725": null,
        "750": null,
        "775": null,
        "800": null,
        "825": null,
        "850": null,
        "875": null,
        "900": null
      }
    },
    {
      "block": 42,
      "line_no": 35,
      "nominal_composition": null,
      "product_form": "Plate, sheet",
      "spec_no": "SB–171",
      "type_grade": null,
      "alloy_desig_uns_no": "C44500",
      "class_condition_temper": "O20, O25",
      "size_thickness_mm": "≤100",
      "min_tensile_strength_mpa": 310,
      "values": {
        "40": 310,
        "100": 310,
        "150": 302,
        "200": 291,
        "250": 276,
        "300": 255,
        "325": null,
        "350": null,
        "375": null,
        "400": null,
        "425": null,
        "450": null,
        "475": null,
        "500": null,
        "525": null,
        "550": null,
        "575": null,
        "600": null,
        "625": null,
        "650": null,
        "675": null,
        "700": null,
        "725": null,
        "750": null,
        "775": null,
        "800": null,
        "825": null,
        "850": null,
        "875": null,
        "900": null
      }
    },
    {
      "block": 42,
      "line_no": 36,
      "nominal_composition": null,
      "product_form": "Smls. cond. tube",
      "spec_no": "SB–111",
      "type_grade": null,
      "alloy_desig_uns_no": "C44500",
      "class_condition_temper": "O61",
      "size_thickness_mm": null,
      "min_tensile_strength_mpa": 310,
      "values": {
        "40": 310,
        "100": 310,
        "150": 302,
        "200": 291,
        "250": 276,
        "300": 255,
        "325": null,
        "350": null,
        "375": null,
        "400": null,
        "425": null,
        "450": null,
        "475": null,
        "500": null,
        "525": null,
        "550": null,
        "575": null,
        "600": null,
        "625": null,
        "650": null,
        "675": null,
        "700": null,
        "725": null,
        "750": null,
        "775": null,
        "800": null,
        "825": null,
        "850": null,
        "875": null,
        "900": null
      }
    },
    {
      "block": 42,
      "line_no": 37,
      "nominal_composition": null,
      "product_form": "Finned tube",
      "spec_no": "SB–359",
      "type_grade": null,
      "alloy_desig_uns_no": "C44500",
      "class_condition_temper": "O61",
      "size_thickness_mm": null,
      "min_tensile_strength_mpa": 310,
      "values": {
        "40": 310,
        "100": 310,
        "150": 302,
        "200": 291,
        "250": 276,
        "300": 255,
        "325": null,
        "350": null,
        "375": null,
        "400": null,
        "425": null,
        "450": null,
        "475": null,
        "500": null,
        "525": null,
        "550": null,
        "575": null,
        "600": null,
        "625": null,
        "650": null,
        "675": null,
        "700": null,
        "725": null,
        "750": null,
        "775": null,
        "800": null,
        "825": null,
        "850": null,
        "875": null,
        "900": null
      }
    },
    {
      "block": 42,
      "line_no": 38,
      "nominal_composition": null,
      "product_form": "Smls. U–bend tube",
      "spec_no": "SB–395",
      "type_grade": null,
      "alloy_desig_uns_no": "C44500",
      "class_condition_temper": "O61",
      "size_thickness_mm": null,
      "min_tensile_strength_mpa": 310,
      "values": {
        "40": 310,
        "100": 310,
        "150": 302,
        "200": 291,
        "250": 276,
        "300": 255,
        "325": null,
        "350": null,
        "375": null,
        "400": null,
        "425": null,
        "450": null,
        "475": null,
        "500": null,
        "525": null,
        "550": null,
        "575": null,
        "600": null,
        "625": null,
        "650": null,
        "675": null,
        "700": null,
        "725": null,
        "750": null,
        "775": null,
        "800": null,
        "825": null,
        "850": null,
        "875": null,
        "900": null
      }
    },
    {
      "block": 42,
      "line_no": 39,
      "nominal_composition": null,
      "product_form": "Wld. cond. tube",
      "spec_no": "SB–543",
      "type_grade": null,
      "alloy_desig_uns_no": "C44500",
      "class_condition_temper": "WO61",
      "size_thickness_mm": null,
      "min_tensile_strength_mpa": 310,
      "values": {
        "40": 310,
        "100": 310,
        "150": 302,
        "200": 291,
        "250": 276,
        "300": 255,
        "325": null,
        "350": null,
        "375": null,
        "400": null,
        "425": null,
        "450": null,
        "475": null,
        "500": null,
        "525": null,
        "550": null,
        "575": null,
        "600": null,
        "625": null,
        "650": null,
        "675": null,
        "700": null,
        "725": null,
        "750": null,
        "775": null,
        "800": null,
        "825": null,
        "850": null,
        "875": null,
        "900": null
      }
    },
    {
      "block": 42,
      "line_no": 40,
      "nominal_composition": null,
      "product_form": "Plate, sheet",
      "spec_no": "SB–171",
      "type_grade": null,
      "alloy_desig_uns_no": "C46400",
      "class_condition_temper": "M10, M20, O20, O25",
      "size_thickness_mm": "≤140",
      "min_tensile_strength_mpa": 345,
      "values": {
        "40": 345,
        "100": 345,
        "150": 345,
        "200": 331,
        "250": 305,
        "300": null,
        "325": null,
        "350": null,
        "375": null,
        "400": null,
        "425": null,
        "450": null,
        "475": null,
        "500": null,
        "525": null,
        "550": null,
        "575": null,
        "600": null,
        "625": null,
        "650": null,
        "675": null,
        "700": null,
        "725": null,
        "750": null,
        "775": null,
        "800": null,
        "825": null,
        "850": null,
        "875": null,
        "900": null
      }
    },
    {
      "block": 42,
      "line_no": 41,
      "nominal_composition": null,
      "product_form": "Plate, sheet",
      "spec_no": "SB–171",
      "type_grade": null,
      "alloy_desig_uns_no": "C46500",
      "class_condition_temper": "M10, M20, O20, O25",
      "size_thickness_mm": "≤140",
      "min_tensile_strength_mpa": 345,
      "values": {
        "40": 345,
        "100": 345,
        "150": 345,
        "200": 331,
        "250": 305,
        "300": null,
        "325": null,
        "350": null,
        "375": null,
        "400": null,
        "425": null,
        "450": null,
        "475": null,
        "500": null,
        "525": null,
        "550": null,
        "575": null,
        "600": null,
        "625": null,
        "650": null,
        "675": null,
        "700": null,
        "725": null,
        "750": null,
        "775": null,
        "800": null,
        "825": null,
        "850": null,
        "875": null,
        "900": null
      }
    },
    {
      "block": 42,
      "line_no": 42,
      "nominal_composition": null,
      "product_form": "Smls. cond. tube",
      "spec_no": "SB–111",
      "type_grade": null,
      "alloy_desig_uns_no": "C60800",
      "class_condition_temper": "O61",
      "size_thickness_mm": null,
      "min_tensile_strength_mpa": 345,
      "values": {
        "40": 345,
        "100": 345,
        "150": 345,
        "200": 329,
        "250": 277,
        "300": null,
        "325": null,
        "350": null,
        "375": null,
        "400": null,
        "425": null,
        "450": null,
        "475": null,
        "500": null,
        "525": null,
        "550": null,
        "575": null,
        "600": null,
        "625": null,
        "650": null,
        "675": null,
        "700": null,
        "725": null,
        "750": null,
        "775": null,
        "800": null,
        "825": null,
        "850": null,
        "875": null,
        "900": null
      }
    },
    {
      "block": 42,
      "line_no": 43,
      "nominal_composition": null,
      "product_form": "Smls. U–bend tube",
      "spec_no": "SB–395",
      "type_grade": null,
      "alloy_desig_uns_no": "C60800",
      "class_condition_temper": "O61",
      "size_thickness_mm": null,
      "min_tensile_strength_mpa": 345,
      "values": {
        "40": 345,
        "100": 345,
        "150": 345,
        "200": 329,
        "250": 277,
        "300": null,
        "325": null,
        "350": null,
        "375": null,
        "400": null,
        "425": null,
        "450": null,
        "475": null,
        "500": null,
        "525": null,
        "550": null,
        "575": null,
        "600": null,
        "625": null,
        "650": null,
        "675": null,
        "700": null,
        "725": null,
        "750": null,
        "775": null,
        "800": null,
        "825": null,
        "850": null,
        "875": null,
        "900": null
      }
    },
    {
      "block": 42,
      "line_no": 44,
      "nominal_composition": null,
      "product_form": "Plate, sheet, bar",
      "spec_no": "SB–169",
      "type_grade": null,
      "alloy_desig_uns_no": "C61400",
      "class_condition_temper": "M20, O25, O60",
      "size_thickness_mm": "50 < t ≤140",
      "min_tensile_strength_mpa": 450,
      "values": {
        "40": 448,
        "100": 448,
        "150": 448,
        "200": 441,
        "250": 415,
        "300": null,
        "325": null,
        "350": null,
        "375": null,
        "400": null,
        "425": null,
        "450": null,
        "475": null,
        "500": null,
        "525": null,
        "550": null,
        "575": null,
        "600": null,
        "625": null,
        "650": null,
        "675": null,
        "700": null,
        "725": null,
        "750": null,
        "775": null,
        "800": null,
        "825": null,
        "850": null,
        "875": null,
        "900": null
      }
    },
    {
      "block": 42,
      "line_no": 45,
      "nominal_composition": null,
      "product_form": "Plate",
      "spec_no": "SB–171",
      "type_grade": null,
      "alloy_desig_uns_no": "C61400",
      "class_condition_temper": "M10, M20, O20, O25",
      "size_thickness_mm": "50 < t ≤140",
      "min_tensile_strength_mpa": 450,
      "values": {
        "40": 448,
        "100": 448,
        "150": 448,
        "200": 441,
        "250": 415,
        "300": null,
        "325": null,
        "350": null,
        "375": null,
        "400": null,
        "425": null,
        "450": null,
        "475": null,
        "500": null,
        "525": null,
        "550": null,
        "575": null,
        "600": null,
        "625": null,
        "650": null,
        "675": null,
        "700": null,
        "725": null,
        "750": null,
        "775": null,
        "800": null,
        "825": null,
        "850": null,
        "875": null,
        "900": null
      }
    },
    {
      "block": 43,
      "line_no": 1,
      "nominal_composition": null,
      "product_form": "Plate, sheet, bar",
      "spec_no": "SB–169",
      "type_grade": null,
      "alloy_desig_uns_no": "C61400",
      "class_condition_temper": "M20, O25, O60",
      "size_thickness_mm": "12 < t ≤50",
      "min_tensile_strength_mpa": 485,
      "values": {
        "40": 483,
        "100": 483,
        "150": 483,
        "200": 475,
        "250": 447,
        "300": null,
        "325": null,
        "350": null,
        "375": null,
        "400": null,
        "425": null,
        "450": null,
        "475": null,
        "500": null,
        "525": null,
        "550": null,
        "575": null,
        "600": null,
        "625": null,
        "650": null,
        "675": null,
        "700": null,
        "725": null,
        "750": null,
        "775": null,
        "800": null,
        "825": null,
        "850": null,
        "875": null,
        "900": null
      }
    },
    {
      "block": 43,
      "line_no": 2,
      "nominal_composition": null,
      "product_form": "Plate",
      "spec_no": "SB–171",
      "type_grade": null,
      "alloy_desig_uns_no": "C61400",
      "class_condition_temper": "M10, M20, O20, O25",
      "size_thickness_mm": "≤50",
      "min_tensile_strength_mpa": 485,
      "values": {
        "40": 483,
        "100": 483,
        "150": 483,
        "200": 475,
        "250": 447,
        "300": null,
        "325": null,
        "350": null,
        "375": null,
        "400": null,
        "425": null,
        "450": null,
        "475": null,
        "500": null,
        "525": null,
        "550": null,
        "575": null,
        "600": null,
        "625": null,
        "650": null,
        "675": null,
        "700": null,
        "725": null,
        "750": null,
        "775": null,
        "800": null,
        "825": null,
        "850": null,
        "875": null,
        "900": null
      }
    },
    {
      "block": 43,
      "line_no": 3,
      "nominal_composition": null,
      "product_form": "Plate, sheet, bar",
      "spec_no": "SB–169",
      "type_grade": null,
      "alloy_desig_uns_no": "C61400",
      "class_condition_temper": "M20, O25, O60",
      "size_thickness_mm": "≤12",
      "min_tensile_strength_mpa": 495,
      "values": {
        "40": 496,
        "100": 496,
        "150": 496,
        "200": 488,
        "250": 460,
        "300": null,
        "325": null,
        "350": null,
        "375": null,
        "400": null,
        "425": null,
        "450": null,
        "475": null,
        "500": null,
        "525": null,
        "550": null,
        "575": null,
        "600": null,
        "625": null,
        "650": null,
        "675": null,
        "700": null,
        "725": null,
        "750": null,
        "775": null,
        "800": null,
        "825": null,
        "850": null,
        "875": null,
        "900": null
      }
    },
    {
      "block": 43,
      "line_no": 4,
      "nominal_composition": null,
      "product_form": "Plate",
      "spec_no": "SB–171",
      "type_grade": null,
      "alloy_desig_uns_no": "C63000",
      "class_condition_temper": "M10, M20, O20, O25",
      "size_thickness_mm": "100 < t ≤140",
      "min_tensile_strength_mpa": 550,
      "values": {
        "40": 552,
        "100": 552,
        "150": 552,
        "200": 552,
        "250": 552,
        "300": 512,
        "325": 463,
        "350": 399,
        "375": 325,
        "400": null,
        "425": null,
        "450": null,
        "475": null,
        "500": null,
        "525": null,
        "550": null,
        "575": null,
        "600": null,
        "625": null,
        "650": null,
        "675": null,
        "700": null,
        "725": null,
        "750": null,
        "775": null,
        "800": null,
        "825": null,
        "850": null,
        "875": null,
        "900": null
      }
    },
    {
      "block": 43,
      "line_no": 5,
      "nominal_composition": null,
      "product_form": "Bar, rod",
      "spec_no": "SB–150",
      "type_grade": null,
      "alloy_desig_uns_no": "C63000",
      "class_condition_temper": "M20, M30",
      "size_thickness_mm": ">100",
      "min_tensile_strength_mpa": 550,
      "values": {
        "40": 552,
        "100": 552,
        "150": 552,
        "200": 552,
        "250": 552,
        "300": 512,
        "325": 463,
        "350": 399,
        "375": 325,
        "400": null,
        "425": null,
        "450": null,
        "475": null,
        "500": null,
        "525": null,
        "550": null,
        "575": null,
        "600": null,
        "625": null,
        "650": null,
        "675": null,
        "700": null,
        "725": null,
        "750": null,
        "775": null,
        "800": null,
        "825": null,
        "850": null,
        "875": null,
        "900": null
      }
    },
    {
      "block": 43,
      "line_no": 6,
      "nominal_composition": null,
      "product_form": "Bar, rod",
      "spec_no": "SB–150",
      "type_grade": null,
      "alloy_desig_uns_no": "C63000",
      "class_condition_temper": "O20, O25, O30",
      "size_thickness_mm": ">100",
      "min_tensile_strength_mpa": 550,
      "values": {
        "40": 552,
        "100": 552,
        "150": 552,
        "200": 552,
        "250": 552,
        "300": 512,
        "325": 463,
        "350": 399,
        "375": 325,
        "400": null,
        "425": null,
        "450": null,
        "475": null,
        "500": null,
        "525": null,
        "550": null,
        "575": null,
        "600": null,
        "625": null,
        "650": null,
        "675": null,
        "700": null,
        "725": null,
        "750": null,
        "775": null,
        "800": null,
        "825": null,
        "850": null,
        "875": null,
        "900": null
      }
    },
    {
      "block": 43,
      "line_no": 7,
      "nominal_composition": null,
      "product_form": "Bar, rod",
      "spec_no": "SB–150",
      "type_grade": null,
      "alloy_desig_uns_no": "C63000",
      "class_condition_temper": "HR50",
      "size_thickness_mm": ">100",
      "min_tensile_strength_mpa": 550,
      "values": {
        "40": 552,
        "100": 552,
        "150": 552,
        "200": 552,
        "250": 552,
        "300": 512,
        "325": 463,
        "350": 399,
        "375": 325,
        "400": null,
        "425": null,
        "450": null,
        "475": null,
        "500": null,
        "525": null,
        "550": null,
        "575": null,
        "600": null,
        "625": null,
        "650": null,
        "675": null,
        "700": null,
        "725": null,
        "750": null,
        "775": null,
        "800": null,
        "825": null,
        "850": null,
        "875": null,
        "900": null
      }
    },
    {
      "block": 43,
      "line_no": 8,
      "nominal_composition": null,
      "product_form": "Plate",
      "spec_no": "SB–171",
      "type_grade": null,
      "alloy_desig_uns_no": "C63000",
      "class_condition_temper": "M10, M20, O20, O25",
      "size_thickness_mm": "50 < t ≤100",
      "min_tensile_strength_mpa": 585,
      "values": {
        "40": 586,
        "100": 586,
        "150": 586,
        "200": 586,
        "250": 586,
        "300": 544,
        "325": 492,
        "350": 424,
        "375": 345,
        "400": null,
        "425": null,
        "450": null,
        "475": null,
        "500": null,
        "525": null,
        "550": null,
        "575": null,
        "600": null,
        "625": null,
        "650": null,
        "675": null,
        "700": null,
        "725": null,
        "750": null,
        "775": null,
        "800": null,
        "825": null,
        "850": null,
        "875": null,
        "900": null
      }
    },
    {
      "block": 43,
      "line_no": 9,
      "nominal_composition": null,
      "product_form": "Bar, rod",
      "spec_no": "SB–150",
      "type_grade": null,
      "alloy_desig_uns_no": "C63000",
      "class_condition_temper": "HR50",
      "size_thickness_mm": "50 < t ≤100",
      "min_tensile_strength_mpa": 585,
      "values": {
        "40": 586,
        "100": 586,
        "150": 586,
        "200": 586,
        "250": 586,
        "300": 544,
        "325": 492,
        "350": 424,
        "375": 345,
        "400": null,
        "425": null,
        "450": null,
        "475": null,
        "500": null,
        "525": null,
        "550": null,
        "575": null,
        "600": null,
        "625": null,
        "650": null,
        "675": null,
        "700": null,
        "725": null,
        "750": null,
        "775": null,
        "800": null,
        "825": null,
        "850": null,
        "875": null,
        "900": null
      }
    },
    {
      "block": 43,
      "line_no": 10,
      "nominal_composition": null,
      "product_form": "Bar, rod",
      "spec_no": "SB–150",
      "type_grade": null,
      "alloy_desig_uns_no": "C63000",
      "class_condition_temper": "M20, M30",
      "size_thickness_mm": "50 < t ≤100",
      "min_tensile_strength_mpa": 585,
      "values": {
        "40": 586,
        "100": 586,
        "150": 586,
        "200": 586,
        "250": 586,
        "300": 544,
        "325": 492,
        "350": 424,
        "375": 345,
        "400": null,
        "425": null,
        "450": null,
        "475": null,
        "500": null,
        "525": null,
        "550": null,
        "575": null,
        "600": null,
        "625": null,
        "650": null,
        "675": null,
        "700": null,
        "725": null,
        "750": null,
        "775": null,
        "800": null,
        "825": null,
        "850": null,
        "875": null,
        "900": null
      }
    },
    {
      "block": 43,
      "line_no": 11,
      "nominal_composition": null,
      "product_form": "Bar, rod",
      "spec_no": "SB–150",
      "type_grade": null,
      "alloy_desig_uns_no": "C63000",
      "class_condition_temper": "O20, O25, O30",
      "size_thickness_mm": "50 < t ≤100",
      "min_tensile_strength_mpa": 585,
      "values": {
        "40": 586,
        "100": 586,
        "150": 586,
        "200": 586,
        "250": 586,
        "300": 544,
        "325": 492,
        "350": 424,
        "375": 345,
        "400": null,
        "425": null,
        "450": null,
        "475": null,
        "500": null,
        "525": null,
        "550": null,
        "575": null,
        "600": null,
        "625": null,
        "650": null,
        "675": null,
        "700": null,
        "725": null,
        "750": null,
        "775": null,
        "800": null,
        "825": null,
        "850": null,
        "875": null,
        "900": null
      }
    },
    {
      "block": 43,
      "line_no": 12,
      "nominal_composition": null,
      "product_form": "Plate",
      "spec_no": "SB–171",
      "type_grade": null,
      "alloy_desig_uns_no": "C63000",
      "class_condition_temper": "M10, M20, O20, O25",
      "size_thickness_mm": "≤50",
      "min_tensile_strength_mpa": 620,
      "values": {
        "40": 621,
        "100": 621,
        "150": 621,
        "200": 621,
        "250": 621,
        "300": 576,
        "325": 521,
        "350": 449,
        "375": 366,
        "400": null,
        "425": null,
        "450": null,
        "475": null,
        "500": null,
        "525": null,
        "550": null,
        "575": null,
        "600": null,
        "625": null,
        "650": null,
        "675": null,
        "700": null,
        "725": null,
        "750": null,
        "775": null,
        "800": null,
        "825": null,
        "850": null,
        "875": null,
        "900": null
      }
    },
    {
      "block": 43,
      "line_no": 13,
      "nominal_composition": null,
      "product_form": "Bar, rod",
      "spec_no": "SB–150",
      "type_grade": null,
      "alloy_desig_uns_no": "C63000",
      "class_condition_temper": "HR50",
      "size_thickness_mm": "25 < t ≤50",
      "min_tensile_strength_mpa": 620,
      "values": {
        "40": 621,
        "100": 621,
        "150": 621,
        "200": 621,
        "250": 621,
        "300": 576,
        "325": 521,
        "350": 449,
        "375": 366,
        "400": null,
        "425": null,
        "450": null,
        "475": null,
        "500": null,
        "525": null,
        "550": null,
        "575": null,
        "600": null,
        "625": null,
        "650": null,
        "675": null,
        "700": null,
        "725": null,
        "750": null,
        "775": null,
        "800": null,
        "825": null,
        "850": null,
        "875": null,
        "900": null
      }
    },
    {
      "block": 43,
      "line_no": 14,
      "nominal_composition": null,
      "product_form": "Bar, rod",
      "spec_no": "SB–150",
      "type_grade": null,
      "alloy_desig_uns_no": "C63000",
      "class_condition_temper": "HR50",
      "size_thickness_mm": "12 < t ≤25",
      "min_tensile_strength_mpa": 690,
      "values": {
        "40": 689,
        "100": 689,
        "150": 689,
        "200": 689,
        "250": 689,
        "300": 640,
        "325": 579,
        "350": 499,
        "375": 406,
        "400": null,
        "425": null,
        "450": null,
        "475": null,
        "500": null,
        "525": null,
        "550": null,
        "575": null,
        "600": null,
        "625": null,
        "650": null,
        "675": null,
        "700": null,
        "725": null,
        "750": null,
        "775": null,
        "800": null,
        "825": null,
        "850": null,
        "875": null,
        "900": null
      }
    },
    {
      "block": 43,
      "line_no": 15,
      "nominal_composition": null,
      "product_form": "Forgings",
      "spec_no": "SB–283",
      "type_grade": null,
      "alloy_desig_uns_no": "C64200",
      "class_condition_temper": "M10, O20",
      "size_thickness_mm": ">38",
      "min_tensile_strength_mpa": 469,
      "values": {
        "40": 469,
        "100": 469,
        "150": 469,
        "200": 469,
        "250": 469,
        "300": 444,
        "325": 402,
        "350": 346,
        "375": 276,
        "400": 187,
        "425": 76,
        "450": null,
        "475": null,
        "500": null,
        "525": null,
        "550": null,
        "575": null,
        "600": null,
        "625": null,
        "650": null,
        "675": null,
        "700": null,
        "725": null,
        "750": null,
        "775": null,
        "800": null,
        "825": null,
        "850": null,
        "875": null,
        "900": null
      }
    },
    {
      "block": 43,
      "line_no": 16,
      "nominal_composition": null,
      "product_form": "Forgings",
      "spec_no": "SB–283",
      "type_grade": null,
      "alloy_desig_uns_no": "C64200",
      "class_condition_temper": "M10, O20",
      "size_thickness_mm": "≤38",
      "min_tensile_strength_mpa": 483,
      "values": {
        "40": 482,
        "100": 482,
        "150": 482,
        "200": 482,
        "250": 482,
        "300": 457,
        "325": 414,
        "350": 357,
        "375": 284,
        "400": 192,
        "425": 79,
        "450": null,
        "475": null,
        "500": null,
        "525": null,
        "550": null,
        "575": null,
        "600": null,
        "625": null,
        "650": null,
        "675": null,
        "700": null,
        "725": null,
        "750": null,
        "775": null,
        "800": null,
        "825": null,
        "850": null,
        "875": null,
        "900": null
      }
    },
    {
      "block": 43,
      "line_no": 17,
      "nominal_composition": null,
      "product_form": "Bar, rod",
      "spec_no": "SB–150",
      "type_grade": null,
      "alloy_desig_uns_no": "C64200",
      "class_condition_temper": "M10, M20, M30",
      "size_thickness_mm": ">100",
      "min_tensile_strength_mpa": 485,
      "values": {
        "40": 482,
        "100": 482,
        "150": 482,
        "200": 482,
        "250": 482,
        "300": 457,
        "325": 414,
        "350": 357,
        "375": 284,
        "400": 192,
        "425": 79,
        "450": null,
        "475": null,
        "500": null,
        "525": null,
        "550": null,
        "575": null,
        "600": null,
        "625": null,
        "650": null,
        "675": null,
        "700": null,
        "725": null,
        "750": null,
        "775": null,
        "800": null,
        "825": null,
        "850": null,
        "875": null,
        "900": null
      }
    },
    {
      "block": 43,
      "line_no": 18,
      "nominal_composition": null,
      "product_form": "Bar, rod",
      "spec_no": "SB–150",
      "type_grade": null,
      "alloy_desig_uns_no": "C64200",
      "class_condition_temper": "M10, M20, M30",
      "size_thickness_mm": "80 < t ≤100",
      "min_tensile_strength_mpa": 485,
      "values": {
        "40": 482,
        "100": 482,
        "150": 482,
        "200": 482,
        "250": 482,
        "300": 457,
        "325": 414,
        "350": 357,
        "375": 284,
        "400": 192,
        "425": 79,
        "450": null,
        "475": null,
        "500": null,
        "525": null,
        "550": null,
        "575": null,
        "600": null,
        "625": null,
        "650": null,
        "675": null,
        "700": null,
        "725": null,
        "750": null,
        "775": null,
        "800": null,
        "825": null,
        "850": null,
        "875": null,
        "900": null
      }
    },
    {
      "block": 43,
      "line_no": 19,
      "nominal_composition": null,
      "product_form": "Bar, rod",
      "spec_no": "SB–150",
      "type_grade": null,
      "alloy_desig_uns_no": "C64200",
      "class_condition_temper": "HR50",
      "size_thickness_mm": "50 < t ≤80",
      "min_tensile_strength_mpa": 515,
      "values": {
        "40": 517,
        "100": 517,
        "150": 517,
        "200": 517,
        "250": 517,
        "300": 490,
        "325": 443,
        "350": 382,
        "375": 304,
        "400": 206,
        "425": 84,
        "450": null,
        "475": null,
        "500": null,
        "525": null,
        "550": null,
        "575": null,
        "600": null,
        "625": null,
        "650": null,
        "675": null,
        "700": null,
        "725": null,
        "750": null,
        "775": null,
        "800": null,
        "825": null,
        "850": null,
        "875": null,
        "900": null
      }
    },
    {
      "block": 43,
      "line_no": 20,
      "nominal_composition": null,
      "product_form": "Bar, rod",
      "spec_no": "SB–150",
      "type_grade": null,
      "alloy_desig_uns_no": "C64200",
      "class_condition_temper": "HR50",
      "size_thickness_mm": "25 < t ≤50",
      "min_tensile_strength_mpa": 550,
      "values": {
        "40": 551,
        "100": 551,
        "150": 551,
        "200": 551,
        "250": 551,
        "300": 523,
        "325": 473,
        "350": 408,
        "375": 325,
        "400": 220,
        "425": 90,
        "450": null,
        "475": null,
        "500": null,
        "525": null,
        "550": null,
        "575": null,
        "600": null,
        "625": null,
        "650": null,
        "675": null,
        "700": null,
        "725": null,
        "750": null,
        "775": null,
        "800": null,
        "825": null,
        "850": null,
        "875": null,
        "900": null
      }
    },
    {
      "block": 43,
      "line_no": 21,
      "nominal_composition": null,
      "product_form": "Bar, rod",
      "spec_no": "SB–150",
      "type_grade": null,
      "alloy_desig_uns_no": "C64200",
      "class_condition_temper": "HR50",
      "size_thickness_mm": "12 < t ≤25",
      "min_tensile_strength_mpa": 585,
      "values": {
        "40": 586,
        "100": 586,
        "150": 586,
        "200": 586,
        "250": 586,
        "300": 555,
        "325": 502,
        "350": 433,
        "375": 345,
        "400": 234,
        "425": 95,
        "450": null,
        "475": null,
        "500": null,
        "525": null,
        "550": null,
        "575": null,
        "600": null,
        "625": null,
        "650": null,
        "675": null,
        "700": null,
        "725": null,
        "750": null,
        "775": null,
        "800": null,
        "825": null,
        "850": null,
        "875": null,
        "900": null
      }
    },
    {
      "block": 43,
      "line_no": 22,
      "nominal_composition": null,
      "product_form": "Bar, rod",
      "spec_no": "SB–150",
      "type_grade": null,
      "alloy_desig_uns_no": "C64200",
      "class_condition_temper": "HR50",
      "size_thickness_mm": "≤12",
      "min_tensile_strength_mpa": 620,
      "values": {
        "40": 620,
        "100": 620,
        "150": 620,
        "200": 620,
        "250": 620,
        "300": 588,
        "325": 532,
        "350": 459,
        "375": 365,
        "400": 247,
        "425": 101,
        "450": null,
        "475": null,
        "500": null,
        "525": null,
        "550": null,
        "575": null,
        "600": null,
        "625": null,
        "650": null,
        "675": null,
        "700": null,
        "725": null,
        "750": null,
        "775": null,
        "800": null,
        "825": null,
        "850": null,
        "875": null,
        "900": null
      }
    },
    {
      "block": 43,
      "line_no": 23,
      "nominal_composition": null,
      "product_form": "Bar, rod",
      "spec_no": "SB–98",
      "type_grade": null,
      "alloy_desig_uns_no": "C65100",
      "class_condition_temper": "O60",
      "size_thickness_mm": "All",
      "min_tensile_strength_mpa": 275,
      "values": {
        "40": 276,
        "100": 276,
        "150": 276,
        "200": 276,
        "250": 258,
        "300": null,
        "325": null,
        "350": null,
        "375": null,
        "400": null,
        "425": null,
        "450": null,
        "475": null,
        "500": null,
        "525": null,
        "550": null,
        "575": null,
        "600": null,
        "625": null,
        "650": null,
        "675": null,
        "700": null,
        "725": null,
        "750": null,
        "775": null,
        "800": null,
        "825": null,
        "850": null,
        "875": null,
        "900": null
      }
    },
    {
      "block": 43,
      "line_no": 24,
      "nominal_composition": null,
      "product_form": "Bar, rod",
      "spec_no": "SB–98",
      "type_grade": null,
      "alloy_desig_uns_no": "C65100",
      "class_condition_temper": "H02",
      "size_thickness_mm": "≤50",
      "min_tensile_strength_mpa": 380,
      "values": {
        "40": 379,
        "100": 379,
        "150": 379,
        "200": 363,
        "250": 320,
        "300": null,
        "325": null,
        "350": null,
        "375": null,
        "400": null,
        "425": null,
        "450": null,
        "475": null,
        "500": null,
        "525": null,
        "550": null,
        "575": null,
        "600": null,
        "625": null,
        "650": null,
        "675": null,
        "700": null,
        "725": null,
        "750": null,
        "775": null,
        "800": null,
        "825": null,
        "850": null,
        "875": null,
        "900": null
      }
    },
    {
      "block": 43,
      "line_no": 25,
      "nominal_composition": null,
      "product_form": "Rod",
      "spec_no": "SB–98",
      "type_grade": null,
      "alloy_desig_uns_no": "C65100",
      "class_condition_temper": "H06",
      "size_thickness_mm": "12 < t ≤38",
      "min_tensile_strength_mpa": 515,
      "values": {
        "40": 517,
        "100": 517,
        "150": 517,
        "200": 493,
        "250": 462,
        "300": null,
        "325": null,
        "350": null,
        "375": null,
        "400": null,
        "425": null,
        "450": null,
        "475": null,
        "500": null,
        "525": null,
        "550": null,
        "575": null,
        "600": null,
        "625": null,
        "650": null,
        "675": null,
        "700": null,
        "725": null,
        "750": null,
        "775": null,
        "800": null,
        "825": null,
        "850": null,
        "875": null,
        "900": null
      }
    },
    {
      "block": 43,
      "line_no": 26,
      "nominal_composition": null,
      "product_form": "Rod",
      "spec_no": "SB–98",
      "type_grade": null,
      "alloy_desig_uns_no": "C65100",
      "class_condition_temper": "H06",
      "size_thickness_mm": "t ≤12",
      "min_tensile_strength_mpa": 585,
      "values": {
        "40": 586,
        "100": 586,
        "150": 586,
        "200": 559,
        "250": 524,
        "300": null,
        "325": null,
        "350": null,
        "375": null,
        "400": null,
        "425": null,
        "450": null,
        "475": null,
        "500": null,
        "525": null,
        "550": null,
        "575": null,
        "600": null,
        "625": null,
        "650": null,
        "675": null,
        "700": null,
        "725": null,
        "750": null,
        "775": null,
        "800": null,
        "825": null,
        "850": null,
        "875": null,
        "900": null
      }
    },
    {
      "block": 43,
      "line_no": 27,
      "nominal_composition": null,
      "product_form": "Plate, sheet, strip, bar",
      "spec_no": "SB–96",
      "type_grade": null,
      "alloy_desig_uns_no": "C65500",
      "class_condition_temper": "O61",
      "size_thickness_mm": "≤50",
      "min_tensile_strength_mpa": 345,
      "values": {
        "40": 345,
        "100": 345,
        "150": 345,
        "200": 329,
        "250": 302,
        "300": null,
        "325": null,
        "350": null,
        "375": null,
        "400": null,
        "425": null,
        "450": null,
        "475": null,
        "500": null,
        "525": null,
        "550": null,
        "575": null,
        "600": null,
        "625": null,
        "650": null,
        "675": null,
        "700": null,
        "725": null,
        "750": null,
        "775": null,
        "800": null,
        "825": null,
        "850": null,
        "875": null,
        "900": null
      }
    },
    {
      "block": 43,
      "line_no": 28,
      "nominal_composition": null,
      "product_form": "Smls. pipe & tube",
      "spec_no": "SB–315",
      "type_grade": null,
      "alloy_desig_uns_no": "C65500",
      "class_condition_temper": "O30, O61",
