Repository: danivelas0/asme-pcc

File: resources/bpvc_ii_d_metric_2025/table_y_1.json (part 46 of 71)
    "Min. Yield Strength, MPa",
    "Notes"
  ],
  "columns_values": [
      "notes": null,
      "values": {
        "40": 117,
        "65": 117,
        "100": null,
        "125": null,
        "150": null,
        "175": null,
        "200": null,
        "225": null,
        "250": null,
        "275": null,
        "300": null,
        "325": null,
        "350": null,
        "375": null,
        "400": null,
        "425": null,
        "450": null,
        "475": null,
        "500": null,
        "525": null,
        "550": null,
        "575": null,
        "600": null,
        "625": null,
        "650": null,
        "675": null,
        "700": null,
        "725": null,
        "750": null,
        "775": null,
        "800": null,
        "825": null,
        "850": null,
        "875": null,
        "900": null
      }
    },
    {
      "block": 37,
      "line_no": 5,
      "nominal_composition": null,
      "product_form": "Plate, sheet",
      "spec_no": "SB–209",
      "type_grade": null,
      "alloy_desig_uns_no": "A95083 O",
      "class_condition_temper": null,
      "size_thickness_mm": "76.21–127.00",
      "min_tensile_strength_mpa": 260,
      "min_yield_strength_mpa": 110,
      "notes": null,
      "values": {
        "40": 110,
        "65": 110,
        "100": null,
        "125": null,
        "150": null,
        "175": null,
        "200": null,
        "225": null,
        "250": null,
        "275": null,
        "300": null,
        "325": null,
        "350": null,
        "375": null,
        "400": null,
        "425": null,
        "450": null,
        "475": null,
        "500": null,
        "525": null,
        "550": null,
        "575": null,
        "600": null,
        "625": null,
        "650": null,
        "675": null,
        "700": null,
        "725": null,
        "750": null,
        "775": null,
        "800": null,
        "825": null,
        "850": null,
        "875": null,
        "900": null
      }
    },
    {
      "block": 37,
      "line_no": 6,
      "nominal_composition": null,
      "product_form": "Plate, sheet",
      "spec_no": "SB–209",
      "type_grade": null,
      "alloy_desig_uns_no": "A95083 O",
      "class_condition_temper": null,
      "size_thickness_mm": "127.01–177.80",
      "min_tensile_strength_mpa": 255,
      "min_yield_strength_mpa": 105,
      "notes": null,
      "values": {
        "40": 103,
        "65": 103,
        "100": null,
        "125": null,
        "150": null,
        "175": null,
        "200": null,
        "225": null,
        "250": null,
        "275": null,
        "300": null,
        "325": null,
        "350": null,
        "375": null,
        "400": null,
        "425": null,
        "450": null,
        "475": null,
        "500": null,
        "525": null,
        "550": null,
        "575": null,
        "600": null,
        "625": null,
        "650": null,
        "675": null,
        "700": null,
        "725": null,
        "750": null,
        "775": null,
        "800": null,
        "825": null,
        "850": null,
        "875": null,
        "900": null
      }
    },
    {
      "block": 37,
      "line_no": 7,
      "nominal_composition": null,
      "product_form": "Plate, sheet",
      "spec_no": "SB–209",
      "type_grade": null,
      "alloy_desig_uns_no": "A95083 O",
      "class_condition_temper": null,
      "size_thickness_mm": "177.81–203.20",
      "min_tensile_strength_mpa": 250,
      "min_yield_strength_mpa": 95,
      "notes": null,
      "values": {
        "40": 96.5,
        "65": 96.5,
        "100": null,
        "125": null,
        "150": null,
        "175": null,
        "200": null,
        "225": null,
        "250": null,
        "275": null,
        "300": null,
        "325": null,
        "350": null,
        "375": null,
        "400": null,
        "425": null,
        "450": null,
        "475": null,
        "500": null,
        "525": null,
        "550": null,
        "575": null,
        "600": null,
        "625": null,
        "650": null,
        "675": null,
        "700": null,
        "725": null,
        "750": null,
        "775": null,
        "800": null,
        "825": null,
        "850": null,
        "875": null,
        "900": null
      }
    },
    {
      "block": 37,
      "line_no": 8,
      "nominal_composition": null,
      "product_form": "Plate, sheet",
      "spec_no": "SB–209",
      "type_grade": null,
      "alloy_desig_uns_no": "A95083",
      "class_condition_temper": "H112",
      "size_thickness_mm": "6.35–38.10",
      "min_tensile_strength_mpa": 275,
      "min_yield_strength_mpa": 125,
      "notes": null,
      "values": {
        "40": 124,
        "65": 124,
        "100": null,
        "125": null,
        "150": null,
        "175": null,
        "200": null,
        "225": null,
        "250": null,
        "275": null,
        "300": null,
        "325": null,
        "350": null,
        "375": null,
        "400": null,
        "425": null,
        "450": null,
        "475": null,
        "500": null,
        "525": null,
        "550": null,
        "575": null,
        "600": null,
        "625": null,
        "650": null,
        "675": null,
        "700": null,
        "725": null,
        "750": null,
        "775": null,
        "800": null,
        "825": null,
        "850": null,
        "875": null,
        "900": null
      }
    },
    {
      "block": 37,
      "line_no": 9,
      "nominal_composition": null,
      "product_form": "Plate, sheet",
      "spec_no": "SB–209",
      "type_grade": null,
      "alloy_desig_uns_no": "A95083",
      "class_condition_temper": "H112",
      "size_thickness_mm": "38.11–76.20",
      "min_tensile_strength_mpa": 270,
      "min_yield_strength_mpa": 115,
      "notes": null,
      "values": {
        "40": 117,
        "65": 117,
        "100": null,
        "125": null,
        "150": null,
        "175": null,
        "200": null,
        "225": null,
        "250": null,
        "275": null,
        "300": null,
        "325": null,
        "350": null,
        "375": null,
        "400": null,
        "425": null,
        "450": null,
        "475": null,
        "500": null,
        "525": null,
        "550": null,
        "575": null,
        "600": null,
        "625": null,
        "650": null,
        "675": null,
        "700": null,
        "725": null,
        "750": null,
        "775": null,
        "800": null,
        "825": null,
        "850": null,
        "875": null,
        "900": null
      }
    },
    {
      "block": 37,
      "line_no": 10,
      "nominal_composition": null,
      "product_form": "Plate, sheet",
      "spec_no": "SB–209",
      "type_grade": null,
      "alloy_desig_uns_no": "A95083",
      "class_condition_temper": "H32",
      "size_thickness_mm": "3.20 < t ≤40.00",
      "min_tensile_strength_mpa": 305,
      "min_yield_strength_mpa": 215,
      "notes": null,
      "values": {
        "40": 214,
        "65": 214,
        "100": null,
        "125": null,
        "150": null,
        "175": null,
        "200": null,
        "225": null,
        "250": null,
        "275": null,
        "300": null,
        "325": null,
        "350": null,
        "375": null,
        "400": null,
        "425": null,
        "450": null,
        "475": null,
        "500": null,
        "525": null,
        "550": null,
        "575": null,
        "600": null,
        "625": null,
        "650": null,
        "675": null,
        "700": null,
        "725": null,
        "750": null,
        "775": null,
        "800": null,
        "825": null,
        "850": null,
        "875": null,
        "900": null
      }
    },
    {
      "block": 37,
      "line_no": 11,
      "nominal_composition": null,
      "product_form": "Plate, sheet",
      "spec_no": "SB–209",
      "type_grade": null,
      "alloy_desig_uns_no": "A95083",
      "class_condition_temper": "H32",
      "size_thickness_mm": "40.00 < t ≤80.00",
      "min_tensile_strength_mpa": 285,
      "min_yield_strength_mpa": 200,
      "notes": null,
      "values": {
        "40": 200,
        "65": 200,
        "100": null,
        "125": null,
        "150": null,
        "175": null,
        "200": null,
        "225": null,
        "250": null,
        "275": null,
        "300": null,
        "325": null,
        "350": null,
        "375": null,
        "400": null,
        "425": null,
        "450": null,
        "475": null,
        "500": null,
        "525": null,
        "550": null,
        "575": null,
        "600": null,
        "625": null,
        "650": null,
        "675": null,
        "700": null,
        "725": null,
        "750": null,
        "775": null,
        "800": null,
        "825": null,
        "850": null,
        "875": null,
        "900": null
      }
    },
    {
      "block": 37,
      "line_no": 12,
      "nominal_composition": null,
      "product_form": "Bar, rod, shapes",
      "spec_no": "SB–221",
      "type_grade": null,
      "alloy_desig_uns_no": "A95083 O",
      "class_condition_temper": null,
      "size_thickness_mm": "≤127.00",
      "min_tensile_strength_mpa": 270,
      "min_yield_strength_mpa": 110,
      "notes": null,
      "values": {
        "40": 110,
        "65": 110,
        "100": null,
        "125": null,
        "150": null,
        "175": null,
        "200": null,
        "225": null,
        "250": null,
        "275": null,
        "300": null,
        "325": null,
        "350": null,
        "375": null,
        "400": null,
        "425": null,
        "450": null,
        "475": null,
        "500": null,
        "525": null,
        "550": null,
        "575": null,
        "600": null,
        "625": null,
        "650": null,
        "675": null,
        "700": null,
        "725": null,
        "750": null,
        "775": null,
        "800": null,
        "825": null,
        "850": null,
        "875": null,
        "900": null
      }
    },
    {
      "block": 37,
      "line_no": 13,
      "nominal_composition": null,
      "product_form": "Bar, rod, shapes",
      "spec_no": "SB–221",
      "type_grade": null,
      "alloy_desig_uns_no": "A95083",
      "class_condition_temper": "H111",
      "size_thickness_mm": "≤127.00",
      "min_tensile_strength_mpa": 275,
      "min_yield_strength_mpa": 165,
      "notes": null,
      "values": {
        "40": 165,
        "65": 165,
        "100": null,
        "125": null,
        "150": null,
        "175": null,
        "200": null,
        "225": null,
        "250": null,
        "275": null,
        "300": null,
        "325": null,
        "350": null,
        "375": null,
        "400": null,
        "425": null,
        "450": null,
        "475": null,
        "500": null,
        "525": null,
        "550": null,
        "575": null,
        "600": null,
        "625": null,
        "650": null,
        "675": null,
        "700": null,
        "725": null,
        "750": null,
        "775": null,
        "800": null,
        "825": null,
        "850": null,
        "875": null,
        "900": null
      }
    },
    {
      "block": 37,
      "line_no": 14,
      "nominal_composition": null,
      "product_form": "Bar, rod, shapes",
      "spec_no": "SB–221",
      "type_grade": null,
      "alloy_desig_uns_no": "A95083",
      "class_condition_temper": "H112",
      "size_thickness_mm": "≤127.00",
      "min_tensile_strength_mpa": 270,
      "min_yield_strength_mpa": 110,
      "notes": null,
      "values": {
        "40": 110,
        "65": 110,
        "100": null,
        "125": null,
        "150": null,
        "175": null,
        "200": null,
        "225": null,
        "250": null,
        "275": null,
        "300": null,
        "325": null,
        "350": null,
        "375": null,
        "400": null,
        "425": null,
        "450": null,
        "475": null,
        "500": null,
        "525": null,
        "550": null,
        "575": null,
        "600": null,
        "625": null,
        "650": null,
        "675": null,
        "700": null,
        "725": null,
        "750": null,
        "775": null,
        "800": null,
        "825": null,
        "850": null,
        "875": null,
        "900": null
      }
    },
    {
      "block": 37,
      "line_no": 15,
      "nominal_composition": null,
      "product_form": "Smls. extr. tube",
      "spec_no": "SB–241",
      "type_grade": null,
      "alloy_desig_uns_no": "A95083 O",
      "class_condition_temper": null,
      "size_thickness_mm": null,
      "min_tensile_strength_mpa": 270,
      "min_yield_strength_mpa": 110,
      "notes": null,
      "values": {
        "40": 110,
        "65": 110,
        "100": null,
        "125": null,
        "150": null,
        "175": null,
        "200": null,
        "225": null,
        "250": null,
        "275": null,
        "300": null,
        "325": null,
        "350": null,
        "375": null,
        "400": null,
        "425": null,
        "450": null,
        "475": null,
        "500": null,
        "525": null,
        "550": null,
        "575": null,
        "600": null,
        "625": null,
        "650": null,
        "675": null,
        "700": null,
        "725": null,
        "750": null,
        "775": null,
        "800": null,
        "825": null,
        "850": null,
        "875": null,
        "900": null
      }
    },
    {
      "block": 37,
      "line_no": 16,
      "nominal_composition": null,
      "product_form": "Smls. extr. tube",
      "spec_no": "SB–241",
      "type_grade": null,
      "alloy_desig_uns_no": "A95083",
      "class_condition_temper": "H111",
      "size_thickness_mm": null,
      "min_tensile_strength_mpa": 275,
      "min_yield_strength_mpa": 165,
      "notes": null,
      "values": {
        "40": 165,
        "65": 165,
        "100": null,
        "125": null,
        "150": null,
        "175": null,
        "200": null,
        "225": null,
        "250": null,
        "275": null,
        "300": null,
        "325": null,
        "350": null,
        "375": null,
        "400": null,
        "425": null,
        "450": null,
        "475": null,
        "500": null,
        "525": null,
        "550": null,
        "575": null,
        "600": null,
        "625": null,
        "650": null,
        "675": null,
        "700": null,
        "725": null,
        "750": null,
        "775": null,
        "800": null,
        "825": null,
        "850": null,
        "875": null,
        "900": null
      }
    },
    {
      "block": 37,
      "line_no": 17,
      "nominal_composition": null,
      "product_form": "Smls. extr. tube",
      "spec_no": "SB–241",
      "type_grade": null,
      "alloy_desig_uns_no": "A95083",
      "class_condition_temper": "H112",
      "size_thickness_mm": null,
      "min_tensile_strength_mpa": 270,
      "min_yield_strength_mpa": 110,
      "notes": null,
      "values": {
        "40": 110,
        "65": 110,
        "100": null,
        "125": null,
        "150": null,
        "175": null,
        "200": null,
        "225": null,
        "250": null,
        "275": null,
        "300": null,
        "325": null,
        "350": null,
        "375": null,
        "400": null,
        "425": null,
        "450": null,
        "475": null,
        "500": null,
        "525": null,
        "550": null,
        "575": null,
        "600": null,
        "625": null,
        "650": null,
        "675": null,
        "700": null,
        "725": null,
        "750": null,
        "775": null,
        "800": null,
        "825": null,
        "850": null,
        "875": null,
        "900": null
      }
    },
    {
      "block": 37,
      "line_no": 18,
      "nominal_composition": null,
      "product_form": "Die & hand forgings",
      "spec_no": "SB–247",
      "type_grade": null,
      "alloy_desig_uns_no": "A95083",
      "class_condition_temper": "H111",
      "size_thickness_mm": "≤101.60",
      "min_tensile_strength_mpa": 270,
      "min_yield_strength_mpa": 140,
      "notes": null,
      "values": {
        "40": 138,
        "65": 138,
        "100": null,
        "125": null,
        "150": null,
        "175": null,
        "200": null,
        "225": null,
        "250": null,
        "275": null,
        "300": null,
        "325": null,
        "350": null,
        "375": null,
        "400": null,
        "425": null,
        "450": null,
        "475": null,
        "500": null,
        "525": null,
        "550": null,
        "575": null,
        "600": null,
        "625": null,
        "650": null,
        "675": null,
        "700": null,
        "725": null,
        "750": null,
        "775": null,
        "800": null,
        "825": null,
        "850": null,
        "875": null,
        "900": null
      }
    },
    {
      "block": 37,
      "line_no": 19,
      "nominal_composition": null,
      "product_form": "Die & hand forgings",
      "spec_no": "SB–247",
      "type_grade": null,
      "alloy_desig_uns_no": "A95083",
      "class_condition_temper": "H112",
      "size_thickness_mm": "≤101.60",
      "min_tensile_strength_mpa": 270,
      "min_yield_strength_mpa": 110,
      "notes": null,
      "values": {
        "40": 110,
        "65": 110,
        "100": null,
        "125": null,
        "150": null,
        "175": null,
        "200": null,
        "225": null,
        "250": null,
        "275": null,
        "300": null,
        "325": null,
        "350": null,
        "375": null,
        "400": null,
        "425": null,
        "450": null,
        "475": null,
        "500": null,
        "525": null,
        "550": null,
        "575": null,
        "600": null,
        "625": null,
        "650": null,
        "675": null,
        "700": null,
        "725": null,
        "750": null,
        "775": null,
        "800": null,
        "825": null,
        "850": null,
        "875": null,
        "900": null
      }
    },
    {
      "block": 37,
      "line_no": 20,
      "nominal_composition": null,
      "product_form": "Plate, sheet",
      "spec_no": "SB–928",
      "type_grade": null,
      "alloy_desig_uns_no": "A95083",
      "class_condition_temper": "H321",
      "size_thickness_mm": "3.20 < t ≤40.00",
      "min_tensile_strength_mpa": 305,
      "min_yield_strength_mpa": 215,
      "notes": null,
      "values": {
        "40": 214,
        "65": 214,
        "100": null,
        "125": null,
        "150": null,
        "175": null,
        "200": null,
        "225": null,
        "250": null,
        "275": null,
        "300": null,
        "325": null,
        "350": null,
        "375": null,
        "400": null,
        "425": null,
        "450": null,
        "475": null,
        "500": null,
        "525": null,
        "550": null,
        "575": null,
        "600": null,
        "625": null,
        "650": null,
        "675": null,
        "700": null,
        "725": null,
        "750": null,
        "775": null,
        "800": null,
        "825": null,
        "850": null,
        "875": null,
        "900": null
      }
    },
    {
      "block": 37,
      "line_no": 21,
      "nominal_composition": null,
      "product_form": "Plate, sheet",
      "spec_no": "SB–928",
      "type_grade": null,
      "alloy_desig_uns_no": "A95083",
      "class_condition_temper": "H321",
      "size_thickness_mm": "40.00 < t ≤80.00",
      "min_tensile_strength_mpa": 285,
      "min_yield_strength_mpa": 200,
      "notes": null,
      "values": {
        "40": 200,
        "65": 200,
        "100": null,
        "125": null,
        "150": null,
        "175": null,
        "200": null,
        "225": null,
        "250": null,
        "275": null,
        "300": null,
        "325": null,
        "350": null,
        "375": null,
        "400": null,
        "425": null,
        "450": null,
        "475": null,
        "500": null,
        "525": null,
        "550": null,
        "575": null,
        "600": null,
        "625": null,
        "650": null,
        "675": null,
        "700": null,
        "725": null,
        "750": null,
        "775": null,
        "800": null,
        "825": null,
        "850": null,
        "875": null,
        "900": null
      }
    },
    {
      "block": 37,
      "line_no": 22,
      "nominal_composition": null,
      "product_form": "Plate, sheet",
      "spec_no": "SB–209",
      "type_grade": null,
      "alloy_desig_uns_no": "A95086 O",
      "class_condition_temper": null,
      "size_thickness_mm": "0.51–50.80",
      "min_tensile_strength_mpa": 240,
      "min_yield_strength_mpa": 95,
      "notes": null,
      "values": {
        "40": 96.5,
        "65": 96.5,
        "100": null,
        "125": null,
        "150": null,
        "175": null,
        "200": null,
        "225": null,
        "250": null,
        "275": null,
        "300": null,
        "325": null,
        "350": null,
        "375": null,
        "400": null,
        "425": null,
        "450": null,
        "475": null,
        "500": null,
        "525": null,
        "550": null,
        "575": null,
        "600": null,
        "625": null,
        "650": null,
        "675": null,
        "700": null,
        "725": null,
        "750": null,
        "775": null,
        "800": null,
        "825": null,
        "850": null,
        "875": null,
        "900": null
      }
    },
    {
      "block": 37,
      "line_no": 23,
      "nominal_composition": null,
      "product_form": "Plate, sheet",
      "spec_no": "SB–209",
      "type_grade": null,
      "alloy_desig_uns_no": "A95086",
      "class_condition_temper": "H112",
      "size_thickness_mm": "4.78–12.69",
      "min_tensile_strength_mpa": 250,
      "min_yield_strength_mpa": 125,
      "notes": null,
      "values": {
        "40": 124,
        "65": 124,
        "100": null,
        "125": null,
        "150": null,
        "175": null,
        "200": null,
        "225": null,
        "250": null,
        "275": null,
        "300": null,
        "325": null,
        "350": null,
        "375": null,
        "400": null,
        "425": null,
        "450": null,
        "475": null,
        "500": null,
        "525": null,
        "550": null,
        "575": null,
        "600": null,
        "625": null,
        "650": null,
        "675": null,
        "700": null,
        "725": null,
        "750": null,
        "775": null,
        "800": null,
        "825": null,
        "850": null,
        "875": null,
        "900": null
      }
    },
    {
      "block": 37,
      "line_no": 24,
      "nominal_composition": null,
      "product_form": "Plate, sheet",
      "spec_no": "SB–209",
      "type_grade": null,
      "alloy_desig_uns_no": "A95086",
      "class_condition_temper": "H112",
      "size_thickness_mm": "12.70–25.40",
      "min_tensile_strength_mpa": 240,
      "min_yield_strength_mpa": 110,
      "notes": null,
      "values": {
        "40": 110,
        "65": 110,
        "100": null,
        "125": null,
        "150": null,
        "175": null,
        "200": null,
        "225": null,
        "250": null,
        "275": null,
        "300": null,
        "325": null,
        "350": null,
        "375": null,
        "400": null,
        "425": null,
        "450": null,
        "475": null,
        "500": null,
        "525": null,
        "550": null,
        "575": null,
        "600": null,
        "625": null,
        "650": null,
        "675": null,
        "700": null,
        "725": null,
        "750": null,
        "775": null,
        "800": null,
        "825": null,
        "850": null,
        "875": null,
        "900": null
      }
    },
    {
      "block": 37,
      "line_no": 25,
      "nominal_composition": null,
      "product_form": "Plate, sheet",
      "spec_no": "SB–209",
      "type_grade": null,
      "alloy_desig_uns_no": "A95086",
      "class_condition_temper": "H112",
      "size_thickness_mm": "25.41–50.80",
      "min_tensile_strength_mpa": 240,
      "min_yield_strength_mpa": 95,
      "notes": null,
      "values": {
        "40": 96.5,
        "65": 96.5,
        "100": null,
        "125": null,
        "150": null,
        "175": null,
        "200": null,
        "225": null,
        "250": null,
        "275": null,
        "300": null,
        "325": null,
        "350": null,
        "375": null,
        "400": null,
        "425": null,
        "450": null,
        "475": null,
        "500": null,
        "525": null,
        "550": null,
        "575": null,
        "600": null,
        "625": null,
        "650": null,
        "675": null,
        "700": null,
        "725": null,
        "750": null,
        "775": null,
        "800": null,
        "825": null,
        "850": null,
        "875": null,
        "900": null
      }
    },
    {
      "block": 37,
      "line_no": 26,
      "nominal_composition": null,
      "product_form": "Plate, sheet",
      "spec_no": "SB–209",
      "type_grade": null,
      "alloy_desig_uns_no": "A95086",
      "class_condition_temper": "H112",
      "size_thickness_mm": "50.81–76.20",
      "min_tensile_strength_mpa": 235,
      "min_yield_strength_mpa": 95,
      "notes": null,
      "values": {
        "40": 96.5,
        "65": 96.5,
        "100": null,
        "125": null,
        "150": null,
        "175": null,
        "200": null,
        "225": null,
        "250": null,
        "275": null,
        "300": null,
        "325": null,
        "350": null,
        "375": null,
        "400": null,
        "425": null,
        "450": null,
        "475": null,
        "500": null,
        "525": null,
        "550": null,
        "575": null,
        "600": null,
        "625": null,
        "650": null,
        "675": null,
        "700": null,
        "725": null,
        "750": null,
        "775": null,
        "800": null,
        "825": null,
        "850": null,
        "875": null,
        "900": null
      }
    },
    {
      "block": 37,
      "line_no": 27,
      "nominal_composition": null,
      "product_form": "Plate, sheet",
      "spec_no": "SB–209",
      "type_grade": null,
      "alloy_desig_uns_no": "A95086",
      "class_condition_temper": "H32",
      "size_thickness_mm": "0.51–50.80",
      "min_tensile_strength_mpa": 275,
      "min_yield_strength_mpa": 195,
      "notes": null,
      "values": {
        "40": 193,
        "65": 193,
        "100": null,
        "125": null,
        "150": null,
        "175": null,
        "200": null,
        "225": null,
        "250": null,
        "275": null,
        "300": null,
        "325": null,
        "350": null,
        "375": null,
        "400": null,
        "425": null,
        "450": null,
        "475": null,
        "500": null,
        "525": null,
        "550": null,
        "575": null,
        "600": null,
        "625": null,
        "650": null,
        "675": null,
        "700": null,
        "725": null,
        "750": null,
        "775": null,
        "800": null,
        "825": null,
        "850": null,
        "875": null,
        "900": null
      }
    },
    {
      "block": 37,
      "line_no": 28,
      "nominal_composition": null,
      "product_form": "Plate, sheet",
      "spec_no": "SB–209",
      "type_grade": null,
      "alloy_desig_uns_no": "A95086",
      "class_condition_temper": "H34",
      "size_thickness_mm": "0.23–25.40",
      "min_tensile_strength_mpa": 305,
      "min_yield_strength_mpa": 235,
      "notes": null,
      "values": {
        "40": 234,
        "65": 234,
        "100": null,
        "125": null,
        "150": null,
        "175": null,
        "200": null,
        "225": null,
        "250": null,
        "275": null,
        "300": null,
        "325": null,
        "350": null,
        "375": null,
        "400": null,
        "425": null,
        "450": null,
        "475": null,
        "500": null,
        "525": null,
        "550": null,
        "575": null,
        "600": null,
        "625": null,
        "650": null,
        "675": null,
        "700": null,
        "725": null,
        "750": null,
        "775": null,
        "800": null,
        "825": null,
        "850": null,
        "875": null,
        "900": null
      }
    },
    {
      "block": 37,
      "line_no": 29,
      "nominal_composition": null,
      "product_form": "Bar, rod, shapes",
      "spec_no": "SB–221",
      "type_grade": null,
      "alloy_desig_uns_no": "A95086",
      "class_condition_temper": "H112",
      "size_thickness_mm": "≤127.00",
      "min_tensile_strength_mpa": 240,
      "min_yield_strength_mpa": 95,
      "notes": null,
      "values": {
        "40": 96.5,
        "65": 96.5,
        "100": null,
        "125": null,
        "150": null,
        "175": null,
        "200": null,
        "225": null,
        "250": null,
        "275": null,
        "300": null,
        "325": null,
        "350": null,
        "375": null,
        "400": null,
        "425": null,
        "450": null,
        "475": null,
        "500": null,
        "525": null,
        "550": null,
        "575": null,
        "600": null,
        "625": null,
        "650": null,
        "675": null,
        "700": null,
        "725": null,
        "750": null,
        "775": null,
        "800": null,
        "825": null,
        "850": null,
        "875": null,
        "900": null
      }
    },
    {
      "block": 37,
      "line_no": 30,
      "nominal_composition": null,
      "product_form": "Smls. extr. tube",
      "spec_no": "SB–241",
      "type_grade": null,
      "alloy_desig_uns_no": "A95086 O",
      "class_condition_temper": null,
      "size_thickness_mm": null,
      "min_tensile_strength_mpa": 240,
      "min_yield_strength_mpa": 95,
      "notes": null,
      "values": {
        "40": 96.5,
        "65": 96.5,
        "100": null,
        "125": null,
        "150": null,
        "175": null,
        "200": null,
        "225": null,
        "250": null,
        "275": null,
        "300": null,
        "325": null,
        "350": null,
        "375": null,
        "400": null,
        "425": null,
        "450": null,
        "475": null,
        "500": null,
        "525": null,
        "550": null,
        "575": null,
        "600": null,
        "625": null,
        "650": null,
        "675": null,
        "700": null,
        "725": null,
        "750": null,
        "775": null,
        "800": null,
        "825": null,
        "850": null,
        "875": null,
        "900": null
      }
    },
    {
      "block": 37,
      "line_no": 31,
      "nominal_composition": null,
      "product_form": "Smls. extr. tube",
      "spec_no": "SB–241",
      "type_grade": null,
      "alloy_desig_uns_no": "A95086",
      "class_condition_temper": "H111",
      "size_thickness_mm": null,
      "min_tensile_strength_mpa": 250,
      "min_yield_strength_mpa": 145,
      "notes": null,
      "values": {
        "40": 145,
        "65": 145,
        "100": null,
        "125": null,
        "150": null,
        "175": null,
        "200": null,
        "225": null,
        "250": null,
        "275": null,
        "300": null,
        "325": null,
        "350": null,
        "375": null,
        "400": null,
        "425": null,
        "450": null,
        "475": null,
        "500": null,
        "525": null,
        "550": null,
        "575": null,
        "600": null,
        "625": null,
        "650": null,
        "675": null,
        "700": null,
        "725": null,
        "750": null,
        "775": null,
        "800": null,
        "825": null,
        "850": null,
        "875": null,
        "900": null
      }
    },
    {
      "block": 37,
      "line_no": 32,
      "nominal_composition": null,
      "product_form": "Smls. extr. tube",
      "spec_no": "SB–241",
      "type_grade": null,
      "alloy_desig_uns_no": "A95086",
      "class_condition_temper": "H112",
      "size_thickness_mm": null,
      "min_tensile_strength_mpa": 240,
      "min_yield_strength_mpa": 95,
      "notes": null,
      "values": {
        "40": 96.5,
        "65": 96.5,
        "100": null,
        "125": null,
        "150": null,
        "175": null,
        "200": null,
        "225": null,
        "250": null,
        "275": null,
        "300": null,
        "325": null,
        "350": null,
        "375": null,
        "400": null,
        "425": null,
        "450": null,
        "475": null,
        "500": null,
        "525": null,
        "550": null,
        "575": null,
        "600": null,
        "625": null,
        "650": null,
        "675": null,
        "700": null,
        "725": null,
        "750": null,
        "775": null,
        "800": null,
        "825": null,
        "850": null,
        "875": null,
        "900": null
      }
    },
    {
      "block": 37,
      "line_no": 33,
      "nominal_composition": null,
      "product_form": "Plate, sheet",
      "spec_no": "SB–928",
      "type_grade": null,
      "alloy_desig_uns_no": "A95086",
      "class_condition_temper": "H116",
      "size_thickness_mm": "1.60 < t ≤50.00",
      "min_tensile_strength_mpa": 275,
      "min_yield_strength_mpa": 195,
      "notes": null,
      "values": {
        "40": 193,
        "65": 193,
        "100": null,
        "125": null,
        "150": null,
        "175": null,
        "200": null,
        "225": null,
        "250": null,
        "275": null,
        "300": null,
        "325": null,
        "350": null,
        "375": null,
        "400": null,
        "425": null,
        "450": null,
        "475": null,
        "500": null,
        "525": null,
        "550": null,
        "575": null,
        "600": null,
        "625": null,
        "650": null,
        "675": null,
        "700": null,
        "725": null,
        "750": null,
        "775": null,
        "800": null,
        "825": null,
        "850": null,
        "875": null,
        "900": null
      }
    },
    {
      "block": 37,
      "line_no": 34,
      "nominal_composition": null,
      "product_form": "Plate, sheet",
      "spec_no": "SB–209",
      "type_grade": null,
      "alloy_desig_uns_no": "A95154 O",
      "class_condition_temper": null,
      "size_thickness_mm": "0.51–76.2",
      "min_tensile_strength_mpa": 205,
      "min_yield_strength_mpa": 75,
      "notes": null,
      "values": {
        "40": 75.8,
        "65": 75.8,
        "100": null,
        "125": null,
        "150": null,
        "175": null,
        "200": null,
        "225": null,
        "250": null,
        "275": null,
        "300": null,
        "325": null,
        "350": null,
        "375": null,
        "400": null,
        "425": null,
        "450": null,
        "475": null,
        "500": null,
        "525": null,
        "550": null,
        "575": null,
        "600": null,
        "625": null,
        "650": null,
        "675": null,
        "700": null,
        "725": null,
        "750": null,
        "775": null,
        "800": null,
        "825": null,
        "850": null,
        "875": null,
        "900": null
      }
    },
    {
      "block": 37,
      "line_no": 35,
      "nominal_composition": null,
      "product_form": "Plate, sheet",
      "spec_no": "SB–209",
      "type_grade": null,
      "alloy_desig_uns_no": "A95154",
      "class_condition_temper": "H112",
      "size_thickness_mm": "6.35–12.7",
      "min_tensile_strength_mpa": 220,
      "min_yield_strength_mpa": 125,
      "notes": null,
      "values": {
        "40": 124,
        "65": 124,
        "100": null,
        "125": null,
        "150": null,
        "175": null,
        "200": null,
        "225": null,
        "250": null,
        "275": null,
        "300": null,
        "325": null,
        "350": null,
        "375": null,
        "400": null,
        "425": null,
        "450": null,
        "475": null,
        "500": null,
        "525": null,
        "550": null,
        "575": null,
        "600": null,
        "625": null,
        "650": null,
        "675": null,
        "700": null,
        "725": null,
        "750": null,
        "775": null,
        "800": null,
        "825": null,
        "850": null,
        "875": null,
        "900": null
      }
    },
    {
      "block": 37,
      "line_no": 36,
      "nominal_composition": null,
      "product_form": "Plate, sheet",
      "spec_no": "SB–209",
      "type_grade": null,
      "alloy_desig_uns_no": "A95154",
      "class_condition_temper": "H112",
      "size_thickness_mm": "12.7–76.2",
      "min_tensile_strength_mpa": 205,
      "min_yield_strength_mpa": 75,
      "notes": null,
      "values": {
        "40": 75.8,
        "65": 75.8,
        "100": null,
        "125": null,
        "150": null,
        "175": null,
        "200": null,
        "225": null,
        "250": null,
        "275": null,
        "300": null,
        "325": null,
        "350": null,
        "375": null,
        "400": null,
        "425": null,
        "450": null,
        "475": null,
        "500": null,
        "525": null,
        "550": null,
        "575": null,
        "600": null,
        "625": null,
        "650": null,
        "675": null,
        "700": null,
        "725": null,
        "750": null,
        "775": null,
        "800": null,
        "825": null,
        "850": null,
        "875": null,
        "900": null
      }
    },
    {
      "block": 37,
      "line_no": 37,
      "nominal_composition": null,
      "product_form": "Plate, sheet",
      "spec_no": "SB–209",
      "type_grade": null,
      "alloy_desig_uns_no": "A95154",
      "class_condition_temper": "H32",
      "size_thickness_mm": "0.51–50.8",
      "min_tensile_strength_mpa": 250,
      "min_yield_strength_mpa": 180,
      "notes": null,
      "values": {
        "40": 179,
        "65": 179,
        "100": null,
        "125": null,
        "150": null,
        "175": null,
        "200": null,
        "225": null,
        "250": null,
        "275": null,
        "300": null,
        "325": null,
        "350": null,
        "375": null,
        "400": null,
        "425": null,
        "450": null,
        "475": null,
        "500": null,
        "525": null,
        "550": null,
        "575": null,
        "600": null,
        "625": null,
        "650": null,
        "675": null,
        "700": null,
        "725": null,
        "750": null,
        "775": null,
        "800": null,
        "825": null,
        "850": null,
        "875": null,
        "900": null
      }
    },
    {
      "block": 37,
      "line_no": 38,
      "nominal_composition": null,
      "product_form": "Plate, sheet",
      "spec_no": "SB–209",
      "type_grade": null,
      "alloy_desig_uns_no": "A95154",
      "class_condition_temper": "H34",
      "size_thickness_mm": "0.23–25.4",
      "min_tensile_strength_mpa": 270,
      "min_yield_strength_mpa": 200,
      "notes": null,
      "values": {
        "40": 200,
        "65": 200,
        "100": null,
        "125": null,
        "150": null,
        "175": null,
        "200": null,
        "225": null,
        "250": null,
        "275": null,
        "300": null,
        "325": null,
        "350": null,
        "375": null,
        "400": null,
        "425": null,
        "450": null,
        "475": null,
        "500": null,
        "525": null,
        "550": null,
        "575": null,
        "600": null,
        "625": null,
        "650": null,
        "675": null,
        "700": null,
        "725": null,
        "750": null,
        "775": null,
        "800": null,
        "825": null,
        "850": null,
        "875": null,
        "900": null
      }
    },
    {
      "block": 37,
      "line_no": 39,
