Repository: danivelas0/asme-pcc

File: resources/bpvc_ii_d_metric_2025/table_1a.json (part 47 of 57)
    "External Pressure Chart No.",
    "Notes"
  ],
  "columns_values": [
        "350": 124,
        "375": 123,
        "400": 122,
        "425": null,
        "450": null,
        "475": null,
        "500": null,
        "525": null,
        "550": null,
        "575": null,
        "600": null,
        "625": null,
        "650": null,
        "675": null,
        "700": null,
        "725": null,
        "750": null,
        "775": null,
        "800": null,
        "825": null,
        "850": null,
        "875": null,
        "900": null
      }
    },
    {
      "block": 33,
      "line_no": 32,
      "nominal_composition": "20Cr–18Ni–6Mo",
      "product_form": "Plate",
      "spec_no": "SA–240",
      "type_grade": null,
      "alloy_desig_uns_no": "S31254",
      "class_condition_temper": null,
      "size_thickness_mm": ">5",
      "p_no": 8,
      "group_no": 4,
      "min_tensile_strength_mpa": 655,
      "min_yield_strength_mpa": 310,
      "i": "NP",
      "limits_iii": 399,
      "viii_1": 399,
      "xii": 343,
      "external_pressure_chart_no": "HA–2 G5",
      "notes": null,
      "values": {
        "40": 187,
        "65": 187,
        "100": 186,
        "125": 183,
        "150": 178,
        "200": 170,
        "250": 164,
        "300": 161,
        "325": 160,
        "350": 159,
        "375": 158,
        "400": 158,
        "425": null,
        "450": null,
        "475": null,
        "500": null,
        "525": null,
        "550": null,
        "575": null,
        "600": null,
        "625": null,
        "650": null,
        "675": null,
        "700": null,
        "725": null,
        "750": null,
        "775": null,
        "800": null,
        "825": null,
        "850": null,
        "875": null,
        "900": null
      }
    },
    {
      "block": 33,
      "line_no": 33,
      "nominal_composition": "20Cr–18Ni–6Mo",
      "product_form": "Plate",
      "spec_no": "SA–240",
      "type_grade": null,
      "alloy_desig_uns_no": "S31254",
      "class_condition_temper": null,
      "size_thickness_mm": ">5",
      "p_no": 8,
      "group_no": 4,
      "min_tensile_strength_mpa": 655,
      "min_yield_strength_mpa": 310,
      "i": "NP",
      "limits_iii": "NP",
      "viii_1": 399,
      "xii": 343,
      "external_pressure_chart_no": "HA–2 …",
      "notes": null,
      "values": {
        "40": 187,
        "65": 178,
        "100": 167,
        "125": 158,
        "150": 151,
        "200": 140,
        "250": 133,
        "300": 128,
        "325": 125,
        "350": 124,
        "375": 123,
        "400": 122,
        "425": null,
        "450": null,
        "475": null,
        "500": null,
        "525": null,
        "550": null,
        "575": null,
        "600": null,
        "625": null,
        "650": null,
        "675": null,
        "700": null,
        "725": null,
        "750": null,
        "775": null,
        "800": null,
        "825": null,
        "850": null,
        "875": null,
        "900": null
      }
    },
    {
      "block": 33,
      "line_no": 34,
      "nominal_composition": "20Cr–18Ni–6Mo",
      "product_form": "Wld. tube",
      "spec_no": "SA–249",
      "type_grade": null,
      "alloy_desig_uns_no": "S31254",
      "class_condition_temper": null,
      "size_thickness_mm": "t > 5",
      "p_no": 8,
      "group_no": 4,
      "min_tensile_strength_mpa": 655,
      "min_yield_strength_mpa": 310,
      "i": "NP",
      "limits_iii": 399,
      "viii_1": 399,
      "xii": 343,
      "external_pressure_chart_no": "HA–2 G5, G24",
      "notes": null,
      "values": {
        "40": 159,
        "65": 159,
        "100": 159,
        "125": 155,
        "150": 151,
        "200": 145,
        "250": 140,
        "300": 137,
        "325": 136,
        "350": 135,
        "375": 135,
        "400": 134,
        "425": null,
        "450": null,
        "475": null,
        "500": null,
        "525": null,
        "550": null,
        "575": null,
        "600": null,
        "625": null,
        "650": null,
        "675": null,
        "700": null,
        "725": null,
        "750": null,
        "775": null,
        "800": null,
        "825": null,
        "850": null,
        "875": null,
        "900": null
      }
    },
    {
      "block": 33,
      "line_no": 35,
      "nominal_composition": "20Cr–18Ni–6Mo",
      "product_form": "Wld. tube",
      "spec_no": "SA–249",
      "type_grade": null,
      "alloy_desig_uns_no": "S31254",
      "class_condition_temper": null,
      "size_thickness_mm": "t > 5",
      "p_no": 8,
      "group_no": 4,
      "min_tensile_strength_mpa": 655,
      "min_yield_strength_mpa": 310,
      "i": "NP",
      "limits_iii": "NP",
      "viii_1": 399,
      "xii": 343,
      "external_pressure_chart_no": "HA–2 G24",
      "notes": null,
      "values": {
        "40": 159,
        "65": 154,
        "100": 141,
        "125": 134,
        "150": 128,
        "200": 119,
        "250": 113,
        "300": 108,
        "325": 107,
        "350": 105,
        "375": 104,
        "400": 104,
        "425": null,
        "450": null,
        "475": null,
        "500": null,
        "525": null,
        "550": null,
        "575": null,
        "600": null,
        "625": null,
        "650": null,
        "675": null,
        "700": null,
        "725": null,
        "750": null,
        "775": null,
        "800": null,
        "825": null,
        "850": null,
        "875": null,
        "900": null
      }
    },
    {
      "block": 33,
      "line_no": 36,
      "nominal_composition": "20Cr–18Ni–6Mo",
      "product_form": "Smls. pipe",
      "spec_no": "SA–312",
      "type_grade": null,
      "alloy_desig_uns_no": "S31254",
      "class_condition_temper": null,
      "size_thickness_mm": "t > 5",
      "p_no": 8,
      "group_no": 4,
      "min_tensile_strength_mpa": 655,
      "min_yield_strength_mpa": 310,
      "i": "NP",
      "limits_iii": 399,
      "viii_1": 399,
      "xii": "NP",
      "external_pressure_chart_no": "HA–2 G5",
      "notes": null,
      "values": {
        "40": 187,
        "65": 187,
        "100": 187,
        "125": 182,
        "150": 178,
        "200": 170,
        "250": 165,
        "300": 161,
        "325": 160,
        "350": 159,
        "375": 158,
        "400": 158,
        "425": null,
        "450": null,
        "475": null,
        "500": null,
        "525": null,
        "550": null,
        "575": null,
        "600": null,
        "625": null,
        "650": null,
        "675": null,
        "700": null,
        "725": null,
        "750": null,
        "775": null,
        "800": null,
        "825": null,
        "850": null,
        "875": null,
        "900": null
      }
    },
    {
      "block": 33,
      "line_no": 37,
      "nominal_composition": "20Cr–18Ni–6Mo",
      "product_form": "Smls. pipe",
      "spec_no": "SA–312",
      "type_grade": null,
      "alloy_desig_uns_no": "S31254",
      "class_condition_temper": null,
      "size_thickness_mm": "t > 5",
      "p_no": 8,
      "group_no": 4,
      "min_tensile_strength_mpa": 655,
      "min_yield_strength_mpa": 310,
      "i": "NP",
      "limits_iii": "NP",
      "viii_1": 399,
      "xii": "NP",
      "external_pressure_chart_no": "HA–2 …",
      "notes": null,
      "values": {
        "40": 187,
        "65": 181,
        "100": 166,
        "125": 157,
        "150": 151,
        "200": 140,
        "250": 133,
        "300": 127,
        "325": 125,
        "350": 124,
        "375": 123,
        "400": 122,
        "425": null,
        "450": null,
        "475": null,
        "500": null,
        "525": null,
        "550": null,
        "575": null,
        "600": null,
        "625": null,
        "650": null,
        "675": null,
        "700": null,
        "725": null,
        "750": null,
        "775": null,
        "800": null,
        "825": null,
        "850": null,
        "875": null,
        "900": null
      }
    },
    {
      "block": 33,
      "line_no": 38,
      "nominal_composition": "20Cr–18Ni–6Mo",
      "product_form": "Wld. pipe",
      "spec_no": "SA–312",
      "type_grade": null,
      "alloy_desig_uns_no": "S31254",
      "class_condition_temper": null,
      "size_thickness_mm": "t > 5",
      "p_no": 8,
      "group_no": 4,
      "min_tensile_strength_mpa": 655,
      "min_yield_strength_mpa": 310,
      "i": "NP",
      "limits_iii": 399,
      "viii_1": 399,
      "xii": "NP",
      "external_pressure_chart_no": "HA–2 G5, G24",
      "notes": null,
      "values": {
        "40": 159,
        "65": 159,
        "100": 159,
        "125": 155,
        "150": 151,
        "200": 145,
        "250": 140,
        "300": 137,
        "325": 136,
        "350": 135,
        "375": 135,
        "400": 134,
        "425": null,
        "450": null,
        "475": null,
        "500": null,
        "525": null,
        "550": null,
        "575": null,
        "600": null,
        "625": null,
        "650": null,
        "675": null,
        "700": null,
        "725": null,
        "750": null,
        "775": null,
        "800": null,
        "825": null,
        "850": null,
        "875": null,
        "900": null
      }
    },
    {
      "block": 33,
      "line_no": 39,
      "nominal_composition": "20Cr–18Ni–6Mo",
      "product_form": "Wld. pipe",
      "spec_no": "SA–312",
      "type_grade": null,
      "alloy_desig_uns_no": "S31254",
      "class_condition_temper": null,
      "size_thickness_mm": "t > 5",
      "p_no": 8,
      "group_no": 4,
      "min_tensile_strength_mpa": 655,
      "min_yield_strength_mpa": 310,
      "i": "NP",
      "limits_iii": "NP",
      "viii_1": 399,
      "xii": "NP",
      "external_pressure_chart_no": "HA–2 G24",
      "notes": null,
      "values": {
        "40": 159,
        "65": 154,
        "100": 141,
        "125": 134,
        "150": 128,
        "200": 119,
        "250": 113,
        "300": 108,
        "325": 107,
        "350": 105,
        "375": 104,
        "400": 104,
        "425": null,
        "450": null,
        "475": null,
        "500": null,
        "525": null,
        "550": null,
        "575": null,
        "600": null,
        "625": null,
        "650": null,
        "675": null,
        "700": null,
        "725": null,
        "750": null,
        "775": null,
        "800": null,
        "825": null,
        "850": null,
        "875": null,
        "900": null
      }
    },
    {
      "block": 33,
      "line_no": 40,
      "nominal_composition": "20Cr–18Ni–6Mo",
      "product_form": "Wld. pipe",
      "spec_no": "SA–358",
      "type_grade": null,
      "alloy_desig_uns_no": "S31254",
      "class_condition_temper": null,
      "size_thickness_mm": "t ≥5",
      "p_no": 8,
      "group_no": 4,
      "min_tensile_strength_mpa": 655,
      "min_yield_strength_mpa": 310,
      "i": "NP",
      "limits_iii": 399,
      "viii_1": 399,
      "xii": 343,
      "external_pressure_chart_no": "HA–2 G5, G24",
      "notes": null,
      "values": {
        "40": 159,
        "65": 159,
        "100": 159,
        "125": 155,
        "150": 151,
        "200": 145,
        "250": 140,
        "300": 137,
        "325": 136,
        "350": 135,
        "375": 135,
        "400": 134,
        "425": null,
        "450": null,
        "475": null,
        "500": null,
        "525": null,
        "550": null,
        "575": null,
        "600": null,
        "625": null,
        "650": null,
        "675": null,
        "700": null,
        "725": null,
        "750": null,
        "775": null,
        "800": null,
        "825": null,
        "850": null,
        "875": null,
        "900": null
      }
    },
    {
      "block": 33,
      "line_no": 41,
      "nominal_composition": "20Cr–18Ni–6Mo",
      "product_form": "Wld. pipe",
      "spec_no": "SA–358",
      "type_grade": null,
      "alloy_desig_uns_no": "S31254",
      "class_condition_temper": null,
      "size_thickness_mm": "t ≥5",
      "p_no": 8,
      "group_no": 4,
      "min_tensile_strength_mpa": 655,
      "min_yield_strength_mpa": 310,
      "i": "NP",
      "limits_iii": "NP",
      "viii_1": 399,
      "xii": 343,
      "external_pressure_chart_no": "HA–2 G24",
      "notes": null,
      "values": {
        "40": 159,
        "65": 154,
        "100": 141,
        "125": 134,
        "150": 128,
        "200": 119,
        "250": 113,
        "300": 108,
        "325": 107,
        "350": 105,
        "375": 104,
        "400": 104,
        "425": null,
        "450": null,
        "475": null,
        "500": null,
        "525": null,
        "550": null,
        "575": null,
        "600": null,
        "625": null,
        "650": null,
        "675": null,
        "700": null,
        "725": null,
        "750": null,
        "775": null,
        "800": null,
        "825": null,
        "850": null,
        "875": null,
        "900": null
      }
    },
    {
      "block": 33,
      "line_no": 42,
      "nominal_composition": "20Cr–18Ni–6Mo",
      "product_form": "Smls. tube",
      "spec_no": "SA–213",
      "type_grade": null,
      "alloy_desig_uns_no": "S31254",
      "class_condition_temper": null,
      "size_thickness_mm": "t ≤5",
      "p_no": 8,
      "group_no": 4,
      "min_tensile_strength_mpa": 675,
      "min_yield_strength_mpa": 310,
      "i": "NP",
      "limits_iii": "NP",
      "viii_1": 399,
      "xii": "NP",
      "external_pressure_chart_no": "HA–2 G5",
      "notes": null,
      "values": {
        "40": 193,
        "65": 193,
        "100": 192,
        "125": 188,
        "150": 183,
        "200": 175,
        "250": 170,
        "300": 166,
        "325": 165,
        "350": 164,
        "375": 163,
        "400": 162,
        "425": null,
        "450": null,
        "475": null,
        "500": null,
        "525": null,
        "550": null,
        "575": null,
        "600": null,
        "625": null,
        "650": null,
        "675": null,
        "700": null,
        "725": null,
        "750": null,
        "775": null,
        "800": null,
        "825": null,
        "850": null,
        "875": null,
        "900": null
      }
    },
    {
      "block": 33,
      "line_no": 43,
      "nominal_composition": "20Cr–18Ni–6Mo",
      "product_form": "Smls. tube",
      "spec_no": "SA–213",
      "type_grade": null,
      "alloy_desig_uns_no": "S31254",
      "class_condition_temper": null,
      "size_thickness_mm": "t ≤5",
      "p_no": 8,
      "group_no": 4,
      "min_tensile_strength_mpa": 675,
      "min_yield_strength_mpa": 310,
      "i": "NP",
      "limits_iii": "NP",
      "viii_1": 399,
      "xii": "NP",
      "external_pressure_chart_no": "HA–2 …",
      "notes": null,
      "values": {
        "40": 193,
        "65": 181,
        "100": 166,
        "125": 157,
        "150": 151,
        "200": 140,
        "250": 133,
        "300": 127,
        "325": 125,
        "350": 124,
        "375": 123,
        "400": 122,
        "425": null,
        "450": null,
        "475": null,
        "500": null,
        "525": null,
        "550": null,
        "575": null,
        "600": null,
        "625": null,
        "650": null,
        "675": null,
        "700": null,
        "725": null,
        "750": null,
        "775": null,
        "800": null,
        "825": null,
        "850": null,
        "875": null,
        "900": null
      }
    },
    {
      "block": 33,
      "line_no": 44,
      "nominal_composition": "20Cr–18Ni–6Mo",
      "product_form": "Wld. tube",
      "spec_no": "SA–249",
      "type_grade": null,
      "alloy_desig_uns_no": "S31254",
      "class_condition_temper": null,
      "size_thickness_mm": "t ≤5",
      "p_no": 8,
      "group_no": 4,
      "min_tensile_strength_mpa": 675,
      "min_yield_strength_mpa": 310,
      "i": "NP",
      "limits_iii": 399,
      "viii_1": 399,
      "xii": 343,
      "external_pressure_chart_no": "HA–2 G5, G24",
      "notes": null,
      "values": {
        "40": 164,
        "65": 164,
        "100": 163,
        "125": 160,
        "150": 156,
        "200": 149,
        "250": 144,
        "300": 141,
        "325": 140,
        "350": 139,
        "375": 139,
        "400": 138,
        "425": null,
        "450": null,
        "475": null,
        "500": null,
        "525": null,
        "550": null,
        "575": null,
        "600": null,
        "625": null,
        "650": null,
        "675": null,
        "700": null,
        "725": null,
        "750": null,
        "775": null,
        "800": null,
        "825": null,
        "850": null,
        "875": null,
        "900": null
      }
    },
    {
      "block": 33,
      "line_no": 45,
      "nominal_composition": "20Cr–18Ni–6Mo",
      "product_form": "Wld. tube",
      "spec_no": "SA–249",
      "type_grade": null,
      "alloy_desig_uns_no": "S31254",
      "class_condition_temper": null,
      "size_thickness_mm": "t ≤5",
      "p_no": 8,
      "group_no": 4,
      "min_tensile_strength_mpa": 675,
      "min_yield_strength_mpa": 310,
      "i": "NP",
      "limits_iii": "NP",
      "viii_1": 399,
      "xii": 343,
      "external_pressure_chart_no": "HA–2 G24",
      "notes": null,
      "values": {
        "40": 164,
        "65": 154,
        "100": 141,
        "125": 134,
        "150": 128,
        "200": 119,
        "250": 113,
        "300": 108,
        "325": 107,
        "350": 105,
        "375": 104,
        "400": 104,
        "425": null,
        "450": null,
        "475": null,
        "500": null,
        "525": null,
        "550": null,
        "575": null,
        "600": null,
        "625": null,
        "650": null,
        "675": null,
        "700": null,
        "725": null,
        "750": null,
        "775": null,
        "800": null,
        "825": null,
        "850": null,
        "875": null,
        "900": null
      }
    },
    {
      "block": 34,
      "line_no": 1,
      "nominal_composition": "20Cr–18Ni–6Mo",
      "product_form": "Smls. pipe",
      "spec_no": "SA–312",
      "type_grade": null,
      "alloy_desig_uns_no": "S31254",
      "class_condition_temper": null,
      "size_thickness_mm": "t ≤5",
      "p_no": 8,
      "group_no": 4,
      "min_tensile_strength_mpa": 675,
      "min_yield_strength_mpa": 310,
      "i": "NP",
      "limits_iii": 399,
      "viii_1": 399,
      "xii": "NP",
      "external_pressure_chart_no": "HA–2 G5",
      "notes": null,
      "values": {
        "40": 193,
        "65": 193,
        "100": 192,
        "125": 188,
        "150": 183,
        "200": 175,
        "250": 170,
        "300": 166,
        "325": 165,
        "350": 164,
        "375": 163,
        "400": 162,
        "425": null,
        "450": null,
        "475": null,
        "500": null,
        "525": null,
        "550": null,
        "575": null,
        "600": null,
        "625": null,
        "650": null,
        "675": null,
        "700": null,
        "725": null,
        "750": null,
        "775": null,
        "800": null,
        "825": null,
        "850": null,
        "875": null,
        "900": null
      }
    },
    {
      "block": 34,
      "line_no": 2,
      "nominal_composition": "20Cr–18Ni–6Mo",
      "product_form": "Smls. pipe",
      "spec_no": "SA–312",
      "type_grade": null,
      "alloy_desig_uns_no": "S31254",
      "class_condition_temper": null,
      "size_thickness_mm": "t ≤5",
      "p_no": 8,
      "group_no": 4,
      "min_tensile_strength_mpa": 675,
      "min_yield_strength_mpa": 310,
      "i": "NP",
      "limits_iii": "NP",
      "viii_1": 399,
      "xii": "NP",
      "external_pressure_chart_no": "HA–2 …",
      "notes": null,
      "values": {
        "40": 193,
        "65": 181,
        "100": 166,
        "125": 157,
        "150": 151,
        "200": 140,
        "250": 133,
        "300": 127,
        "325": 125,
        "350": 124,
        "375": 123,
        "400": 122,
        "425": null,
        "450": null,
        "475": null,
        "500": null,
        "525": null,
        "550": null,
        "575": null,
        "600": null,
        "625": null,
        "650": null,
        "675": null,
        "700": null,
        "725": null,
        "750": null,
        "775": null,
        "800": null,
        "825": null,
        "850": null,
        "875": null,
        "900": null
      }
    },
    {
      "block": 34,
      "line_no": 3,
      "nominal_composition": "20Cr–18Ni–6Mo",
      "product_form": "Wld. pipe",
      "spec_no": "SA–312",
      "type_grade": null,
      "alloy_desig_uns_no": "S31254",
      "class_condition_temper": null,
      "size_thickness_mm": "t ≤5",
      "p_no": 8,
      "group_no": 4,
      "min_tensile_strength_mpa": 675,
      "min_yield_strength_mpa": 310,
      "i": "NP",
      "limits_iii": 399,
      "viii_1": 399,
      "xii": "NP",
      "external_pressure_chart_no": "HA–2 G5, G24",
      "notes": null,
      "values": {
        "40": 164,
        "65": 164,
        "100": 163,
        "125": 160,
        "150": 156,
        "200": 149,
        "250": 144,
        "300": 141,
        "325": 140,
        "350": 139,
        "375": 139,
        "400": 138,
        "425": null,
        "450": null,
        "475": null,
        "500": null,
        "525": null,
        "550": null,
        "575": null,
        "600": null,
        "625": null,
        "650": null,
        "675": null,
        "700": null,
        "725": null,
        "750": null,
        "775": null,
        "800": null,
        "825": null,
        "850": null,
        "875": null,
        "900": null
      }
    },
    {
      "block": 34,
      "line_no": 4,
      "nominal_composition": "20Cr–18Ni–6Mo",
      "product_form": "Wld. pipe",
      "spec_no": "SA–312",
      "type_grade": null,
      "alloy_desig_uns_no": "S31254",
      "class_condition_temper": null,
      "size_thickness_mm": "t ≤5",
      "p_no": 8,
      "group_no": 4,
      "min_tensile_strength_mpa": 675,
      "min_yield_strength_mpa": 310,
      "i": "NP",
      "limits_iii": "NP",
      "viii_1": 399,
      "xii": "NP",
      "external_pressure_chart_no": "HA–2 G24",
      "notes": null,
      "values": {
        "40": 164,
        "65": 154,
        "100": 141,
        "125": 134,
        "150": 128,
        "200": 119,
        "250": 113,
        "300": 108,
        "325": 107,
        "350": 105,
        "375": 104,
        "400": 104,
        "425": null,
        "450": null,
        "475": null,
        "500": null,
        "525": null,
        "550": null,
        "575": null,
        "600": null,
        "625": null,
        "650": null,
        "675": null,
        "700": null,
        "725": null,
        "750": null,
        "775": null,
        "800": null,
        "825": null,
        "850": null,
        "875": null,
        "900": null
      }
    },
    {
      "block": 34,
      "line_no": 5,
      "nominal_composition": "20Cr–18Ni–6Mo",
      "product_form": "Plate",
      "spec_no": "SA–240",
      "type_grade": null,
      "alloy_desig_uns_no": "S31254",
      "class_condition_temper": null,
      "size_thickness_mm": "≤5",
      "p_no": 8,
      "group_no": 4,
      "min_tensile_strength_mpa": 690,
      "min_yield_strength_mpa": 310,
      "i": "NP",
      "limits_iii": 399,
      "viii_1": 399,
      "xii": 343,
      "external_pressure_chart_no": "HA–2 G5",
      "notes": null,
      "values": {
        "40": 197,
        "65": 197,
        "100": 197,
        "125": 193,
        "150": 187,
        "200": 179,
        "250": 173,
        "300": 169,
        "325": 168,
        "350": 167,
        "375": 166,
        "400": 165,
        "425": null,
        "450": null,
        "475": null,
        "500": null,
        "525": null,
        "550": null,
        "575": null,
        "600": null,
        "625": null,
        "650": null,
        "675": null,
        "700": null,
        "725": null,
        "750": null,
        "775": null,
        "800": null,
        "825": null,
        "850": null,
        "875": null,
        "900": null
      }
    },
    {
      "block": 34,
      "line_no": 6,
      "nominal_composition": "20Cr–18Ni–6Mo",
      "product_form": "Plate",
      "spec_no": "SA–240",
      "type_grade": null,
      "alloy_desig_uns_no": "S31254",
      "class_condition_temper": null,
      "size_thickness_mm": "≤5",
      "p_no": 8,
      "group_no": 4,
      "min_tensile_strength_mpa": 690,
      "min_yield_strength_mpa": 310,
      "i": "NP",
      "limits_iii": "NP",
      "viii_1": 399,
      "xii": 343,
      "external_pressure_chart_no": "HA–2 …",
      "notes": null,
      "values": {
        "40": 197,
        "65": 182,
        "100": 166,
        "125": 158,
        "150": 151,
        "200": 140,
        "250": 133,
        "300": 128,
        "325": 125,
        "350": 124,
        "375": 123,
        "400": 122,
        "425": null,
        "450": null,
        "475": null,
        "500": null,
        "525": null,
        "550": null,
        "575": null,
        "600": null,
        "625": null,
        "650": null,
        "675": null,
        "700": null,
        "725": null,
        "750": null,
        "775": null,
        "800": null,
        "825": null,
        "850": null,
        "875": null,
        "900": null
      }
    },
    {
      "block": 34,
      "line_no": 7,
      "nominal_composition": "20Cr–18Ni–6Mo",
      "product_form": "Wld. pipe",
      "spec_no": "SA–358",
      "type_grade": null,
      "alloy_desig_uns_no": "S31254",
      "class_condition_temper": null,
      "size_thickness_mm": "t < 5",
      "p_no": 8,
      "group_no": 4,
      "min_tensile_strength_mpa": 690,
      "min_yield_strength_mpa": 310,
      "i": "NP",
      "limits_iii": 399,
      "viii_1": 399,
      "xii": 343,
      "external_pressure_chart_no": "HA–2 G5",
      "notes": null,
      "values": {
        "40": 167,
        "65": 167,
        "100": 167,
        "125": 163,
        "150": 159,
        "200": 150,
        "250": 147,
        "300": 144,
        "325": 143,
        "350": 142,
        "375": 141,
        "400": 140,
        "425": null,
        "450": null,
        "475": null,
        "500": null,
        "525": null,
        "550": null,
        "575": null,
        "600": null,
        "625": null,
        "650": null,
        "675": null,
        "700": null,
        "725": null,
        "750": null,
        "775": null,
        "800": null,
        "825": null,
        "850": null,
        "875": null,
        "900": null
      }
    },
    {
      "block": 34,
      "line_no": 8,
      "nominal_composition": "20Cr–18Ni–6Mo",
      "product_form": "Wld. pipe",
      "spec_no": "SA–358",
      "type_grade": null,
      "alloy_desig_uns_no": "S31254",
      "class_condition_temper": null,
      "size_thickness_mm": "t < 5",
      "p_no": 8,
      "group_no": 4,
      "min_tensile_strength_mpa": 690,
      "min_yield_strength_mpa": 310,
      "i": "NP",
      "limits_iii": "NP",
      "viii_1": 399,
      "xii": 343,
      "external_pressure_chart_no": "HA–2 …",
      "notes": null,
      "values": {
        "40": 167,
        "65": 154,
        "100": 141,
        "125": 134,
        "150": 128,
        "200": 116,
        "250": 113,
        "300": 108,
        "325": 107,
        "350": 105,
        "375": 104,
        "400": 104,
        "425": null,
        "450": null,
        "475": null,
        "500": null,
        "525": null,
        "550": null,
        "575": null,
        "600": null,
        "625": null,
        "650": null,
        "675": null,
        "700": null,
        "725": null,
        "750": null,
        "775": null,
        "800": null,
        "825": null,
        "850": null,
        "875": null,
        "900": null
      }
    },
    {
      "block": 34,
      "line_no": 9,
      "nominal_composition": "20.5Cr–8.8Ni–Mo–N",
      "product_form": "Plate",
      "spec_no": "SA–240",
      "type_grade": null,
      "alloy_desig_uns_no": "S31655",
      "class_condition_temper": null,
      "size_thickness_mm": null,
      "p_no": 8,
      "group_no": 3,
      "min_tensile_strength_mpa": 635,
      "min_yield_strength_mpa": 310,
      "i": "NP",
      "limits_iii": "NP",
      "viii_1": 454,
      "xii": "NP",
      "external_pressure_chart_no": "HA–2 G5",
      "notes": null,
      "values": {
        "40": 181,
        "65": 181,
        "100": 177,
        "125": 172,
        "150": 168,
        "200": 161,
        "250": 156,
        "300": 153,
        "325": 152,
        "350": 151,
        "375": 150,
        "400": 148,
        "425": 147,
        "450": 145,
        "475": 143,
        "500": null,
        "525": null,
        "550": null,
        "575": null,
        "600": null,
        "625": null,
        "650": null,
        "675": null,
        "700": null,
        "725": null,
        "750": null,
        "775": null,
        "800": null,
        "825": null,
        "850": null,
        "875": null,
        "900": null
      }
    },
    {
      "block": 34,
      "line_no": 10,
      "nominal_composition": "20.5Cr–8.8Ni–Mo–N",
      "product_form": "Plate",
      "spec_no": "SA–240",
      "type_grade": null,
      "alloy_desig_uns_no": "S31655",
      "class_condition_temper": null,
      "size_thickness_mm": null,
      "p_no": 8,
      "group_no": 3,
      "min_tensile_strength_mpa": 635,
      "min_yield_strength_mpa": 310,
      "i": "NP",
      "limits_iii": "NP",
      "viii_1": 454,
      "xii": "NP",
      "external_pressure_chart_no": "HA–2 …",
      "notes": null,
      "values": {
        "40": 181,
        "65": 179,
        "100": 162,
        "125": 153,
        "150": 145,
        "200": 134,
        "250": 127,
        "300": 121,
        "325": 119,
        "350": 117,
        "375": 115,
        "400": 113,
        "425": 111,
        "450": 109,
        "475": 107,
        "500": null,
        "525": null,
        "550": null,
        "575": null,
        "600": null,
        "625": null,
        "650": null,
        "675": null,
        "700": null,
        "725": null,
        "750": null,
        "775": null,
        "800": null,
        "825": null,
        "850": null,
        "875": null,
        "900": null
      }
    },
    {
      "block": 34,
      "line_no": 11,
      "nominal_composition": "21Cr–5Mn–1.5Ni–Cu–N",
      "product_form": "Plate",
      "spec_no": "SA–240",
      "type_grade": null,
      "alloy_desig_uns_no": "S32101",
      "class_condition_temper": null,
      "size_thickness_mm": ">5",
      "p_no": "10H",
      "group_no": 1,
      "min_tensile_strength_mpa": 650,
      "min_yield_strength_mpa": 450,
      "i": "NP",
      "limits_iii": "NP",
      "viii_1": 316,
      "xii": "NP",
      "external_pressure_chart_no": "HA–5 G19",
      "notes": null,
      "values": {
        "40": 186,
        "65": 186,
        "100": 186,
        "125": null,
        "150": 177,
        "200": 171,
        "250": 170,
        "300": 170,
        "325": 170,
        "350": null,
        "375": null,
        "400": null,
        "425": null,
        "450": null,
        "475": null,
        "500": null,
        "525": null,
        "550": null,
        "575": null,
        "600": null,
        "625": null,
        "650": null,
        "675": null,
        "700": null,
        "725": null,
        "750": null,
        "775": null,
        "800": null,
        "825": null,
        "850": null,
        "875": null,
        "900": null
      }
    },
    {
      "block": 34,
      "line_no": 12,
      "nominal_composition": "21Cr–5Mn–1.5Ni–Cu–N",
      "product_form": "Bar",
      "spec_no": "SA–479",
      "type_grade": null,
      "alloy_desig_uns_no": "S32101",
      "class_condition_temper": null,
      "size_thickness_mm": null,
      "p_no": "10H",
      "group_no": 1,
      "min_tensile_strength_mpa": 650,
      "min_yield_strength_mpa": 450,
      "i": "NP",
      "limits_iii": "NP",
      "viii_1": 316,
      "xii": "NP",
      "external_pressure_chart_no": "HA–5 G19",
      "notes": null,
      "values": {
        "40": 186,
        "65": 186,
        "100": 186,
        "125": null,
        "150": 177,
        "200": 171,
        "250": 170,
        "300": 170,
        "325": 170,
        "350": null,
        "375": null,
        "400": null,
        "425": null,
        "450": null,
        "475": null,
        "500": null,
        "525": null,
        "550": null,
        "575": null,
        "600": null,
        "625": null,
        "650": null,
        "675": null,
        "700": null,
        "725": null,
        "750": null,
        "775": null,
        "800": null,
        "825": null,
        "850": null,
        "875": null,
        "900": null
      }
    },
    {
      "block": 34,
      "line_no": 13,
      "nominal_composition": "21Cr–5Mn–1.5Ni–Cu–N",
      "product_form": "Smls. tube",
      "spec_no": "SA–789",
      "type_grade": null,
      "alloy_desig_uns_no": "S32101",
      "class_condition_temper": null,
      "size_thickness_mm": ">5",
      "p_no": "10H",
      "group_no": 1,
      "min_tensile_strength_mpa": 650,
      "min_yield_strength_mpa": 450,
      "i": "NP",
      "limits_iii": "NP",
      "viii_1": 316,
      "xii": "NP",
      "external_pressure_chart_no": "HA–5 G19",
      "notes": null,
      "values": {
        "40": 186,
        "65": 186,
        "100": 186,
        "125": null,
        "150": 177,
        "200": 171,
        "250": 170,
        "300": 170,
        "325": 170,
        "350": null,
        "375": null,
        "400": null,
        "425": null,
        "450": null,
        "475": null,
        "500": null,
        "525": null,
        "550": null,
        "575": null,
        "600": null,
        "625": null,
        "650": null,
        "675": null,
        "700": null,
        "725": null,
        "750": null,
        "775": null,
        "800": null,
        "825": null,
        "850": null,
        "875": null,
        "900": null
      }
    },
    {
      "block": 34,
      "line_no": 14,
      "nominal_composition": "21Cr–5Mn–1.5Ni–Cu–N",
      "product_form": "Wld. tube",
      "spec_no": "SA–789",
      "type_grade": null,
      "alloy_desig_uns_no": "S32101",
      "class_condition_temper": null,
      "size_thickness_mm": ">5",
      "p_no": "10H",
      "group_no": 1,
      "min_tensile_strength_mpa": 650,
      "min_yield_strength_mpa": 450,
      "i": "NP",
      "limits_iii": "NP",
      "viii_1": 316,
      "xii": "NP",
      "external_pressure_chart_no": "HA–5",
      "notes": "G19, G24",
      "values": {
        "40": 158,
        "65": 158,
        "100": 158,
        "125": null,
        "150": 150,
        "200": 145,
        "250": 145,
        "300": 145,
        "325": 145,
        "350": null,
        "375": null,
        "400": null,
        "425": null,
        "450": null,
        "475": null,
        "500": null,
        "525": null,
        "550": null,
        "575": null,
        "600": null,
        "625": null,
        "650": null,
        "675": null,
        "700": null,
        "725": null,
        "750": null,
        "775": null,
        "800": null,
        "825": null,
        "850": null,
        "875": null,
        "900": null
      }
    },
    {
      "block": 34,
      "line_no": 15,
      "nominal_composition": "21Cr–5Mn–1.5Ni–Cu–N",
      "product_form": "Smls. pipe",
      "spec_no": "SA–790",
      "type_grade": null,
      "alloy_desig_uns_no": "S32101",
      "class_condition_temper": null,
      "size_thickness_mm": ">5",
      "p_no": "10H",
      "group_no": 1,
      "min_tensile_strength_mpa": 650,
      "min_yield_strength_mpa": 450,
      "i": "NP",
      "limits_iii": "NP",
      "viii_1": 316,
      "xii": "NP",
      "external_pressure_chart_no": "HA–5 G19",
      "notes": null,
      "values": {
        "40": 186,
        "65": 186,
        "100": 186,
        "125": null,
        "150": 177,
        "200": 171,
        "250": 170,
        "300": 170,
        "325": 170,
        "350": null,
        "375": null,
        "400": null,
        "425": null,
        "450": null,
        "475": null,
        "500": null,
        "525": null,
        "550": null,
        "575": null,
        "600": null,
        "625": null,
        "650": null,
        "675": null,
        "700": null,
        "725": null,
        "750": null,
        "775": null,
        "800": null,
        "825": null,
        "850": null,
        "875": null,
        "900": null
      }
    },
    {
      "block": 34,
      "line_no": 16,
      "nominal_composition": "21Cr–5Mn–1.5Ni–Cu–N",
      "product_form": "Wld. pipe",
      "spec_no": "SA–790",
      "type_grade": null,
      "alloy_desig_uns_no": "S32101",
      "class_condition_temper": null,
      "size_thickness_mm": ">5",
      "p_no": "10H",
      "group_no": 1,
      "min_tensile_strength_mpa": 650,
      "min_yield_strength_mpa": 450,
      "i": "NP",
      "limits_iii": "NP",
      "viii_1": 316,
      "xii": "NP",
      "external_pressure_chart_no": "HA–5",
      "notes": "G19, G24",
      "values": {
        "40": 158,
        "65": 158,
        "100": 158,
        "125": null,
        "150": 150,
        "200": 145,
        "250": 145,
        "300": 145,
        "325": 145,
        "350": null,
        "375": null,
        "400": null,
        "425": null,
        "450": null,
        "475": null,
        "500": null,
        "525": null,
        "550": null,
        "575": null,
        "600": null,
        "625": null,
        "650": null,
        "675": null,
        "700": null,
        "725": null,
        "750": null,
        "775": null,
        "800": null,
        "825": null,
        "850": null,
        "875": null,
        "900": null
      }
    },
    {
      "block": 34,
      "line_no": 17,
      "nominal_composition": "21Cr–5Mn–1.5Ni–Cu–N",
      "product_form": "Fittings",
      "spec_no": "SA–815",
      "type_grade": null,
      "alloy_desig_uns_no": "S32101",
      "class_condition_temper": null,
      "size_thickness_mm": null,
      "p_no": "10H",
      "group_no": 1,
      "min_tensile_strength_mpa": 650,
      "min_yield_strength_mpa": 450,
      "i": "NP",
      "limits_iii": "NP",
      "viii_1": 316,
      "xii": "NP",
      "external_pressure_chart_no": "HA–5",
      "notes": "G19, W14",
      "values": {
        "40": 186,
        "65": 186,
        "100": 186,
        "125": null,
        "150": 177,
        "200": 171,
        "250": 170,
        "300": 170,
        "325": 170,
        "350": null,
        "375": null,
        "400": null,
        "425": null,
        "450": null,
        "475": null,
        "500": null,
        "525": null,
        "550": null,
        "575": null,
        "600": null,
        "625": null,
        "650": null,
        "675": null,
        "700": null,
        "725": null,
        "750": null,
        "775": null,
        "800": null,
        "825": null,
        "850": null,
        "875": null,
        "900": null
      }
    },
    {
      "block": 34,
      "line_no": 18,
      "nominal_composition": "21Cr–5Mn–1.5Ni–Cu–N",
      "product_form": "Sheet, strip",
      "spec_no": "SA–240",
      "type_grade": null,
      "alloy_desig_uns_no": "S32101",
      "class_condition_temper": null,
      "size_thickness_mm": "≤5",
      "p_no": "10H",
      "group_no": 1,
      "min_tensile_strength_mpa": 700,
      "min_yield_strength_mpa": 530,
      "i": "NP",
      "limits_iii": "NP",
      "viii_1": 316,
      "xii": "NP",
      "external_pressure_chart_no": "HA–5 G19",
      "notes": null,
      "values": {
        "40": 200,
        "65": 200,
        "100": 200,
        "125": null,
        "150": 190,
        "200": 184,
        "250": 183,
        "300": 183,
        "325": 183,
        "350": null,
        "375": null,
