Repository: danivelas0/asme-pcc

File: resources/bpvc_ii_d_metric_2025/table_y_1.json (part 47 of 71)
    "Min. Yield Strength, MPa",
    "Notes"
  ],
  "columns_values": [
      "nominal_composition": null,
      "product_form": "Drawn smls. tube",
      "spec_no": "SB–210",
      "type_grade": null,
      "alloy_desig_uns_no": "A95154 O",
      "class_condition_temper": null,
      "size_thickness_mm": "0.25–11.4",
      "min_tensile_strength_mpa": 205,
      "min_yield_strength_mpa": 75,
      "notes": null,
      "values": {
        "40": 75.8,
        "65": 75.8,
        "100": null,
        "125": null,
        "150": null,
        "175": null,
        "200": null,
        "225": null,
        "250": null,
        "275": null,
        "300": null,
        "325": null,
        "350": null,
        "375": null,
        "400": null,
        "425": null,
        "450": null,
        "475": null,
        "500": null,
        "525": null,
        "550": null,
        "575": null,
        "600": null,
        "625": null,
        "650": null,
        "675": null,
        "700": null,
        "725": null,
        "750": null,
        "775": null,
        "800": null,
        "825": null,
        "850": null,
        "875": null,
        "900": null
      }
    },
    {
      "block": 37,
      "line_no": 40,
      "nominal_composition": null,
      "product_form": "Drawn smls. tube",
      "spec_no": "SB–210",
      "type_grade": null,
      "alloy_desig_uns_no": "A95154",
      "class_condition_temper": "H34",
      "size_thickness_mm": "0.25–11.4",
      "min_tensile_strength_mpa": 270,
      "min_yield_strength_mpa": 200,
      "notes": null,
      "values": {
        "40": 200,
        "65": 200,
        "100": null,
        "125": null,
        "150": null,
        "175": null,
        "200": null,
        "225": null,
        "250": null,
        "275": null,
        "300": null,
        "325": null,
        "350": null,
        "375": null,
        "400": null,
        "425": null,
        "450": null,
        "475": null,
        "500": null,
        "525": null,
        "550": null,
        "575": null,
        "600": null,
        "625": null,
        "650": null,
        "675": null,
        "700": null,
        "725": null,
        "750": null,
        "775": null,
        "800": null,
        "825": null,
        "850": null,
        "875": null,
        "900": null
      }
    },
    {
      "block": 37,
      "line_no": 41,
      "nominal_composition": null,
      "product_form": "Bar, rod, shapes",
      "spec_no": "SB–221",
      "type_grade": null,
      "alloy_desig_uns_no": "A95154 O",
      "class_condition_temper": null,
      "size_thickness_mm": null,
      "min_tensile_strength_mpa": 205,
      "min_yield_strength_mpa": 75,
      "notes": null,
      "values": {
        "40": 75.8,
        "65": 75.8,
        "100": null,
        "125": null,
        "150": null,
        "175": null,
        "200": null,
        "225": null,
        "250": null,
        "275": null,
        "300": null,
        "325": null,
        "350": null,
        "375": null,
        "400": null,
        "425": null,
        "450": null,
        "475": null,
        "500": null,
        "525": null,
        "550": null,
        "575": null,
        "600": null,
        "625": null,
        "650": null,
        "675": null,
        "700": null,
        "725": null,
        "750": null,
        "775": null,
        "800": null,
        "825": null,
        "850": null,
        "875": null,
        "900": null
      }
    },
    {
      "block": 37,
      "line_no": 42,
      "nominal_composition": null,
      "product_form": "Bar, rod, shapes",
      "spec_no": "SB–221",
      "type_grade": null,
      "alloy_desig_uns_no": "A95154",
      "class_condition_temper": "H112",
      "size_thickness_mm": null,
      "min_tensile_strength_mpa": 205,
      "min_yield_strength_mpa": 75,
      "notes": null,
      "values": {
        "40": 75.8,
        "65": 75.8,
        "100": null,
        "125": null,
        "150": null,
        "175": null,
        "200": null,
        "225": null,
        "250": null,
        "275": null,
        "300": null,
        "325": null,
        "350": null,
        "375": null,
        "400": null,
        "425": null,
        "450": null,
        "475": null,
        "500": null,
        "525": null,
        "550": null,
        "575": null,
        "600": null,
        "625": null,
        "650": null,
        "675": null,
        "700": null,
        "725": null,
        "750": null,
        "775": null,
        "800": null,
        "825": null,
        "850": null,
        "875": null,
        "900": null
      }
    },
    {
      "block": 37,
      "line_no": 43,
      "nominal_composition": null,
      "product_form": "Plate, sheet",
      "spec_no": "SB–209",
      "type_grade": null,
      "alloy_desig_uns_no": "A95254 O",
      "class_condition_temper": null,
      "size_thickness_mm": "1.30–76.2",
      "min_tensile_strength_mpa": 205,
      "min_yield_strength_mpa": 75,
      "notes": null,
      "values": {
        "40": 75.8,
        "65": 75.8,
        "100": null,
        "125": null,
        "150": null,
        "175": null,
        "200": null,
        "225": null,
        "250": null,
        "275": null,
        "300": null,
        "325": null,
        "350": null,
        "375": null,
        "400": null,
        "425": null,
        "450": null,
        "475": null,
        "500": null,
        "525": null,
        "550": null,
        "575": null,
        "600": null,
        "625": null,
        "650": null,
        "675": null,
        "700": null,
        "725": null,
        "750": null,
        "775": null,
        "800": null,
        "825": null,
        "850": null,
        "875": null,
        "900": null
      }
    },
    {
      "block": 37,
      "line_no": 44,
      "nominal_composition": null,
      "product_form": "Plate, sheet",
      "spec_no": "SB–209",
      "type_grade": null,
      "alloy_desig_uns_no": "A95254",
      "class_condition_temper": "H112",
      "size_thickness_mm": "6.35–12.7",
      "min_tensile_strength_mpa": 220,
      "min_yield_strength_mpa": 125,
      "notes": null,
      "values": {
        "40": 124,
        "65": 124,
        "100": null,
        "125": null,
        "150": null,
        "175": null,
        "200": null,
        "225": null,
        "250": null,
        "275": null,
        "300": null,
        "325": null,
        "350": null,
        "375": null,
        "400": null,
        "425": null,
        "450": null,
        "475": null,
        "500": null,
        "525": null,
        "550": null,
        "575": null,
        "600": null,
        "625": null,
        "650": null,
        "675": null,
        "700": null,
        "725": null,
        "750": null,
        "775": null,
        "800": null,
        "825": null,
        "850": null,
        "875": null,
        "900": null
      }
    },
    {
      "block": 37,
      "line_no": 45,
      "nominal_composition": null,
      "product_form": "Plate, sheet",
      "spec_no": "SB–209",
      "type_grade": null,
      "alloy_desig_uns_no": "A95254",
      "class_condition_temper": "H112",
      "size_thickness_mm": "12.7–76.2",
      "min_tensile_strength_mpa": 205,
      "min_yield_strength_mpa": 75,
      "notes": null,
      "values": {
        "40": 75.8,
        "65": 75.8,
        "100": null,
        "125": null,
        "150": null,
        "175": null,
        "200": null,
        "225": null,
        "250": null,
        "275": null,
        "300": null,
        "325": null,
        "350": null,
        "375": null,
        "400": null,
        "425": null,
        "450": null,
        "475": null,
        "500": null,
        "525": null,
        "550": null,
        "575": null,
        "600": null,
        "625": null,
        "650": null,
        "675": null,
        "700": null,
        "725": null,
        "750": null,
        "775": null,
        "800": null,
        "825": null,
        "850": null,
        "875": null,
        "900": null
      }
    },
    {
      "block": 38,
      "line_no": 1,
      "nominal_composition": null,
      "product_form": "Plate, sheet",
      "spec_no": "SB–209",
      "type_grade": null,
      "alloy_desig_uns_no": "A95254",
      "class_condition_temper": "H32",
      "size_thickness_mm": "1.30–50.8",
      "min_tensile_strength_mpa": 250,
      "min_yield_strength_mpa": 180,
      "notes": null,
      "values": {
        "40": 179,
        "65": 179,
        "100": null,
        "125": null,
        "150": null,
        "175": null,
        "200": null,
        "225": null,
        "250": null,
        "275": null,
        "300": null,
        "325": null,
        "350": null,
        "375": null,
        "400": null,
        "425": null,
        "450": null,
        "475": null,
        "500": null,
        "525": null,
        "550": null,
        "575": null,
        "600": null,
        "625": null,
        "650": null,
        "675": null,
        "700": null,
        "725": null,
        "750": null,
        "775": null,
        "800": null,
        "825": null,
        "850": null,
        "875": null,
        "900": null
      }
    },
    {
      "block": 38,
      "line_no": 2,
      "nominal_composition": null,
      "product_form": "Plate, sheet",
      "spec_no": "SB–209",
      "type_grade": null,
      "alloy_desig_uns_no": "A95254",
      "class_condition_temper": "H34",
      "size_thickness_mm": "1.30–25.4",
      "min_tensile_strength_mpa": 270,
      "min_yield_strength_mpa": 200,
      "notes": null,
      "values": {
        "40": 200,
        "65": 200,
        "100": null,
        "125": null,
        "150": null,
        "175": null,
        "200": null,
        "225": null,
        "250": null,
        "275": null,
        "300": null,
        "325": null,
        "350": null,
        "375": null,
        "400": null,
        "425": null,
        "450": null,
        "475": null,
        "500": null,
        "525": null,
        "550": null,
        "575": null,
        "600": null,
        "625": null,
        "650": null,
        "675": null,
        "700": null,
        "725": null,
        "750": null,
        "775": null,
        "800": null,
        "825": null,
        "850": null,
        "875": null,
        "900": null
      }
    },
    {
      "block": 38,
      "line_no": 3,
      "nominal_composition": null,
      "product_form": "Plate, sheet",
      "spec_no": "SB–209",
      "type_grade": null,
      "alloy_desig_uns_no": "A95454 O",
      "class_condition_temper": null,
      "size_thickness_mm": "0.51–76.2",
      "min_tensile_strength_mpa": 215,
      "min_yield_strength_mpa": 85,
      "notes": null,
      "values": {
        "40": 82.7,
        "65": 82.7,
        "100": 82.7,
        "125": 82.7,
        "150": 82.3,
        "175": 80.1,
        "200": 75.2,
        "225": 70.7,
        "250": null,
        "275": null,
        "300": null,
        "325": null,
        "350": null,
        "375": null,
        "400": null,
        "425": null,
        "450": null,
        "475": null,
        "500": null,
        "525": null,
        "550": null,
        "575": null,
        "600": null,
        "625": null,
        "650": null,
        "675": null,
        "700": null,
        "725": null,
        "750": null,
        "775": null,
        "800": null,
        "825": null,
        "850": null,
        "875": null,
        "900": null
      }
    },
    {
      "block": 38,
      "line_no": 4,
      "nominal_composition": null,
      "product_form": "Plate, sheet",
      "spec_no": "SB–209",
      "type_grade": null,
      "alloy_desig_uns_no": "A95454",
      "class_condition_temper": "H112",
      "size_thickness_mm": "6.35–12.7",
      "min_tensile_strength_mpa": 220,
      "min_yield_strength_mpa": 125,
      "notes": null,
      "values": {
        "40": 124,
        "65": 124,
        "100": 124,
        "125": 124,
        "150": 123,
        "175": 119,
        "200": 112,
        "225": 105,
        "250": null,
        "275": null,
        "300": null,
        "325": null,
        "350": null,
        "375": null,
        "400": null,
        "425": null,
        "450": null,
        "475": null,
        "500": null,
        "525": null,
        "550": null,
        "575": null,
        "600": null,
        "625": null,
        "650": null,
        "675": null,
        "700": null,
        "725": null,
        "750": null,
        "775": null,
        "800": null,
        "825": null,
        "850": null,
        "875": null,
        "900": null
      }
    },
    {
      "block": 38,
      "line_no": 5,
      "nominal_composition": null,
      "product_form": "Plate, sheet",
      "spec_no": "SB–209",
      "type_grade": null,
      "alloy_desig_uns_no": "A95454",
      "class_condition_temper": "H112",
      "size_thickness_mm": "12.7–76.2",
      "min_tensile_strength_mpa": 215,
      "min_yield_strength_mpa": 85,
      "notes": null,
      "values": {
        "40": 82.7,
        "65": 82.7,
        "100": 82.7,
        "125": 82.7,
        "150": 82.3,
        "175": 80.1,
        "200": 75.2,
        "225": 70.7,
        "250": null,
        "275": null,
        "300": null,
        "325": null,
        "350": null,
        "375": null,
        "400": null,
        "425": null,
        "450": null,
        "475": null,
        "500": null,
        "525": null,
        "550": null,
        "575": null,
        "600": null,
        "625": null,
        "650": null,
        "675": null,
        "700": null,
        "725": null,
        "750": null,
        "775": null,
        "800": null,
        "825": null,
        "850": null,
        "875": null,
        "900": null
      }
    },
    {
      "block": 38,
      "line_no": 6,
      "nominal_composition": null,
      "product_form": "Plate, sheet",
      "spec_no": "SB–209",
      "type_grade": null,
      "alloy_desig_uns_no": "A95454",
      "class_condition_temper": "H32",
      "size_thickness_mm": "0.51–50.8",
      "min_tensile_strength_mpa": 250,
      "min_yield_strength_mpa": 180,
      "notes": null,
      "values": {
        "40": 179,
        "65": 179,
        "100": 177,
        "125": 172,
        "150": 163,
        "175": 149,
        "200": 129,
        "225": 112,
        "250": null,
        "275": null,
        "300": null,
        "325": null,
        "350": null,
        "375": null,
        "400": null,
        "425": null,
        "450": null,
        "475": null,
        "500": null,
        "525": null,
        "550": null,
        "575": null,
        "600": null,
        "625": null,
        "650": null,
        "675": null,
        "700": null,
        "725": null,
        "750": null,
        "775": null,
        "800": null,
        "825": null,
        "850": null,
        "875": null,
        "900": null
      }
    },
    {
      "block": 38,
      "line_no": 7,
      "nominal_composition": null,
      "product_form": "Plate, sheet",
      "spec_no": "SB–209",
      "type_grade": null,
      "alloy_desig_uns_no": "A95454",
      "class_condition_temper": "H34",
      "size_thickness_mm": "0.51–25.4",
      "min_tensile_strength_mpa": 270,
      "min_yield_strength_mpa": 200,
      "notes": null,
      "values": {
        "40": 200,
        "65": 197,
        "100": 187,
        "125": 177,
        "150": 164,
        "175": 148,
        "200": 128,
        "225": 111,
        "250": null,
        "275": null,
        "300": null,
        "325": null,
        "350": null,
        "375": null,
        "400": null,
        "425": null,
        "450": null,
        "475": null,
        "500": null,
        "525": null,
        "550": null,
        "575": null,
        "600": null,
        "625": null,
        "650": null,
        "675": null,
        "700": null,
        "725": null,
        "750": null,
        "775": null,
        "800": null,
        "825": null,
        "850": null,
        "875": null,
        "900": null
      }
    },
    {
      "block": 38,
      "line_no": 8,
      "nominal_composition": null,
      "product_form": "Bar, rod, shapes",
      "spec_no": "SB–221",
      "type_grade": null,
      "alloy_desig_uns_no": "A95454 O",
      "class_condition_temper": null,
      "size_thickness_mm": "≤127",
      "min_tensile_strength_mpa": 215,
      "min_yield_strength_mpa": 85,
      "notes": null,
      "values": {
        "40": 82.7,
        "65": 82.7,
        "100": 82.7,
        "125": 82.7,
        "150": 82.3,
        "175": 80.1,
        "200": 75.2,
        "225": 70.7,
        "250": null,
        "275": null,
        "300": null,
        "325": null,
        "350": null,
        "375": null,
        "400": null,
        "425": null,
        "450": null,
        "475": null,
        "500": null,
        "525": null,
        "550": null,
        "575": null,
        "600": null,
        "625": null,
        "650": null,
        "675": null,
        "700": null,
        "725": null,
        "750": null,
        "775": null,
        "800": null,
        "825": null,
        "850": null,
        "875": null,
        "900": null
      }
    },
    {
      "block": 38,
      "line_no": 9,
      "nominal_composition": null,
      "product_form": "Bar, rod, shapes",
      "spec_no": "SB–221",
      "type_grade": null,
      "alloy_desig_uns_no": "A95454",
      "class_condition_temper": "H111",
      "size_thickness_mm": "≤127",
      "min_tensile_strength_mpa": 230,
      "min_yield_strength_mpa": 130,
      "notes": null,
      "values": {
        "40": 131,
        "65": 131,
        "100": 131,
        "125": 131,
        "150": 129,
        "175": 126,
        "200": 118,
        "225": 110,
        "250": null,
        "275": null,
        "300": null,
        "325": null,
        "350": null,
        "375": null,
        "400": null,
        "425": null,
        "450": null,
        "475": null,
        "500": null,
        "525": null,
        "550": null,
        "575": null,
        "600": null,
        "625": null,
        "650": null,
        "675": null,
        "700": null,
        "725": null,
        "750": null,
        "775": null,
        "800": null,
        "825": null,
        "850": null,
        "875": null,
        "900": null
      }
    },
    {
      "block": 38,
      "line_no": 10,
      "nominal_composition": null,
      "product_form": "Bar, rod, shapes",
      "spec_no": "SB–221",
      "type_grade": null,
      "alloy_desig_uns_no": "A95454",
      "class_condition_temper": "H112",
      "size_thickness_mm": "≤127",
      "min_tensile_strength_mpa": 215,
      "min_yield_strength_mpa": 85,
      "notes": null,
      "values": {
        "40": 82.7,
        "65": 82.7,
        "100": 82.7,
        "125": 82.7,
        "150": 82.3,
        "175": 80.1,
        "200": 75.2,
        "225": 70.7,
        "250": null,
        "275": null,
        "300": null,
        "325": null,
        "350": null,
        "375": null,
        "400": null,
        "425": null,
        "450": null,
        "475": null,
        "500": null,
        "525": null,
        "550": null,
        "575": null,
        "600": null,
        "625": null,
        "650": null,
        "675": null,
        "700": null,
        "725": null,
        "750": null,
        "775": null,
        "800": null,
        "825": null,
        "850": null,
        "875": null,
        "900": null
      }
    },
    {
      "block": 38,
      "line_no": 11,
      "nominal_composition": null,
      "product_form": "Cond. & heat exch. tubes",
      "spec_no": "SB–234",
      "type_grade": null,
      "alloy_desig_uns_no": "A95454",
      "class_condition_temper": "H32",
      "size_thickness_mm": "0.25–5.08",
      "min_tensile_strength_mpa": 250,
      "min_yield_strength_mpa": 180,
      "notes": null,
      "values": {
        "40": 179,
        "65": 179,
        "100": 177,
        "125": 172,
        "150": 163,
        "175": 149,
        "200": 129,
        "225": 112,
        "250": null,
        "275": null,
        "300": null,
        "325": null,
        "350": null,
        "375": null,
        "400": null,
        "425": null,
        "450": null,
        "475": null,
        "500": null,
        "525": null,
        "550": null,
        "575": null,
        "600": null,
        "625": null,
        "650": null,
        "675": null,
        "700": null,
        "725": null,
        "750": null,
        "775": null,
        "800": null,
        "825": null,
        "850": null,
        "875": null,
        "900": null
      }
    },
    {
      "block": 38,
      "line_no": 12,
      "nominal_composition": null,
      "product_form": "Cond. & heat exch. tubes",
      "spec_no": "SB–234",
      "type_grade": null,
      "alloy_desig_uns_no": "A95454",
      "class_condition_temper": "H34",
      "size_thickness_mm": "0.25–5.08",
      "min_tensile_strength_mpa": 270,
      "min_yield_strength_mpa": 200,
      "notes": null,
      "values": {
        "40": 200,
        "65": 197,
        "100": 187,
        "125": 177,
        "150": 164,
        "175": 148,
        "200": 128,
        "225": 111,
        "250": null,
        "275": null,
        "300": null,
        "325": null,
        "350": null,
        "375": null,
        "400": null,
        "425": null,
        "450": null,
        "475": null,
        "500": null,
        "525": null,
        "550": null,
        "575": null,
        "600": null,
        "625": null,
        "650": null,
        "675": null,
        "700": null,
        "725": null,
        "750": null,
        "775": null,
        "800": null,
        "825": null,
        "850": null,
        "875": null,
        "900": null
      }
    },
    {
      "block": 38,
      "line_no": 13,
      "nominal_composition": null,
      "product_form": "Smls. extr. tube",
      "spec_no": "SB–241",
      "type_grade": null,
      "alloy_desig_uns_no": "A95454 O",
      "class_condition_temper": null,
      "size_thickness_mm": null,
      "min_tensile_strength_mpa": 215,
      "min_yield_strength_mpa": 85,
      "notes": null,
      "values": {
        "40": 82.7,
        "65": 82.7,
        "100": 82.7,
        "125": 82.7,
        "150": 82.3,
        "175": 80.1,
        "200": 75.2,
        "225": 70.7,
        "250": null,
        "275": null,
        "300": null,
        "325": null,
        "350": null,
        "375": null,
        "400": null,
        "425": null,
        "450": null,
        "475": null,
        "500": null,
        "525": null,
        "550": null,
        "575": null,
        "600": null,
        "625": null,
        "650": null,
        "675": null,
        "700": null,
        "725": null,
        "750": null,
        "775": null,
        "800": null,
        "825": null,
        "850": null,
        "875": null,
        "900": null
      }
    },
    {
      "block": 38,
      "line_no": 14,
      "nominal_composition": null,
      "product_form": "Smls. extr. tube",
      "spec_no": "SB–241",
      "type_grade": null,
      "alloy_desig_uns_no": "A95454",
      "class_condition_temper": "H111",
      "size_thickness_mm": null,
      "min_tensile_strength_mpa": 230,
      "min_yield_strength_mpa": 130,
      "notes": null,
      "values": {
        "40": 131,
        "65": 131,
        "100": 131,
        "125": 131,
        "150": 129,
        "175": 126,
        "200": 118,
        "225": 110,
        "250": null,
        "275": null,
        "300": null,
        "325": null,
        "350": null,
        "375": null,
        "400": null,
        "425": null,
        "450": null,
        "475": null,
        "500": null,
        "525": null,
        "550": null,
        "575": null,
        "600": null,
        "625": null,
        "650": null,
        "675": null,
        "700": null,
        "725": null,
        "750": null,
        "775": null,
        "800": null,
        "825": null,
        "850": null,
        "875": null,
        "900": null
      }
    },
    {
      "block": 38,
      "line_no": 15,
      "nominal_composition": null,
      "product_form": "Smls. extr. tube",
      "spec_no": "SB–241",
      "type_grade": null,
      "alloy_desig_uns_no": "A95454",
      "class_condition_temper": "H112",
      "size_thickness_mm": null,
      "min_tensile_strength_mpa": 215,
      "min_yield_strength_mpa": 85,
      "notes": null,
      "values": {
        "40": 82.7,
        "65": 82.7,
        "100": 82.7,
        "125": 82.7,
        "150": 82.3,
        "175": 80.1,
        "200": 75.2,
        "225": 70.7,
        "250": null,
        "275": null,
        "300": null,
        "325": null,
        "350": null,
        "375": null,
        "400": null,
        "425": null,
        "450": null,
        "475": null,
        "500": null,
        "525": null,
        "550": null,
        "575": null,
        "600": null,
        "625": null,
        "650": null,
        "675": null,
        "700": null,
        "725": null,
        "750": null,
        "775": null,
        "800": null,
        "825": null,
        "850": null,
        "875": null,
        "900": null
      }
    },
    {
      "block": 38,
      "line_no": 16,
      "nominal_composition": null,
      "product_form": "Plate, sheet",
      "spec_no": "SB–209",
      "type_grade": null,
      "alloy_desig_uns_no": "A95456 O",
      "class_condition_temper": null,
      "size_thickness_mm": "1.30–38.10",
      "min_tensile_strength_mpa": 290,
      "min_yield_strength_mpa": 130,
      "notes": null,
      "values": {
        "40": 131,
        "65": 131,
        "100": null,
        "125": null,
        "150": null,
        "175": null,
        "200": null,
        "225": null,
        "250": null,
        "275": null,
        "300": null,
        "325": null,
        "350": null,
        "375": null,
        "400": null,
        "425": null,
        "450": null,
        "475": null,
        "500": null,
        "525": null,
        "550": null,
        "575": null,
        "600": null,
        "625": null,
        "650": null,
        "675": null,
        "700": null,
        "725": null,
        "750": null,
        "775": null,
        "800": null,
        "825": null,
        "850": null,
        "875": null,
        "900": null
      }
    },
    {
      "block": 38,
      "line_no": 17,
      "nominal_composition": null,
      "product_form": "Plate, sheet",
      "spec_no": "SB–209",
      "type_grade": null,
      "alloy_desig_uns_no": "A95456 O",
      "class_condition_temper": null,
      "size_thickness_mm": "38.13–76.20",
      "min_tensile_strength_mpa": 285,
      "min_yield_strength_mpa": 125,
      "notes": null,
      "values": {
        "40": 124,
        "65": 124,
        "100": null,
        "125": null,
        "150": null,
        "175": null,
        "200": null,
        "225": null,
        "250": null,
        "275": null,
        "300": null,
        "325": null,
        "350": null,
        "375": null,
        "400": null,
        "425": null,
        "450": null,
        "475": null,
        "500": null,
        "525": null,
        "550": null,
        "575": null,
        "600": null,
        "625": null,
        "650": null,
        "675": null,
        "700": null,
        "725": null,
        "750": null,
        "775": null,
        "800": null,
        "825": null,
        "850": null,
        "875": null,
        "900": null
      }
    },
    {
      "block": 38,
      "line_no": 18,
      "nominal_composition": null,
      "product_form": "Plate, sheet",
      "spec_no": "SB–209",
      "type_grade": null,
      "alloy_desig_uns_no": "A95456 O",
      "class_condition_temper": null,
      "size_thickness_mm": "76.23–127.00",
      "min_tensile_strength_mpa": 275,
      "min_yield_strength_mpa": 115,
      "notes": null,
      "values": {
        "40": 117,
        "65": 117,
        "100": null,
        "125": null,
        "150": null,
        "175": null,
        "200": null,
        "225": null,
        "250": null,
        "275": null,
        "300": null,
        "325": null,
        "350": null,
        "375": null,
        "400": null,
        "425": null,
        "450": null,
        "475": null,
        "500": null,
        "525": null,
        "550": null,
        "575": null,
        "600": null,
        "625": null,
        "650": null,
        "675": null,
        "700": null,
        "725": null,
        "750": null,
        "775": null,
        "800": null,
        "825": null,
        "850": null,
        "875": null,
        "900": null
      }
    },
    {
      "block": 38,
      "line_no": 19,
      "nominal_composition": null,
      "product_form": "Plate, sheet",
      "spec_no": "SB–209",
      "type_grade": null,
      "alloy_desig_uns_no": "A95456 O",
      "class_condition_temper": null,
      "size_thickness_mm": "127.03–177.80",
      "min_tensile_strength_mpa": 270,
      "min_yield_strength_mpa": 110,
      "notes": null,
      "values": {
        "40": 110,
        "65": 110,
        "100": null,
        "125": null,
        "150": null,
        "175": null,
        "200": null,
        "225": null,
        "250": null,
        "275": null,
        "300": null,
        "325": null,
        "350": null,
        "375": null,
        "400": null,
        "425": null,
        "450": null,
        "475": null,
        "500": null,
        "525": null,
        "550": null,
        "575": null,
        "600": null,
        "625": null,
        "650": null,
        "675": null,
        "700": null,
        "725": null,
        "750": null,
        "775": null,
        "800": null,
        "825": null,
        "850": null,
        "875": null,
        "900": null
      }
    },
    {
      "block": 38,
      "line_no": 20,
      "nominal_composition": null,
      "product_form": "Plate, sheet",
      "spec_no": "SB–209",
      "type_grade": null,
      "alloy_desig_uns_no": "A95456 O",
      "class_condition_temper": null,
      "size_thickness_mm": "177.83–203.20",
      "min_tensile_strength_mpa": 260,
      "min_yield_strength_mpa": 105,
      "notes": null,
      "values": {
        "40": 103,
        "65": 103,
        "100": null,
        "125": null,
        "150": null,
        "175": null,
        "200": null,
        "225": null,
        "250": null,
        "275": null,
        "300": null,
        "325": null,
        "350": null,
        "375": null,
        "400": null,
        "425": null,
        "450": null,
        "475": null,
        "500": null,
        "525": null,
        "550": null,
        "575": null,
        "600": null,
        "625": null,
        "650": null,
        "675": null,
        "700": null,
        "725": null,
        "750": null,
        "775": null,
        "800": null,
        "825": null,
        "850": null,
        "875": null,
        "900": null
      }
    },
    {
      "block": 38,
      "line_no": 21,
      "nominal_composition": null,
      "product_form": "Plate, sheet",
      "spec_no": "SB–209",
      "type_grade": null,
      "alloy_desig_uns_no": "A95456",
      "class_condition_temper": "H112",
      "size_thickness_mm": "6.35–38.10",
      "min_tensile_strength_mpa": 290,
      "min_yield_strength_mpa": 130,
      "notes": null,
      "values": {
        "40": 131,
        "65": 131,
        "100": null,
        "125": null,
        "150": null,
        "175": null,
        "200": null,
        "225": null,
        "250": null,
        "275": null,
        "300": null,
        "325": null,
        "350": null,
        "375": null,
        "400": null,
        "425": null,
        "450": null,
        "475": null,
        "500": null,
        "525": null,
        "550": null,
        "575": null,
        "600": null,
        "625": null,
        "650": null,
        "675": null,
        "700": null,
        "725": null,
        "750": null,
        "775": null,
        "800": null,
        "825": null,
        "850": null,
        "875": null,
        "900": null
      }
    },
    {
      "block": 38,
      "line_no": 22,
      "nominal_composition": null,
      "product_form": "Plate, sheet",
      "spec_no": "SB–209",
      "type_grade": null,
      "alloy_desig_uns_no": "A95456",
      "class_condition_temper": "H112",
      "size_thickness_mm": "38.13–76.20",
      "min_tensile_strength_mpa": 285,
      "min_yield_strength_mpa": 125,
      "notes": null,
      "values": {
        "40": 124,
        "65": 124,
        "100": null,
        "125": null,
        "150": null,
        "175": null,
        "200": null,
        "225": null,
        "250": null,
        "275": null,
        "300": null,
        "325": null,
        "350": null,
        "375": null,
        "400": null,
        "425": null,
        "450": null,
        "475": null,
        "500": null,
        "525": null,
        "550": null,
        "575": null,
        "600": null,
        "625": null,
        "650": null,
        "675": null,
        "700": null,
        "725": null,
        "750": null,
        "775": null,
        "800": null,
        "825": null,
        "850": null,
        "875": null,
        "900": null
      }
    },
    {
      "block": 38,
      "line_no": 23,
      "nominal_composition": null,
      "product_form": "Plate, sheet",
      "spec_no": "SB–209",
      "type_grade": null,
      "alloy_desig_uns_no": "A95456",
      "class_condition_temper": "H32",
      "size_thickness_mm": "4.78–12.69",
      "min_tensile_strength_mpa": 315,
      "min_yield_strength_mpa": 230,
      "notes": null,
      "values": {
        "40": 227,
        "65": 227,
        "100": null,
        "125": null,
        "150": null,
        "175": null,
        "200": null,
        "225": null,
        "250": null,
        "275": null,
        "300": null,
        "325": null,
        "350": null,
        "375": null,
        "400": null,
        "425": null,
        "450": null,
        "475": null,
        "500": null,
        "525": null,
        "550": null,
        "575": null,
        "600": null,
        "625": null,
        "650": null,
        "675": null,
        "700": null,
        "725": null,
        "750": null,
        "775": null,
        "800": null,
        "825": null,
        "850": null,
        "875": null,
        "900": null
      }
    },
    {
      "block": 38,
      "line_no": 24,
      "nominal_composition": null,
      "product_form": "Plate, sheet",
      "spec_no": "SB–209",
      "type_grade": null,
      "alloy_desig_uns_no": "A95456",
      "class_condition_temper": "H32",
      "size_thickness_mm": "12.70–38.10",
      "min_tensile_strength_mpa": 305,
      "min_yield_strength_mpa": 215,
      "notes": null,
      "values": {
        "40": 213,
        "65": 213,
        "100": null,
        "125": null,
        "150": null,
        "175": null,
        "200": null,
        "225": null,
        "250": null,
        "275": null,
        "300": null,
        "325": null,
        "350": null,
        "375": null,
        "400": null,
        "425": null,
        "450": null,
        "475": null,
        "500": null,
        "525": null,
        "550": null,
        "575": null,
        "600": null,
        "625": null,
        "650": null,
        "675": null,
        "700": null,
        "725": null,
        "750": null,
        "775": null,
        "800": null,
        "825": null,
        "850": null,
        "875": null,
        "900": null
      }
    },
    {
      "block": 38,
      "line_no": 25,
      "nominal_composition": null,
      "product_form": "Plate, sheet",
      "spec_no": "SB–209",
      "type_grade": null,
      "alloy_desig_uns_no": "A95456",
      "class_condition_temper": "H32",
      "size_thickness_mm": "38.11–76.20",
      "min_tensile_strength_mpa": 285,
      "min_yield_strength_mpa": 200,
      "notes": null,
      "values": {
        "40": 200,
        "65": 200,
        "100": null,
        "125": null,
        "150": null,
        "175": null,
        "200": null,
        "225": null,
        "250": null,
        "275": null,
        "300": null,
        "325": null,
        "350": null,
        "375": null,
        "400": null,
        "425": null,
        "450": null,
        "475": null,
        "500": null,
        "525": null,
        "550": null,
        "575": null,
        "600": null,
        "625": null,
        "650": null,
        "675": null,
        "700": null,
        "725": null,
        "750": null,
        "775": null,
        "800": null,
        "825": null,
        "850": null,
        "875": null,
        "900": null
      }
    },
    {
      "block": 38,
      "line_no": 26,
      "nominal_composition": null,
      "product_form": "Bar, rod, shapes",
      "spec_no": "SB–221",
      "type_grade": null,
      "alloy_desig_uns_no": "A95456 O",
      "class_condition_temper": null,
      "size_thickness_mm": "≤127.00",
      "min_tensile_strength_mpa": 285,
      "min_yield_strength_mpa": 130,
      "notes": null,
      "values": {
        "40": 131,
        "65": 131,
        "100": null,
        "125": null,
        "150": null,
        "175": null,
        "200": null,
        "225": null,
        "250": null,
        "275": null,
        "300": null,
        "325": null,
        "350": null,
        "375": null,
        "400": null,
        "425": null,
        "450": null,
        "475": null,
        "500": null,
        "525": null,
        "550": null,
        "575": null,
        "600": null,
        "625": null,
        "650": null,
        "675": null,
        "700": null,
        "725": null,
        "750": null,
        "775": null,
        "800": null,
        "825": null,
        "850": null,
        "875": null,
        "900": null
      }
    },
    {
      "block": 38,
      "line_no": 27,
      "nominal_composition": null,
      "product_form": "Bar, rod, shapes",
      "spec_no": "SB–221",
      "type_grade": null,
      "alloy_desig_uns_no": "A95456",
      "class_condition_temper": "H111",
      "size_thickness_mm": "≤127.00",
      "min_tensile_strength_mpa": 290,
      "min_yield_strength_mpa": 180,
      "notes": null,
      "values": {
        "40": 179,
        "65": 179,
        "100": null,
        "125": null,
        "150": null,
        "175": null,
        "200": null,
        "225": null,
        "250": null,
        "275": null,
        "300": null,
        "325": null,
        "350": null,
        "375": null,
        "400": null,
        "425": null,
        "450": null,
        "475": null,
        "500": null,
        "525": null,
        "550": null,
        "575": null,
        "600": null,
        "625": null,
        "650": null,
        "675": null,
        "700": null,
        "725": null,
        "750": null,
        "775": null,
        "800": null,
        "825": null,
        "850": null,
        "875": null,
        "900": null
      }
    },
    {
      "block": 38,
      "line_no": 28,
      "nominal_composition": null,
      "product_form": "Bar, rod, shapes",
      "spec_no": "SB–221",
      "type_grade": null,
      "alloy_desig_uns_no": "A95456",
      "class_condition_temper": "H112",
      "size_thickness_mm": "≤127.00",
      "min_tensile_strength_mpa": 285,
      "min_yield_strength_mpa": 130,
      "notes": null,
      "values": {
        "40": 131,
        "65": 131,
        "100": null,
        "125": null,
        "150": null,
        "175": null,
        "200": null,
        "225": null,
        "250": null,
        "275": null,
        "300": null,
        "325": null,
        "350": null,
        "375": null,
        "400": null,
        "425": null,
        "450": null,
        "475": null,
        "500": null,
        "525": null,
        "550": null,
        "575": null,
        "600": null,
        "625": null,
        "650": null,
        "675": null,
