Repository: danivelas0/asme-pcc

File: resources/bpvc_ii_d_metric_2025/table_1a.json (part 48 of 57)
    "External Pressure Chart No.",
    "Notes"
  ],
  "columns_values": [
        "400": null,
        "425": null,
        "450": null,
        "475": null,
        "500": null,
        "525": null,
        "550": null,
        "575": null,
        "600": null,
        "625": null,
        "650": null,
        "675": null,
        "700": null,
        "725": null,
        "750": null,
        "775": null,
        "800": null,
        "825": null,
        "850": null,
        "875": null,
        "900": null
      }
    },
    {
      "block": 34,
      "line_no": 19,
      "nominal_composition": "21Cr–5Mn–1.5Ni–Cu–N",
      "product_form": "Smls. tube",
      "spec_no": "SA–789",
      "type_grade": null,
      "alloy_desig_uns_no": "S32101",
      "class_condition_temper": null,
      "size_thickness_mm": "≤5",
      "p_no": "10H",
      "group_no": 1,
      "min_tensile_strength_mpa": 700,
      "min_yield_strength_mpa": 530,
      "i": "NP",
      "limits_iii": "NP",
      "viii_1": 316,
      "xii": "NP",
      "external_pressure_chart_no": "HA–5 G19",
      "notes": null,
      "values": {
        "40": 200,
        "65": 200,
        "100": 200,
        "125": null,
        "150": 190,
        "200": 184,
        "250": 183,
        "300": 183,
        "325": 183,
        "350": null,
        "375": null,
        "400": null,
        "425": null,
        "450": null,
        "475": null,
        "500": null,
        "525": null,
        "550": null,
        "575": null,
        "600": null,
        "625": null,
        "650": null,
        "675": null,
        "700": null,
        "725": null,
        "750": null,
        "775": null,
        "800": null,
        "825": null,
        "850": null,
        "875": null,
        "900": null
      }
    },
    {
      "block": 34,
      "line_no": 20,
      "nominal_composition": "21Cr–5Mn–1.5Ni–Cu–N",
      "product_form": "Wld. tube",
      "spec_no": "SA–789",
      "type_grade": null,
      "alloy_desig_uns_no": "S32101",
      "class_condition_temper": null,
      "size_thickness_mm": "≤5",
      "p_no": "10H",
      "group_no": 1,
      "min_tensile_strength_mpa": 700,
      "min_yield_strength_mpa": 530,
      "i": "NP",
      "limits_iii": "NP",
      "viii_1": 316,
      "xii": "NP",
      "external_pressure_chart_no": "HA–5",
      "notes": "G19, G24",
      "values": {
        "40": 170,
        "65": 170,
        "100": 170,
        "125": null,
        "150": 162,
        "200": 157,
        "250": 156,
        "300": 156,
        "325": 156,
        "350": null,
        "375": null,
        "400": null,
        "425": null,
        "450": null,
        "475": null,
        "500": null,
        "525": null,
        "550": null,
        "575": null,
        "600": null,
        "625": null,
        "650": null,
        "675": null,
        "700": null,
        "725": null,
        "750": null,
        "775": null,
        "800": null,
        "825": null,
        "850": null,
        "875": null,
        "900": null
      }
    },
    {
      "block": 34,
      "line_no": 21,
      "nominal_composition": "21Cr–5Mn–1.5Ni–Cu–N",
      "product_form": "Smls. pipe",
      "spec_no": "SA–790",
      "type_grade": null,
      "alloy_desig_uns_no": "S32101",
      "class_condition_temper": null,
      "size_thickness_mm": "≤5",
      "p_no": "10H",
      "group_no": 1,
      "min_tensile_strength_mpa": 700,
      "min_yield_strength_mpa": 530,
      "i": "NP",
      "limits_iii": "NP",
      "viii_1": 316,
      "xii": "NP",
      "external_pressure_chart_no": "HA–5 G19",
      "notes": null,
      "values": {
        "40": 200,
        "65": 200,
        "100": 200,
        "125": null,
        "150": 190,
        "200": 184,
        "250": 183,
        "300": 183,
        "325": 183,
        "350": null,
        "375": null,
        "400": null,
        "425": null,
        "450": null,
        "475": null,
        "500": null,
        "525": null,
        "550": null,
        "575": null,
        "600": null,
        "625": null,
        "650": null,
        "675": null,
        "700": null,
        "725": null,
        "750": null,
        "775": null,
        "800": null,
        "825": null,
        "850": null,
        "875": null,
        "900": null
      }
    },
    {
      "block": 34,
      "line_no": 22,
      "nominal_composition": "21Cr–5Mn–1.5Ni–Cu–N",
      "product_form": "Wld. pipe",
      "spec_no": "SA–790",
      "type_grade": null,
      "alloy_desig_uns_no": "S32101",
      "class_condition_temper": null,
      "size_thickness_mm": "≤5",
      "p_no": "10H",
      "group_no": 1,
      "min_tensile_strength_mpa": 700,
      "min_yield_strength_mpa": 530,
      "i": "NP",
      "limits_iii": "NP",
      "viii_1": 316,
      "xii": "NP",
      "external_pressure_chart_no": "HA–5",
      "notes": "G19, G24",
      "values": {
        "40": 170,
        "65": 170,
        "100": 170,
        "125": null,
        "150": 162,
        "200": 157,
        "250": 156,
        "300": 156,
        "325": 156,
        "350": null,
        "375": null,
        "400": null,
        "425": null,
        "450": null,
        "475": null,
        "500": null,
        "525": null,
        "550": null,
        "575": null,
        "600": null,
        "625": null,
        "650": null,
        "675": null,
        "700": null,
        "725": null,
        "750": null,
        "775": null,
        "800": null,
        "825": null,
        "850": null,
        "875": null,
        "900": null
      }
    },
    {
      "block": 34,
      "line_no": 23,
      "nominal_composition": "21Cr–6Ni–9Mn",
      "product_form": "Forgings",
      "spec_no": "SA–182",
      "type_grade": "FXM–11",
      "alloy_desig_uns_no": "S21904",
      "class_condition_temper": null,
      "size_thickness_mm": null,
      "p_no": 8,
      "group_no": 3,
      "min_tensile_strength_mpa": 620,
      "min_yield_strength_mpa": 345,
      "i": "NP",
      "limits_iii": "NP",
      "viii_1": 316,
      "xii": 316,
      "external_pressure_chart_no": "HA–6 …",
      "notes": null,
      "values": {
        "40": 177,
        "65": 177,
        "100": 176,
        "125": 165,
        "150": 151,
        "200": 136,
        "250": 126,
        "300": 120,
        "325": 117,
        "350": null,
        "375": null,
        "400": null,
        "425": null,
        "450": null,
        "475": null,
        "500": null,
        "525": null,
        "550": null,
        "575": null,
        "600": null,
        "625": null,
        "650": null,
        "675": null,
        "700": null,
        "725": null,
        "750": null,
        "775": null,
        "800": null,
        "825": null,
        "850": null,
        "875": null,
        "900": null
      }
    },
    {
      "block": 34,
      "line_no": 24,
      "nominal_composition": "21Cr–6Ni–9Mn",
      "product_form": "Smls. pipe",
      "spec_no": "SA–312",
      "type_grade": "TPXM–11",
      "alloy_desig_uns_no": "S21904",
      "class_condition_temper": null,
      "size_thickness_mm": null,
      "p_no": 8,
      "group_no": 3,
      "min_tensile_strength_mpa": 620,
      "min_yield_strength_mpa": 345,
      "i": "NP",
      "limits_iii": "NP",
      "viii_1": 316,
      "xii": 316,
      "external_pressure_chart_no": "HA–6 G5",
      "notes": null,
      "values": {
        "40": 177,
        "65": 177,
        "100": 177,
        "125": 172,
        "150": 165,
        "200": 158,
        "250": 153,
        "300": 149,
        "325": 148,
        "350": null,
        "375": null,
        "400": null,
        "425": null,
        "450": null,
        "475": null,
        "500": null,
        "525": null,
        "550": null,
        "575": null,
        "600": null,
        "625": null,
        "650": null,
        "675": null,
        "700": null,
        "725": null,
        "750": null,
        "775": null,
        "800": null,
        "825": null,
        "850": null,
        "875": null,
        "900": null
      }
    },
    {
      "block": 34,
      "line_no": 25,
      "nominal_composition": "21Cr–6Ni–9Mn",
      "product_form": "Smls. pipe",
      "spec_no": "SA–312",
      "type_grade": "TPXM–11",
      "alloy_desig_uns_no": "S21904",
      "class_condition_temper": null,
      "size_thickness_mm": null,
      "p_no": 8,
      "group_no": 3,
      "min_tensile_strength_mpa": 620,
      "min_yield_strength_mpa": 345,
      "i": "NP",
      "limits_iii": "NP",
      "viii_1": 316,
      "xii": 316,
      "external_pressure_chart_no": "HA–6 …",
      "notes": null,
      "values": {
        "40": 177,
        "65": 177,
        "100": 176,
        "125": 165,
        "150": 151,
        "200": 136,
        "250": 126,
        "300": 120,
        "325": 117,
        "350": null,
        "375": null,
        "400": null,
        "425": null,
        "450": null,
        "475": null,
        "500": null,
        "525": null,
        "550": null,
        "575": null,
        "600": null,
        "625": null,
        "650": null,
        "675": null,
        "700": null,
        "725": null,
        "750": null,
        "775": null,
        "800": null,
        "825": null,
        "850": null,
        "875": null,
        "900": null
      }
    },
    {
      "block": 34,
      "line_no": 26,
      "nominal_composition": "21Cr–6Ni–9Mn",
      "product_form": "Wld. pipe",
      "spec_no": "SA–312",
      "type_grade": "TPXM–11",
      "alloy_desig_uns_no": "S21904",
      "class_condition_temper": null,
      "size_thickness_mm": null,
      "p_no": 8,
      "group_no": 3,
      "min_tensile_strength_mpa": 620,
      "min_yield_strength_mpa": 345,
      "i": "NP",
      "limits_iii": "NP",
      "viii_1": 316,
      "xii": 316,
      "external_pressure_chart_no": "HA–6 G5, G24",
      "notes": null,
      "values": {
        "40": 151,
        "65": 151,
        "100": 151,
        "125": 146,
        "150": 140,
        "200": 134,
        "250": 130,
        "300": 127,
        "325": 126,
        "350": null,
        "375": null,
        "400": null,
        "425": null,
        "450": null,
        "475": null,
        "500": null,
        "525": null,
        "550": null,
        "575": null,
        "600": null,
        "625": null,
        "650": null,
        "675": null,
        "700": null,
        "725": null,
        "750": null,
        "775": null,
        "800": null,
        "825": null,
        "850": null,
        "875": null,
        "900": null
      }
    },
    {
      "block": 34,
      "line_no": 27,
      "nominal_composition": "21Cr–6Ni–9Mn",
      "product_form": "Wld. pipe",
      "spec_no": "SA–312",
      "type_grade": "TPXM–11",
      "alloy_desig_uns_no": "S21904",
      "class_condition_temper": null,
      "size_thickness_mm": null,
      "p_no": 8,
      "group_no": 3,
      "min_tensile_strength_mpa": 620,
      "min_yield_strength_mpa": 345,
      "i": "NP",
      "limits_iii": "NP",
      "viii_1": 316,
      "xii": 316,
      "external_pressure_chart_no": "HA–6 G24",
      "notes": null,
      "values": {
        "40": 151,
        "65": 151,
        "100": 150,
        "125": 140,
        "150": 128,
        "200": 115,
        "250": 107,
        "300": 102,
        "325": 99.9,
        "350": null,
        "375": null,
        "400": null,
        "425": null,
        "450": null,
        "475": null,
        "500": null,
        "525": null,
        "550": null,
        "575": null,
        "600": null,
        "625": null,
        "650": null,
        "675": null,
        "700": null,
        "725": null,
        "750": null,
        "775": null,
        "800": null,
        "825": null,
        "850": null,
        "875": null,
        "900": null
      }
    },
    {
      "block": 34,
      "line_no": 28,
      "nominal_composition": "21Cr–6Ni–9Mn",
      "product_form": "Plate",
      "spec_no": "SA–666",
      "type_grade": "XM–11",
      "alloy_desig_uns_no": "S21904",
      "class_condition_temper": null,
      "size_thickness_mm": null,
      "p_no": 8,
      "group_no": 3,
      "min_tensile_strength_mpa": 620,
      "min_yield_strength_mpa": 345,
      "i": "NP",
      "limits_iii": "NP",
      "viii_1": 316,
      "xii": 316,
      "external_pressure_chart_no": "HA–6 G5",
      "notes": null,
      "values": {
        "40": 177,
        "65": 177,
        "100": 177,
        "125": 172,
        "150": 165,
        "200": 158,
        "250": 153,
        "300": 149,
        "325": 148,
        "350": null,
        "375": null,
        "400": null,
        "425": null,
        "450": null,
        "475": null,
        "500": null,
        "525": null,
        "550": null,
        "575": null,
        "600": null,
        "625": null,
        "650": null,
        "675": null,
        "700": null,
        "725": null,
        "750": null,
        "775": null,
        "800": null,
        "825": null,
        "850": null,
        "875": null,
        "900": null
      }
    },
    {
      "block": 34,
      "line_no": 29,
      "nominal_composition": "21Cr–6Ni–9Mn",
      "product_form": "Plate",
      "spec_no": "SA–666",
      "type_grade": "XM–11",
      "alloy_desig_uns_no": "S21904",
      "class_condition_temper": null,
      "size_thickness_mm": null,
      "p_no": 8,
      "group_no": 3,
      "min_tensile_strength_mpa": 620,
      "min_yield_strength_mpa": 345,
      "i": "NP",
      "limits_iii": "NP",
      "viii_1": 316,
      "xii": 316,
      "external_pressure_chart_no": "HA–6 …",
      "notes": null,
      "values": {
        "40": 177,
        "65": 177,
        "100": 176,
        "125": 165,
        "150": 151,
        "200": 136,
        "250": 126,
        "300": 120,
        "325": 117,
        "350": null,
        "375": null,
        "400": null,
        "425": null,
        "450": null,
        "475": null,
        "500": null,
        "525": null,
        "550": null,
        "575": null,
        "600": null,
        "625": null,
        "650": null,
        "675": null,
        "700": null,
        "725": null,
        "750": null,
        "775": null,
        "800": null,
        "825": null,
        "850": null,
        "875": null,
        "900": null
      }
    },
    {
      "block": 34,
      "line_no": 30,
      "nominal_composition": "21Cr–6Ni–9Mn",
      "product_form": "Forgings",
      "spec_no": "SA–965",
      "type_grade": "FXM–11",
      "alloy_desig_uns_no": "S21904",
      "class_condition_temper": null,
      "size_thickness_mm": null,
      "p_no": 8,
      "group_no": 3,
      "min_tensile_strength_mpa": 620,
      "min_yield_strength_mpa": 345,
      "i": "NP",
      "limits_iii": "NP",
      "viii_1": 316,
      "xii": 316,
      "external_pressure_chart_no": "HA–6 G5",
      "notes": null,
      "values": {
        "40": 177,
        "65": 177,
        "100": 177,
        "125": 172,
        "150": 165,
        "200": 158,
        "250": 153,
        "300": 149,
        "325": 148,
        "350": null,
        "375": null,
        "400": null,
        "425": null,
        "450": null,
        "475": null,
        "500": null,
        "525": null,
        "550": null,
        "575": null,
        "600": null,
        "625": null,
        "650": null,
        "675": null,
        "700": null,
        "725": null,
        "750": null,
        "775": null,
        "800": null,
        "825": null,
        "850": null,
        "875": null,
        "900": null
      }
    },
    {
      "block": 34,
      "line_no": 31,
      "nominal_composition": "21Cr–6Ni–9Mn",
      "product_form": "Forgings",
      "spec_no": "SA–965",
      "type_grade": "FXM–11",
      "alloy_desig_uns_no": "S21904",
      "class_condition_temper": null,
      "size_thickness_mm": null,
      "p_no": 8,
      "group_no": 3,
      "min_tensile_strength_mpa": 620,
      "min_yield_strength_mpa": 345,
      "i": "NP",
      "limits_iii": "NP",
      "viii_1": 316,
      "xii": 316,
      "external_pressure_chart_no": "HA–6 …",
      "notes": null,
      "values": {
        "40": 177,
        "65": 177,
        "100": 176,
        "125": 165,
        "150": 151,
        "200": 136,
        "250": 126,
        "300": 120,
        "325": 117,
        "350": null,
        "375": null,
        "400": null,
        "425": null,
        "450": null,
        "475": null,
        "500": null,
        "525": null,
        "550": null,
        "575": null,
        "600": null,
        "625": null,
        "650": null,
        "675": null,
        "700": null,
        "725": null,
        "750": null,
        "775": null,
        "800": null,
        "825": null,
        "850": null,
        "875": null,
        "900": null
      }
    },
    {
      "block": 34,
      "line_no": 32,
      "nominal_composition": "21Cr–11Ni–N",
      "product_form": "Forgings",
      "spec_no": "SA–182",
      "type_grade": "F45",
      "alloy_desig_uns_no": "S30815",
      "class_condition_temper": null,
      "size_thickness_mm": null,
      "p_no": 8,
      "group_no": 2,
      "min_tensile_strength_mpa": 600,
      "min_yield_strength_mpa": 310,
      "i": 899,
      "limits_iii": "NP",
      "viii_1": 899,
      "xii": 343,
      "external_pressure_chart_no": "HA–6",
      "notes": "G5, G6, T5",
      "values": {
        "40": 172,
        "65": 171,
        "100": 170,
        "125": 165,
        "150": 160,
        "200": 155,
        "250": 151,
        "300": 148,
        "325": 147,
        "350": 146,
        "375": 145,
        "400": 143,
        "425": 142,
        "450": 140,
        "475": 138,
        "500": 136,
        "525": 117,
        "550": 93.4,
        "575": 73.6,
        "600": 58.4,
        "625": 45.8,
        "650": 35.5,
        "675": 28.0,
        "700": 22.3,
        "725": 17.7,
        "750": 14.2,
        "775": 11.9,
        "800": 10.2,
        "825": 8.19,
        "850": 6.58,
        "875": 5.8,
        "900": 4.85
      }
    },
    {
      "block": 34,
      "line_no": 33,
      "nominal_composition": "21Cr–11Ni–N",
      "product_form": "Forgings",
      "spec_no": "SA–182",
      "type_grade": "F45",
      "alloy_desig_uns_no": "S30815",
      "class_condition_temper": null,
      "size_thickness_mm": null,
      "p_no": 8,
      "group_no": 2,
      "min_tensile_strength_mpa": 600,
      "min_yield_strength_mpa": 310,
      "i": 899,
      "limits_iii": "NP",
      "viii_1": 899,
      "xii": 343,
      "external_pressure_chart_no": "HA–6 G6, T6",
      "notes": null,
      "values": {
        "40": 172,
        "65": 171,
        "100": 169,
        "125": 161,
        "150": 151,
        "200": 138,
        "250": 129,
        "300": 123,
        "325": 121,
        "350": 120,
        "375": 118,
        "400": 117,
        "425": 116,
        "450": 115,
        "475": 113,
        "500": 112,
        "525": 109,
        "550": 93.4,
        "575": 73.6,
        "600": 58.4,
        "625": 45.8,
        "650": 35.5,
        "675": 28.0,
        "700": 22.3,
        "725": 17.7,
        "750": 14.2,
        "775": 11.9,
        "800": 10.2,
        "825": 8.19,
        "850": 6.58,
        "875": 5.8,
        "900": 4.85
      }
    },
    {
      "block": 34,
      "line_no": 34,
      "nominal_composition": "21Cr–11Ni–N",
      "product_form": "Smls. tube",
      "spec_no": "SA–213",
      "type_grade": null,
      "alloy_desig_uns_no": "S30815",
      "class_condition_temper": null,
      "size_thickness_mm": null,
      "p_no": 8,
      "group_no": 2,
      "min_tensile_strength_mpa": 600,
      "min_yield_strength_mpa": 310,
      "i": 899,
      "limits_iii": "NP",
      "viii_1": 899,
      "xii": 343,
      "external_pressure_chart_no": "HA–6",
      "notes": "G5, G6, T5",
      "values": {
        "40": 172,
        "65": 171,
        "100": 170,
        "125": 165,
        "150": 160,
        "200": 155,
        "250": 151,
        "300": 148,
        "325": 147,
        "350": 146,
        "375": 145,
        "400": 143,
        "425": 142,
        "450": 140,
        "475": 138,
        "500": 136,
        "525": 117,
        "550": 93.4,
        "575": 73.6,
        "600": 58.4,
        "625": 45.8,
        "650": 35.5,
        "675": 28.0,
        "700": 22.3,
        "725": 17.7,
        "750": 14.2,
        "775": 11.9,
        "800": 10.2,
        "825": 8.19,
        "850": 6.58,
        "875": 5.8,
        "900": 4.85
      }
    },
    {
      "block": 34,
      "line_no": 35,
      "nominal_composition": "21Cr–11Ni–N",
      "product_form": "Smls. tube",
      "spec_no": "SA–213",
      "type_grade": null,
      "alloy_desig_uns_no": "S30815",
      "class_condition_temper": null,
      "size_thickness_mm": null,
      "p_no": 8,
      "group_no": 2,
      "min_tensile_strength_mpa": 600,
      "min_yield_strength_mpa": 310,
      "i": 899,
      "limits_iii": "NP",
      "viii_1": 899,
      "xii": 343,
      "external_pressure_chart_no": "HA–6 G6, T6",
      "notes": null,
      "values": {
        "40": 172,
        "65": 171,
        "100": 169,
        "125": 161,
        "150": 151,
        "200": 138,
        "250": 129,
        "300": 123,
        "325": 121,
        "350": 120,
        "375": 118,
        "400": 117,
        "425": 116,
        "450": 115,
        "475": 113,
        "500": 112,
        "525": 109,
        "550": 93.4,
        "575": 73.6,
        "600": 58.4,
        "625": 45.8,
        "650": 35.5,
        "675": 28.0,
        "700": 22.3,
        "725": 17.7,
        "750": 14.2,
        "775": 11.9,
        "800": 10.2,
        "825": 8.19,
        "850": 6.58,
        "875": 5.8,
        "900": 4.85
      }
    },
    {
      "block": 34,
      "line_no": 36,
      "nominal_composition": "21Cr–11Ni–N",
      "product_form": "Plate",
      "spec_no": "SA–240",
      "type_grade": null,
      "alloy_desig_uns_no": "S30815",
      "class_condition_temper": null,
      "size_thickness_mm": null,
      "p_no": 8,
      "group_no": 2,
      "min_tensile_strength_mpa": 600,
      "min_yield_strength_mpa": 310,
      "i": 899,
      "limits_iii": "NP",
      "viii_1": 899,
      "xii": 343,
      "external_pressure_chart_no": "HA–6",
      "notes": "G5, G6, T5",
      "values": {
        "40": 172,
        "65": 171,
        "100": 170,
        "125": 165,
        "150": 160,
        "200": 155,
        "250": 151,
        "300": 148,
        "325": 147,
        "350": 146,
        "375": 145,
        "400": 143,
        "425": 142,
        "450": 140,
        "475": 138,
        "500": 136,
        "525": 117,
        "550": 93.4,
        "575": 73.6,
        "600": 58.4,
        "625": 45.8,
        "650": 35.5,
        "675": 28.0,
        "700": 22.3,
        "725": 17.7,
        "750": 14.2,
        "775": 11.9,
        "800": 10.2,
        "825": 8.19,
        "850": 6.58,
        "875": 5.8,
        "900": 4.85
      }
    },
    {
      "block": 34,
      "line_no": 37,
      "nominal_composition": "21Cr–11Ni–N",
      "product_form": "Plate",
      "spec_no": "SA–240",
      "type_grade": null,
      "alloy_desig_uns_no": "S30815",
      "class_condition_temper": null,
      "size_thickness_mm": null,
      "p_no": 8,
      "group_no": 2,
      "min_tensile_strength_mpa": 600,
      "min_yield_strength_mpa": 310,
      "i": 899,
      "limits_iii": "NP",
      "viii_1": 899,
      "xii": 343,
      "external_pressure_chart_no": "HA–6 G6, T6",
      "notes": null,
      "values": {
        "40": 172,
        "65": 171,
        "100": 169,
        "125": 161,
        "150": 151,
        "200": 138,
        "250": 129,
        "300": 123,
        "325": 121,
        "350": 120,
        "375": 118,
        "400": 117,
        "425": 116,
        "450": 115,
        "475": 113,
        "500": 112,
        "525": 109,
        "550": 93.4,
        "575": 73.6,
        "600": 58.4,
        "625": 45.8,
        "650": 35.5,
        "675": 28.0,
        "700": 22.3,
        "725": 17.7,
        "750": 14.2,
        "775": 11.9,
        "800": 10.2,
        "825": 8.19,
        "850": 6.58,
        "875": 5.8,
        "900": 4.85
      }
    },
    {
      "block": 34,
      "line_no": 38,
      "nominal_composition": "21Cr–11Ni–N",
      "product_form": "Wld. tube",
      "spec_no": "SA–249",
      "type_grade": null,
      "alloy_desig_uns_no": "S30815",
      "class_condition_temper": null,
      "size_thickness_mm": null,
      "p_no": 8,
      "group_no": 2,
      "min_tensile_strength_mpa": 600,
      "min_yield_strength_mpa": 310,
      "i": 899,
      "limits_iii": "NP",
      "viii_1": 899,
      "xii": 343,
      "external_pressure_chart_no": "HA–6",
      "notes": "G5, G6, G24, T5",
      "values": {
        "40": 145,
        "65": 145,
        "100": 144,
        "125": 141,
        "150": 136,
        "200": 132,
        "250": 128,
        "300": 126,
        "325": 125,
        "350": 124,
        "375": 123,
        "400": 122,
        "425": 121,
        "450": 119,
        "475": 118,
        "500": 114,
        "525": 101,
        "550": 79.6,
        "575": 62.9,
        "600": 50.0,
        "625": 39.1,
        "650": 30.0,
        "675": 23.8,
        "700": 18.7,
        "725": 14.7,
        "750": 11.8,
        "775": 10.3,
        "800": 8.82,
        "825": 6.89,
        "850": 5.61,
        "875": 4.92,
        "900": 4.1
      }
    },
    {
      "block": 34,
      "line_no": 39,
      "nominal_composition": "21Cr–11Ni–N",
      "product_form": "Wld. tube",
      "spec_no": "SA–249",
      "type_grade": null,
      "alloy_desig_uns_no": "S30815",
      "class_condition_temper": null,
      "size_thickness_mm": null,
      "p_no": 8,
      "group_no": 2,
      "min_tensile_strength_mpa": 600,
      "min_yield_strength_mpa": 310,
      "i": 899,
      "limits_iii": "NP",
      "viii_1": 899,
      "xii": 343,
      "external_pressure_chart_no": "HA–6",
      "notes": "G6, G24, T6",
      "values": {
        "40": 145,
        "65": 145,
        "100": 144,
        "125": 137,
        "150": 129,
        "200": 117,
        "250": 110,
        "300": 105,
        "325": 103,
        "350": 102,
        "375": 101,
        "400": 99.9,
        "425": 98.7,
        "450": 98.0,
        "475": 96.9,
        "500": 95.6,
        "525": 92.7,
        "550": 79.6,
        "575": 62.9,
        "600": 50.0,
        "625": 39.1,
        "650": 30.0,
        "675": 23.8,
        "700": 18.7,
        "725": 14.7,
        "750": 11.8,
        "775": 10.3,
        "800": 8.82,
        "825": 6.89,
        "850": 5.61,
        "875": 4.92,
        "900": 4.1
      }
    },
    {
      "block": 34,
      "line_no": 40,
      "nominal_composition": "21Cr–11Ni–N",
      "product_form": "Smls. pipe",
      "spec_no": "SA–312",
      "type_grade": null,
      "alloy_desig_uns_no": "S30815",
      "class_condition_temper": null,
      "size_thickness_mm": null,
      "p_no": 8,
      "group_no": 2,
      "min_tensile_strength_mpa": 600,
      "min_yield_strength_mpa": 310,
      "i": 899,
      "limits_iii": "NP",
      "viii_1": 899,
      "xii": 343,
      "external_pressure_chart_no": "HA–6",
      "notes": "G5, G6, T5",
      "values": {
        "40": 172,
        "65": 171,
        "100": 170,
        "125": 165,
        "150": 160,
        "200": 155,
        "250": 151,
        "300": 148,
        "325": 147,
        "350": 146,
        "375": 145,
        "400": 143,
        "425": 142,
        "450": 140,
        "475": 138,
        "500": 136,
        "525": 117,
        "550": 93.4,
        "575": 73.6,
        "600": 58.4,
        "625": 45.8,
        "650": 35.5,
        "675": 28.0,
        "700": 22.3,
        "725": 17.7,
        "750": 14.2,
        "775": 11.9,
        "800": 10.2,
        "825": 8.19,
        "850": 6.58,
        "875": 5.8,
        "900": 4.85
      }
    },
    {
      "block": 34,
      "line_no": 41,
      "nominal_composition": "21Cr–11Ni–N",
      "product_form": "Smls. pipe",
      "spec_no": "SA–312",
      "type_grade": null,
      "alloy_desig_uns_no": "S30815",
      "class_condition_temper": null,
      "size_thickness_mm": null,
      "p_no": 8,
      "group_no": 2,
      "min_tensile_strength_mpa": 600,
      "min_yield_strength_mpa": 310,
      "i": 899,
      "limits_iii": "NP",
      "viii_1": 899,
      "xii": 343,
      "external_pressure_chart_no": "HA–6 G6, T6",
      "notes": null,
      "values": {
        "40": 172,
        "65": 171,
        "100": 169,
        "125": 161,
        "150": 151,
        "200": 138,
        "250": 129,
        "300": 123,
        "325": 121,
        "350": 120,
        "375": 118,
        "400": 117,
        "425": 116,
        "450": 115,
        "475": 113,
        "500": 112,
        "525": 109,
        "550": 93.4,
        "575": 73.6,
        "600": 58.4,
        "625": 45.8,
        "650": 35.5,
        "675": 28.0,
        "700": 22.3,
        "725": 17.7,
        "750": 14.2,
        "775": 11.9,
        "800": 10.2,
        "825": 8.19,
        "850": 6.58,
        "875": 5.8,
        "900": 4.85
      }
    },
    {
      "block": 34,
      "line_no": 42,
      "nominal_composition": "21Cr–11Ni–N",
      "product_form": "Wld. pipe",
      "spec_no": "SA–312",
      "type_grade": null,
      "alloy_desig_uns_no": "S30815",
      "class_condition_temper": null,
      "size_thickness_mm": null,
      "p_no": 8,
      "group_no": 2,
      "min_tensile_strength_mpa": 600,
      "min_yield_strength_mpa": 310,
      "i": 899,
      "limits_iii": "NP",
      "viii_1": 899,
      "xii": 343,
      "external_pressure_chart_no": "HA–6",
      "notes": "G5, G6, G24, T5",
      "values": {
        "40": 145,
        "65": 145,
        "100": 144,
        "125": 141,
        "150": 136,
        "200": 132,
        "250": 128,
        "300": 126,
        "325": 125,
        "350": 124,
        "375": 123,
        "400": 122,
        "425": 121,
        "450": 119,
        "475": 118,
        "500": 114,
        "525": 101,
        "550": 79.6,
        "575": 62.9,
        "600": 50.0,
        "625": 39.1,
        "650": 30.0,
        "675": 23.8,
        "700": 18.7,
        "725": 14.7,
        "750": 11.8,
        "775": 10.3,
        "800": 8.82,
        "825": 6.89,
        "850": 5.61,
        "875": 4.92,
        "900": 4.1
      }
    },
    {
      "block": 34,
      "line_no": 43,
      "nominal_composition": "21Cr–11Ni–N",
      "product_form": "Wld. pipe",
      "spec_no": "SA–312",
      "type_grade": null,
      "alloy_desig_uns_no": "S30815",
      "class_condition_temper": null,
      "size_thickness_mm": null,
      "p_no": 8,
      "group_no": 2,
      "min_tensile_strength_mpa": 600,
      "min_yield_strength_mpa": 310,
      "i": 899,
      "limits_iii": "NP",
      "viii_1": 899,
      "xii": 343,
      "external_pressure_chart_no": "HA–6",
      "notes": "G6, G24, T6",
      "values": {
        "40": 145,
        "65": 145,
        "100": 144,
        "125": 137,
        "150": 129,
        "200": 117,
        "250": 110,
        "300": 105,
        "325": 103,
        "350": 102,
        "375": 101,
        "400": 99.9,
        "425": 98.7,
        "450": 98.0,
        "475": 96.9,
        "500": 95.6,
        "525": 92.7,
        "550": 79.6,
        "575": 62.9,
        "600": 50.0,
        "625": 39.1,
        "650": 30.0,
        "675": 23.8,
        "700": 18.7,
        "725": 14.7,
        "750": 11.8,
        "775": 10.3,
        "800": 8.82,
        "825": 6.89,
        "850": 5.61,
        "875": 4.92,
        "900": 4.1
      }
    },
    {
      "block": 34,
      "line_no": 44,
      "nominal_composition": "21Cr–11Ni–N",
      "product_form": "Bar",
      "spec_no": "SA–479",
      "type_grade": null,
      "alloy_desig_uns_no": "S30815",
      "class_condition_temper": null,
      "size_thickness_mm": null,
      "p_no": 8,
      "group_no": 2,
      "min_tensile_strength_mpa": 600,
      "min_yield_strength_mpa": 310,
      "i": 899,
      "limits_iii": "NP",
      "viii_1": 899,
      "xii": 343,
      "external_pressure_chart_no": "HA–6",
      "notes": "G5, G6, T5",
      "values": {
        "40": 172,
        "65": 171,
        "100": 170,
        "125": 165,
        "150": 160,
        "200": 155,
        "250": 151,
        "300": 148,
        "325": 147,
        "350": 146,
        "375": 145,
        "400": 143,
        "425": 142,
        "450": 140,
        "475": 138,
        "500": 136,
        "525": 117,
        "550": 93.4,
        "575": 73.6,
        "600": 58.4,
        "625": 45.8,
        "650": 35.5,
        "675": 28.0,
        "700": 22.3,
        "725": 17.7,
        "750": 14.2,
        "775": 11.9,
        "800": 10.2,
        "825": 8.19,
        "850": 6.58,
        "875": 5.8,
        "900": 4.85
      }
    },
    {
      "block": 34,
      "line_no": 45,
      "nominal_composition": "21Cr–11Ni–N",
      "product_form": "Bar",
      "spec_no": "SA–479",
      "type_grade": null,
      "alloy_desig_uns_no": "S30815",
      "class_condition_temper": null,
      "size_thickness_mm": null,
      "p_no": 8,
      "group_no": 2,
      "min_tensile_strength_mpa": 600,
      "min_yield_strength_mpa": 310,
      "i": 899,
      "limits_iii": "NP",
      "viii_1": 899,
      "xii": 343,
      "external_pressure_chart_no": "HA–6 G6, T6",
      "notes": null,
      "values": {
        "40": 172,
        "65": 171,
        "100": 169,
        "125": 161,
        "150": 151,
        "200": 138,
        "250": 129,
        "300": 123,
        "325": 121,
        "350": 120,
        "375": 118,
        "400": 117,
        "425": 116,
        "450": 115,
        "475": 113,
        "500": 112,
        "525": 109,
        "550": 93.4,
        "575": 73.6,
        "600": 58.4,
        "625": 45.8,
        "650": 35.5,
        "675": 28.0,
        "700": 22.3,
        "725": 17.7,
        "750": 14.2,
        "775": 11.9,
        "800": 10.2,
        "825": 8.19,
        "850": 6.58,
        "875": 5.8,
        "900": 4.85
      }
    },
    {
      "block": 35,
      "line_no": 1,
      "nominal_composition": "22Cr–2Ni–Mo–N",
      "product_form": "Forgings",
      "spec_no": "SA–182",
      "type_grade": "F66",
      "alloy_desig_uns_no": "S32202",
      "class_condition_temper": null,
      "size_thickness_mm": null,
      "p_no": "10H",
      "group_no": 1,
      "min_tensile_strength_mpa": 648,
      "min_yield_strength_mpa": 448,
      "i": "NP",
      "limits_iii": "NP",
      "viii_1": 316,
      "xii": "NP",
      "external_pressure_chart_no": "HA–5 G19",
      "notes": null,
      "values": {
        "40": 185,
        "65": 185,
        "100": 182,
        "125": 175,
        "150": 171,
        "200": 170,
        "250": 170,
        "300": 170,
        "325": 170,
        "350": null,
        "375": null,
        "400": null,
        "425": null,
        "450": null,
        "475": null,
        "500": null,
        "525": null,
        "550": null,
        "575": null,
        "600": null,
        "625": null,
        "650": null,
        "675": null,
        "700": null,
        "725": null,
        "750": null,
        "775": null,
        "800": null,
        "825": null,
        "850": null,
        "875": null,
        "900": null
      }
    },
    {
      "block": 35,
      "line_no": 2,
      "nominal_composition": "22Cr–2Ni–Mo–N",
      "product_form": "Plate",
      "spec_no": "SA–240",
      "type_grade": null,
      "alloy_desig_uns_no": "S32202",
      "class_condition_temper": null,
      "size_thickness_mm": null,
      "p_no": "10H",
      "group_no": 1,
      "min_tensile_strength_mpa": 648,
      "min_yield_strength_mpa": 448,
      "i": "NP",
      "limits_iii": "NP",
      "viii_1": 316,
      "xii": "NP",
      "external_pressure_chart_no": "HA–5 G19",
      "notes": null,
      "values": {
        "40": 185,
        "65": 185,
        "100": 182,
        "125": 175,
        "150": 171,
        "200": 170,
        "250": 170,
        "300": 170,
        "325": 170,
        "350": null,
        "375": null,
        "400": null,
        "425": null,
        "450": null,
        "475": null,
        "500": null,
        "525": null,
        "550": null,
        "575": null,
        "600": null,
        "625": null,
        "650": null,
        "675": null,
        "700": null,
        "725": null,
        "750": null,
        "775": null,
        "800": null,
        "825": null,
        "850": null,
        "875": null,
        "900": null
      }
    },
    {
      "block": 35,
      "line_no": 3,
      "nominal_composition": "22Cr–2Ni–Mo–N",
      "product_form": "Bar",
      "spec_no": "SA–479",
      "type_grade": null,
      "alloy_desig_uns_no": "S32202",
      "class_condition_temper": null,
      "size_thickness_mm": null,
      "p_no": "10H",
      "group_no": 1,
      "min_tensile_strength_mpa": 648,
      "min_yield_strength_mpa": 448,
      "i": "NP",
      "limits_iii": "NP",
      "viii_1": 316,
      "xii": "NP",
      "external_pressure_chart_no": "HA–5 G19",
      "notes": null,
      "values": {
        "40": 185,
        "65": 185,
        "100": 182,
        "125": 175,
        "150": 171,
        "200": 170,
        "250": 170,
        "300": 170,
        "325": 170,
        "350": null,
        "375": null,
        "400": null,
        "425": null,
        "450": null,
        "475": null,
        "500": null,
        "525": null,
        "550": null,
        "575": null,
        "600": null,
        "625": null,
        "650": null,
        "675": null,
        "700": null,
        "725": null,
        "750": null,
        "775": null,
        "800": null,
        "825": null,
        "850": null,
        "875": null,
        "900": null
      }
    },
    {
      "block": 35,
      "line_no": 4,
      "nominal_composition": "22Cr–2Ni–Mo–N",
      "product_form": "Smls. tube",
      "spec_no": "SA–789",
      "type_grade": null,
      "alloy_desig_uns_no": "S32202",
      "class_condition_temper": null,
      "size_thickness_mm": null,
      "p_no": "10H",
      "group_no": 1,
      "min_tensile_strength_mpa": 648,
      "min_yield_strength_mpa": 448,
      "i": "NP",
      "limits_iii": "NP",
      "viii_1": 316,
      "xii": "NP",
      "external_pressure_chart_no": "HA–5 G19",
      "notes": null,
      "values": {
        "40": 185,
        "65": 185,
        "100": 182,
        "125": 175,
        "150": 171,
        "200": 170,
        "250": 170,
        "300": 170,
        "325": 170,
        "350": null,
        "375": null,
        "400": null,
        "425": null,
        "450": null,
        "475": null,
        "500": null,
        "525": null,
        "550": null,
        "575": null,
        "600": null,
        "625": null,
        "650": null,
        "675": null,
        "700": null,
        "725": null,
        "750": null,
        "775": null,
        "800": null,
        "825": null,
        "850": null,
        "875": null,
        "900": null
      }
    },
    {
      "block": 35,
      "line_no": 5,
      "nominal_composition": "22Cr–2Ni–Mo–N",
      "product_form": "Wld. tube",
      "spec_no": "SA–789",
      "type_grade": null,
      "alloy_desig_uns_no": "S32202",
      "class_condition_temper": null,
      "size_thickness_mm": null,
      "p_no": "10H",
      "group_no": 1,
      "min_tensile_strength_mpa": 648,
      "min_yield_strength_mpa": 448,
      "i": "NP",
      "limits_iii": "NP",
      "viii_1": 316,
      "xii": "NP",
      "external_pressure_chart_no": "HA–5",
      "notes": "G19, G24",
      "values": {
        "40": 157,
        "65": 157,
        "100": 154,
        "125": 149,
        "150": 146,
        "200": 144,
        "250": 144,
        "300": 144,
        "325": 144,
        "350": null,
        "375": null,
        "400": null,
        "425": null,
        "450": null,
        "475": null,
        "500": null,
