Repository: danivelas0/asme-pcc

File: resources/bpvc_ii_d_metric_2025/table_u.json (part 48 of 61)
    "Size/Thickness, mm",
    "Min. Tensile Strength, MPa"
  ],
  "columns_values": [
      "class_condition_temper": "WO61",
      "size_thickness_mm": null,
      "min_tensile_strength_mpa": 275,
      "values": {
        "40": 276,
        "100": 272,
        "150": 251,
        "200": 237,
        "250": 229,
        "300": 225,
        "325": 224,
        "350": null,
        "375": null,
        "400": null,
        "425": null,
        "450": null,
        "475": null,
        "500": null,
        "525": null,
        "550": null,
        "575": null,
        "600": null,
        "625": null,
        "650": null,
        "675": null,
        "700": null,
        "725": null,
        "750": null,
        "775": null,
        "800": null,
        "825": null,
        "850": null,
        "875": null,
        "900": null
      }
    },
    {
      "block": 44,
      "line_no": 25,
      "nominal_composition": null,
      "product_form": "Finned wld. tube",
      "spec_no": "SB–956",
      "type_grade": null,
      "alloy_desig_uns_no": "C70620",
      "class_condition_temper": "WO61",
      "size_thickness_mm": null,
      "min_tensile_strength_mpa": 275,
      "values": {
        "40": 276,
        "100": 272,
        "150": 251,
        "200": 237,
        "250": 229,
        "300": 225,
        "325": 224,
        "350": null,
        "375": null,
        "400": null,
        "425": null,
        "450": null,
        "475": null,
        "500": null,
        "525": null,
        "550": null,
        "575": null,
        "600": null,
        "625": null,
        "650": null,
        "675": null,
        "700": null,
        "725": null,
        "750": null,
        "775": null,
        "800": null,
        "825": null,
        "850": null,
        "875": null,
        "900": null
      }
    },
    {
      "block": 44,
      "line_no": 26,
      "nominal_composition": null,
      "product_form": "Forgings",
      "spec_no": "SB–283",
      "type_grade": null,
      "alloy_desig_uns_no": "C70620",
      "class_condition_temper": "M10",
      "size_thickness_mm": "≤152",
      "min_tensile_strength_mpa": 310,
      "values": {
        "40": 310,
        "100": 305,
        "150": 283,
        "200": 267,
        "250": 257,
        "300": 253,
        "325": 252,
        "350": null,
        "375": null,
        "400": null,
        "425": null,
        "450": null,
        "475": null,
        "500": null,
        "525": null,
        "550": null,
        "575": null,
        "600": null,
        "625": null,
        "650": null,
        "675": null,
        "700": null,
        "725": null,
        "750": null,
        "775": null,
        "800": null,
        "825": null,
        "850": null,
        "875": null,
        "900": null
      }
    },
    {
      "block": 44,
      "line_no": 27,
      "nominal_composition": null,
      "product_form": "Wld. pipe",
      "spec_no": "SB–467",
      "type_grade": null,
      "alloy_desig_uns_no": "C70620",
      "class_condition_temper": "WM50",
      "size_thickness_mm": "≤114",
      "min_tensile_strength_mpa": 310,
      "values": {
        "40": 310,
        "100": 305,
        "150": 283,
        "200": 267,
        "250": 257,
        "300": 253,
        "325": 252,
        "350": null,
        "375": null,
        "400": null,
        "425": null,
        "450": null,
        "475": null,
        "500": null,
        "525": null,
        "550": null,
        "575": null,
        "600": null,
        "625": null,
        "650": null,
        "675": null,
        "700": null,
        "725": null,
        "750": null,
        "775": null,
        "800": null,
        "825": null,
        "850": null,
        "875": null,
        "900": null
      }
    },
    {
      "block": 44,
      "line_no": 28,
      "nominal_composition": null,
      "product_form": "Smls. tube",
      "spec_no": "SB–111",
      "type_grade": null,
      "alloy_desig_uns_no": "C70620",
      "class_condition_temper": "H55",
      "size_thickness_mm": null,
      "min_tensile_strength_mpa": 310,
      "values": {
        "40": 310,
        "100": 305,
        "150": 283,
        "200": 267,
        "250": 257,
        "300": 253,
        "325": 252,
        "350": null,
        "375": null,
        "400": null,
        "425": null,
        "450": null,
        "475": null,
        "500": null,
        "525": null,
        "550": null,
        "575": null,
        "600": null,
        "625": null,
        "650": null,
        "675": null,
        "700": null,
        "725": null,
        "750": null,
        "775": null,
        "800": null,
        "825": null,
        "850": null,
        "875": null,
        "900": null
      }
    },
    {
      "block": 44,
      "line_no": 29,
      "nominal_composition": null,
      "product_form": "Smls. pipe & tube",
      "spec_no": "SB–466",
      "type_grade": null,
      "alloy_desig_uns_no": "C70620",
      "class_condition_temper": "H55",
      "size_thickness_mm": null,
      "min_tensile_strength_mpa": 310,
      "values": {
        "40": 310,
        "100": 305,
        "150": 283,
        "200": 267,
        "250": 257,
        "300": 253,
        "325": 252,
        "350": null,
        "375": null,
        "400": null,
        "425": null,
        "450": null,
        "475": null,
        "500": null,
        "525": null,
        "550": null,
        "575": null,
        "600": null,
        "625": null,
        "650": null,
        "675": null,
        "700": null,
        "725": null,
        "750": null,
        "775": null,
        "800": null,
        "825": null,
        "850": null,
        "875": null,
        "900": null
      }
    },
    {
      "block": 44,
      "line_no": 30,
      "nominal_composition": null,
      "product_form": "Wld. tube",
      "spec_no": "SB–543",
      "type_grade": null,
      "alloy_desig_uns_no": "C70620",
      "class_condition_temper": "WC55",
      "size_thickness_mm": null,
      "min_tensile_strength_mpa": 310,
      "values": {
        "40": 310,
        "100": 305,
        "150": 283,
        "200": 267,
        "250": 257,
        "300": 253,
        "325": 252,
        "350": null,
        "375": null,
        "400": null,
        "425": null,
        "450": null,
        "475": null,
        "500": null,
        "525": null,
        "550": null,
        "575": null,
        "600": null,
        "625": null,
        "650": null,
        "675": null,
        "700": null,
        "725": null,
        "750": null,
        "775": null,
        "800": null,
        "825": null,
        "850": null,
        "875": null,
        "900": null
      }
    },
    {
      "block": 44,
      "line_no": 31,
      "nominal_composition": null,
      "product_form": "Finned wld. tube",
      "spec_no": "SB–956",
      "type_grade": null,
      "alloy_desig_uns_no": "C70620",
      "class_condition_temper": "WC55",
      "size_thickness_mm": null,
      "min_tensile_strength_mpa": 310,
      "values": {
        "40": 310,
        "100": 305,
        "150": 283,
        "200": 267,
        "250": 257,
        "300": 253,
        "325": 252,
        "350": null,
        "375": null,
        "400": null,
        "425": null,
        "450": null,
        "475": null,
        "500": null,
        "525": null,
        "550": null,
        "575": null,
        "600": null,
        "625": null,
        "650": null,
        "675": null,
        "700": null,
        "725": null,
        "750": null,
        "775": null,
        "800": null,
        "825": null,
        "850": null,
        "875": null,
        "900": null
      }
    },
    {
      "block": 44,
      "line_no": 32,
      "nominal_composition": null,
      "product_form": "Wld. pipe",
      "spec_no": "SB–467",
      "type_grade": null,
      "alloy_desig_uns_no": "C70620",
      "class_condition_temper": "Wld. fr. cold rld. strip",
      "size_thickness_mm": "≤114",
      "min_tensile_strength_mpa": 370,
      "values": {
        "40": 372,
        "100": 365,
        "150": 339,
        "200": 321,
        "250": 309,
        "300": 305,
        "325": 303,
        "350": null,
        "375": null,
        "400": null,
        "425": null,
        "450": null,
        "475": null,
        "500": null,
        "525": null,
        "550": null,
        "575": null,
        "600": null,
        "625": null,
        "650": null,
        "675": null,
        "700": null,
        "725": null,
        "750": null,
        "775": null,
        "800": null,
        "825": null,
        "850": null,
        "875": null,
        "900": null
      }
    },
    {
      "block": 44,
      "line_no": 33,
      "nominal_composition": null,
      "product_form": "Smls. tube",
      "spec_no": "SB–466",
      "type_grade": null,
      "alloy_desig_uns_no": "C71000",
      "class_condition_temper": "O60",
      "size_thickness_mm": null,
      "min_tensile_strength_mpa": 310,
      "values": {
        "40": 310,
        "100": 310,
        "150": 302,
        "200": 293,
        "250": 286,
        "300": 276,
        "325": 274,
        "350": 269,
        "375": 262,
        "400": 255,
        "425": 245,
        "450": 235,
        "475": 222,
        "500": 207,
        "525": null,
        "550": null,
        "575": null,
        "600": null,
        "625": null,
        "650": null,
        "675": null,
        "700": null,
        "725": null,
        "750": null,
        "775": null,
        "800": null,
        "825": null,
        "850": null,
        "875": null,
        "900": null
      }
    },
    {
      "block": 44,
      "line_no": 34,
      "nominal_composition": null,
      "product_form": "Smls. cond. tube",
      "spec_no": "SB–111",
      "type_grade": null,
      "alloy_desig_uns_no": "C71000",
      "class_condition_temper": "O61",
      "size_thickness_mm": null,
      "min_tensile_strength_mpa": 310,
      "values": {
        "40": 310,
        "100": 310,
        "150": 302,
        "200": 293,
        "250": 286,
        "300": 276,
        "325": 274,
        "350": 269,
        "375": 262,
        "400": 255,
        "425": 245,
        "450": 235,
        "475": 222,
        "500": 207,
        "525": null,
        "550": null,
        "575": null,
        "600": null,
        "625": null,
        "650": null,
        "675": null,
        "700": null,
        "725": null,
        "750": null,
        "775": null,
        "800": null,
        "825": null,
        "850": null,
        "875": null,
        "900": null
      }
    },
    {
      "block": 44,
      "line_no": 35,
      "nominal_composition": null,
      "product_form": "Finned tube",
      "spec_no": "SB–359",
      "type_grade": null,
      "alloy_desig_uns_no": "C71000",
      "class_condition_temper": "O61",
      "size_thickness_mm": null,
      "min_tensile_strength_mpa": 310,
      "values": {
        "40": 310,
        "100": 310,
        "150": 302,
        "200": 293,
        "250": 286,
        "300": 276,
        "325": 274,
        "350": 269,
        "375": 262,
        "400": 255,
        "425": 245,
        "450": 235,
        "475": 222,
        "500": 207,
        "525": null,
        "550": null,
        "575": null,
        "600": null,
        "625": null,
        "650": null,
        "675": null,
        "700": null,
        "725": null,
        "750": null,
        "775": null,
        "800": null,
        "825": null,
        "850": null,
        "875": null,
        "900": null
      }
    },
    {
      "block": 44,
      "line_no": 36,
      "nominal_composition": null,
      "product_form": "Smls. tube",
      "spec_no": "SB–395",
      "type_grade": null,
      "alloy_desig_uns_no": "C71000",
      "class_condition_temper": "O61",
      "size_thickness_mm": null,
      "min_tensile_strength_mpa": 310,
      "values": {
        "40": 310,
        "100": 310,
        "150": 302,
        "200": 293,
        "250": 286,
        "300": 276,
        "325": 274,
        "350": 269,
        "375": 262,
        "400": 255,
        "425": 245,
        "450": 235,
        "475": 222,
        "500": 207,
        "525": null,
        "550": null,
        "575": null,
        "600": null,
        "625": null,
        "650": null,
        "675": null,
        "700": null,
        "725": null,
        "750": null,
        "775": null,
        "800": null,
        "825": null,
        "850": null,
        "875": null,
        "900": null
      }
    },
    {
      "block": 44,
      "line_no": 37,
      "nominal_composition": null,
      "product_form": "Wld. pipe",
      "spec_no": "SB–467",
      "type_grade": null,
      "alloy_desig_uns_no": "C71500",
      "class_condition_temper": "WO61",
      "size_thickness_mm": ">114",
      "min_tensile_strength_mpa": 310,
      "values": {
        "40": 310,
        "100": 310,
        "150": 310,
        "200": 310,
        "250": 310,
        "300": 310,
        "325": 310,
        "350": 310,
        "375": 310,
        "400": null,
        "425": null,
        "450": null,
        "475": null,
        "500": null,
        "525": null,
        "550": null,
        "575": null,
        "600": null,
        "625": null,
        "650": null,
        "675": null,
        "700": null,
        "725": null,
        "750": null,
        "775": null,
        "800": null,
        "825": null,
        "850": null,
        "875": null,
        "900": null
      }
    },
    {
      "block": 44,
      "line_no": 38,
      "nominal_composition": null,
      "product_form": "Plate, sheet",
      "spec_no": "SB–171",
      "type_grade": null,
      "alloy_desig_uns_no": "C71500",
      "class_condition_temper": "M10, M20, O20, O25",
      "size_thickness_mm": "60 < t ≤140",
      "min_tensile_strength_mpa": 310,
      "values": {
        "40": 310,
        "100": 310,
        "150": 310,
        "200": 310,
        "250": 310,
        "300": 310,
        "325": 310,
        "350": 310,
        "375": 310,
        "400": null,
        "425": null,
        "450": null,
        "475": null,
        "500": null,
        "525": null,
        "550": null,
        "575": null,
        "600": null,
        "625": null,
        "650": null,
        "675": null,
        "700": null,
        "725": null,
        "750": null,
        "775": null,
        "800": null,
        "825": null,
        "850": null,
        "875": null,
        "900": null
      }
    },
    {
      "block": 44,
      "line_no": 39,
      "nominal_composition": null,
      "product_form": "Plate, sheet",
      "spec_no": "SB–171",
      "type_grade": null,
      "alloy_desig_uns_no": "C71500",
      "class_condition_temper": "M10, M20, O20, O25",
      "size_thickness_mm": "≤60",
      "min_tensile_strength_mpa": 345,
      "values": {
        "40": 345,
        "100": 345,
        "150": 345,
        "200": 345,
        "250": 345,
        "300": 345,
        "325": 345,
        "350": 345,
        "375": 345,
        "400": null,
        "425": null,
        "450": null,
        "475": null,
        "500": null,
        "525": null,
        "550": null,
        "575": null,
        "600": null,
        "625": null,
        "650": null,
        "675": null,
        "700": null,
        "725": null,
        "750": null,
        "775": null,
        "800": null,
        "825": null,
        "850": null,
        "875": null,
        "900": null
      }
    },
    {
      "block": 44,
      "line_no": 40,
      "nominal_composition": null,
      "product_form": "Wld. pipe",
      "spec_no": "SB–467",
      "type_grade": null,
      "alloy_desig_uns_no": "C71500",
      "class_condition_temper": "WO61",
      "size_thickness_mm": "≤114",
      "min_tensile_strength_mpa": 345,
      "values": {
        "40": 345,
        "100": 345,
        "150": 345,
        "200": 345,
        "250": 345,
        "300": 345,
        "325": 345,
        "350": 345,
        "375": 345,
        "400": null,
        "425": null,
        "450": null,
        "475": null,
        "500": null,
        "525": null,
        "550": null,
        "575": null,
        "600": null,
        "625": null,
        "650": null,
        "675": null,
        "700": null,
        "725": null,
        "750": null,
        "775": null,
        "800": null,
        "825": null,
        "850": null,
        "875": null,
        "900": null
      }
    },
    {
      "block": 44,
      "line_no": 41,
      "nominal_composition": null,
      "product_form": "Smls. pipe & tube",
      "spec_no": "SB–466",
      "type_grade": null,
      "alloy_desig_uns_no": "C71500",
      "class_condition_temper": "O60",
      "size_thickness_mm": null,
      "min_tensile_strength_mpa": 360,
      "values": {
        "40": 359,
        "100": 359,
        "150": 359,
        "200": 359,
        "250": 359,
        "300": 359,
        "325": 359,
        "350": 359,
        "375": 359,
        "400": null,
        "425": null,
        "450": null,
        "475": null,
        "500": null,
        "525": null,
        "550": null,
        "575": null,
        "600": null,
        "625": null,
        "650": null,
        "675": null,
        "700": null,
        "725": null,
        "750": null,
        "775": null,
        "800": null,
        "825": null,
        "850": null,
        "875": null,
        "900": null
      }
    },
    {
      "block": 44,
      "line_no": 42,
      "nominal_composition": null,
      "product_form": "Smls. cond. tube",
      "spec_no": "SB–111",
      "type_grade": null,
      "alloy_desig_uns_no": "C71500",
      "class_condition_temper": "O61",
      "size_thickness_mm": null,
      "min_tensile_strength_mpa": 360,
      "values": {
        "40": 359,
        "100": 359,
        "150": 359,
        "200": 359,
        "250": 359,
        "300": 359,
        "325": 359,
        "350": 359,
        "375": 359,
        "400": null,
        "425": null,
        "450": null,
        "475": null,
        "500": null,
        "525": null,
        "550": null,
        "575": null,
        "600": null,
        "625": null,
        "650": null,
        "675": null,
        "700": null,
        "725": null,
        "750": null,
        "775": null,
        "800": null,
        "825": null,
        "850": null,
        "875": null,
        "900": null
      }
    },
    {
      "block": 44,
      "line_no": 43,
      "nominal_composition": null,
      "product_form": "Finned tube",
      "spec_no": "SB–359",
      "type_grade": null,
      "alloy_desig_uns_no": "C71500",
      "class_condition_temper": "O61",
      "size_thickness_mm": null,
      "min_tensile_strength_mpa": 360,
      "values": {
        "40": 359,
        "100": 359,
        "150": 359,
        "200": 359,
        "250": 359,
        "300": 359,
        "325": 359,
        "350": 359,
        "375": 359,
        "400": null,
        "425": null,
        "450": null,
        "475": null,
        "500": null,
        "525": null,
        "550": null,
        "575": null,
        "600": null,
        "625": null,
        "650": null,
        "675": null,
        "700": null,
        "725": null,
        "750": null,
        "775": null,
        "800": null,
        "825": null,
        "850": null,
        "875": null,
        "900": null
      }
    },
    {
      "block": 44,
      "line_no": 44,
      "nominal_composition": null,
      "product_form": "Smls. U–bend tube",
      "spec_no": "SB–395",
      "type_grade": null,
      "alloy_desig_uns_no": "C71500",
      "class_condition_temper": "O61",
      "size_thickness_mm": null,
      "min_tensile_strength_mpa": 360,
      "values": {
        "40": 359,
        "100": 359,
        "150": 359,
        "200": 359,
        "250": 359,
        "300": 359,
        "325": 359,
        "350": 359,
        "375": 359,
        "400": null,
        "425": null,
        "450": null,
        "475": null,
        "500": null,
        "525": null,
        "550": null,
        "575": null,
        "600": null,
        "625": null,
        "650": null,
        "675": null,
        "700": null,
        "725": null,
        "750": null,
        "775": null,
        "800": null,
        "825": null,
        "850": null,
        "875": null,
        "900": null
      }
    },
    {
      "block": 44,
      "line_no": 45,
      "nominal_composition": null,
      "product_form": "Wld. tube",
      "spec_no": "SB–543",
      "type_grade": null,
      "alloy_desig_uns_no": "C71500",
      "class_condition_temper": "WO61",
      "size_thickness_mm": null,
      "min_tensile_strength_mpa": 360,
      "values": {
        "40": 359,
        "100": 359,
        "150": 359,
        "200": 359,
        "250": 359,
        "300": 359,
        "325": 359,
        "350": 359,
        "375": 359,
        "400": null,
        "425": null,
        "450": null,
        "475": null,
        "500": null,
        "525": null,
        "550": null,
        "575": null,
        "600": null,
        "625": null,
        "650": null,
        "675": null,
        "700": null,
        "725": null,
        "750": null,
        "775": null,
        "800": null,
        "825": null,
        "850": null,
        "875": null,
        "900": null
      }
    },
    {
      "block": 45,
      "line_no": 1,
      "nominal_composition": null,
      "product_form": "Finned wld. tube",
      "spec_no": "SB–956",
      "type_grade": null,
      "alloy_desig_uns_no": "C71500",
      "class_condition_temper": "WO61",
      "size_thickness_mm": null,
      "min_tensile_strength_mpa": 360,
      "values": {
        "40": 359,
        "100": 359,
        "150": 359,
        "200": 359,
        "250": 359,
        "300": 359,
        "325": 359,
        "350": 359,
        "375": 359,
        "400": null,
        "425": null,
        "450": null,
        "475": null,
        "500": null,
        "525": null,
        "550": null,
        "575": null,
        "600": null,
        "625": null,
        "650": null,
        "675": null,
        "700": null,
        "725": null,
        "750": null,
        "775": null,
        "800": null,
        "825": null,
        "850": null,
        "875": null,
        "900": null
      }
    },
    {
      "block": 45,
      "line_no": 2,
      "nominal_composition": null,
      "product_form": "Smls. cond. tube",
      "spec_no": "SB–111",
      "type_grade": null,
      "alloy_desig_uns_no": "C71500",
      "class_condition_temper": "HR50",
      "size_thickness_mm": null,
      "min_tensile_strength_mpa": 495,
      "values": {
        "40": 496,
        "100": 496,
        "150": 496,
        "200": 496,
        "250": 492,
        "300": 484,
        "325": 477,
        "350": 471,
        "375": 465,
        "400": 460,
        "425": null,
        "450": null,
        "475": null,
        "500": null,
        "525": null,
        "550": null,
        "575": null,
        "600": null,
        "625": null,
        "650": null,
        "675": null,
        "700": null,
        "725": null,
        "750": null,
        "775": null,
        "800": null,
        "825": null,
        "850": null,
        "875": null,
        "900": null
      }
    },
    {
      "block": 45,
      "line_no": 3,
      "nominal_composition": null,
      "product_form": "Smls. U–bend tube",
      "spec_no": "SB–395",
      "type_grade": null,
      "alloy_desig_uns_no": "C71500",
      "class_condition_temper": "HR50",
      "size_thickness_mm": null,
      "min_tensile_strength_mpa": 495,
      "values": {
        "40": 496,
        "100": 496,
        "150": 496,
        "200": 496,
        "250": 492,
        "300": 484,
        "325": 477,
        "350": 471,
        "375": 465,
        "400": 460,
        "425": null,
        "450": null,
        "475": null,
        "500": null,
        "525": null,
        "550": null,
        "575": null,
        "600": null,
        "625": null,
        "650": null,
        "675": null,
        "700": null,
        "725": null,
        "750": null,
        "775": null,
        "800": null,
        "825": null,
        "850": null,
        "875": null,
        "900": null
      }
    },
    {
      "block": 45,
      "line_no": 4,
      "nominal_composition": null,
      "product_form": "Wld. pipe",
      "spec_no": "SB–467",
      "type_grade": null,
      "alloy_desig_uns_no": "C71520",
      "class_condition_temper": "WO61",
      "size_thickness_mm": ">114",
      "min_tensile_strength_mpa": 310,
      "values": {
        "40": 310,
        "100": 310,
        "150": 310,
        "200": 310,
        "250": 310,
        "300": 310,
        "325": 310,
        "350": 310,
        "375": 310,
        "400": null,
        "425": null,
        "450": null,
        "475": null,
        "500": null,
        "525": null,
        "550": null,
        "575": null,
        "600": null,
        "625": null,
        "650": null,
        "675": null,
        "700": null,
        "725": null,
        "750": null,
        "775": null,
        "800": null,
        "825": null,
        "850": null,
        "875": null,
        "900": null
      }
    },
    {
      "block": 45,
      "line_no": 5,
      "nominal_composition": null,
      "product_form": "Forgings",
      "spec_no": "SB–283",
      "type_grade": null,
      "alloy_desig_uns_no": "C71520",
      "class_condition_temper": "M10",
      "size_thickness_mm": ">152",
      "min_tensile_strength_mpa": 310,
      "values": {
        "40": 310,
        "100": 310,
        "150": 310,
        "200": 310,
        "250": 310,
        "300": 310,
        "325": 310,
        "350": 310,
        "375": 310,
        "400": null,
        "425": null,
        "450": null,
        "475": null,
        "500": null,
        "525": null,
        "550": null,
        "575": null,
        "600": null,
        "625": null,
        "650": null,
        "675": null,
        "700": null,
        "725": null,
        "750": null,
        "775": null,
        "800": null,
        "825": null,
        "850": null,
        "875": null,
        "900": null
      }
    },
    {
      "block": 45,
      "line_no": 6,
      "nominal_composition": null,
      "product_form": "Forgings",
      "spec_no": "SB–283",
      "type_grade": null,
      "alloy_desig_uns_no": "C71520",
      "class_condition_temper": "O20",
      "size_thickness_mm": null,
      "min_tensile_strength_mpa": 310,
      "values": {
        "40": 310,
        "100": 310,
        "150": 310,
        "200": 310,
        "250": 310,
        "300": 310,
        "325": 310,
        "350": 310,
        "375": 310,
        "400": null,
        "425": null,
        "450": null,
        "475": null,
        "500": null,
        "525": null,
        "550": null,
        "575": null,
        "600": null,
        "625": null,
        "650": null,
        "675": null,
        "700": null,
        "725": null,
        "750": null,
        "775": null,
        "800": null,
        "825": null,
        "850": null,
        "875": null,
        "900": null
      }
    },
    {
      "block": 45,
      "line_no": 7,
      "nominal_composition": null,
      "product_form": "Plate, sheet",
      "spec_no": "SB–171",
      "type_grade": null,
      "alloy_desig_uns_no": "C71520",
      "class_condition_temper": "O25",
      "size_thickness_mm": "60 < t ≤140",
      "min_tensile_strength_mpa": 310,
      "values": {
        "40": 310,
        "100": 310,
        "150": 310,
        "200": 310,
        "250": 310,
        "300": 310,
        "325": 310,
        "350": 310,
        "375": 310,
        "400": null,
        "425": null,
        "450": null,
        "475": null,
        "500": null,
        "525": null,
        "550": null,
        "575": null,
        "600": null,
        "625": null,
        "650": null,
        "675": null,
        "700": null,
        "725": null,
        "750": null,
        "775": null,
        "800": null,
        "825": null,
        "850": null,
        "875": null,
        "900": null
      }
    },
    {
      "block": 45,
      "line_no": 8,
      "nominal_composition": null,
      "product_form": "Forgings",
      "spec_no": "SB–283",
      "type_grade": null,
      "alloy_desig_uns_no": "C71520",
      "class_condition_temper": "M10",
      "size_thickness_mm": "≤152",
      "min_tensile_strength_mpa": 345,
      "values": {
        "40": 345,
        "100": 345,
        "150": 345,
        "200": 345,
        "250": 345,
        "300": 345,
        "325": 345,
        "350": 345,
        "375": 345,
        "400": null,
        "425": null,
        "450": null,
        "475": null,
        "500": null,
        "525": null,
        "550": null,
        "575": null,
        "600": null,
        "625": null,
        "650": null,
        "675": null,
        "700": null,
        "725": null,
        "750": null,
        "775": null,
        "800": null,
        "825": null,
        "850": null,
        "875": null,
        "900": null
      }
    },
    {
      "block": 45,
      "line_no": 9,
      "nominal_composition": null,
      "product_form": "Plate, sheet",
      "spec_no": "SB–171",
      "type_grade": null,
      "alloy_desig_uns_no": "C71520",
      "class_condition_temper": "O25",
      "size_thickness_mm": "≤60",
      "min_tensile_strength_mpa": 345,
      "values": {
        "40": 345,
        "100": 345,
        "150": 345,
        "200": 345,
        "250": 345,
        "300": 345,
        "325": 345,
        "350": 345,
        "375": 345,
        "400": null,
        "425": null,
        "450": null,
        "475": null,
        "500": null,
        "525": null,
        "550": null,
        "575": null,
        "600": null,
        "625": null,
        "650": null,
        "675": null,
        "700": null,
        "725": null,
        "750": null,
        "775": null,
        "800": null,
        "825": null,
        "850": null,
        "875": null,
        "900": null
      }
    },
    {
      "block": 45,
      "line_no": 10,
      "nominal_composition": null,
      "product_form": "Wld. pipe",
      "spec_no": "SB–467",
      "type_grade": null,
      "alloy_desig_uns_no": "C71520",
      "class_condition_temper": "WO61",
      "size_thickness_mm": "≤114",
      "min_tensile_strength_mpa": 345,
      "values": {
        "40": 345,
        "100": 345,
        "150": 345,
        "200": 345,
        "250": 345,
        "300": 345,
        "325": 345,
        "350": 345,
        "375": 345,
        "400": null,
        "425": null,
        "450": null,
        "475": null,
        "500": null,
        "525": null,
        "550": null,
        "575": null,
        "600": null,
        "625": null,
        "650": null,
        "675": null,
        "700": null,
        "725": null,
        "750": null,
        "775": null,
        "800": null,
        "825": null,
        "850": null,
        "875": null,
        "900": null
      }
    },
    {
      "block": 45,
      "line_no": 11,
      "nominal_composition": null,
      "product_form": "Smls. pipe & tube",
      "spec_no": "SB–466",
      "type_grade": null,
      "alloy_desig_uns_no": "C71520",
      "class_condition_temper": "O60",
      "size_thickness_mm": null,
      "min_tensile_strength_mpa": 360,
      "values": {
        "40": 359,
        "100": 359,
        "150": 359,
        "200": 359,
        "250": 359,
        "300": 359,
        "325": 359,
        "350": 359,
        "375": 359,
        "400": null,
        "425": null,
        "450": null,
        "475": null,
        "500": null,
        "525": null,
        "550": null,
        "575": null,
        "600": null,
        "625": null,
        "650": null,
        "675": null,
        "700": null,
        "725": null,
        "750": null,
        "775": null,
        "800": null,
        "825": null,
        "850": null,
        "875": null,
        "900": null
      }
    },
    {
      "block": 45,
      "line_no": 12,
      "nominal_composition": null,
      "product_form": "Smls. cond. tube",
      "spec_no": "SB–111",
      "type_grade": null,
      "alloy_desig_uns_no": "C71520",
      "class_condition_temper": "O61",
      "size_thickness_mm": null,
      "min_tensile_strength_mpa": 360,
      "values": {
        "40": 359,
        "100": 359,
        "150": 359,
        "200": 359,
        "250": 359,
        "300": 359,
        "325": 359,
        "350": 359,
        "375": 359,
        "400": null,
        "425": null,
        "450": null,
        "475": null,
        "500": null,
        "525": null,
        "550": null,
        "575": null,
        "600": null,
        "625": null,
        "650": null,
        "675": null,
        "700": null,
        "725": null,
        "750": null,
        "775": null,
        "800": null,
        "825": null,
        "850": null,
        "875": null,
        "900": null
      }
    },
    {
      "block": 45,
      "line_no": 13,
      "nominal_composition": null,
      "product_form": "Finned tube",
      "spec_no": "SB–359",
      "type_grade": null,
      "alloy_desig_uns_no": "C71520",
      "class_condition_temper": "O61",
      "size_thickness_mm": null,
      "min_tensile_strength_mpa": 360,
      "values": {
        "40": 359,
        "100": 359,
        "150": 359,
        "200": 359,
        "250": 359,
        "300": 359,
        "325": 359,
        "350": 359,
        "375": 359,
        "400": null,
        "425": null,
        "450": null,
        "475": null,
        "500": null,
        "525": null,
        "550": null,
        "575": null,
        "600": null,
        "625": null,
        "650": null,
        "675": null,
        "700": null,
        "725": null,
        "750": null,
        "775": null,
        "800": null,
        "825": null,
        "850": null,
        "875": null,
        "900": null
      }
    },
    {
      "block": 45,
      "line_no": 14,
      "nominal_composition": null,
      "product_form": "Smls. U–bend tube",
      "spec_no": "SB–395",
      "type_grade": null,
      "alloy_desig_uns_no": "C71520",
      "class_condition_temper": "O61",
      "size_thickness_mm": null,
      "min_tensile_strength_mpa": 360,
      "values": {
        "40": 359,
        "100": 359,
        "150": 359,
        "200": 359,
        "250": 359,
        "300": 359,
        "325": 359,
        "350": 359,
        "375": 359,
        "400": null,
        "425": null,
        "450": null,
        "475": null,
        "500": null,
        "525": null,
        "550": null,
        "575": null,
        "600": null,
        "625": null,
        "650": null,
        "675": null,
        "700": null,
        "725": null,
        "750": null,
        "775": null,
        "800": null,
        "825": null,
        "850": null,
        "875": null,
        "900": null
      }
    },
    {
      "block": 45,
      "line_no": 15,
      "nominal_composition": null,
      "product_form": "Wld. tube",
      "spec_no": "SB–543",
      "type_grade": null,
      "alloy_desig_uns_no": "C71520",
      "class_condition_temper": "WO61",
      "size_thickness_mm": null,
      "min_tensile_strength_mpa": 360,
      "values": {
        "40": 359,
        "100": 359,
        "150": 359,
        "200": 359,
        "250": 359,
        "300": 359,
        "325": 359,
        "350": 359,
        "375": 359,
        "400": null,
        "425": null,
        "450": null,
        "475": null,
        "500": null,
        "525": null,
        "550": null,
        "575": null,
        "600": null,
        "625": null,
        "650": null,
        "675": null,
        "700": null,
        "725": null,
        "750": null,
        "775": null,
        "800": null,
        "825": null,
        "850": null,
        "875": null,
        "900": null
      }
    },
    {
      "block": 45,
      "line_no": 16,
      "nominal_composition": null,
      "product_form": "Finned wld. tube",
      "spec_no": "SB–956",
      "type_grade": null,
      "alloy_desig_uns_no": "C71520",
      "class_condition_temper": "WO61",
      "size_thickness_mm": null,
      "min_tensile_strength_mpa": 360,
      "values": {
        "40": 359,
        "100": 359,
        "150": 359,
        "200": 359,
        "250": 359,
        "300": 359,
        "325": 359,
        "350": 359,
        "375": 359,
        "400": null,
        "425": null,
        "450": null,
        "475": null,
        "500": null,
        "525": null,
        "550": null,
        "575": null,
        "600": null,
        "625": null,
        "650": null,
        "675": null,
        "700": null,
        "725": null,
        "750": null,
        "775": null,
        "800": null,
        "825": null,
        "850": null,
        "875": null,
        "900": null
      }
    },
    {
      "block": 45,
      "line_no": 17,
      "nominal_composition": null,
      "product_form": "Smls. cond. tube",
      "spec_no": "SB–111",
      "type_grade": null,
      "alloy_desig_uns_no": "C71520",
      "class_condition_temper": "HR50",
      "size_thickness_mm": null,
      "min_tensile_strength_mpa": 495,
      "values": {
        "40": 496,
        "100": 496,
        "150": 496,
        "200": 496,
        "250": 492,
        "300": 484,
        "325": 477,
        "350": 471,
        "375": 465,
        "400": 460,
        "425": null,
        "450": null,
        "475": null,
        "500": null,
        "525": null,
        "550": null,
        "575": null,
        "600": null,
        "625": null,
        "650": null,
        "675": null,
        "700": null,
        "725": null,
        "750": null,
        "775": null,
        "800": null,
        "825": null,
        "850": null,
        "875": null,
        "900": null
      }
    },
    {
      "block": 45,
      "line_no": 18,
      "nominal_composition": null,
      "product_form": "Smls. U–bend tube",
      "spec_no": "SB–395",
      "type_grade": null,
      "alloy_desig_uns_no": "C71520",
      "class_condition_temper": "HR50",
      "size_thickness_mm": null,
      "min_tensile_strength_mpa": 495,
      "values": {
        "40": 496,
        "100": 496,
        "150": 496,
        "200": 496,
        "250": 492,
        "300": 484,
        "325": 477,
        "350": 471,
        "375": 465,
        "400": 460,
        "425": null,
        "450": null,
        "475": null,
        "500": null,
        "525": null,
        "550": null,
        "575": null,
        "600": null,
        "625": null,
        "650": null,
        "675": null,
        "700": null,
        "725": null,
        "750": null,
        "775": null,
        "800": null,
        "825": null,
        "850": null,
        "875": null,
        "900": null
      }
    },
    {
      "block": 45,
      "line_no": 19,
      "nominal_composition": null,
      "product_form": "Smls. cond. tube",
      "spec_no": "SB–111",
      "type_grade": null,
      "alloy_desig_uns_no": "C72200",
      "class_condition_temper": "O61",
      "size_thickness_mm": null,
      "min_tensile_strength_mpa": 310,
      "values": {
        "40": 310,
        "100": 301,
        "150": 287,
        "200": 266,
        "250": 256,
        "300": 256,
        "325": null,
        "350": null,
        "375": null,
        "400": null,
        "425": null,
        "450": null,
        "475": null,
        "500": null,
        "525": null,
        "550": null,
        "575": null,
        "600": null,
        "625": null,
        "650": null,
        "675": null,
        "700": null,
        "725": null,
        "750": null,
        "775": null,
        "800": null,
        "825": null,
        "850": null,
        "875": null,
        "900": null
      }
    },
    {
      "block": 45,
      "line_no": 20,
      "nominal_composition": null,
      "product_form": "Castings",
      "spec_no": "SB–62",
      "type_grade": null,
