Repository: danivelas0/asme-pcc

File: resources/bpvc_ii_d_metric_2025/table_y_1.json (part 48 of 71)
    "Min. Yield Strength, MPa",
    "Notes"
  ],
  "columns_values": [
        "700": null,
        "725": null,
        "750": null,
        "775": null,
        "800": null,
        "825": null,
        "850": null,
        "875": null,
        "900": null
      }
    },
    {
      "block": 38,
      "line_no": 29,
      "nominal_composition": null,
      "product_form": "Smls. extr. tube",
      "spec_no": "SB–241",
      "type_grade": null,
      "alloy_desig_uns_no": "A95456 O",
      "class_condition_temper": null,
      "size_thickness_mm": null,
      "min_tensile_strength_mpa": 285,
      "min_yield_strength_mpa": 130,
      "notes": null,
      "values": {
        "40": 131,
        "65": 131,
        "100": null,
        "125": null,
        "150": null,
        "175": null,
        "200": null,
        "225": null,
        "250": null,
        "275": null,
        "300": null,
        "325": null,
        "350": null,
        "375": null,
        "400": null,
        "425": null,
        "450": null,
        "475": null,
        "500": null,
        "525": null,
        "550": null,
        "575": null,
        "600": null,
        "625": null,
        "650": null,
        "675": null,
        "700": null,
        "725": null,
        "750": null,
        "775": null,
        "800": null,
        "825": null,
        "850": null,
        "875": null,
        "900": null
      }
    },
    {
      "block": 38,
      "line_no": 30,
      "nominal_composition": null,
      "product_form": "Smls. extr. tube",
      "spec_no": "SB–241",
      "type_grade": null,
      "alloy_desig_uns_no": "A95456",
      "class_condition_temper": "H111",
      "size_thickness_mm": null,
      "min_tensile_strength_mpa": 290,
      "min_yield_strength_mpa": 180,
      "notes": null,
      "values": {
        "40": 179,
        "65": 179,
        "100": null,
        "125": null,
        "150": null,
        "175": null,
        "200": null,
        "225": null,
        "250": null,
        "275": null,
        "300": null,
        "325": null,
        "350": null,
        "375": null,
        "400": null,
        "425": null,
        "450": null,
        "475": null,
        "500": null,
        "525": null,
        "550": null,
        "575": null,
        "600": null,
        "625": null,
        "650": null,
        "675": null,
        "700": null,
        "725": null,
        "750": null,
        "775": null,
        "800": null,
        "825": null,
        "850": null,
        "875": null,
        "900": null
      }
    },
    {
      "block": 38,
      "line_no": 31,
      "nominal_composition": null,
      "product_form": "Smls. extr. tube",
      "spec_no": "SB–241",
      "type_grade": null,
      "alloy_desig_uns_no": "A95456",
      "class_condition_temper": "H112",
      "size_thickness_mm": null,
      "min_tensile_strength_mpa": 285,
      "min_yield_strength_mpa": 130,
      "notes": null,
      "values": {
        "40": 131,
        "65": 131,
        "100": null,
        "125": null,
        "150": null,
        "175": null,
        "200": null,
        "225": null,
        "250": null,
        "275": null,
        "300": null,
        "325": null,
        "350": null,
        "375": null,
        "400": null,
        "425": null,
        "450": null,
        "475": null,
        "500": null,
        "525": null,
        "550": null,
        "575": null,
        "600": null,
        "625": null,
        "650": null,
        "675": null,
        "700": null,
        "725": null,
        "750": null,
        "775": null,
        "800": null,
        "825": null,
        "850": null,
        "875": null,
        "900": null
      }
    },
    {
      "block": 38,
      "line_no": 32,
      "nominal_composition": null,
      "product_form": "Plate, sheet",
      "spec_no": "SB–928",
      "type_grade": null,
      "alloy_desig_uns_no": "A95456",
      "class_condition_temper": "H321",
      "size_thickness_mm": "4.00–12.50",
      "min_tensile_strength_mpa": 315,
      "min_yield_strength_mpa": 230,
      "notes": null,
      "values": {
        "40": 228,
        "65": 228,
        "100": null,
        "125": null,
        "150": null,
        "175": null,
        "200": null,
        "225": null,
        "250": null,
        "275": null,
        "300": null,
        "325": null,
        "350": null,
        "375": null,
        "400": null,
        "425": null,
        "450": null,
        "475": null,
        "500": null,
        "525": null,
        "550": null,
        "575": null,
        "600": null,
        "625": null,
        "650": null,
        "675": null,
        "700": null,
        "725": null,
        "750": null,
        "775": null,
        "800": null,
        "825": null,
        "850": null,
        "875": null,
        "900": null
      }
    },
    {
      "block": 38,
      "line_no": 33,
      "nominal_composition": null,
      "product_form": "Plate, sheet",
      "spec_no": "SB–928",
      "type_grade": null,
      "alloy_desig_uns_no": "A95456",
      "class_condition_temper": "H321",
      "size_thickness_mm": "12.51–40.00",
      "min_tensile_strength_mpa": 305,
      "min_yield_strength_mpa": 215,
      "notes": null,
      "values": {
        "40": 214,
        "65": 214,
        "100": null,
        "125": null,
        "150": null,
        "175": null,
        "200": null,
        "225": null,
        "250": null,
        "275": null,
        "300": null,
        "325": null,
        "350": null,
        "375": null,
        "400": null,
        "425": null,
        "450": null,
        "475": null,
        "500": null,
        "525": null,
        "550": null,
        "575": null,
        "600": null,
        "625": null,
        "650": null,
        "675": null,
        "700": null,
        "725": null,
        "750": null,
        "775": null,
        "800": null,
        "825": null,
        "850": null,
        "875": null,
        "900": null
      }
    },
    {
      "block": 38,
      "line_no": 34,
      "nominal_composition": null,
      "product_form": "Plate, sheet",
      "spec_no": "SB–928",
      "type_grade": null,
      "alloy_desig_uns_no": "A95456",
      "class_condition_temper": "H321",
      "size_thickness_mm": "40.01–80.00",
      "min_tensile_strength_mpa": 285,
      "min_yield_strength_mpa": 200,
      "notes": null,
      "values": {
        "40": 200,
        "65": 200,
        "100": null,
        "125": null,
        "150": null,
        "175": null,
        "200": null,
        "225": null,
        "250": null,
        "275": null,
        "300": null,
        "325": null,
        "350": null,
        "375": null,
        "400": null,
        "425": null,
        "450": null,
        "475": null,
        "500": null,
        "525": null,
        "550": null,
        "575": null,
        "600": null,
        "625": null,
        "650": null,
        "675": null,
        "700": null,
        "725": null,
        "750": null,
        "775": null,
        "800": null,
        "825": null,
        "850": null,
        "875": null,
        "900": null
      }
    },
    {
      "block": 38,
      "line_no": 35,
      "nominal_composition": null,
      "product_form": "Plate, sheet",
      "spec_no": "SB–209",
      "type_grade": null,
      "alloy_desig_uns_no": "A96061",
      "class_condition_temper": "T4",
      "size_thickness_mm": "0.15–6.34",
      "min_tensile_strength_mpa": 205,
      "min_yield_strength_mpa": 110,
      "notes": null,
      "values": {
        "40": 110,
        "65": 109,
        "100": 109,
        "125": 109,
        "150": 109,
        "175": 109,
        "200": 109,
        "225": 109,
        "250": null,
        "275": null,
        "300": null,
        "325": null,
        "350": null,
        "375": null,
        "400": null,
        "425": null,
        "450": null,
        "475": null,
        "500": null,
        "525": null,
        "550": null,
        "575": null,
        "600": null,
        "625": null,
        "650": null,
        "675": null,
        "700": null,
        "725": null,
        "750": null,
        "775": null,
        "800": null,
        "825": null,
        "850": null,
        "875": null,
        "900": null
      }
    },
    {
      "block": 38,
      "line_no": 36,
      "nominal_composition": null,
      "product_form": "Plate, sheet",
      "spec_no": "SB–209",
      "type_grade": null,
      "alloy_desig_uns_no": "A96061",
      "class_condition_temper": "T451",
      "size_thickness_mm": "6.35–76.20",
      "min_tensile_strength_mpa": 205,
      "min_yield_strength_mpa": 110,
      "notes": null,
      "values": {
        "40": 110,
        "65": 109,
        "100": 109,
        "125": 109,
        "150": 109,
        "175": 109,
        "200": 109,
        "225": 109,
        "250": null,
        "275": null,
        "300": null,
        "325": null,
        "350": null,
        "375": null,
        "400": null,
        "425": null,
        "450": null,
        "475": null,
        "500": null,
        "525": null,
        "550": null,
        "575": null,
        "600": null,
        "625": null,
        "650": null,
        "675": null,
        "700": null,
        "725": null,
        "750": null,
        "775": null,
        "800": null,
        "825": null,
        "850": null,
        "875": null,
        "900": null
      }
    },
    {
      "block": 38,
      "line_no": 37,
      "nominal_composition": null,
      "product_form": "Plate, sheet",
      "spec_no": "SB–209",
      "type_grade": null,
      "alloy_desig_uns_no": "A96061",
      "class_condition_temper": "T6",
      "size_thickness_mm": "0.15–6.34",
      "min_tensile_strength_mpa": 290,
      "min_yield_strength_mpa": 240,
      "notes": null,
      "values": {
        "40": 241,
        "65": 238,
        "100": 235,
        "125": 222,
        "150": 191,
        "175": 144,
        "200": 102,
        "225": 72.0,
        "250": null,
        "275": null,
        "300": null,
        "325": null,
        "350": null,
        "375": null,
        "400": null,
        "425": null,
        "450": null,
        "475": null,
        "500": null,
        "525": null,
        "550": null,
        "575": null,
        "600": null,
        "625": null,
        "650": null,
        "675": null,
        "700": null,
        "725": null,
        "750": null,
        "775": null,
        "800": null,
        "825": null,
        "850": null,
        "875": null,
        "900": null
      }
    },
    {
      "block": 38,
      "line_no": 38,
      "nominal_composition": null,
      "product_form": "Plate, sheet",
      "spec_no": "SB–209",
      "type_grade": null,
      "alloy_desig_uns_no": "A96061",
      "class_condition_temper": "T651",
      "size_thickness_mm": "6.35–101.60",
      "min_tensile_strength_mpa": 290,
      "min_yield_strength_mpa": 240,
      "notes": null,
      "values": {
        "40": 241,
        "65": 238,
        "100": 235,
        "125": 222,
        "150": 191,
        "175": 144,
        "200": 102,
        "225": 72.0,
        "250": null,
        "275": null,
        "300": null,
        "325": null,
        "350": null,
        "375": null,
        "400": null,
        "425": null,
        "450": null,
        "475": null,
        "500": null,
        "525": null,
        "550": null,
        "575": null,
        "600": null,
        "625": null,
        "650": null,
        "675": null,
        "700": null,
        "725": null,
        "750": null,
        "775": null,
        "800": null,
        "825": null,
        "850": null,
        "875": null,
        "900": null
      }
    },
    {
      "block": 38,
      "line_no": 39,
      "nominal_composition": null,
      "product_form": "Plate, sheet",
      "spec_no": "SB–209",
      "type_grade": null,
      "alloy_desig_uns_no": "A96061",
      "class_condition_temper": "T651",
      "size_thickness_mm": "101.61–152.40",
      "min_tensile_strength_mpa": 275,
      "min_yield_strength_mpa": 240,
      "notes": null,
      "values": {
        "40": 241,
        "65": 238,
        "100": 235,
        "125": 222,
        "150": 191,
        "175": 144,
        "200": 102,
        "225": 72.0,
        "250": null,
        "275": null,
        "300": null,
        "325": null,
        "350": null,
        "375": null,
        "400": null,
        "425": null,
        "450": null,
        "475": null,
        "500": null,
        "525": null,
        "550": null,
        "575": null,
        "600": null,
        "625": null,
        "650": null,
        "675": null,
        "700": null,
        "725": null,
        "750": null,
        "775": null,
        "800": null,
        "825": null,
        "850": null,
        "875": null,
        "900": null
      }
    },
    {
      "block": 38,
      "line_no": 40,
      "nominal_composition": null,
      "product_form": "Drawn smls. tube",
      "spec_no": "SB–210",
      "type_grade": null,
      "alloy_desig_uns_no": "A96061",
      "class_condition_temper": "T4",
      "size_thickness_mm": "0.64–12.70",
      "min_tensile_strength_mpa": 205,
      "min_yield_strength_mpa": 110,
      "notes": null,
      "values": {
        "40": 110,
        "65": 109,
        "100": 109,
        "125": 109,
        "150": 109,
        "175": 109,
        "200": 109,
        "225": 109,
        "250": null,
        "275": null,
        "300": null,
        "325": null,
        "350": null,
        "375": null,
        "400": null,
        "425": null,
        "450": null,
        "475": null,
        "500": null,
        "525": null,
        "550": null,
        "575": null,
        "600": null,
        "625": null,
        "650": null,
        "675": null,
        "700": null,
        "725": null,
        "750": null,
        "775": null,
        "800": null,
        "825": null,
        "850": null,
        "875": null,
        "900": null
      }
    },
    {
      "block": 38,
      "line_no": 41,
      "nominal_composition": null,
      "product_form": "Drawn smls. tube",
      "spec_no": "SB–210",
      "type_grade": null,
      "alloy_desig_uns_no": "A96061",
      "class_condition_temper": "T6",
      "size_thickness_mm": "0.64–12.70",
      "min_tensile_strength_mpa": 290,
      "min_yield_strength_mpa": 240,
      "notes": null,
      "values": {
        "40": 241,
        "65": 238,
        "100": 235,
        "125": 222,
        "150": 191,
        "175": 144,
        "200": 102,
        "225": 71.7,
        "250": null,
        "275": null,
        "300": null,
        "325": null,
        "350": null,
        "375": null,
        "400": null,
        "425": null,
        "450": null,
        "475": null,
        "500": null,
        "525": null,
        "550": null,
        "575": null,
        "600": null,
        "625": null,
        "650": null,
        "675": null,
        "700": null,
        "725": null,
        "750": null,
        "775": null,
        "800": null,
        "825": null,
        "850": null,
        "875": null,
        "900": null
      }
    },
    {
      "block": 38,
      "line_no": 42,
      "nominal_composition": null,
      "product_form": "Bar, rod, wire",
      "spec_no": "SB–211",
      "type_grade": null,
      "alloy_desig_uns_no": "A96061",
      "class_condition_temper": "T6",
      "size_thickness_mm": "3.18–203.20",
      "min_tensile_strength_mpa": 290,
      "min_yield_strength_mpa": 240,
      "notes": null,
      "values": {
        "40": 241,
        "65": 238,
        "100": 235,
        "125": 222,
        "150": 191,
        "175": 144,
        "200": 102,
        "225": 71.7,
        "250": null,
        "275": null,
        "300": null,
        "325": null,
        "350": null,
        "375": null,
        "400": null,
        "425": null,
        "450": null,
        "475": null,
        "500": null,
        "525": null,
        "550": null,
        "575": null,
        "600": null,
        "625": null,
        "650": null,
        "675": null,
        "700": null,
        "725": null,
        "750": null,
        "775": null,
        "800": null,
        "825": null,
        "850": null,
        "875": null,
        "900": null
      }
    },
    {
      "block": 38,
      "line_no": 43,
      "nominal_composition": null,
      "product_form": "Bar, rod, wire",
      "spec_no": "SB–211",
      "type_grade": null,
      "alloy_desig_uns_no": "A96061",
      "class_condition_temper": "T651",
      "size_thickness_mm": "3.18–203.20",
      "min_tensile_strength_mpa": 290,
      "min_yield_strength_mpa": 240,
      "notes": null,
      "values": {
        "40": 241,
        "65": 238,
        "100": 235,
        "125": 222,
        "150": 191,
        "175": 144,
        "200": 102,
        "225": 71.7,
        "250": null,
        "275": null,
        "300": null,
        "325": null,
        "350": null,
        "375": null,
        "400": null,
        "425": null,
        "450": null,
        "475": null,
        "500": null,
        "525": null,
        "550": null,
        "575": null,
        "600": null,
        "625": null,
        "650": null,
        "675": null,
        "700": null,
        "725": null,
        "750": null,
        "775": null,
        "800": null,
        "825": null,
        "850": null,
        "875": null,
        "900": null
      }
    },
    {
      "block": 38,
      "line_no": 44,
      "nominal_composition": null,
      "product_form": "Bar, rod, shapes",
      "spec_no": "SB–221",
      "type_grade": null,
      "alloy_desig_uns_no": "A96061",
      "class_condition_temper": "T4",
      "size_thickness_mm": null,
      "min_tensile_strength_mpa": 180,
      "min_yield_strength_mpa": 110,
      "notes": null,
      "values": {
        "40": 110,
        "65": 109,
        "100": 109,
        "125": 109,
        "150": 109,
        "175": 109,
        "200": 109,
        "225": 109,
        "250": null,
        "275": null,
        "300": null,
        "325": null,
        "350": null,
        "375": null,
        "400": null,
        "425": null,
        "450": null,
        "475": null,
        "500": null,
        "525": null,
        "550": null,
        "575": null,
        "600": null,
        "625": null,
        "650": null,
        "675": null,
        "700": null,
        "725": null,
        "750": null,
        "775": null,
        "800": null,
        "825": null,
        "850": null,
        "875": null,
        "900": null
      }
    },
    {
      "block": 38,
      "line_no": 45,
      "nominal_composition": null,
      "product_form": "Bar, rod, shapes",
      "spec_no": "SB–221",
      "type_grade": null,
      "alloy_desig_uns_no": "A96061",
      "class_condition_temper": "T6",
      "size_thickness_mm": null,
      "min_tensile_strength_mpa": 260,
      "min_yield_strength_mpa": 240,
      "notes": null,
      "values": {
        "40": 241,
        "65": 238,
        "100": 235,
        "125": 222,
        "150": 191,
        "175": 144,
        "200": 102,
        "225": 71.7,
        "250": null,
        "275": null,
        "300": null,
        "325": null,
        "350": null,
        "375": null,
        "400": null,
        "425": null,
        "450": null,
        "475": null,
        "500": null,
        "525": null,
        "550": null,
        "575": null,
        "600": null,
        "625": null,
        "650": null,
        "675": null,
        "700": null,
        "725": null,
        "750": null,
        "775": null,
        "800": null,
        "825": null,
        "850": null,
        "875": null,
        "900": null
      }
    },
    {
      "block": 39,
      "line_no": 1,
      "nominal_composition": null,
      "product_form": "Cond. & heat exch. tubes",
      "spec_no": "SB–234",
      "type_grade": null,
      "alloy_desig_uns_no": "A96061",
      "class_condition_temper": "T4",
      "size_thickness_mm": "0.64–5.08",
      "min_tensile_strength_mpa": 205,
      "min_yield_strength_mpa": 110,
      "notes": null,
      "values": {
        "40": 110,
        "65": 109,
        "100": 109,
        "125": 109,
        "150": 109,
        "175": 109,
        "200": 109,
        "225": 109,
        "250": null,
        "275": null,
        "300": null,
        "325": null,
        "350": null,
        "375": null,
        "400": null,
        "425": null,
        "450": null,
        "475": null,
        "500": null,
        "525": null,
        "550": null,
        "575": null,
        "600": null,
        "625": null,
        "650": null,
        "675": null,
        "700": null,
        "725": null,
        "750": null,
        "775": null,
        "800": null,
        "825": null,
        "850": null,
        "875": null,
        "900": null
      }
    },
    {
      "block": 39,
      "line_no": 2,
      "nominal_composition": null,
      "product_form": "Cond. & heat exch. tubes",
      "spec_no": "SB–234",
      "type_grade": null,
      "alloy_desig_uns_no": "A96061",
      "class_condition_temper": "T6",
      "size_thickness_mm": "0.64–5.08",
      "min_tensile_strength_mpa": 290,
      "min_yield_strength_mpa": 240,
      "notes": null,
      "values": {
        "40": 241,
        "65": 238,
        "100": 235,
        "125": 222,
        "150": 191,
        "175": 144,
        "200": 102,
        "225": 71.7,
        "250": null,
        "275": null,
        "300": null,
        "325": null,
        "350": null,
        "375": null,
        "400": null,
        "425": null,
        "450": null,
        "475": null,
        "500": null,
        "525": null,
        "550": null,
        "575": null,
        "600": null,
        "625": null,
        "650": null,
        "675": null,
        "700": null,
        "725": null,
        "750": null,
        "775": null,
        "800": null,
        "825": null,
        "850": null,
        "875": null,
        "900": null
      }
    },
    {
      "block": 39,
      "line_no": 3,
      "nominal_composition": null,
      "product_form": "Smls. extr. tube",
      "spec_no": "SB–241",
      "type_grade": null,
      "alloy_desig_uns_no": "A96061",
      "class_condition_temper": "T4",
      "size_thickness_mm": null,
      "min_tensile_strength_mpa": 180,
      "min_yield_strength_mpa": 110,
      "notes": null,
      "values": {
        "40": 110,
        "65": 109,
        "100": 109,
        "125": 109,
        "150": 109,
        "175": 109,
        "200": 109,
        "225": 109,
        "250": null,
        "275": null,
        "300": null,
        "325": null,
        "350": null,
        "375": null,
        "400": null,
        "425": null,
        "450": null,
        "475": null,
        "500": null,
        "525": null,
        "550": null,
        "575": null,
        "600": null,
        "625": null,
        "650": null,
        "675": null,
        "700": null,
        "725": null,
        "750": null,
        "775": null,
        "800": null,
        "825": null,
        "850": null,
        "875": null,
        "900": null
      }
    },
    {
      "block": 39,
      "line_no": 4,
      "nominal_composition": null,
      "product_form": "Smls. extr. tube",
      "spec_no": "SB–241",
      "type_grade": null,
      "alloy_desig_uns_no": "A96061",
      "class_condition_temper": "T6",
      "size_thickness_mm": null,
      "min_tensile_strength_mpa": 260,
      "min_yield_strength_mpa": 240,
      "notes": null,
      "values": {
        "40": 241,
        "65": 238,
        "100": 235,
        "125": 222,
        "150": 191,
        "175": 144,
        "200": 102,
        "225": 71.7,
        "250": null,
        "275": null,
        "300": null,
        "325": null,
        "350": null,
        "375": null,
        "400": null,
        "425": null,
        "450": null,
        "475": null,
        "500": null,
        "525": null,
        "550": null,
        "575": null,
        "600": null,
        "625": null,
        "650": null,
        "675": null,
        "700": null,
        "725": null,
        "750": null,
        "775": null,
        "800": null,
        "825": null,
        "850": null,
        "875": null,
        "900": null
      }
    },
    {
      "block": 39,
      "line_no": 5,
      "nominal_composition": null,
      "product_form": "Smls. pipe",
      "spec_no": "SB–241",
      "type_grade": null,
      "alloy_desig_uns_no": "A96061",
      "class_condition_temper": "T6 drawn",
      "size_thickness_mm": "<25.40",
      "min_tensile_strength_mpa": 290,
      "min_yield_strength_mpa": 240,
      "notes": null,
      "values": {
        "40": 241,
        "65": 238,
        "100": 235,
        "125": 222,
        "150": 191,
        "175": 144,
        "200": 102,
        "225": 71.7,
        "250": null,
        "275": null,
        "300": null,
        "325": null,
        "350": null,
        "375": null,
        "400": null,
        "425": null,
        "450": null,
        "475": null,
        "500": null,
        "525": null,
        "550": null,
        "575": null,
        "600": null,
        "625": null,
        "650": null,
        "675": null,
        "700": null,
        "725": null,
        "750": null,
        "775": null,
        "800": null,
        "825": null,
        "850": null,
        "875": null,
        "900": null
      }
    },
    {
      "block": 39,
      "line_no": 6,
      "nominal_composition": null,
      "product_form": "Smls. pipe",
      "spec_no": "SB–241",
      "type_grade": null,
      "alloy_desig_uns_no": "A96061",
      "class_condition_temper": "T6",
      "size_thickness_mm": "≥25.40",
      "min_tensile_strength_mpa": 260,
      "min_yield_strength_mpa": 240,
      "notes": null,
      "values": {
        "40": 241,
        "65": 238,
        "100": 235,
        "125": 222,
        "150": 191,
        "175": 144,
        "200": 102,
        "225": 71.7,
        "250": null,
        "275": null,
        "300": null,
        "325": null,
        "350": null,
        "375": null,
        "400": null,
        "425": null,
        "450": null,
        "475": null,
        "500": null,
        "525": null,
        "550": null,
        "575": null,
        "600": null,
        "625": null,
        "650": null,
        "675": null,
        "700": null,
        "725": null,
        "750": null,
        "775": null,
        "800": null,
        "825": null,
        "850": null,
        "875": null,
        "900": null
      }
    },
    {
      "block": 39,
      "line_no": 7,
      "nominal_composition": null,
      "product_form": "Die forgings",
      "spec_no": "SB–247",
      "type_grade": null,
      "alloy_desig_uns_no": "A96061",
      "class_condition_temper": "T6",
      "size_thickness_mm": "≤101.60",
      "min_tensile_strength_mpa": 260,
      "min_yield_strength_mpa": 240,
      "notes": null,
      "values": {
        "40": 241,
        "65": 238,
        "100": 235,
        "125": 222,
        "150": 191,
        "175": 144,
        "200": 102,
        "225": 71.7,
        "250": null,
        "275": null,
        "300": null,
        "325": null,
        "350": null,
        "375": null,
        "400": null,
        "425": null,
        "450": null,
        "475": null,
        "500": null,
        "525": null,
        "550": null,
        "575": null,
        "600": null,
        "625": null,
        "650": null,
        "675": null,
        "700": null,
        "725": null,
        "750": null,
        "775": null,
        "800": null,
        "825": null,
        "850": null,
        "875": null,
        "900": null
      }
    },
    {
      "block": 39,
      "line_no": 8,
      "nominal_composition": null,
      "product_form": "Hand forgings",
      "spec_no": "SB–247",
      "type_grade": null,
      "alloy_desig_uns_no": "A96061",
      "class_condition_temper": "T6",
      "size_thickness_mm": "≤101.60",
      "min_tensile_strength_mpa": 255,
      "min_yield_strength_mpa": 230,
      "notes": null,
      "values": {
        "40": 228,
        "65": 223,
        "100": 218,
        "125": 203,
        "150": 168,
        "175": 116,
        "200": 64.0,
        "225": 35.5,
        "250": null,
        "275": null,
        "300": null,
        "325": null,
        "350": null,
        "375": null,
        "400": null,
        "425": null,
        "450": null,
        "475": null,
        "500": null,
        "525": null,
        "550": null,
        "575": null,
        "600": null,
        "625": null,
        "650": null,
        "675": null,
        "700": null,
        "725": null,
        "750": null,
        "775": null,
        "800": null,
        "825": null,
        "850": null,
        "875": null,
        "900": null
      }
    },
    {
      "block": 39,
      "line_no": 9,
      "nominal_composition": null,
      "product_form": "Hand forgings",
      "spec_no": "SB–247",
      "type_grade": null,
      "alloy_desig_uns_no": "A96061",
      "class_condition_temper": "T6",
      "size_thickness_mm": "101.61–203.20",
      "min_tensile_strength_mpa": 240,
      "min_yield_strength_mpa": 220,
      "notes": null,
      "values": {
        "40": 221,
        "65": 219,
        "100": 219,
        "125": 219,
        "150": 219,
        "175": 219,
        "200": 219,
        "225": 219,
        "250": null,
        "275": null,
        "300": null,
        "325": null,
        "350": null,
        "375": null,
        "400": null,
        "425": null,
        "450": null,
        "475": null,
        "500": null,
        "525": null,
        "550": null,
        "575": null,
        "600": null,
        "625": null,
        "650": null,
        "675": null,
        "700": null,
        "725": null,
        "750": null,
        "775": null,
        "800": null,
        "825": null,
        "850": null,
        "875": null,
        "900": null
      }
    },
    {
      "block": 39,
      "line_no": 10,
      "nominal_composition": null,
      "product_form": "Shapes",
      "spec_no": "SB–308",
      "type_grade": null,
      "alloy_desig_uns_no": "A96061",
      "class_condition_temper": "T6",
      "size_thickness_mm": null,
      "min_tensile_strength_mpa": 260,
      "min_yield_strength_mpa": 240,
      "notes": null,
      "values": {
        "40": 241,
        "65": 238,
        "100": 235,
        "125": 222,
        "150": 191,
        "175": 144,
        "200": 102,
        "225": 71.7,
        "250": null,
        "275": null,
        "300": null,
        "325": null,
        "350": null,
        "375": null,
        "400": null,
        "425": null,
        "450": null,
        "475": null,
        "500": null,
        "525": null,
        "550": null,
        "575": null,
        "600": null,
        "625": null,
        "650": null,
        "675": null,
        "700": null,
        "725": null,
        "750": null,
        "775": null,
        "800": null,
        "825": null,
        "850": null,
        "875": null,
        "900": null
      }
    },
    {
      "block": 39,
      "line_no": 11,
      "nominal_composition": null,
      "product_form": "Drawn smls. tube",
      "spec_no": "SB–210",
      "type_grade": null,
      "alloy_desig_uns_no": "A96063",
      "class_condition_temper": "T6",
      "size_thickness_mm": "0.64–12.70",
      "min_tensile_strength_mpa": 230,
      "min_yield_strength_mpa": 190,
      "notes": null,
      "values": {
        "40": 193,
        "65": 188,
        "100": 187,
        "125": 173,
        "150": 139,
        "175": 92.1,
        "200": 66.9,
        "225": 48.5,
        "250": null,
        "275": null,
        "300": null,
        "325": null,
        "350": null,
        "375": null,
        "400": null,
        "425": null,
        "450": null,
        "475": null,
        "500": null,
        "525": null,
        "550": null,
        "575": null,
        "600": null,
        "625": null,
        "650": null,
        "675": null,
        "700": null,
        "725": null,
        "750": null,
        "775": null,
        "800": null,
        "825": null,
        "850": null,
        "875": null,
        "900": null
      }
    },
    {
      "block": 39,
      "line_no": 12,
      "nominal_composition": null,
      "product_form": null,
      "spec_no": null,
      "type_grade": null,
      "alloy_desig_uns_no": null,
      "class_condition_temper": null,
      "size_thickness_mm": null,
      "min_tensile_strength_mpa": null,
      "min_yield_strength_mpa": null,
      "notes": null,
      "values": {
        "40": null,
        "65": null,
        "100": null,
        "125": null,
        "150": null,
        "175": null,
        "200": null,
        "225": null,
        "250": null,
        "275": null,
        "300": null,
        "325": null,
        "350": null,
        "375": null,
        "400": null,
        "425": null,
        "450": null,
        "475": null,
        "500": null,
        "525": null,
        "550": null,
        "575": null,
        "600": null,
        "625": null,
        "650": null,
        "675": null,
        "700": null,
        "725": null,
        "750": null,
        "775": null,
        "800": null,
        "825": null,
        "850": null,
        "875": null,
        "900": null
      }
    },
    {
      "block": 39,
      "line_no": 13,
      "nominal_composition": null,
      "product_form": "Bar, rod, shapes",
      "spec_no": "SB–221",
      "type_grade": null,
      "alloy_desig_uns_no": "A96063",
      "class_condition_temper": "T1",
      "size_thickness_mm": "≤12.70",
      "min_tensile_strength_mpa": 115,
      "min_yield_strength_mpa": 60,
      "notes": null,
      "values": {
        "40": 62.1,
        "65": 60.8,
        "100": 60,
        "125": 58.3,
        "150": 58.2,
        "175": 56.2,
        "200": 36.2,
        "225": 23.3,
        "250": null,
        "275": null,
        "300": null,
        "325": null,
        "350": null,
        "375": null,
        "400": null,
        "425": null,
        "450": null,
        "475": null,
        "500": null,
        "525": null,
        "550": null,
        "575": null,
        "600": null,
        "625": null,
        "650": null,
        "675": null,
        "700": null,
        "725": null,
        "750": null,
        "775": null,
        "800": null,
        "825": null,
        "850": null,
        "875": null,
        "900": null
      }
    },
    {
      "block": 39,
      "line_no": 14,
      "nominal_composition": null,
      "product_form": "Bar, rod, shapes",
      "spec_no": "SB–221",
      "type_grade": null,
      "alloy_desig_uns_no": "A96063",
      "class_condition_temper": "T1",
      "size_thickness_mm": "12.71–25.40",
      "min_tensile_strength_mpa": 110,
      "min_yield_strength_mpa": 55,
      "notes": null,
      "values": {
        "40": 55.2,
        "65": 53.7,
        "100": 51.8,
        "125": 48.6,
        "150": 46.1,
        "175": 41.1,
        "200": 20.9,
        "225": 10.6,
        "250": null,
        "275": null,
        "300": null,
        "325": null,
        "350": null,
        "375": null,
        "400": null,
        "425": null,
        "450": null,
        "475": null,
        "500": null,
        "525": null,
        "550": null,
        "575": null,
        "600": null,
        "625": null,
        "650": null,
        "675": null,
        "700": null,
        "725": null,
        "750": null,
        "775": null,
        "800": null,
        "825": null,
        "850": null,
        "875": null,
        "900": null
      }
    },
    {
      "block": 39,
      "line_no": 15,
      "nominal_composition": null,
      "product_form": "Bar, rod, shapes",
      "spec_no": "SB–221",
      "type_grade": null,
      "alloy_desig_uns_no": "A96063",
      "class_condition_temper": "T5",
      "size_thickness_mm": "≤12.70",
      "min_tensile_strength_mpa": 150,
      "min_yield_strength_mpa": 110,
      "notes": null,
      "values": {
        "40": 110,
        "65": 107,
        "100": 103,
        "125": 99.8,
        "150": 85,
        "175": 55.3,
        "200": 24.6,
        "225": 10.9,
        "250": null,
        "275": null,
        "300": null,
        "325": null,
        "350": null,
        "375": null,
        "400": null,
        "425": null,
        "450": null,
        "475": null,
        "500": null,
        "525": null,
        "550": null,
        "575": null,
        "600": null,
        "625": null,
        "650": null,
        "675": null,
        "700": null,
        "725": null,
        "750": null,
        "775": null,
        "800": null,
        "825": null,
        "850": null,
        "875": null,
        "900": null
      }
    },
    {
      "block": 39,
      "line_no": 16,
      "nominal_composition": null,
      "product_form": "Bar, rod, shapes",
      "spec_no": "SB–221",
      "type_grade": null,
      "alloy_desig_uns_no": "A96063",
      "class_condition_temper": "T5",
      "size_thickness_mm": "12.71–25.40",
      "min_tensile_strength_mpa": 145,
      "min_yield_strength_mpa": 105,
      "notes": null,
      "values": {
        "40": 103,
        "65": 101,
        "100": 99.1,
        "125": 97.6,
        "150": 87.3,
        "175": 65.1,
        "200": 39.6,
        "225": 24,
        "250": null,
        "275": null,
        "300": null,
        "325": null,
        "350": null,
        "375": null,
        "400": null,
        "425": null,
        "450": null,
        "475": null,
        "500": null,
        "525": null,
        "550": null,
        "575": null,
        "600": null,
        "625": null,
        "650": null,
        "675": null,
        "700": null,
        "725": null,
        "750": null,
        "775": null,
        "800": null,
        "825": null,
        "850": null,
        "875": null,
        "900": null
      }
    },
    {
      "block": 39,
      "line_no": 17,
      "nominal_composition": null,
      "product_form": "Bar, rod, shapes",
      "spec_no": "SB–221",
      "type_grade": null,
      "alloy_desig_uns_no": "A96063",
      "class_condition_temper": "T6",
      "size_thickness_mm": "≤25.40",
      "min_tensile_strength_mpa": 205,
      "min_yield_strength_mpa": 170,
      "notes": null,
      "values": {
        "40": 172,
        "65": 165,
        "100": 161,
        "125": 145,
        "150": 111,
        "175": 63.1,
        "200": 34.0,
        "225": 18.3,
        "250": null,
        "275": null,
        "300": null,
        "325": null,
        "350": null,
        "375": null,
        "400": null,
        "425": null,
        "450": null,
        "475": null,
        "500": null,
        "525": null,
        "550": null,
        "575": null,
        "600": null,
        "625": null,
        "650": null,
        "675": null,
        "700": null,
        "725": null,
        "750": null,
        "775": null,
        "800": null,
        "825": null,
        "850": null,
        "875": null,
        "900": null
      }
    },
    {
      "block": 39,
      "line_no": 18,
      "nominal_composition": null,
      "product_form": "Smls. extr. tube",
      "spec_no": "SB–241",
      "type_grade": null,
      "alloy_desig_uns_no": "A96063 O",
      "class_condition_temper": null,
      "size_thickness_mm": null,
      "min_tensile_strength_mpa": 110,
      "min_yield_strength_mpa": 35,
      "notes": null,
      "values": {
        "40": 34.5,
        "65": 33.6,
        "100": 32.4,
        "125": 30.4,
        "150": 28.8,
        "175": 25.7,
        "200": 13.0,
        "225": null,
        "250": null,
        "275": null,
        "300": null,
        "325": null,
        "350": null,
        "375": null,
        "400": null,
        "425": null,
        "450": null,
        "475": null,
        "500": null,
        "525": null,
        "550": null,
