Repository: danivelas0/asme-pcc

File: resources/bpvc_ii_d_metric_2025/table_1a.json (part 49 of 57)
    "External Pressure Chart No.",
    "Notes"
  ],
  "columns_values": [
        "525": null,
        "550": null,
        "575": null,
        "600": null,
        "625": null,
        "650": null,
        "675": null,
        "700": null,
        "725": null,
        "750": null,
        "775": null,
        "800": null,
        "825": null,
        "850": null,
        "875": null,
        "900": null
      }
    },
    {
      "block": 35,
      "line_no": 6,
      "nominal_composition": "22Cr–2Ni–Mo–N",
      "product_form": "Smls. pipe",
      "spec_no": "SA–790",
      "type_grade": null,
      "alloy_desig_uns_no": "S32202",
      "class_condition_temper": null,
      "size_thickness_mm": null,
      "p_no": "10H",
      "group_no": 1,
      "min_tensile_strength_mpa": 648,
      "min_yield_strength_mpa": 448,
      "i": "NP",
      "limits_iii": "NP",
      "viii_1": 316,
      "xii": "NP",
      "external_pressure_chart_no": "HA–5 G19",
      "notes": null,
      "values": {
        "40": 185,
        "65": 185,
        "100": 182,
        "125": 175,
        "150": 171,
        "200": 170,
        "250": 170,
        "300": 170,
        "325": 170,
        "350": null,
        "375": null,
        "400": null,
        "425": null,
        "450": null,
        "475": null,
        "500": null,
        "525": null,
        "550": null,
        "575": null,
        "600": null,
        "625": null,
        "650": null,
        "675": null,
        "700": null,
        "725": null,
        "750": null,
        "775": null,
        "800": null,
        "825": null,
        "850": null,
        "875": null,
        "900": null
      }
    },
    {
      "block": 35,
      "line_no": 7,
      "nominal_composition": "22Cr–2Ni–Mo–N",
      "product_form": "Wld. pipe",
      "spec_no": "SA–790",
      "type_grade": null,
      "alloy_desig_uns_no": "S32202",
      "class_condition_temper": null,
      "size_thickness_mm": null,
      "p_no": "10H",
      "group_no": 1,
      "min_tensile_strength_mpa": 648,
      "min_yield_strength_mpa": 448,
      "i": "NP",
      "limits_iii": "NP",
      "viii_1": 316,
      "xii": "NP",
      "external_pressure_chart_no": "HA–5",
      "notes": "G19, G24",
      "values": {
        "40": 157,
        "65": 157,
        "100": 154,
        "125": 149,
        "150": 146,
        "200": 144,
        "250": 144,
        "300": 144,
        "325": 144,
        "350": null,
        "375": null,
        "400": null,
        "425": null,
        "450": null,
        "475": null,
        "500": null,
        "525": null,
        "550": null,
        "575": null,
        "600": null,
        "625": null,
        "650": null,
        "675": null,
        "700": null,
        "725": null,
        "750": null,
        "775": null,
        "800": null,
        "825": null,
        "850": null,
        "875": null,
        "900": null
      }
    },
    {
      "block": 35,
      "line_no": 8,
      "nominal_composition": "22Cr–2Ni–Mo–N",
      "product_form": "Smls. fittings",
      "spec_no": "SA–815",
      "type_grade": null,
      "alloy_desig_uns_no": "S32202",
      "class_condition_temper": null,
      "size_thickness_mm": null,
      "p_no": "10H",
      "group_no": 1,
      "min_tensile_strength_mpa": 648,
      "min_yield_strength_mpa": 448,
      "i": "NP",
      "limits_iii": "NP",
      "viii_1": 316,
      "xii": "NP",
      "external_pressure_chart_no": "HA–5 G19",
      "notes": null,
      "values": {
        "40": 185,
        "65": 185,
        "100": 182,
        "125": 175,
        "150": 171,
        "200": 170,
        "250": 170,
        "300": 170,
        "325": 170,
        "350": null,
        "375": null,
        "400": null,
        "425": null,
        "450": null,
        "475": null,
        "500": null,
        "525": null,
        "550": null,
        "575": null,
        "600": null,
        "625": null,
        "650": null,
        "675": null,
        "700": null,
        "725": null,
        "750": null,
        "775": null,
        "800": null,
        "825": null,
        "850": null,
        "875": null,
        "900": null
      }
    },
    {
      "block": 35,
      "line_no": 9,
      "nominal_composition": "22Cr–2Ni–Mo–N",
      "product_form": "Wld. fittings",
      "spec_no": "SA–815",
      "type_grade": null,
      "alloy_desig_uns_no": "S32202",
      "class_condition_temper": null,
      "size_thickness_mm": null,
      "p_no": "10H",
      "group_no": 1,
      "min_tensile_strength_mpa": 648,
      "min_yield_strength_mpa": 448,
      "i": "NP",
      "limits_iii": "NP",
      "viii_1": 316,
      "xii": "NP",
      "external_pressure_chart_no": "HA–5 G3, G19",
      "notes": null,
      "values": {
        "40": 157,
        "65": 157,
        "100": 154,
        "125": 149,
        "150": 146,
        "200": 144,
        "250": 144,
        "300": 144,
        "325": 144,
        "350": null,
        "375": null,
        "400": null,
        "425": null,
        "450": null,
        "475": null,
        "500": null,
        "525": null,
        "550": null,
        "575": null,
        "600": null,
        "625": null,
        "650": null,
        "675": null,
        "700": null,
        "725": null,
        "750": null,
        "775": null,
        "800": null,
        "825": null,
        "850": null,
        "875": null,
        "900": null
      }
    },
    {
      "block": 35,
      "line_no": 10,
      "nominal_composition": "22Cr–5Ni–3Mo–N",
      "product_form": "Castings",
      "spec_no": "SA–995",
      "type_grade": "4A",
      "alloy_desig_uns_no": "J92205",
      "class_condition_temper": null,
      "size_thickness_mm": null,
      "p_no": "10H",
      "group_no": 1,
      "min_tensile_strength_mpa": 620,
      "min_yield_strength_mpa": 415,
      "i": "NP",
      "limits_iii": "NP",
      "viii_1": 260,
      "xii": "NP",
      "external_pressure_chart_no": "HA–5 G1, G19",
      "notes": null,
      "values": {
        "40": 177,
        "65": 177,
        "100": 177,
        "125": 173,
        "150": 170,
        "200": 168,
        "250": 168,
        "300": 168,
        "325": null,
        "350": null,
        "375": null,
        "400": null,
        "425": null,
        "450": null,
        "475": null,
        "500": null,
        "525": null,
        "550": null,
        "575": null,
        "600": null,
        "625": null,
        "650": null,
        "675": null,
        "700": null,
        "725": null,
        "750": null,
        "775": null,
        "800": null,
        "825": null,
        "850": null,
        "875": null,
        "900": null
      }
    },
    {
      "block": 35,
      "line_no": 11,
      "nominal_composition": "22Cr–5Ni–3Mo–N",
      "product_form": "Forgings",
      "spec_no": "SA–182",
      "type_grade": "F51",
      "alloy_desig_uns_no": "S31803",
      "class_condition_temper": null,
      "size_thickness_mm": null,
      "p_no": "10H",
      "group_no": 1,
      "min_tensile_strength_mpa": 620,
      "min_yield_strength_mpa": 450,
      "i": 316,
      "limits_iii": "NP",
      "viii_1": 316,
      "xii": 316,
      "external_pressure_chart_no": "HA–5 G19",
      "notes": null,
      "values": {
        "40": 177,
        "65": 177,
        "100": 177,
        "125": 174,
        "150": 171,
        "200": 165,
        "250": 161,
        "300": 160,
        "325": 159,
        "350": null,
        "375": null,
        "400": null,
        "425": null,
        "450": null,
        "475": null,
        "500": null,
        "525": null,
        "550": null,
        "575": null,
        "600": null,
        "625": null,
        "650": null,
        "675": null,
        "700": null,
        "725": null,
        "750": null,
        "775": null,
        "800": null,
        "825": null,
        "850": null,
        "875": null,
        "900": null
      }
    },
    {
      "block": 35,
      "line_no": 12,
      "nominal_composition": "22Cr–5Ni–3Mo–N",
      "product_form": "Plate",
      "spec_no": "SA–240",
      "type_grade": null,
      "alloy_desig_uns_no": "S31803",
      "class_condition_temper": null,
      "size_thickness_mm": null,
      "p_no": "10H",
      "group_no": 1,
      "min_tensile_strength_mpa": 620,
      "min_yield_strength_mpa": 450,
      "i": 316,
      "limits_iii": "NP",
      "viii_1": 316,
      "xii": 316,
      "external_pressure_chart_no": "HA–5 G19",
      "notes": null,
      "values": {
        "40": 177,
        "65": 177,
        "100": 177,
        "125": 174,
        "150": 171,
        "200": 165,
        "250": 161,
        "300": 160,
        "325": 159,
        "350": null,
        "375": null,
        "400": null,
        "425": null,
        "450": null,
        "475": null,
        "500": null,
        "525": null,
        "550": null,
        "575": null,
        "600": null,
        "625": null,
        "650": null,
        "675": null,
        "700": null,
        "725": null,
        "750": null,
        "775": null,
        "800": null,
        "825": null,
        "850": null,
        "875": null,
        "900": null
      }
    },
    {
      "block": 35,
      "line_no": 13,
      "nominal_composition": "22Cr–5Ni–3Mo–N",
      "product_form": "Bar",
      "spec_no": "SA–479",
      "type_grade": null,
      "alloy_desig_uns_no": "S31803",
      "class_condition_temper": null,
      "size_thickness_mm": null,
      "p_no": "10H",
      "group_no": 1,
      "min_tensile_strength_mpa": 620,
      "min_yield_strength_mpa": 450,
      "i": 316,
      "limits_iii": "NP",
      "viii_1": 316,
      "xii": "NP",
      "external_pressure_chart_no": "HA–5 G19",
      "notes": null,
      "values": {
        "40": 177,
        "65": 177,
        "100": 177,
        "125": 174,
        "150": 171,
        "200": 165,
        "250": 161,
        "300": 160,
        "325": 159,
        "350": null,
        "375": null,
        "400": null,
        "425": null,
        "450": null,
        "475": null,
        "500": null,
        "525": null,
        "550": null,
        "575": null,
        "600": null,
        "625": null,
        "650": null,
        "675": null,
        "700": null,
        "725": null,
        "750": null,
        "775": null,
        "800": null,
        "825": null,
        "850": null,
        "875": null,
        "900": null
      }
    },
    {
      "block": 35,
      "line_no": 14,
      "nominal_composition": "22Cr–5Ni–3Mo–N",
      "product_form": "Smls. tube",
      "spec_no": "SA–789",
      "type_grade": null,
      "alloy_desig_uns_no": "S31803",
      "class_condition_temper": null,
      "size_thickness_mm": null,
      "p_no": "10H",
      "group_no": 1,
      "min_tensile_strength_mpa": 620,
      "min_yield_strength_mpa": 450,
      "i": 316,
      "limits_iii": "NP",
      "viii_1": 316,
      "xii": 316,
      "external_pressure_chart_no": "HA–5 G19",
      "notes": null,
      "values": {
        "40": 177,
        "65": 177,
        "100": 177,
        "125": 174,
        "150": 171,
        "200": 165,
        "250": 161,
        "300": 160,
        "325": 159,
        "350": null,
        "375": null,
        "400": null,
        "425": null,
        "450": null,
        "475": null,
        "500": null,
        "525": null,
        "550": null,
        "575": null,
        "600": null,
        "625": null,
        "650": null,
        "675": null,
        "700": null,
        "725": null,
        "750": null,
        "775": null,
        "800": null,
        "825": null,
        "850": null,
        "875": null,
        "900": null
      }
    },
    {
      "block": 35,
      "line_no": 15,
      "nominal_composition": "22Cr–5Ni–3Mo–N",
      "product_form": "Wld. tube",
      "spec_no": "SA–789",
      "type_grade": null,
      "alloy_desig_uns_no": "S31803",
      "class_condition_temper": null,
      "size_thickness_mm": null,
      "p_no": "10H",
      "group_no": 1,
      "min_tensile_strength_mpa": 620,
      "min_yield_strength_mpa": 450,
      "i": 316,
      "limits_iii": "NP",
      "viii_1": 316,
      "xii": 316,
      "external_pressure_chart_no": "HA–5",
      "notes": "G19, G24",
      "values": {
        "40": 151,
        "65": 151,
        "100": 151,
        "125": 148,
        "150": 145,
        "200": 140,
        "250": 137,
        "300": 135,
        "325": 135,
        "350": null,
        "375": null,
        "400": null,
        "425": null,
        "450": null,
        "475": null,
        "500": null,
        "525": null,
        "550": null,
        "575": null,
        "600": null,
        "625": null,
        "650": null,
        "675": null,
        "700": null,
        "725": null,
        "750": null,
        "775": null,
        "800": null,
        "825": null,
        "850": null,
        "875": null,
        "900": null
      }
    },
    {
      "block": 35,
      "line_no": 16,
      "nominal_composition": "22Cr–5Ni–3Mo–N",
      "product_form": "Smls. pipe",
      "spec_no": "SA–790",
      "type_grade": null,
      "alloy_desig_uns_no": "S31803",
      "class_condition_temper": null,
      "size_thickness_mm": null,
      "p_no": "10H",
      "group_no": 1,
      "min_tensile_strength_mpa": 620,
      "min_yield_strength_mpa": 450,
      "i": 316,
      "limits_iii": "NP",
      "viii_1": 316,
      "xii": 316,
      "external_pressure_chart_no": "HA–5 G19",
      "notes": null,
      "values": {
        "40": 177,
        "65": 177,
        "100": 177,
        "125": 174,
        "150": 171,
        "200": 165,
        "250": 161,
        "300": 160,
        "325": 159,
        "350": null,
        "375": null,
        "400": null,
        "425": null,
        "450": null,
        "475": null,
        "500": null,
        "525": null,
        "550": null,
        "575": null,
        "600": null,
        "625": null,
        "650": null,
        "675": null,
        "700": null,
        "725": null,
        "750": null,
        "775": null,
        "800": null,
        "825": null,
        "850": null,
        "875": null,
        "900": null
      }
    },
    {
      "block": 35,
      "line_no": 17,
      "nominal_composition": "22Cr–5Ni–3Mo–N",
      "product_form": "Wld. pipe",
      "spec_no": "SA–790",
      "type_grade": null,
      "alloy_desig_uns_no": "S31803",
      "class_condition_temper": null,
      "size_thickness_mm": null,
      "p_no": "10H",
      "group_no": 1,
      "min_tensile_strength_mpa": 620,
      "min_yield_strength_mpa": 450,
      "i": 316,
      "limits_iii": "NP",
      "viii_1": 316,
      "xii": 316,
      "external_pressure_chart_no": "HA–5",
      "notes": "G19, G24",
      "values": {
        "40": 151,
        "65": 151,
        "100": 151,
        "125": 148,
        "150": 145,
        "200": 140,
        "250": 137,
        "300": 135,
        "325": 135,
        "350": null,
        "375": null,
        "400": null,
        "425": null,
        "450": null,
        "475": null,
        "500": null,
        "525": null,
        "550": null,
        "575": null,
        "600": null,
        "625": null,
        "650": null,
        "675": null,
        "700": null,
        "725": null,
        "750": null,
        "775": null,
        "800": null,
        "825": null,
        "850": null,
        "875": null,
        "900": null
      }
    },
    {
      "block": 35,
      "line_no": 18,
      "nominal_composition": "22Cr–5Ni–3Mo–N",
      "product_form": "Smls. fittings",
      "spec_no": "SA–815",
      "type_grade": null,
      "alloy_desig_uns_no": "S31803",
      "class_condition_temper": null,
      "size_thickness_mm": null,
      "p_no": "10H",
      "group_no": 1,
      "min_tensile_strength_mpa": 620,
      "min_yield_strength_mpa": 450,
      "i": 316,
      "limits_iii": "NP",
      "viii_1": "NP",
      "xii": "NP",
      "external_pressure_chart_no": "HA–5 G19",
      "notes": null,
      "values": {
        "40": 177,
        "65": 177,
        "100": 177,
        "125": 174,
        "150": 171,
        "200": 165,
        "250": 161,
        "300": 160,
        "325": 159,
        "350": null,
        "375": null,
        "400": null,
        "425": null,
        "450": null,
        "475": null,
        "500": null,
        "525": null,
        "550": null,
        "575": null,
        "600": null,
        "625": null,
        "650": null,
        "675": null,
        "700": null,
        "725": null,
        "750": null,
        "775": null,
        "800": null,
        "825": null,
        "850": null,
        "875": null,
        "900": null
      }
    },
    {
      "block": 35,
      "line_no": 19,
      "nominal_composition": "22Cr–5Ni–3Mo–N",
      "product_form": "Wld. fittings",
      "spec_no": "SA–815",
      "type_grade": null,
      "alloy_desig_uns_no": "S31803",
      "class_condition_temper": null,
      "size_thickness_mm": null,
      "p_no": "10H",
      "group_no": 1,
      "min_tensile_strength_mpa": 620,
      "min_yield_strength_mpa": 450,
      "i": 316,
      "limits_iii": "NP",
      "viii_1": "NP",
      "xii": "NP",
      "external_pressure_chart_no": "HA–5",
      "notes": "G19, G24",
      "values": {
        "40": 151,
        "65": 151,
        "100": 151,
        "125": 148,
        "150": 145,
        "200": 140,
        "250": 137,
        "300": 135,
        "325": 135,
        "350": null,
        "375": null,
        "400": null,
        "425": null,
        "450": null,
        "475": null,
        "500": null,
        "525": null,
        "550": null,
        "575": null,
        "600": null,
        "625": null,
        "650": null,
        "675": null,
        "700": null,
        "725": null,
        "750": null,
        "775": null,
        "800": null,
        "825": null,
        "850": null,
        "875": null,
        "900": null
      }
    },
    {
      "block": 35,
      "line_no": 20,
      "nominal_composition": "22Cr–5Ni–3Mo–N",
      "product_form": "Smls. & wld. fittings",
      "spec_no": "SA–815",
      "type_grade": null,
      "alloy_desig_uns_no": "S31803",
      "class_condition_temper": null,
      "size_thickness_mm": null,
      "p_no": "10H",
      "group_no": 1,
      "min_tensile_strength_mpa": 620,
      "min_yield_strength_mpa": 450,
      "i": "NP",
      "limits_iii": "NP",
      "viii_1": 316,
      "xii": 316,
      "external_pressure_chart_no": "HA–5",
      "notes": "G19, W14",
      "values": {
        "40": 177,
        "65": 177,
        "100": 177,
        "125": 174,
        "150": 171,
        "200": 165,
        "250": 161,
        "300": 160,
        "325": 159,
        "350": null,
        "375": null,
        "400": null,
        "425": null,
        "450": null,
        "475": null,
        "500": null,
        "525": null,
        "550": null,
        "575": null,
        "600": null,
        "625": null,
        "650": null,
        "675": null,
        "700": null,
        "725": null,
        "750": null,
        "775": null,
        "800": null,
        "825": null,
        "850": null,
        "875": null,
        "900": null
      }
    },
    {
      "block": 35,
      "line_no": 21,
      "nominal_composition": "22Cr–5Ni–3Mo–N",
      "product_form": "Plate",
      "spec_no": "SA–240",
      "type_grade": null,
      "alloy_desig_uns_no": "S32205",
      "class_condition_temper": null,
      "size_thickness_mm": null,
      "p_no": "10H",
      "group_no": 1,
      "min_tensile_strength_mpa": 655,
      "min_yield_strength_mpa": 450,
      "i": "NP",
      "limits_iii": 316,
      "viii_1": 316,
      "xii": 316,
      "external_pressure_chart_no": "HA–5 G19",
      "notes": null,
      "values": {
        "40": 187,
        "65": 187,
        "100": 187,
        "125": 184,
        "150": 180,
        "200": 174,
        "250": 170,
        "300": 168,
        "325": 168,
        "350": null,
        "375": null,
        "400": null,
        "425": null,
        "450": null,
        "475": null,
        "500": null,
        "525": null,
        "550": null,
        "575": null,
        "600": null,
        "625": null,
        "650": null,
        "675": null,
        "700": null,
        "725": null,
        "750": null,
        "775": null,
        "800": null,
        "825": null,
        "850": null,
        "875": null,
        "900": null
      }
    },
    {
      "block": 35,
      "line_no": 22,
      "nominal_composition": "22Cr–5Ni–3Mo–N",
      "product_form": "Bar",
      "spec_no": "SA–479",
      "type_grade": null,
      "alloy_desig_uns_no": "S32205",
      "class_condition_temper": null,
      "size_thickness_mm": null,
      "p_no": "10H",
      "group_no": 1,
      "min_tensile_strength_mpa": 655,
      "min_yield_strength_mpa": 450,
      "i": "NP",
      "limits_iii": 316,
      "viii_1": 316,
      "xii": "NP",
      "external_pressure_chart_no": "HA–5 G19",
      "notes": null,
      "values": {
        "40": 187,
        "65": 187,
        "100": 187,
        "125": 184,
        "150": 180,
        "200": 174,
        "250": 170,
        "300": 168,
        "325": 168,
        "350": null,
        "375": null,
        "400": null,
        "425": null,
        "450": null,
        "475": null,
        "500": null,
        "525": null,
        "550": null,
        "575": null,
        "600": null,
        "625": null,
        "650": null,
        "675": null,
        "700": null,
        "725": null,
        "750": null,
        "775": null,
        "800": null,
        "825": null,
        "850": null,
        "875": null,
        "900": null
      }
    },
    {
      "block": 35,
      "line_no": 23,
      "nominal_composition": "22Cr–5Ni–3Mo–N",
      "product_form": "Smls. & wld. pipe",
      "spec_no": "SA–790",
      "type_grade": null,
      "alloy_desig_uns_no": "S32205",
      "class_condition_temper": null,
      "size_thickness_mm": null,
      "p_no": "10H",
      "group_no": 1,
      "min_tensile_strength_mpa": 655,
      "min_yield_strength_mpa": 450,
      "i": "NP",
      "limits_iii": 316,
      "viii_1": "NP",
      "xii": "NP",
      "external_pressure_chart_no": "HA–5",
      "notes": "G19, W12",
      "values": {
        "40": 187,
        "65": 187,
        "100": 187,
        "125": 184,
        "150": 180,
        "200": 174,
        "250": 170,
        "300": 168,
        "325": 168,
        "350": null,
        "375": null,
        "400": null,
        "425": null,
        "450": null,
        "475": null,
        "500": null,
        "525": null,
        "550": null,
        "575": null,
        "600": null,
        "625": null,
        "650": null,
        "675": null,
        "700": null,
        "725": null,
        "750": null,
        "775": null,
        "800": null,
        "825": null,
        "850": null,
        "875": null,
        "900": null
      }
    },
    {
      "block": 35,
      "line_no": 24,
      "nominal_composition": "22Cr–5Ni–3Mo–N",
      "product_form": "Smls. pipe",
      "spec_no": "SA–790",
      "type_grade": null,
      "alloy_desig_uns_no": "S32205",
      "class_condition_temper": null,
      "size_thickness_mm": null,
      "p_no": "10H",
      "group_no": 1,
      "min_tensile_strength_mpa": 655,
      "min_yield_strength_mpa": 450,
      "i": "NP",
      "limits_iii": "NP",
      "viii_1": 316,
      "xii": 316,
      "external_pressure_chart_no": "HA–5 G19",
      "notes": null,
      "values": {
        "40": 187,
        "65": 187,
        "100": 187,
        "125": 184,
        "150": 180,
        "200": 174,
        "250": 170,
        "300": 168,
        "325": 168,
        "350": null,
        "375": null,
        "400": null,
        "425": null,
        "450": null,
        "475": null,
        "500": null,
        "525": null,
        "550": null,
        "575": null,
        "600": null,
        "625": null,
        "650": null,
        "675": null,
        "700": null,
        "725": null,
        "750": null,
        "775": null,
        "800": null,
        "825": null,
        "850": null,
        "875": null,
        "900": null
      }
    },
    {
      "block": 35,
      "line_no": 25,
      "nominal_composition": "22Cr–5Ni–3Mo–N",
      "product_form": "Wld. pipe",
      "spec_no": "SA–790",
      "type_grade": null,
      "alloy_desig_uns_no": "S32205",
      "class_condition_temper": null,
      "size_thickness_mm": null,
      "p_no": "10H",
      "group_no": 1,
      "min_tensile_strength_mpa": 655,
      "min_yield_strength_mpa": 450,
      "i": "NP",
      "limits_iii": "NP",
      "viii_1": 316,
      "xii": 316,
      "external_pressure_chart_no": "HA–5",
      "notes": "G19, G24",
      "values": {
        "40": 159,
        "65": 159,
        "100": 159,
        "125": 156,
        "150": 153,
        "200": 148,
        "250": 145,
        "300": 143,
        "325": 143,
        "350": null,
        "375": null,
        "400": null,
        "425": null,
        "450": null,
        "475": null,
        "500": null,
        "525": null,
        "550": null,
        "575": null,
        "600": null,
        "625": null,
        "650": null,
        "675": null,
        "700": null,
        "725": null,
        "750": null,
        "775": null,
        "800": null,
        "825": null,
        "850": null,
        "875": null,
        "900": null
      }
    },
    {
      "block": 35,
      "line_no": 26,
      "nominal_composition": "22Cr–5Ni–3Mo–N",
      "product_form": "Smls. & wld. fittings",
      "spec_no": "SA–815",
      "type_grade": null,
      "alloy_desig_uns_no": "S32205",
      "class_condition_temper": null,
      "size_thickness_mm": null,
      "p_no": "10H",
      "group_no": 1,
      "min_tensile_strength_mpa": 655,
      "min_yield_strength_mpa": 450,
      "i": "NP",
      "limits_iii": 316,
      "viii_1": "NP",
      "xii": "NP",
      "external_pressure_chart_no": "HA–5",
      "notes": "G19, W12",
      "values": {
        "40": 187,
        "65": 187,
        "100": 187,
        "125": 184,
        "150": 180,
        "200": 174,
        "250": 170,
        "300": 168,
        "325": 168,
        "350": null,
        "375": null,
        "400": null,
        "425": null,
        "450": null,
        "475": null,
        "500": null,
        "525": null,
        "550": null,
        "575": null,
        "600": null,
        "625": null,
        "650": null,
        "675": null,
        "700": null,
        "725": null,
        "750": null,
        "775": null,
        "800": null,
        "825": null,
        "850": null,
        "875": null,
        "900": null
      }
    },
    {
      "block": 35,
      "line_no": 27,
      "nominal_composition": "22Cr–5Ni–3Mo–N",
      "product_form": "Smls. fittings",
      "spec_no": "SA–815",
      "type_grade": null,
      "alloy_desig_uns_no": "S32205",
      "class_condition_temper": null,
      "size_thickness_mm": null,
      "p_no": "10H",
      "group_no": 1,
      "min_tensile_strength_mpa": 655,
      "min_yield_strength_mpa": 450,
      "i": "NP",
      "limits_iii": "NP",
      "viii_1": 316,
      "xii": 316,
      "external_pressure_chart_no": "HA–5 G19",
      "notes": null,
      "values": {
        "40": 187,
        "65": 187,
        "100": 187,
        "125": 184,
        "150": 180,
        "200": 174,
        "250": 170,
        "300": 168,
        "325": 168,
        "350": null,
        "375": null,
        "400": null,
        "425": null,
        "450": null,
        "475": null,
        "500": null,
        "525": null,
        "550": null,
        "575": null,
        "600": null,
        "625": null,
        "650": null,
        "675": null,
        "700": null,
        "725": null,
        "750": null,
        "775": null,
        "800": null,
        "825": null,
        "850": null,
        "875": null,
        "900": null
      }
    },
    {
      "block": 35,
      "line_no": 28,
      "nominal_composition": "22Cr–5Ni–3Mo–N",
      "product_form": "Wld. fittings",
      "spec_no": "SA–815",
      "type_grade": null,
      "alloy_desig_uns_no": "S32205",
      "class_condition_temper": null,
      "size_thickness_mm": null,
      "p_no": "10H",
      "group_no": 1,
      "min_tensile_strength_mpa": 655,
      "min_yield_strength_mpa": 450,
      "i": "NP",
      "limits_iii": "NP",
      "viii_1": 316,
      "xii": 316,
      "external_pressure_chart_no": "HA–5",
      "notes": "G19, G24",
      "values": {
        "40": 159,
        "65": 159,
        "100": 159,
        "125": 156,
        "150": 153,
        "200": 148,
        "250": 145,
        "300": 143,
        "325": 143,
        "350": null,
        "375": null,
        "400": null,
        "425": null,
        "450": null,
        "475": null,
        "500": null,
        "525": null,
        "550": null,
        "575": null,
        "600": null,
        "625": null,
        "650": null,
        "675": null,
        "700": null,
        "725": null,
        "750": null,
        "775": null,
        "800": null,
        "825": null,
        "850": null,
        "875": null,
        "900": null
      }
    },
    {
      "block": 35,
      "line_no": 29,
      "nominal_composition": "22Cr–5Ni–3Mo–N",
      "product_form": "Forgings",
      "spec_no": "SA–182",
      "type_grade": "F60",
      "alloy_desig_uns_no": "S32205",
      "class_condition_temper": null,
      "size_thickness_mm": null,
      "p_no": "10H",
      "group_no": 1,
      "min_tensile_strength_mpa": 655,
      "min_yield_strength_mpa": 480,
      "i": "NP",
      "limits_iii": 316,
      "viii_1": 316,
      "xii": 316,
      "external_pressure_chart_no": "HA–5 G19",
      "notes": null,
      "values": {
        "40": 187,
        "65": 187,
        "100": 187,
        "125": 184,
        "150": 180,
        "200": 174,
        "250": 170,
        "300": 168,
        "325": 168,
        "350": null,
        "375": null,
        "400": null,
        "425": null,
        "450": null,
        "475": null,
        "500": null,
        "525": null,
        "550": null,
        "575": null,
        "600": null,
        "625": null,
        "650": null,
        "675": null,
        "700": null,
        "725": null,
        "750": null,
        "775": null,
        "800": null,
        "825": null,
        "850": null,
        "875": null,
        "900": null
      }
    },
    {
      "block": 35,
      "line_no": 30,
      "nominal_composition": "22Cr–5Ni–3Mo–N",
      "product_form": "Smls. & wld. tube",
      "spec_no": "SA–789",
      "type_grade": null,
      "alloy_desig_uns_no": "S32205",
      "class_condition_temper": null,
      "size_thickness_mm": null,
      "p_no": "10H",
      "group_no": 1,
      "min_tensile_strength_mpa": 655,
      "min_yield_strength_mpa": 480,
      "i": "NP",
      "limits_iii": 316,
      "viii_1": "NP",
      "xii": "NP",
      "external_pressure_chart_no": "HA–5",
      "notes": "G19, W12",
      "values": {
        "40": 187,
        "65": 187,
        "100": 187,
        "125": 184,
        "150": 180,
        "200": 174,
        "250": 170,
        "300": 168,
        "325": 168,
        "350": null,
        "375": null,
        "400": null,
        "425": null,
        "450": null,
        "475": null,
        "500": null,
        "525": null,
        "550": null,
        "575": null,
        "600": null,
        "625": null,
        "650": null,
        "675": null,
        "700": null,
        "725": null,
        "750": null,
        "775": null,
        "800": null,
        "825": null,
        "850": null,
        "875": null,
        "900": null
      }
    },
    {
      "block": 35,
      "line_no": 31,
      "nominal_composition": "22Cr–5Ni–3Mo–N",
      "product_form": "Smls. tube",
      "spec_no": "SA–789",
      "type_grade": null,
      "alloy_desig_uns_no": "S32205",
      "class_condition_temper": null,
      "size_thickness_mm": null,
      "p_no": "10H",
      "group_no": 1,
      "min_tensile_strength_mpa": 655,
      "min_yield_strength_mpa": 480,
      "i": "NP",
      "limits_iii": "NP",
      "viii_1": 316,
      "xii": 316,
      "external_pressure_chart_no": "HA–5 G19",
      "notes": null,
      "values": {
        "40": 187,
        "65": 187,
        "100": 187,
        "125": 184,
        "150": 180,
        "200": 174,
        "250": 170,
        "300": 168,
        "325": 168,
        "350": null,
        "375": null,
        "400": null,
        "425": null,
        "450": null,
        "475": null,
        "500": null,
        "525": null,
        "550": null,
        "575": null,
        "600": null,
        "625": null,
        "650": null,
        "675": null,
        "700": null,
        "725": null,
        "750": null,
        "775": null,
        "800": null,
        "825": null,
        "850": null,
        "875": null,
        "900": null
      }
    },
    {
      "block": 35,
      "line_no": 32,
      "nominal_composition": "22Cr–5Ni–3Mo–N",
      "product_form": "Wld. tube",
      "spec_no": "SA–789",
      "type_grade": null,
      "alloy_desig_uns_no": "S32205",
      "class_condition_temper": null,
      "size_thickness_mm": null,
      "p_no": "10H",
      "group_no": 1,
      "min_tensile_strength_mpa": 655,
      "min_yield_strength_mpa": 480,
      "i": "NP",
      "limits_iii": "NP",
      "viii_1": 316,
      "xii": 316,
      "external_pressure_chart_no": "HA–5",
      "notes": "G19, G24",
      "values": {
        "40": 159,
        "65": 159,
        "100": 159,
        "125": 156,
        "150": 153,
        "200": 148,
        "250": 145,
        "300": 143,
        "325": 143,
        "350": null,
        "375": null,
        "400": null,
        "425": null,
        "450": null,
        "475": null,
        "500": null,
        "525": null,
        "550": null,
        "575": null,
        "600": null,
        "625": null,
        "650": null,
        "675": null,
        "700": null,
        "725": null,
        "750": null,
        "775": null,
        "800": null,
        "825": null,
        "850": null,
        "875": null,
        "900": null
      }
    },
    {
      "block": 35,
      "line_no": 33,
      "nominal_composition": "22Cr–13Ni–5Mn",
      "product_form": "Castings",
      "spec_no": "SA–351",
      "type_grade": "CG6MMN",
      "alloy_desig_uns_no": "J93790",
      "class_condition_temper": null,
      "size_thickness_mm": null,
      "p_no": 8,
      "group_no": 3,
      "min_tensile_strength_mpa": 585,
      "min_yield_strength_mpa": 295,
      "i": "NP",
      "limits_iii": "NP",
      "viii_1": 566,
      "xii": 343,
      "external_pressure_chart_no": "HA–2 G1",
      "notes": null,
      "values": {
        "40": 134,
        "65": 133,
        "100": 132,
        "125": 128,
        "150": 123,
        "200": 116,
        "250": 111,
        "300": 107,
        "325": 106,
        "350": 104,
        "375": 102,
        "400": 101,
        "425": 101,
        "450": 99.5,
        "475": 98.2,
        "500": 97.5,
        "525": 96.6,
        "550": 95.0,
        "575": 93.1,
        "600": null,
        "625": null,
        "650": null,
        "675": null,
        "700": null,
        "725": null,
        "750": null,
        "775": null,
        "800": null,
        "825": null,
        "850": null,
        "875": null,
        "900": null
      }
    },
    {
      "block": 35,
      "line_no": 34,
      "nominal_composition": "22Cr–13Ni–5Mn",
      "product_form": "Forgings",
      "spec_no": "SA–182",
      "type_grade": "FXM–19",
      "alloy_desig_uns_no": "S20910",
      "class_condition_temper": null,
      "size_thickness_mm": null,
      "p_no": 8,
      "group_no": 3,
      "min_tensile_strength_mpa": 690,
      "min_yield_strength_mpa": 380,
      "i": "NP",
      "limits_iii": 427,
      "viii_1": 649,
      "xii": 343,
      "external_pressure_chart_no": "HA–6 G5, T8",
      "notes": null,
      "values": {
        "40": 197,
        "65": 196,
        "100": 195,
        "125": 191,
        "150": 185,
        "200": 180,
        "250": 176,
        "300": 174,
        "325": 173,
        "350": 171,
        "375": 170,
        "400": 169,
        "425": 167,
        "450": 165,
        "475": 163,
        "500": 161,
        "525": 158,
        "550": 157,
        "575": 152,
        "600": 132,
        "625": 83.6,
        "650": 56.1,
        "675": null,
        "700": null,
        "725": null,
        "750": null,
        "775": null,
        "800": null,
        "825": null,
        "850": null,
        "875": null,
        "900": null
      }
    },
    {
      "block": 35,
      "line_no": 35,
      "nominal_composition": "22Cr–13Ni–5Mn",
      "product_form": "Smls. tube",
      "spec_no": "SA–213",
      "type_grade": "XM–19",
      "alloy_desig_uns_no": "S20910",
      "class_condition_temper": null,
      "size_thickness_mm": null,
      "p_no": 8,
      "group_no": 3,
      "min_tensile_strength_mpa": 690,
      "min_yield_strength_mpa": 380,
      "i": "NP",
      "limits_iii": "NP",
      "viii_1": 649,
      "xii": "NP",
      "external_pressure_chart_no": "HA–6 T8",
      "notes": null,
      "values": {
        "40": 197,
        "65": 196,
        "100": 195,
        "125": 191,
        "150": 185,
        "200": 180,
        "250": 176,
        "300": 174,
        "325": 172,
        "350": 169,
        "375": 167,
        "400": 165,
        "425": 162,
        "450": 161,
        "475": 159,
        "500": 157,
        "525": 156,
        "550": 154,
        "575": 152,
        "600": 132,
        "625": 83.6,
        "650": 56.1,
        "675": null,
        "700": null,
        "725": null,
        "750": null,
        "775": null,
        "800": null,
        "825": null,
        "850": null,
        "875": null,
        "900": null
      }
    },
    {
      "block": 35,
      "line_no": 36,
      "nominal_composition": "22Cr–13Ni–5Mn",
      "product_form": "Plate",
      "spec_no": "SA–240",
      "type_grade": "XM–19",
      "alloy_desig_uns_no": "S20910",
      "class_condition_temper": null,
      "size_thickness_mm": null,
      "p_no": 8,
      "group_no": 3,
      "min_tensile_strength_mpa": 690,
      "min_yield_strength_mpa": 380,
      "i": "NP",
      "limits_iii": 427,
      "viii_1": 649,
      "xii": 343,
      "external_pressure_chart_no": "HA–6 G5, T8",
      "notes": null,
      "values": {
        "40": 197,
        "65": 196,
        "100": 195,
        "125": 191,
        "150": 185,
        "200": 180,
        "250": 176,
        "300": 174,
        "325": 173,
        "350": 171,
        "375": 170,
        "400": 169,
        "425": 167,
        "450": 165,
        "475": 163,
        "500": 161,
        "525": 158,
        "550": 157,
        "575": 152,
        "600": 132,
        "625": 83.6,
        "650": 56.1,
        "675": null,
        "700": null,
        "725": null,
        "750": null,
        "775": null,
        "800": null,
        "825": null,
        "850": null,
        "875": null,
        "900": null
      }
    },
    {
      "block": 35,
      "line_no": 37,
      "nominal_composition": "22Cr–13Ni–5Mn",
      "product_form": "Wld. tube",
      "spec_no": "SA–249",
      "type_grade": "TPXM–19",
      "alloy_desig_uns_no": "S20910",
      "class_condition_temper": null,
      "size_thickness_mm": null,
      "p_no": 8,
      "group_no": 3,
      "min_tensile_strength_mpa": 690,
      "min_yield_strength_mpa": 380,
      "i": "NP",
      "limits_iii": 427,
      "viii_1": "NP",
      "xii": "NP",
      "external_pressure_chart_no": "HA–6 G5, W12",
      "notes": null,
      "values": {
        "40": 197,
        "65": 196,
        "100": 195,
        "125": 191,
        "150": 185,
        "200": 180,
        "250": 176,
        "300": 174,
        "325": 173,
        "350": 171,
        "375": 170,
