Repository: danivelas0/asme-pcc

File: resources/bpvc_ii_d_metric_2025/table_u.json (part 49 of 61)
    "Size/Thickness, mm",
    "Min. Tensile Strength, MPa"
  ],
  "columns_values": [
      "alloy_desig_uns_no": "C83600",
      "class_condition_temper": "M01",
      "size_thickness_mm": null,
      "min_tensile_strength_mpa": 205,
      "values": {
        "40": 207,
        "100": 207,
        "150": 202,
        "200": 196,
        "250": 191,
        "300": 190,
        "325": 189,
        "350": 189,
        "375": null,
        "400": null,
        "425": null,
        "450": null,
        "475": null,
        "500": null,
        "525": null,
        "550": null,
        "575": null,
        "600": null,
        "625": null,
        "650": null,
        "675": null,
        "700": null,
        "725": null,
        "750": null,
        "775": null,
        "800": null,
        "825": null,
        "850": null,
        "875": null,
        "900": null
      }
    },
    {
      "block": 45,
      "line_no": 21,
      "nominal_composition": null,
      "product_form": "Castings",
      "spec_no": "SB–61",
      "type_grade": null,
      "alloy_desig_uns_no": "C92200",
      "class_condition_temper": "M01",
      "size_thickness_mm": null,
      "min_tensile_strength_mpa": 235,
      "values": {
        "40": 234,
        "100": 234,
        "150": 234,
        "200": 230,
        "250": 210,
        "300": 165,
        "325": 124,
        "350": 61.8,
        "375": null,
        "400": null,
        "425": null,
        "450": null,
        "475": null,
        "500": null,
        "525": null,
        "550": null,
        "575": null,
        "600": null,
        "625": null,
        "650": null,
        "675": null,
        "700": null,
        "725": null,
        "750": null,
        "775": null,
        "800": null,
        "825": null,
        "850": null,
        "875": null,
        "900": null
      }
    },
    {
      "block": 45,
      "line_no": 22,
      "nominal_composition": null,
      "product_form": "Castings",
      "spec_no": "SB–584",
      "type_grade": null,
      "alloy_desig_uns_no": "C92200",
      "class_condition_temper": "M01",
      "size_thickness_mm": null,
      "min_tensile_strength_mpa": 234,
      "values": {
        "40": 234,
        "100": 234,
        "150": 234,
        "200": 230,
        "250": 210,
        "300": 165,
        "325": 124,
        "350": 61.8,
        "375": null,
        "400": null,
        "425": null,
        "450": null,
        "475": null,
        "500": null,
        "525": null,
        "550": null,
        "575": null,
        "600": null,
        "625": null,
        "650": null,
        "675": null,
        "700": null,
        "725": null,
        "750": null,
        "775": null,
        "800": null,
        "825": null,
        "850": null,
        "875": null,
        "900": null
      }
    },
    {
      "block": 45,
      "line_no": 23,
      "nominal_composition": null,
      "product_form": "Castings",
      "spec_no": "SB–584",
      "type_grade": null,
      "alloy_desig_uns_no": "C93700",
      "class_condition_temper": "M01",
      "size_thickness_mm": null,
      "min_tensile_strength_mpa": 207,
      "values": {
        "40": 207,
        "100": 202,
        "150": 190,
        "200": 180,
        "250": 170,
        "300": 156,
        "325": 143,
        "350": 121,
        "375": null,
        "400": null,
        "425": null,
        "450": null,
        "475": null,
        "500": null,
        "525": null,
        "550": null,
        "575": null,
        "600": null,
        "625": null,
        "650": null,
        "675": null,
        "700": null,
        "725": null,
        "750": null,
        "775": null,
        "800": null,
        "825": null,
        "850": null,
        "875": null,
        "900": null
      }
    },
    {
      "block": 45,
      "line_no": 24,
      "nominal_composition": null,
      "product_form": "Castings",
      "spec_no": "SB–148",
      "type_grade": null,
      "alloy_desig_uns_no": "C95200",
      "class_condition_temper": "M01",
      "size_thickness_mm": null,
      "min_tensile_strength_mpa": 450,
      "values": {
        "40": 448,
        "100": 448,
        "150": 448,
        "200": 431,
        "250": 398,
        "300": 351,
        "325": 326,
        "350": null,
        "375": null,
        "400": null,
        "425": null,
        "450": null,
        "475": null,
        "500": null,
        "525": null,
        "550": null,
        "575": null,
        "600": null,
        "625": null,
        "650": null,
        "675": null,
        "700": null,
        "725": null,
        "750": null,
        "775": null,
        "800": null,
        "825": null,
        "850": null,
        "875": null,
        "900": null
      }
    },
    {
      "block": 45,
      "line_no": 25,
      "nominal_composition": null,
      "product_form": "Castings",
      "spec_no": "SB–271",
      "type_grade": null,
      "alloy_desig_uns_no": "C95200",
      "class_condition_temper": "M02",
      "size_thickness_mm": null,
      "min_tensile_strength_mpa": 450,
      "values": {
        "40": 448,
        "100": 448,
        "150": 448,
        "200": 431,
        "250": 398,
        "300": 351,
        "325": 326,
        "350": null,
        "375": null,
        "400": null,
        "425": null,
        "450": null,
        "475": null,
        "500": null,
        "525": null,
        "550": null,
        "575": null,
        "600": null,
        "625": null,
        "650": null,
        "675": null,
        "700": null,
        "725": null,
        "750": null,
        "775": null,
        "800": null,
        "825": null,
        "850": null,
        "875": null,
        "900": null
      }
    },
    {
      "block": 45,
      "line_no": 26,
      "nominal_composition": null,
      "product_form": "Castings",
      "spec_no": "SB–505",
      "type_grade": null,
      "alloy_desig_uns_no": "C95200",
      "class_condition_temper": "M07",
      "size_thickness_mm": null,
      "min_tensile_strength_mpa": 470,
      "values": {
        "40": 469,
        "100": 469,
        "150": 469,
        "200": 450,
        "250": 416,
        "300": 368,
        "325": 341,
        "350": null,
        "375": null,
        "400": null,
        "425": null,
        "450": null,
        "475": null,
        "500": null,
        "525": null,
        "550": null,
        "575": null,
        "600": null,
        "625": null,
        "650": null,
        "675": null,
        "700": null,
        "725": null,
        "750": null,
        "775": null,
        "800": null,
        "825": null,
        "850": null,
        "875": null,
        "900": null
      }
    },
    {
      "block": 45,
      "line_no": 27,
      "nominal_composition": null,
      "product_form": "Castings",
      "spec_no": "SB–148",
      "type_grade": null,
      "alloy_desig_uns_no": "C95400",
      "class_condition_temper": "M01",
      "size_thickness_mm": null,
      "min_tensile_strength_mpa": 515,
      "values": {
        "40": 517,
        "100": 517,
        "150": 517,
        "200": 517,
        "250": 517,
        "300": null,
        "325": null,
        "350": null,
        "375": null,
        "400": null,
        "425": null,
        "450": null,
        "475": null,
        "500": null,
        "525": null,
        "550": null,
        "575": null,
        "600": null,
        "625": null,
        "650": null,
        "675": null,
        "700": null,
        "725": null,
        "750": null,
        "775": null,
        "800": null,
        "825": null,
        "850": null,
        "875": null,
        "900": null
      }
    },
    {
      "block": 45,
      "line_no": 28,
      "nominal_composition": null,
      "product_form": "Castings",
      "spec_no": "SB–271",
      "type_grade": null,
      "alloy_desig_uns_no": "C95400",
      "class_condition_temper": "M02",
      "size_thickness_mm": null,
      "min_tensile_strength_mpa": 515,
      "values": {
        "40": 517,
        "100": 517,
        "150": 517,
        "200": 517,
        "250": 517,
        "300": null,
        "325": null,
        "350": null,
        "375": null,
        "400": null,
        "425": null,
        "450": null,
        "475": null,
        "500": null,
        "525": null,
        "550": null,
        "575": null,
        "600": null,
        "625": null,
        "650": null,
        "675": null,
        "700": null,
        "725": null,
        "750": null,
        "775": null,
        "800": null,
        "825": null,
        "850": null,
        "875": null,
        "900": null
      }
    },
    {
      "block": 45,
      "line_no": 29,
      "nominal_composition": null,
      "product_form": "Castings",
      "spec_no": "SB–148",
      "type_grade": null,
      "alloy_desig_uns_no": "C95800",
      "class_condition_temper": "M01",
      "size_thickness_mm": null,
      "min_tensile_strength_mpa": 585,
      "values": {
        "40": 586,
        "100": 580,
        "150": 552,
        "200": 531,
        "250": null,
        "300": null,
        "325": null,
        "350": null,
        "375": null,
        "400": null,
        "425": null,
        "450": null,
        "475": null,
        "500": null,
        "525": null,
        "550": null,
        "575": null,
        "600": null,
        "625": null,
        "650": null,
        "675": null,
        "700": null,
        "725": null,
        "750": null,
        "775": null,
        "800": null,
        "825": null,
        "850": null,
        "875": null,
        "900": null
      }
    },
    {
      "block": 45,
      "line_no": 30,
      "nominal_composition": null,
      "product_form": "Castings",
      "spec_no": "SB–148",
      "type_grade": null,
      "alloy_desig_uns_no": "C95820",
      "class_condition_temper": "M01",
      "size_thickness_mm": null,
      "min_tensile_strength_mpa": 650,
      "values": {
        "40": 648,
        "100": 642,
        "150": 611,
        "200": 587,
        "250": 567,
        "300": null,
        "325": null,
        "350": null,
        "375": null,
        "400": null,
        "425": null,
        "450": null,
        "475": null,
        "500": null,
        "525": null,
        "550": null,
        "575": null,
        "600": null,
        "625": null,
        "650": null,
        "675": null,
        "700": null,
        "725": null,
        "750": null,
        "775": null,
        "800": null,
        "825": null,
        "850": null,
        "875": null,
        "900": null
      }
    },
    {
      "block": 45,
      "line_no": 31,
      "nominal_composition": null,
      "product_form": "Castings",
      "spec_no": "SB–369",
      "type_grade": null,
      "alloy_desig_uns_no": "C96200",
      "class_condition_temper": "M01",
      "size_thickness_mm": null,
      "min_tensile_strength_mpa": 310,
      "values": {
        "40": 310,
        "100": 305,
        "150": 282,
        "200": null,
        "250": null,
        "300": null,
        "325": null,
        "350": null,
        "375": null,
        "400": null,
        "425": null,
        "450": null,
        "475": null,
        "500": null,
        "525": null,
        "550": null,
        "575": null,
        "600": null,
        "625": null,
        "650": null,
        "675": null,
        "700": null,
        "725": null,
        "750": null,
        "775": null,
        "800": null,
        "825": null,
        "850": null,
        "875": null,
        "900": null
      }
    },
    {
      "block": 45,
      "line_no": 32,
      "nominal_composition": null,
      "product_form": "Castings",
      "spec_no": "SB–584",
      "type_grade": null,
      "alloy_desig_uns_no": "C97600",
      "class_condition_temper": "M01",
      "size_thickness_mm": null,
      "min_tensile_strength_mpa": 276,
      "values": {
        "40": 276,
        "100": 271,
        "150": 265,
        "200": null,
        "250": null,
        "300": null,
        "325": null,
        "350": null,
        "375": null,
        "400": null,
        "425": null,
        "450": null,
        "475": null,
        "500": null,
        "525": null,
        "550": null,
        "575": null,
        "600": null,
        "625": null,
        "650": null,
        "675": null,
        "700": null,
        "725": null,
        "750": null,
        "775": null,
        "800": null,
        "825": null,
        "850": null,
        "875": null,
        "900": null
      }
    },
    {
      "block": 45,
      "line_no": 33,
      "nominal_composition": null,
      "product_form": "Plate, sheet, strip",
      "spec_no": "SB–162",
      "type_grade": null,
      "alloy_desig_uns_no": "N02200",
      "class_condition_temper": "As rolled",
      "size_thickness_mm": null,
      "min_tensile_strength_mpa": 380,
      "values": {
        "40": 379,
        "100": 379,
        "150": 379,
        "200": 379,
        "250": 379,
        "300": 379,
        "325": 379,
        "350": 379,
        "375": 379,
        "400": 379,
        "425": 379,
        "450": 379,
        "475": 379,
        "500": null,
        "525": null,
        "550": null,
        "575": null,
        "600": null,
        "625": null,
        "650": null,
        "675": null,
        "700": null,
        "725": null,
        "750": null,
        "775": null,
        "800": null,
        "825": null,
        "850": null,
        "875": null,
        "900": null
      }
    },
    {
      "block": 45,
      "line_no": 34,
      "nominal_composition": null,
      "product_form": "Smls. pipe & tube",
      "spec_no": "SB–161",
      "type_grade": null,
      "alloy_desig_uns_no": "N02200",
      "class_condition_temper": "Stress rel.",
      "size_thickness_mm": null,
      "min_tensile_strength_mpa": 450,
      "values": {
        "40": 448,
        "100": 448,
        "150": 448,
        "200": 448,
        "250": 444,
        "300": 432,
        "325": 422,
        "350": 409,
        "375": null,
        "400": null,
        "425": null,
        "450": null,
        "475": null,
        "500": null,
        "525": null,
        "550": null,
        "575": null,
        "600": null,
        "625": null,
        "650": null,
        "675": null,
        "700": null,
        "725": null,
        "750": null,
        "775": null,
        "800": null,
        "825": null,
        "850": null,
        "875": null,
        "900": null
      }
    },
    {
      "block": 45,
      "line_no": 35,
      "nominal_composition": null,
      "product_form": "Smls. tube",
      "spec_no": "SB–163",
      "type_grade": null,
      "alloy_desig_uns_no": "N02200",
      "class_condition_temper": "Stress rel.",
      "size_thickness_mm": null,
      "min_tensile_strength_mpa": 450,
      "values": {
        "40": 448,
        "100": 448,
        "150": 448,
        "200": 448,
        "250": 444,
        "300": 432,
        "325": 422,
        "350": 409,
        "375": null,
        "400": null,
        "425": null,
        "450": null,
        "475": null,
        "500": null,
        "525": null,
        "550": null,
        "575": null,
        "600": null,
        "625": null,
        "650": null,
        "675": null,
        "700": null,
        "725": null,
        "750": null,
        "775": null,
        "800": null,
        "825": null,
        "850": null,
        "875": null,
        "900": null
      }
    },
    {
      "block": 45,
      "line_no": 36,
      "nominal_composition": null,
      "product_form": "Smls. pipe & tube",
      "spec_no": "SB–161",
      "type_grade": null,
      "alloy_desig_uns_no": "N02201",
      "class_condition_temper": "Annealed",
      "size_thickness_mm": ">125 O.D.",
      "min_tensile_strength_mpa": 345,
      "values": {
        "40": 345,
        "100": 345,
        "150": 345,
        "200": 344,
        "250": 332,
        "300": 319,
        "325": 312,
        "350": 304,
        "375": 297,
        "400": 296,
        "425": 282,
        "450": 268,
        "475": 252,
        "500": 236,
        "525": 220,
        "550": 204,
        "575": 189,
        "600": 176,
        "625": 165,
        "650": 157,
        "675": null,
        "700": null,
        "725": null,
        "750": null,
        "775": null,
        "800": null,
        "825": null,
        "850": null,
        "875": null,
        "900": null
      }
    },
    {
      "block": 45,
      "line_no": 37,
      "nominal_composition": null,
      "product_form": "Smls. & wld. ftgs.",
      "spec_no": "SB–366",
      "type_grade": null,
      "alloy_desig_uns_no": "N02201",
      "class_condition_temper": "Annealed",
      "size_thickness_mm": null,
      "min_tensile_strength_mpa": 345,
      "values": {
        "40": 345,
        "100": 345,
        "150": 345,
        "200": 344,
        "250": 332,
        "300": 319,
        "325": 312,
        "350": 304,
        "375": 297,
        "400": 296,
        "425": 282,
        "450": 268,
        "475": 252,
        "500": 236,
        "525": 220,
        "550": 204,
        "575": 189,
        "600": 176,
        "625": 165,
        "650": 157,
        "675": null,
        "700": null,
        "725": null,
        "750": null,
        "775": null,
        "800": null,
        "825": null,
        "850": null,
        "875": null,
        "900": null
      }
    },
    {
      "block": 45,
      "line_no": 38,
      "nominal_composition": null,
      "product_form": "Bar, rod",
      "spec_no": "SB–160",
      "type_grade": null,
      "alloy_desig_uns_no": "N02201",
      "class_condition_temper": "Hot rolled/ann.",
      "size_thickness_mm": null,
      "min_tensile_strength_mpa": 345,
      "values": {
        "40": 345,
        "100": 345,
        "150": 345,
        "200": 344,
        "250": 332,
        "300": 319,
        "325": 312,
        "350": 304,
        "375": 297,
        "400": 296,
        "425": 282,
        "450": 268,
        "475": 252,
        "500": 236,
        "525": 220,
        "550": 204,
        "575": 189,
        "600": 176,
        "625": 165,
        "650": 157,
        "675": null,
        "700": null,
        "725": null,
        "750": null,
        "775": null,
        "800": null,
        "825": null,
        "850": null,
        "875": null,
        "900": null
      }
    },
    {
      "block": 45,
      "line_no": 39,
      "nominal_composition": null,
      "product_form": "Smls. pipe & tube",
      "spec_no": "SB–161",
      "type_grade": null,
      "alloy_desig_uns_no": "N02201",
      "class_condition_temper": "Annealed",
      "size_thickness_mm": "≤125 O.D.",
      "min_tensile_strength_mpa": 345,
      "values": {
        "40": 345,
        "100": 345,
        "150": 345,
        "200": 344,
        "250": 332,
        "300": 319,
        "325": 312,
        "350": 304,
        "375": 297,
        "400": 296,
        "425": 282,
        "450": 268,
        "475": 252,
        "500": 236,
        "525": 220,
        "550": 204,
        "575": 189,
        "600": 176,
        "625": 165,
        "650": 157,
        "675": null,
        "700": null,
        "725": null,
        "750": null,
        "775": null,
        "800": null,
        "825": null,
        "850": null,
        "875": null,
        "900": null
      }
    },
    {
      "block": 45,
      "line_no": 40,
      "nominal_composition": null,
      "product_form": "Smls. tube",
      "spec_no": "SB–163",
      "type_grade": null,
      "alloy_desig_uns_no": "N02201",
      "class_condition_temper": "Annealed",
      "size_thickness_mm": null,
      "min_tensile_strength_mpa": 345,
      "values": {
        "40": 345,
        "100": 345,
        "150": 345,
        "200": 344,
        "250": 332,
        "300": 319,
        "325": 312,
        "350": 304,
        "375": 297,
        "400": 296,
        "425": 282,
        "450": 268,
        "475": 252,
        "500": 236,
        "525": 220,
        "550": 204,
        "575": 189,
        "600": 176,
        "625": 165,
        "650": 157,
        "675": null,
        "700": null,
        "725": null,
        "750": null,
        "775": null,
        "800": null,
        "825": null,
        "850": null,
        "875": null,
        "900": null
      }
    },
    {
      "block": 45,
      "line_no": 41,
      "nominal_composition": null,
      "product_form": "Plate, sheet, strip",
      "spec_no": "SB–162",
      "type_grade": null,
      "alloy_desig_uns_no": "N02201",
      "class_condition_temper": "Hot rolled/ann.",
      "size_thickness_mm": null,
      "min_tensile_strength_mpa": 345,
      "values": {
        "40": 345,
        "100": 345,
        "150": 345,
        "200": 344,
        "250": 332,
        "300": 319,
        "325": 312,
        "350": 304,
        "375": 297,
        "400": 296,
        "425": 282,
        "450": 268,
        "475": 252,
        "500": 236,
        "525": 220,
        "550": 204,
        "575": 189,
        "600": 176,
        "625": 165,
        "650": 157,
        "675": null,
        "700": null,
        "725": null,
        "750": null,
        "775": null,
        "800": null,
        "825": null,
        "850": null,
        "875": null,
        "900": null
      }
    },
    {
      "block": 45,
      "line_no": 42,
      "nominal_composition": null,
      "product_form": "Bar",
      "spec_no": "SB–164",
      "type_grade": null,
      "alloy_desig_uns_no": "N04400",
      "class_condition_temper": "Annealed",
      "size_thickness_mm": null,
      "min_tensile_strength_mpa": 485,
      "values": {
        "40": 483,
        "100": 483,
        "150": 483,
        "200": 483,
        "250": 483,
        "300": 483,
        "325": 483,
        "350": 483,
        "375": 479,
        "400": 463,
        "425": 443,
        "450": 420,
        "475": 396,
        "500": 373,
        "525": 355,
        "550": null,
        "575": null,
        "600": null,
        "625": null,
        "650": null,
        "675": null,
        "700": null,
        "725": null,
        "750": null,
        "775": null,
        "800": null,
        "825": null,
        "850": null,
        "875": null,
        "900": null
      }
    },
    {
      "block": 45,
      "line_no": 43,
      "nominal_composition": null,
      "product_form": "Smls. pipe & tube",
      "spec_no": "SB–165",
      "type_grade": null,
      "alloy_desig_uns_no": "N04400",
      "class_condition_temper": "Annealed",
      "size_thickness_mm": ">125 O.D.",
      "min_tensile_strength_mpa": 485,
      "values": {
        "40": 483,
        "100": 483,
        "150": 483,
        "200": 483,
        "250": 483,
        "300": 483,
        "325": 483,
        "350": 483,
        "375": 479,
        "400": 463,
        "425": 443,
        "450": 420,
        "475": 396,
        "500": 373,
        "525": 355,
        "550": null,
        "575": null,
        "600": null,
        "625": null,
        "650": null,
        "675": null,
        "700": null,
        "725": null,
        "750": null,
        "775": null,
        "800": null,
        "825": null,
        "850": null,
        "875": null,
        "900": null
      }
    },
    {
      "block": 45,
      "line_no": 44,
      "nominal_composition": null,
      "product_form": "Forgings",
      "spec_no": "SB–564",
      "type_grade": null,
      "alloy_desig_uns_no": "N04400",
      "class_condition_temper": "Annealed",
      "size_thickness_mm": null,
      "min_tensile_strength_mpa": 485,
      "values": {
        "40": 483,
        "100": 483,
        "150": 483,
        "200": 483,
        "250": 483,
        "300": 483,
        "325": 483,
        "350": 483,
        "375": 479,
        "400": 463,
        "425": 443,
        "450": 420,
        "475": 396,
        "500": 373,
        "525": 355,
        "550": null,
        "575": null,
        "600": null,
        "625": null,
        "650": null,
        "675": null,
        "700": null,
        "725": null,
        "750": null,
        "775": null,
        "800": null,
        "825": null,
        "850": null,
        "875": null,
        "900": null
      }
    },
    {
      "block": 45,
      "line_no": 45,
      "nominal_composition": null,
      "product_form": "Plate",
      "spec_no": "SB–127",
      "type_grade": null,
      "alloy_desig_uns_no": "N04400",
      "class_condition_temper": "Annealed",
      "size_thickness_mm": null,
      "min_tensile_strength_mpa": 485,
      "values": {
        "40": 483,
        "100": 483,
        "150": 483,
        "200": 483,
        "250": 483,
        "300": 483,
        "325": 483,
        "350": 483,
        "375": 479,
        "400": 463,
        "425": 443,
        "450": 420,
        "475": 396,
        "500": 373,
        "525": 355,
        "550": null,
        "575": null,
        "600": null,
        "625": null,
        "650": null,
        "675": null,
        "700": null,
        "725": null,
        "750": null,
        "775": null,
        "800": null,
        "825": null,
        "850": null,
        "875": null,
        "900": null
      }
    },
    {
      "block": 46,
      "line_no": 1,
      "nominal_composition": null,
      "product_form": "Smls. tube",
      "spec_no": "SB–163",
      "type_grade": null,
      "alloy_desig_uns_no": "N04400",
      "class_condition_temper": "Annealed",
      "size_thickness_mm": "≤75",
      "min_tensile_strength_mpa": 485,
      "values": {
        "40": 483,
        "100": 483,
        "150": 483,
        "200": 483,
        "250": 483,
        "300": 483,
        "325": 483,
        "350": 483,
        "375": 479,
        "400": 463,
        "425": 443,
        "450": 420,
        "475": 396,
        "500": 373,
        "525": 355,
        "550": null,
        "575": null,
        "600": null,
        "625": null,
        "650": null,
        "675": null,
        "700": null,
        "725": null,
        "750": null,
        "775": null,
        "800": null,
        "825": null,
        "850": null,
        "875": null,
        "900": null
      }
    },
    {
      "block": 46,
      "line_no": 2,
      "nominal_composition": null,
      "product_form": "Smls. pipe & tube",
      "spec_no": "SB–165",
      "type_grade": null,
      "alloy_desig_uns_no": "N04400",
      "class_condition_temper": "Annealed",
      "size_thickness_mm": "≤125 O.D.",
      "min_tensile_strength_mpa": 485,
      "values": {
        "40": 483,
        "100": 483,
        "150": 483,
        "200": 483,
        "250": 483,
        "300": 483,
        "325": 483,
        "350": 483,
        "375": 479,
        "400": 463,
        "425": 443,
        "450": 420,
        "475": 396,
        "500": 373,
        "525": 355,
        "550": null,
        "575": null,
        "600": null,
        "625": null,
        "650": null,
        "675": null,
        "700": null,
        "725": null,
        "750": null,
        "775": null,
        "800": null,
        "825": null,
        "850": null,
        "875": null,
        "900": null
      }
    },
    {
      "block": 46,
      "line_no": 3,
      "nominal_composition": null,
      "product_form": "Smls. & wld. ftgs.",
      "spec_no": "SB–366",
      "type_grade": null,
      "alloy_desig_uns_no": "N04400",
      "class_condition_temper": "Annealed",
      "size_thickness_mm": null,
      "min_tensile_strength_mpa": 485,
      "values": {
        "40": 483,
        "100": 483,
        "150": 483,
        "200": 483,
        "250": 483,
        "300": 483,
        "325": 483,
        "350": 483,
        "375": 479,
        "400": 463,
        "425": 443,
        "450": 420,
        "475": 396,
        "500": 373,
        "525": 355,
        "550": null,
        "575": null,
        "600": null,
        "625": null,
        "650": null,
        "675": null,
        "700": null,
        "725": null,
        "750": null,
        "775": null,
        "800": null,
        "825": null,
        "850": null,
        "875": null,
        "900": null
      }
    },
    {
      "block": 46,
      "line_no": 4,
      "nominal_composition": null,
      "product_form": "Plate",
      "spec_no": "SB–127",
      "type_grade": null,
      "alloy_desig_uns_no": "N04400",
      "class_condition_temper": "As rolled",
      "size_thickness_mm": null,
      "min_tensile_strength_mpa": 515,
      "values": {
        "40": 517,
        "100": 517,
        "150": 517,
        "200": 517,
        "250": 517,
        "300": 517,
        "325": 517,
        "350": 514,
        "375": 495,
        "400": 475,
        "425": 451,
        "450": 424,
        "475": 398,
        "500": 374,
        "525": 357,
        "550": null,
        "575": null,
        "600": null,
        "625": null,
        "650": null,
        "675": null,
        "700": null,
        "725": null,
        "750": null,
        "775": null,
        "800": null,
        "825": null,
        "850": null,
        "875": null,
        "900": null
      }
    },
    {
      "block": 46,
      "line_no": 5,
      "nominal_composition": null,
      "product_form": "Rounds",
      "spec_no": "SB–164",
      "type_grade": null,
      "alloy_desig_uns_no": "N04400",
      "class_condition_temper": "Hot worked",
      "size_thickness_mm": "300 < t ≤350",
      "min_tensile_strength_mpa": 515,
      "values": {
        "40": 517,
        "100": 517,
        "150": 517,
        "200": 517,
        "250": 517,
        "300": 517,
        "325": 517,
        "350": 514,
        "375": 495,
        "400": 475,
        "425": 451,
        "450": 424,
        "475": null,
        "500": null,
        "525": null,
        "550": null,
        "575": null,
        "600": null,
        "625": null,
        "650": null,
        "675": null,
        "700": null,
        "725": null,
        "750": null,
        "775": null,
        "800": null,
        "825": null,
        "850": null,
        "875": null,
        "900": null
      }
    },
    {
      "block": 46,
      "line_no": 6,
      "nominal_composition": null,
      "product_form": "Rounds",
      "spec_no": "SB–164",
      "type_grade": null,
      "alloy_desig_uns_no": "N04400",
      "class_condition_temper": "Hot worked",
      "size_thickness_mm": "t ≤300",
      "min_tensile_strength_mpa": 550,
      "values": {
        "40": 551,
        "100": 551,
        "150": 551,
        "200": 551,
        "250": 551,
        "300": 546,
        "325": 540,
        "350": 530,
        "375": 517,
        "400": 498,
        "425": 475,
        "450": 445,
        "475": null,
        "500": null,
        "525": null,
        "550": null,
        "575": null,
        "600": null,
        "625": null,
        "650": null,
        "675": null,
        "700": null,
        "725": null,
        "750": null,
        "775": null,
        "800": null,
        "825": null,
        "850": null,
        "875": null,
        "900": null
      }
    },
    {
      "block": 46,
      "line_no": 7,
      "nominal_composition": null,
      "product_form": "Rounds",
      "spec_no": "SB–164",
      "type_grade": null,
      "alloy_desig_uns_no": "N04400",
      "class_condition_temper": "CW & SR",
      "size_thickness_mm": "t < 13",
      "min_tensile_strength_mpa": 580,
      "values": {
        "40": 579,
        "100": 579,
        "150": 579,
        "200": 579,
        "250": 579,
        "300": 573,
        "325": 567,
        "350": 557,
        "375": 542,
        "400": 523,
        "425": 498,
        "450": 468,
        "475": null,
        "500": null,
        "525": null,
        "550": null,
        "575": null,
        "600": null,
        "625": null,
        "650": null,
        "675": null,
        "700": null,
        "725": null,
        "750": null,
        "775": null,
        "800": null,
        "825": null,
        "850": null,
        "875": null,
        "900": null
      }
    },
    {
      "block": 46,
      "line_no": 8,
      "nominal_composition": null,
      "product_form": "Rounds",
      "spec_no": "SB–164",
      "type_grade": null,
      "alloy_desig_uns_no": "N04400",
      "class_condition_temper": "CW & SR",
      "size_thickness_mm": "89 < t ≤100",
      "min_tensile_strength_mpa": 580,
      "values": {
        "40": 579,
        "100": 579,
        "150": 579,
        "200": 579,
        "250": 579,
        "300": 573,
        "325": 567,
        "350": 557,
        "375": 542,
        "400": 523,
        "425": 498,
        "450": 468,
        "475": null,
        "500": null,
        "525": null,
        "550": null,
        "575": null,
        "600": null,
        "625": null,
        "650": null,
        "675": null,
        "700": null,
        "725": null,
        "750": null,
        "775": null,
        "800": null,
        "825": null,
        "850": null,
        "875": null,
        "900": null
      }
    },
    {
      "block": 46,
      "line_no": 9,
      "nominal_composition": null,
      "product_form": "Smls. tube",
      "spec_no": "SB–163",
      "type_grade": null,
      "alloy_desig_uns_no": "N04400",
      "class_condition_temper": "Stress rel.",
      "size_thickness_mm": null,
      "min_tensile_strength_mpa": 585,
      "values": {
        "40": 586,
        "100": 586,
        "150": 586,
        "200": 585,
        "250": 585,
        "300": 581,
        "325": 574,
        "350": 563,
        "375": 548,
        "400": 529,
        "425": 504,
        "450": 478,
        "475": 451,
        "500": 424,
        "525": 404,
        "550": null,
        "575": null,
        "600": null,
        "625": null,
        "650": null,
        "675": null,
        "700": null,
        "725": null,
        "750": null,
        "775": null,
        "800": null,
        "825": null,
        "850": null,
        "875": null,
        "900": null
      }
    },
    {
      "block": 46,
      "line_no": 10,
      "nominal_composition": null,
      "product_form": "Smls. pipe & tube",
      "spec_no": "SB–165",
      "type_grade": null,
      "alloy_desig_uns_no": "N04400",
      "class_condition_temper": "Stress rel.",
      "size_thickness_mm": null,
      "min_tensile_strength_mpa": 585,
      "values": {
        "40": 586,
        "100": 586,
        "150": 586,
        "200": 585,
        "250": 585,
        "300": 581,
        "325": 574,
        "350": 563,
        "375": 548,
        "400": 529,
        "425": 504,
        "450": 478,
        "475": 451,
        "500": 424,
        "525": 404,
        "550": null,
        "575": null,
        "600": null,
        "625": null,
        "650": null,
        "675": null,
        "700": null,
        "725": null,
        "750": null,
        "775": null,
        "800": null,
        "825": null,
        "850": null,
        "875": null,
        "900": null
      }
    },
    {
      "block": 46,
      "line_no": 11,
      "nominal_composition": null,
      "product_form": "Rounds",
      "spec_no": "SB–164",
      "type_grade": null,
      "alloy_desig_uns_no": "N04400",
      "class_condition_temper": "CW & SR",
      "size_thickness_mm": "13 ≤t ≤89",
      "min_tensile_strength_mpa": 600,
      "values": {
        "40": null,
        "100": 600,
        "150": 600,
        "200": 600,
        "250": 600,
        "300": 594,
        "325": 587,
        "350": 577,
        "375": 562,
        "400": 542,
        "425": 516,
        "450": 484,
        "475": null,
        "500": null,
        "525": null,
        "550": null,
        "575": null,
        "600": null,
        "625": null,
        "650": null,
        "675": null,
        "700": null,
        "725": null,
        "750": null,
        "775": null,
        "800": null,
        "825": null,
        "850": null,
        "875": null,
        "900": null
      }
    },
    {
      "block": 46,
      "line_no": 12,
      "nominal_composition": null,
      "product_form": "Rounds",
      "spec_no": "SB–164",
      "type_grade": null,
      "alloy_desig_uns_no": "N04400",
      "class_condition_temper": "Cold worked",
      "size_thickness_mm": "t < 13",
      "min_tensile_strength_mpa": 760,
      "values": {
        "40": null,
        "100": 758,
        "150": 758,
        "200": 758,
        "250": 758,
        "300": 751,
        "325": 742,
        "350": 729,
        "375": 710,
        "400": 685,
        "425": 653,
        "450": 612,
        "475": null,
        "500": null,
        "525": null,
        "550": null,
        "575": null,
        "600": null,
        "625": null,
        "650": null,
        "675": null,
        "700": null,
        "725": null,
        "750": null,
        "775": null,
        "800": null,
        "825": null,
        "850": null,
        "875": null,
        "900": null
      }
    },
    {
      "block": 46,
      "line_no": 13,
      "nominal_composition": "67Ni–30Cu–S",
      "product_form": "Bar",
      "spec_no": "SB–164",
      "type_grade": null,
      "alloy_desig_uns_no": "N04405",
      "class_condition_temper": "Annealed",
      "size_thickness_mm": null,
      "min_tensile_strength_mpa": 485,
      "values": {
        "40": 483,
        "100": 483,
        "150": 483,
        "200": 483,
        "250": 483,
        "300": 483,
        "325": 483,
        "350": 483,
        "375": 479,
        "400": 463,
        "425": 443,
        "450": 420,
        "475": 396,
        "500": 373,
        "525": 355,
        "550": null,
        "575": null,
        "600": null,
        "625": null,
        "650": null,
        "675": null,
        "700": null,
        "725": null,
        "750": null,
        "775": null,
        "800": null,
        "825": null,
        "850": null,
        "875": null,
        "900": null
      }
    },
    {
      "block": 46,
      "line_no": 14,
      "nominal_composition": "67Ni–30Cu–S",
      "product_form": "Bar",
      "spec_no": "SB–164",
      "type_grade": null,
      "alloy_desig_uns_no": "N04405",
      "class_condition_temper": "Hot worked",
      "size_thickness_mm": null,
      "min_tensile_strength_mpa": 515,
      "values": {
        "40": 517,
        "100": 517,
        "150": 517,
        "200": 517,
        "250": 517,
        "300": 517,
        "325": 517,
        "350": 514,
        "375": 495,
        "400": 475,
        "425": 451,
        "450": 424,
        "475": 398,
        "500": 374,
        "525": 357,
        "550": null,
        "575": null,
        "600": null,
        "625": null,
        "650": null,
        "675": null,
        "700": null,
        "725": null,
        "750": null,
        "775": null,
        "800": null,
        "825": null,
        "850": null,
        "875": null,
        "900": null
      }
    },
    {
      "block": 46,
      "line_no": 15,
      "nominal_composition": "67Ni–28Cu–3Al",
      "product_form": "Bolting",
      "spec_no": "SF–468",
      "type_grade": null,
      "alloy_desig_uns_no": "N05500",
      "class_condition_temper": "Ann./aged",
      "size_thickness_mm": "6–38",
      "min_tensile_strength_mpa": 895,
      "values": {
        "40": 896,
        "100": 896,
        "150": 896,
        "200": 896,
        "250": 896,
        "300": 896,
        "325": 890,
        "350": 880,
        "375": 869,
        "400": null,
        "425": null,
        "450": null,
        "475": null,
        "500": null,
        "525": null,
        "550": null,
        "575": null,
        "600": null,
        "625": null,
        "650": null,
        "675": null,
        "700": null,
        "725": null,
        "750": null,
        "775": null,
        "800": null,
        "825": null,
        "850": null,
        "875": null,
        "900": null
      }
    },
    {
      "block": 46,
      "line_no": 16,
      "nominal_composition": "47Ni–22Cr–9Mo–18Fe",
      "product_form": "Plate",
      "spec_no": "SB–435",
      "type_grade": null,
      "alloy_desig_uns_no": "N06002",
