Repository: danivelas0/asme-pcc

File: resources/bpvc_ii_d_metric_2025/table_y_1.json (part 49 of 71)
    "Min. Yield Strength, MPa",
    "Notes"
  ],
  "columns_values": [
        "575": null,
        "600": null,
        "625": null,
        "650": null,
        "675": null,
        "700": null,
        "725": null,
        "750": null,
        "775": null,
        "800": null,
        "825": null,
        "850": null,
        "875": null,
        "900": null
      }
    },
    {
      "block": 39,
      "line_no": 19,
      "nominal_composition": null,
      "product_form": "Smls. extr. tube",
      "spec_no": "SB–241",
      "type_grade": null,
      "alloy_desig_uns_no": "A96063",
      "class_condition_temper": "T1",
      "size_thickness_mm": "≤12.70",
      "min_tensile_strength_mpa": 115,
      "min_yield_strength_mpa": 60,
      "notes": null,
      "values": {
        "40": 62.1,
        "65": 60.8,
        "100": 60,
        "125": 58.3,
        "150": 58.2,
        "175": 56.2,
        "200": 54.2,
        "225": 52.2,
        "250": null,
        "275": null,
        "300": null,
        "325": null,
        "350": null,
        "375": null,
        "400": null,
        "425": null,
        "450": null,
        "475": null,
        "500": null,
        "525": null,
        "550": null,
        "575": null,
        "600": null,
        "625": null,
        "650": null,
        "675": null,
        "700": null,
        "725": null,
        "750": null,
        "775": null,
        "800": null,
        "825": null,
        "850": null,
        "875": null,
        "900": null
      }
    },
    {
      "block": 39,
      "line_no": 20,
      "nominal_composition": null,
      "product_form": "Smls. extr. tube",
      "spec_no": "SB–241",
      "type_grade": null,
      "alloy_desig_uns_no": "A96063",
      "class_condition_temper": "T1",
      "size_thickness_mm": "12.71–25.40",
      "min_tensile_strength_mpa": 110,
      "min_yield_strength_mpa": 55,
      "notes": null,
      "values": {
        "40": 552,
        "65": 537,
        "100": 518,
        "125": 486,
        "150": 461,
        "175": 411,
        "200": 367,
        "225": 327,
        "250": null,
        "275": null,
        "300": null,
        "325": null,
        "350": null,
        "375": null,
        "400": null,
        "425": null,
        "450": null,
        "475": null,
        "500": null,
        "525": null,
        "550": null,
        "575": null,
        "600": null,
        "625": null,
        "650": null,
        "675": null,
        "700": null,
        "725": null,
        "750": null,
        "775": null,
        "800": null,
        "825": null,
        "850": null,
        "875": null,
        "900": null
      }
    },
    {
      "block": 39,
      "line_no": 21,
      "nominal_composition": null,
      "product_form": "Smls. extr. tube",
      "spec_no": "SB–241",
      "type_grade": null,
      "alloy_desig_uns_no": "A96063",
      "class_condition_temper": "T5",
      "size_thickness_mm": "≤12.70",
      "min_tensile_strength_mpa": 150,
      "min_yield_strength_mpa": 110,
      "notes": null,
      "values": {
        "40": 110,
        "65": 107,
        "100": 103,
        "125": 99.8,
        "150": 85,
        "175": 55.3,
        "200": 24.6,
        "225": 10.9,
        "250": null,
        "275": null,
        "300": null,
        "325": null,
        "350": null,
        "375": null,
        "400": null,
        "425": null,
        "450": null,
        "475": null,
        "500": null,
        "525": null,
        "550": null,
        "575": null,
        "600": null,
        "625": null,
        "650": null,
        "675": null,
        "700": null,
        "725": null,
        "750": null,
        "775": null,
        "800": null,
        "825": null,
        "850": null,
        "875": null,
        "900": null
      }
    },
    {
      "block": 39,
      "line_no": 22,
      "nominal_composition": null,
      "product_form": "Smls. extr. tube",
      "spec_no": "SB–241",
      "type_grade": null,
      "alloy_desig_uns_no": "A96063",
      "class_condition_temper": "T5",
      "size_thickness_mm": "12.71–25.40",
      "min_tensile_strength_mpa": 145,
      "min_yield_strength_mpa": 105,
      "notes": null,
      "values": {
        "40": 103,
        "65": 101,
        "100": 99.1,
        "125": 97.6,
        "150": 87.3,
        "175": 65.1,
        "200": 39.6,
        "225": 24,
        "250": null,
        "275": null,
        "300": null,
        "325": null,
        "350": null,
        "375": null,
        "400": null,
        "425": null,
        "450": null,
        "475": null,
        "500": null,
        "525": null,
        "550": null,
        "575": null,
        "600": null,
        "625": null,
        "650": null,
        "675": null,
        "700": null,
        "725": null,
        "750": null,
        "775": null,
        "800": null,
        "825": null,
        "850": null,
        "875": null,
        "900": null
      }
    },
    {
      "block": 39,
      "line_no": 23,
      "nominal_composition": null,
      "product_form": "Smls. extr. tube/pipe",
      "spec_no": "SB–241",
      "type_grade": null,
      "alloy_desig_uns_no": "A96063",
      "class_condition_temper": "T6",
      "size_thickness_mm": "≤25.40",
      "min_tensile_strength_mpa": 205,
      "min_yield_strength_mpa": 170,
      "notes": null,
      "values": {
        "40": 172,
        "65": 165,
        "100": 161,
        "125": 145,
        "150": 111,
        "175": 63.3,
        "200": 34.1,
        "225": 18.3,
        "250": null,
        "275": null,
        "300": null,
        "325": null,
        "350": null,
        "375": null,
        "400": null,
        "425": null,
        "450": null,
        "475": null,
        "500": null,
        "525": null,
        "550": null,
        "575": null,
        "600": null,
        "625": null,
        "650": null,
        "675": null,
        "700": null,
        "725": null,
        "750": null,
        "775": null,
        "800": null,
        "825": null,
        "850": null,
        "875": null,
        "900": null
      }
    },
    {
      "block": 39,
      "line_no": 24,
      "nominal_composition": null,
      "product_form": "Smls. pipe",
      "spec_no": "SB–241",
      "type_grade": null,
      "alloy_desig_uns_no": "A96063 O",
      "class_condition_temper": null,
      "size_thickness_mm": null,
      "min_tensile_strength_mpa": 110,
      "min_yield_strength_mpa": 35,
      "notes": null,
      "values": {
        "40": 34.5,
        "65": 33.6,
        "100": 32.4,
        "125": 30.4,
        "150": 28.8,
        "175": 25.7,
        "200": 13.0,
        "225": null,
        "250": null,
        "275": null,
        "300": null,
        "325": null,
        "350": null,
        "375": null,
        "400": null,
        "425": null,
        "450": null,
        "475": null,
        "500": null,
        "525": null,
        "550": null,
        "575": null,
        "600": null,
        "625": null,
        "650": null,
        "675": null,
        "700": null,
        "725": null,
        "750": null,
        "775": null,
        "800": null,
        "825": null,
        "850": null,
        "875": null,
        "900": null
      }
    },
    {
      "block": 39,
      "line_no": 25,
      "nominal_composition": null,
      "product_form": "Smls. pipe",
      "spec_no": "SB–241",
      "type_grade": null,
      "alloy_desig_uns_no": "A96063",
      "class_condition_temper": "T6",
      "size_thickness_mm": "≤25.40",
      "min_tensile_strength_mpa": 205,
      "min_yield_strength_mpa": 170,
      "notes": null,
      "values": {
        "40": 172,
        "65": 165,
        "100": 161,
        "125": 145,
        "150": 111,
        "175": 63.3,
        "200": 34.1,
        "225": 18.3,
        "250": null,
        "275": null,
        "300": null,
        "325": null,
        "350": null,
        "375": null,
        "400": null,
        "425": null,
        "450": null,
        "475": null,
        "500": null,
        "525": null,
        "550": null,
        "575": null,
        "600": null,
        "625": null,
        "650": null,
        "675": null,
        "700": null,
        "725": null,
        "750": null,
        "775": null,
        "800": null,
        "825": null,
        "850": null,
        "875": null,
        "900": null
      }
    },
    {
      "block": 39,
      "line_no": 26,
      "nominal_composition": null,
      "product_form": "Castings",
      "spec_no": "SB/EN 1706",
      "type_grade": "AlSi7Mg",
      "alloy_desig_uns_no": "AC–42000 …",
      "class_condition_temper": null,
      "size_thickness_mm": null,
      "min_tensile_strength_mpa": 140,
      "min_yield_strength_mpa": 80,
      "notes": null,
      "values": {
        "40": 80.0,
        "65": 80.0,
        "100": 80.0,
        "125": 80.0,
        "150": 80.0,
        "175": null,
        "200": null,
        "225": null,
        "250": null,
        "275": null,
        "300": null,
        "325": null,
        "350": null,
        "375": null,
        "400": null,
        "425": null,
        "450": null,
        "475": null,
        "500": null,
        "525": null,
        "550": null,
        "575": null,
        "600": null,
        "625": null,
        "650": null,
        "675": null,
        "700": null,
        "725": null,
        "750": null,
        "775": null,
        "800": null,
        "825": null,
        "850": null,
        "875": null,
        "900": null
      }
    },
    {
      "block": 39,
      "line_no": 27,
      "nominal_composition": null,
      "product_form": "Castings",
      "spec_no": "SB/EN 1706",
      "type_grade": null,
      "alloy_desig_uns_no": "AC–44300 F",
      "class_condition_temper": null,
      "size_thickness_mm": null,
      "min_tensile_strength_mpa": 240,
      "min_yield_strength_mpa": 130,
      "notes": null,
      "values": {
        "40": 130,
        "65": 107,
        "100": 88.4,
        "125": 86.9,
        "150": 86.9,
        "175": null,
        "200": null,
        "225": null,
        "250": null,
        "275": null,
        "300": null,
        "325": null,
        "350": null,
        "375": null,
        "400": null,
        "425": null,
        "450": null,
        "475": null,
        "500": null,
        "525": null,
        "550": null,
        "575": null,
        "600": null,
        "625": null,
        "650": null,
        "675": null,
        "700": null,
        "725": null,
        "750": null,
        "775": null,
        "800": null,
        "825": null,
        "850": null,
        "875": null,
        "900": null
      }
    },
    {
      "block": 39,
      "line_no": 28,
      "nominal_composition": null,
      "product_form": "Bar, rod",
      "spec_no": "SB–187",
      "type_grade": null,
      "alloy_desig_uns_no": "C10200",
      "class_condition_temper": "O60",
      "size_thickness_mm": null,
      "min_tensile_strength_mpa": 195,
      "min_yield_strength_mpa": 55,
      "notes": null,
      "values": {
        "40": 55.2,
        "65": 48.5,
        "100": 48.5,
        "125": 48.5,
        "150": 48.3,
        "175": 46.9,
        "200": 44.9,
        "225": 42.8,
        "250": 41.2,
        "275": null,
        "300": null,
        "325": null,
        "350": null,
        "375": null,
        "400": null,
        "425": null,
        "450": null,
        "475": null,
        "500": null,
        "525": null,
        "550": null,
        "575": null,
        "600": null,
        "625": null,
        "650": null,
        "675": null,
        "700": null,
        "725": null,
        "750": null,
        "775": null,
        "800": null,
        "825": null,
        "850": null,
        "875": null,
        "900": null
      }
    },
    {
      "block": 39,
      "line_no": 29,
      "nominal_composition": null,
      "product_form": "Smls. pipe",
      "spec_no": "SB–42",
      "type_grade": null,
      "alloy_desig_uns_no": "C10200",
      "class_condition_temper": "O61",
      "size_thickness_mm": null,
      "min_tensile_strength_mpa": 205,
      "min_yield_strength_mpa": 60,
      "notes": null,
      "values": {
        "40": 62.1,
        "65": 54.6,
        "100": 54.6,
        "125": 54.6,
        "150": 54.3,
        "175": 52.8,
        "200": 50.5,
        "225": 48.1,
        "250": 46.4,
        "275": null,
        "300": null,
        "325": null,
        "350": null,
        "375": null,
        "400": null,
        "425": null,
        "450": null,
        "475": null,
        "500": null,
        "525": null,
        "550": null,
        "575": null,
        "600": null,
        "625": null,
        "650": null,
        "675": null,
        "700": null,
        "725": null,
        "750": null,
        "775": null,
        "800": null,
        "825": null,
        "850": null,
        "875": null,
        "900": null
      }
    },
    {
      "block": 39,
      "line_no": 30,
      "nominal_composition": null,
      "product_form": "Smls. tube",
      "spec_no": "SB–75",
      "type_grade": null,
      "alloy_desig_uns_no": "C10200",
      "class_condition_temper": "O60",
      "size_thickness_mm": null,
      "min_tensile_strength_mpa": 205,
      "min_yield_strength_mpa": 62,
      "notes": null,
      "values": {
        "40": 62.1,
        "65": 54.6,
        "100": 54.6,
        "125": 54.6,
        "150": 54.3,
        "175": 52.8,
        "200": 50.5,
        "225": 48.1,
        "250": 46.4,
        "275": null,
        "300": null,
        "325": null,
        "350": null,
        "375": null,
        "400": null,
        "425": null,
        "450": null,
        "475": null,
        "500": null,
        "525": null,
        "550": null,
        "575": null,
        "600": null,
        "625": null,
        "650": null,
        "675": null,
        "700": null,
        "725": null,
        "750": null,
        "775": null,
        "800": null,
        "825": null,
        "850": null,
        "875": null,
        "900": null
      }
    },
    {
      "block": 39,
      "line_no": 31,
      "nominal_composition": null,
      "product_form": "Plate, sheet, strip, bar",
      "spec_no": "SB–152",
      "type_grade": null,
      "alloy_desig_uns_no": "C10200",
      "class_condition_temper": "H00",
      "size_thickness_mm": null,
      "min_tensile_strength_mpa": 205,
      "min_yield_strength_mpa": 70,
      "notes": null,
      "values": {
        "40": 68.9,
        "65": 60.7,
        "100": 60.7,
        "125": 60.7,
        "150": 60.4,
        "175": 58.7,
        "200": 56.1,
        "225": 53.4,
        "250": 51.5,
        "275": null,
        "300": null,
        "325": null,
        "350": null,
        "375": null,
        "400": null,
        "425": null,
        "450": null,
        "475": null,
        "500": null,
        "525": null,
        "550": null,
        "575": null,
        "600": null,
        "625": null,
        "650": null,
        "675": null,
        "700": null,
        "725": null,
        "750": null,
        "775": null,
        "800": null,
        "825": null,
        "850": null,
        "875": null,
        "900": null
      }
    },
    {
      "block": 39,
      "line_no": 32,
      "nominal_composition": null,
      "product_form": "Plate, sheet, strip, bar",
      "spec_no": "SB–152",
      "type_grade": null,
      "alloy_desig_uns_no": "C10200",
      "class_condition_temper": "H01",
      "size_thickness_mm": null,
      "min_tensile_strength_mpa": 205,
      "min_yield_strength_mpa": 70,
      "notes": null,
      "values": {
        "40": 68.9,
        "65": 60.7,
        "100": 60.7,
        "125": 60.7,
        "150": 60.4,
        "175": 58.7,
        "200": 56.1,
        "225": 53.4,
        "250": 51.5,
        "275": null,
        "300": null,
        "325": null,
        "350": null,
        "375": null,
        "400": null,
        "425": null,
        "450": null,
        "475": null,
        "500": null,
        "525": null,
        "550": null,
        "575": null,
        "600": null,
        "625": null,
        "650": null,
        "675": null,
        "700": null,
        "725": null,
        "750": null,
        "775": null,
        "800": null,
        "825": null,
        "850": null,
        "875": null,
        "900": null
      }
    },
    {
      "block": 39,
      "line_no": 33,
      "nominal_composition": null,
      "product_form": "Plate, sheet, strip, bar",
      "spec_no": "SB–152",
      "type_grade": null,
      "alloy_desig_uns_no": "C10200",
      "class_condition_temper": "H02",
      "size_thickness_mm": null,
      "min_tensile_strength_mpa": 205,
      "min_yield_strength_mpa": 70,
      "notes": null,
      "values": {
        "40": 68.9,
        "65": 60.7,
        "100": 60.7,
        "125": 60.7,
        "150": 60.4,
        "175": 58.7,
        "200": 56.1,
        "225": 53.4,
        "250": 51.5,
        "275": null,
        "300": null,
        "325": null,
        "350": null,
        "375": null,
        "400": null,
        "425": null,
        "450": null,
        "475": null,
        "500": null,
        "525": null,
        "550": null,
        "575": null,
        "600": null,
        "625": null,
        "650": null,
        "675": null,
        "700": null,
        "725": null,
        "750": null,
        "775": null,
        "800": null,
        "825": null,
        "850": null,
        "875": null,
        "900": null
      }
    },
    {
      "block": 39,
      "line_no": 34,
      "nominal_composition": null,
      "product_form": "Plate, sheet, strip, bar",
      "spec_no": "SB–152",
      "type_grade": null,
      "alloy_desig_uns_no": "C10200",
      "class_condition_temper": "H03",
      "size_thickness_mm": null,
      "min_tensile_strength_mpa": 205,
      "min_yield_strength_mpa": 70,
      "notes": null,
      "values": {
        "40": 68.9,
        "65": 60.7,
        "100": 60.7,
        "125": 60.7,
        "150": 60.4,
        "175": 58.7,
        "200": 56.1,
        "225": 53.4,
        "250": 51.5,
        "275": null,
        "300": null,
        "325": null,
        "350": null,
        "375": null,
        "400": null,
        "425": null,
        "450": null,
        "475": null,
        "500": null,
        "525": null,
        "550": null,
        "575": null,
        "600": null,
        "625": null,
        "650": null,
        "675": null,
        "700": null,
        "725": null,
        "750": null,
        "775": null,
        "800": null,
        "825": null,
        "850": null,
        "875": null,
        "900": null
      }
    },
    {
      "block": 39,
      "line_no": 35,
      "nominal_composition": null,
      "product_form": "Plate, sheet, strip, bar",
      "spec_no": "SB–152",
      "type_grade": null,
      "alloy_desig_uns_no": "C10200",
      "class_condition_temper": "H04",
      "size_thickness_mm": null,
      "min_tensile_strength_mpa": 205,
      "min_yield_strength_mpa": 70,
      "notes": null,
      "values": {
        "40": 68.9,
        "65": 60.7,
        "100": 60.7,
        "125": 60.7,
        "150": 60.4,
        "175": 58.7,
        "200": 56.1,
        "225": 53.4,
        "250": 51.5,
        "275": null,
        "300": null,
        "325": null,
        "350": null,
        "375": null,
        "400": null,
        "425": null,
        "450": null,
        "475": null,
        "500": null,
        "525": null,
        "550": null,
        "575": null,
        "600": null,
        "625": null,
        "650": null,
        "675": null,
        "700": null,
        "725": null,
        "750": null,
        "775": null,
        "800": null,
        "825": null,
        "850": null,
        "875": null,
        "900": null
      }
    },
    {
      "block": 39,
      "line_no": 36,
      "nominal_composition": null,
      "product_form": "Plate, sheet, strip, bar",
      "spec_no": "SB–152",
      "type_grade": null,
      "alloy_desig_uns_no": "C10200",
      "class_condition_temper": "M20, O25",
      "size_thickness_mm": null,
      "min_tensile_strength_mpa": 205,
      "min_yield_strength_mpa": 70,
      "notes": null,
      "values": {
        "40": 68.9,
        "65": 60.7,
        "100": 60.7,
        "125": 60.7,
        "150": 60.4,
        "175": 58.7,
        "200": 56.1,
        "225": 53.4,
        "250": 51.5,
        "275": null,
        "300": null,
        "325": null,
        "350": null,
        "375": null,
        "400": null,
        "425": null,
        "450": null,
        "475": null,
        "500": null,
        "525": null,
        "550": null,
        "575": null,
        "600": null,
        "625": null,
        "650": null,
        "675": null,
        "700": null,
        "725": null,
        "750": null,
        "775": null,
        "800": null,
        "825": null,
        "850": null,
        "875": null,
        "900": null
      }
    },
    {
      "block": 39,
      "line_no": 37,
      "nominal_composition": null,
      "product_form": "Smls. pipe",
      "spec_no": "SB–42",
      "type_grade": null,
      "alloy_desig_uns_no": "C10200",
      "class_condition_temper": "H55",
      "size_thickness_mm": "50 < DN ≤300",
      "min_tensile_strength_mpa": 250,
      "min_yield_strength_mpa": 205,
      "notes": null,
      "values": {
        "40": 207,
        "65": 205,
        "100": 199,
        "125": 193,
        "150": 186,
        "175": 178,
        "200": 170,
        "225": 161,
        "250": 152,
        "275": null,
        "300": null,
        "325": null,
        "350": null,
        "375": null,
        "400": null,
        "425": null,
        "450": null,
        "475": null,
        "500": null,
        "525": null,
        "550": null,
        "575": null,
        "600": null,
        "625": null,
        "650": null,
        "675": null,
        "700": null,
        "725": null,
        "750": null,
        "775": null,
        "800": null,
        "825": null,
        "850": null,
        "875": null,
        "900": null
      }
    },
    {
      "block": 39,
      "line_no": 38,
      "nominal_composition": null,
      "product_form": "Smls. tube",
      "spec_no": "SB–75",
      "type_grade": null,
      "alloy_desig_uns_no": "C10200",
      "class_condition_temper": "H55",
      "size_thickness_mm": null,
      "min_tensile_strength_mpa": 250,
      "min_yield_strength_mpa": 205,
      "notes": null,
      "values": {
        "40": 207,
        "65": 205,
        "100": 199,
        "125": 193,
        "150": 186,
        "175": 178,
        "200": 170,
        "225": 161,
        "250": 152,
        "275": null,
        "300": null,
        "325": null,
        "350": null,
        "375": null,
        "400": null,
        "425": null,
        "450": null,
        "475": null,
        "500": null,
        "525": null,
        "550": null,
        "575": null,
        "600": null,
        "625": null,
        "650": null,
        "675": null,
        "700": null,
        "725": null,
        "750": null,
        "775": null,
        "800": null,
        "825": null,
        "850": null,
        "875": null,
        "900": null
      }
    },
    {
      "block": 39,
      "line_no": 39,
      "nominal_composition": null,
      "product_form": "Smls. cond. tube",
      "spec_no": "SB–111",
      "type_grade": null,
      "alloy_desig_uns_no": "C10200",
      "class_condition_temper": "H55",
      "size_thickness_mm": null,
      "min_tensile_strength_mpa": 250,
      "min_yield_strength_mpa": 205,
      "notes": null,
      "values": {
        "40": 207,
        "65": 205,
        "100": 199,
        "125": 193,
        "150": 186,
        "175": 178,
        "200": 170,
        "225": 161,
        "250": 152,
        "275": null,
        "300": null,
        "325": null,
        "350": null,
        "375": null,
        "400": null,
        "425": null,
        "450": null,
        "475": null,
        "500": null,
        "525": null,
        "550": null,
        "575": null,
        "600": null,
        "625": null,
        "650": null,
        "675": null,
        "700": null,
        "725": null,
        "750": null,
        "775": null,
        "800": null,
        "825": null,
        "850": null,
        "875": null,
        "900": null
      }
    },
    {
      "block": 39,
      "line_no": 40,
      "nominal_composition": null,
      "product_form": "Smls. U–bend tube",
      "spec_no": "SB–395",
      "type_grade": null,
      "alloy_desig_uns_no": "C10200",
      "class_condition_temper": "H55",
      "size_thickness_mm": null,
      "min_tensile_strength_mpa": 250,
      "min_yield_strength_mpa": 205,
      "notes": null,
      "values": {
        "40": 207,
        "65": 205,
        "100": 199,
        "125": 193,
        "150": 186,
        "175": 178,
        "200": 170,
        "225": 161,
        "250": 152,
        "275": null,
        "300": null,
        "325": null,
        "350": null,
        "375": null,
        "400": null,
        "425": null,
        "450": null,
        "475": null,
        "500": null,
        "525": null,
        "550": null,
        "575": null,
        "600": null,
        "625": null,
        "650": null,
        "675": null,
        "700": null,
        "725": null,
        "750": null,
        "775": null,
        "800": null,
        "825": null,
        "850": null,
        "875": null,
        "900": null
      }
    },
    {
      "block": 39,
      "line_no": 41,
      "nominal_composition": null,
      "product_form": "Smls. pipe",
      "spec_no": "SB–42",
      "type_grade": null,
      "alloy_desig_uns_no": "C10200",
      "class_condition_temper": "H80",
      "size_thickness_mm": "6 < DN ≤50",
      "min_tensile_strength_mpa": 310,
      "min_yield_strength_mpa": 275,
      "notes": null,
      "values": {
        "40": 276,
        "65": 264,
        "100": 258,
        "125": 254,
        "150": 246,
        "175": 233,
        "200": 215,
        "225": 185,
        "250": 154,
        "275": null,
        "300": null,
        "325": null,
        "350": null,
        "375": null,
        "400": null,
        "425": null,
        "450": null,
        "475": null,
        "500": null,
        "525": null,
        "550": null,
        "575": null,
        "600": null,
        "625": null,
        "650": null,
        "675": null,
        "700": null,
        "725": null,
        "750": null,
        "775": null,
        "800": null,
        "825": null,
        "850": null,
        "875": null,
        "900": null
      }
    },
    {
      "block": 39,
      "line_no": 42,
      "nominal_composition": null,
      "product_form": "Smls. tube",
      "spec_no": "SB–75",
      "type_grade": null,
      "alloy_desig_uns_no": "C10200",
      "class_condition_temper": "H80",
      "size_thickness_mm": "<102",
      "min_tensile_strength_mpa": 310,
      "min_yield_strength_mpa": 275,
      "notes": null,
      "values": {
        "40": 276,
        "65": 264,
        "100": 258,
        "125": 254,
        "150": 246,
        "175": 233,
        "200": 215,
        "225": 185,
        "250": 154,
        "275": null,
        "300": null,
        "325": null,
        "350": null,
        "375": null,
        "400": null,
        "425": null,
        "450": null,
        "475": null,
        "500": null,
        "525": null,
        "550": null,
        "575": null,
        "600": null,
        "625": null,
        "650": null,
        "675": null,
        "700": null,
        "725": null,
        "750": null,
        "775": null,
        "800": null,
        "825": null,
        "850": null,
        "875": null,
        "900": null
      }
    },
    {
      "block": 39,
      "line_no": 43,
      "nominal_composition": null,
      "product_form": "Smls. cond. tube",
      "spec_no": "SB–111",
      "type_grade": null,
      "alloy_desig_uns_no": "C10200",
      "class_condition_temper": "H80",
      "size_thickness_mm": null,
      "min_tensile_strength_mpa": 310,
      "min_yield_strength_mpa": 275,
      "notes": null,
      "values": {
        "40": 276,
        "65": 264,
        "100": 258,
        "125": 254,
        "150": 246,
        "175": 233,
        "200": 215,
        "225": 185,
        "250": 154,
        "275": null,
        "300": null,
        "325": null,
        "350": null,
        "375": null,
        "400": null,
        "425": null,
        "450": null,
        "475": null,
        "500": null,
        "525": null,
        "550": null,
        "575": null,
        "600": null,
        "625": null,
        "650": null,
        "675": null,
        "700": null,
        "725": null,
        "750": null,
        "775": null,
        "800": null,
        "825": null,
        "850": null,
        "875": null,
        "900": null
      }
    },
    {
      "block": 39,
      "line_no": 44,
      "nominal_composition": null,
      "product_form": "Plate, sheet, strip, bar",
      "spec_no": "SB–152",
      "type_grade": null,
      "alloy_desig_uns_no": "C10400",
      "class_condition_temper": "H00",
      "size_thickness_mm": null,
      "min_tensile_strength_mpa": 205,
      "min_yield_strength_mpa": 70,
      "notes": null,
      "values": {
        "40": 68.9,
        "65": 60.7,
        "100": 60.7,
        "125": 60.7,
        "150": 60.4,
        "175": 58.7,
        "200": 56.1,
        "225": 53.4,
        "250": 51.5,
        "275": null,
        "300": null,
        "325": null,
        "350": null,
        "375": null,
        "400": null,
        "425": null,
        "450": null,
        "475": null,
        "500": null,
        "525": null,
        "550": null,
        "575": null,
        "600": null,
        "625": null,
        "650": null,
        "675": null,
        "700": null,
        "725": null,
        "750": null,
        "775": null,
        "800": null,
        "825": null,
        "850": null,
        "875": null,
        "900": null
      }
    },
    {
      "block": 39,
      "line_no": 45,
      "nominal_composition": null,
      "product_form": "Plate, sheet, strip, bar",
      "spec_no": "SB–152",
      "type_grade": null,
      "alloy_desig_uns_no": "C10400",
      "class_condition_temper": "H01",
      "size_thickness_mm": null,
      "min_tensile_strength_mpa": 205,
      "min_yield_strength_mpa": 70,
      "notes": null,
      "values": {
        "40": 68.9,
        "65": 60.7,
        "100": 60.7,
        "125": 60.7,
        "150": 60.4,
        "175": 58.7,
        "200": 56.1,
        "225": 53.4,
        "250": 51.5,
        "275": null,
        "300": null,
        "325": null,
        "350": null,
        "375": null,
        "400": null,
        "425": null,
        "450": null,
        "475": null,
        "500": null,
        "525": null,
        "550": null,
        "575": null,
        "600": null,
        "625": null,
        "650": null,
        "675": null,
        "700": null,
        "725": null,
        "750": null,
        "775": null,
        "800": null,
        "825": null,
        "850": null,
        "875": null,
        "900": null
      }
    },
    {
      "block": 40,
      "line_no": 1,
      "nominal_composition": null,
      "product_form": "Plate, sheet, strip, bar",
      "spec_no": "SB–152",
      "type_grade": null,
      "alloy_desig_uns_no": "C10400",
      "class_condition_temper": "H02",
      "size_thickness_mm": null,
      "min_tensile_strength_mpa": 205,
      "min_yield_strength_mpa": 70,
      "notes": null,
      "values": {
        "40": 68.9,
        "65": 60.7,
        "100": 60.7,
        "125": 60.7,
        "150": 60.4,
        "175": 58.7,
        "200": 56.1,
        "225": 53.4,
        "250": 51.5,
        "275": null,
        "300": null,
        "325": null,
        "350": null,
        "375": null,
        "400": null,
        "425": null,
        "450": null,
        "475": null,
        "500": null,
        "525": null,
        "550": null,
        "575": null,
        "600": null,
        "625": null,
        "650": null,
        "675": null,
        "700": null,
        "725": null,
        "750": null,
        "775": null,
        "800": null,
        "825": null,
        "850": null,
        "875": null,
        "900": null
      }
    },
    {
      "block": 40,
      "line_no": 2,
      "nominal_composition": null,
      "product_form": "Plate, sheet, strip, bar",
      "spec_no": "SB–152",
      "type_grade": null,
      "alloy_desig_uns_no": "C10400",
      "class_condition_temper": "H03",
      "size_thickness_mm": null,
      "min_tensile_strength_mpa": 205,
      "min_yield_strength_mpa": 70,
      "notes": null,
      "values": {
        "40": 68.9,
        "65": 60.7,
        "100": 60.7,
        "125": 60.7,
        "150": 60.4,
        "175": 58.7,
        "200": 56.1,
        "225": 53.4,
        "250": 51.5,
        "275": null,
        "300": null,
        "325": null,
        "350": null,
        "375": null,
        "400": null,
        "425": null,
        "450": null,
        "475": null,
        "500": null,
        "525": null,
        "550": null,
        "575": null,
        "600": null,
        "625": null,
        "650": null,
        "675": null,
        "700": null,
        "725": null,
        "750": null,
        "775": null,
        "800": null,
        "825": null,
        "850": null,
        "875": null,
        "900": null
      }
    },
    {
      "block": 40,
      "line_no": 3,
      "nominal_composition": null,
      "product_form": "Plate, sheet, strip, bar",
      "spec_no": "SB–152",
      "type_grade": null,
      "alloy_desig_uns_no": "C10400",
      "class_condition_temper": "H04",
      "size_thickness_mm": null,
      "min_tensile_strength_mpa": 205,
      "min_yield_strength_mpa": 70,
      "notes": null,
      "values": {
        "40": 68.9,
        "65": 60.7,
        "100": 60.7,
        "125": 60.7,
        "150": 60.4,
        "175": 58.7,
        "200": 56.1,
        "225": 53.4,
        "250": 51.5,
        "275": null,
        "300": null,
        "325": null,
        "350": null,
        "375": null,
        "400": null,
        "425": null,
        "450": null,
        "475": null,
        "500": null,
        "525": null,
        "550": null,
        "575": null,
        "600": null,
        "625": null,
        "650": null,
        "675": null,
        "700": null,
        "725": null,
        "750": null,
        "775": null,
        "800": null,
        "825": null,
        "850": null,
        "875": null,
        "900": null
      }
    },
    {
      "block": 40,
      "line_no": 4,
      "nominal_composition": null,
      "product_form": "Plate, sheet, strip, bar",
      "spec_no": "SB–152",
      "type_grade": null,
      "alloy_desig_uns_no": "C10400",
      "class_condition_temper": "M20, O25",
      "size_thickness_mm": null,
      "min_tensile_strength_mpa": 205,
      "min_yield_strength_mpa": 70,
      "notes": null,
      "values": {
        "40": 68.9,
        "65": 60.7,
        "100": 60.7,
        "125": 60.7,
        "150": 60.4,
        "175": 58.7,
        "200": 56.1,
        "225": 53.4,
        "250": 51.5,
        "275": null,
        "300": null,
        "325": null,
        "350": null,
        "375": null,
        "400": null,
        "425": null,
        "450": null,
        "475": null,
        "500": null,
        "525": null,
        "550": null,
        "575": null,
        "600": null,
        "625": null,
        "650": null,
        "675": null,
        "700": null,
        "725": null,
        "750": null,
        "775": null,
        "800": null,
        "825": null,
        "850": null,
        "875": null,
        "900": null
      }
    },
    {
      "block": 40,
      "line_no": 5,
      "nominal_composition": null,
      "product_form": "Plate, sheet, strip, bar",
      "spec_no": "SB–152",
      "type_grade": null,
      "alloy_desig_uns_no": "C10500",
      "class_condition_temper": "H00",
      "size_thickness_mm": null,
      "min_tensile_strength_mpa": 205,
      "min_yield_strength_mpa": 70,
      "notes": null,
      "values": {
        "40": 68.9,
        "65": 60.7,
        "100": 60.7,
        "125": 60.7,
        "150": 60.4,
        "175": 58.7,
        "200": 56.1,
        "225": 53.4,
        "250": 51.5,
        "275": null,
        "300": null,
        "325": null,
        "350": null,
        "375": null,
        "400": null,
        "425": null,
        "450": null,
        "475": null,
        "500": null,
        "525": null,
        "550": null,
        "575": null,
        "600": null,
        "625": null,
        "650": null,
        "675": null,
        "700": null,
        "725": null,
        "750": null,
        "775": null,
        "800": null,
        "825": null,
        "850": null,
        "875": null,
        "900": null
      }
    },
    {
      "block": 40,
      "line_no": 6,
      "nominal_composition": null,
      "product_form": "Plate, sheet, strip, bar",
      "spec_no": "SB–152",
      "type_grade": null,
      "alloy_desig_uns_no": "C10500",
      "class_condition_temper": "H01",
      "size_thickness_mm": null,
      "min_tensile_strength_mpa": 205,
      "min_yield_strength_mpa": 70,
      "notes": null,
      "values": {
        "40": 68.9,
        "65": 60.7,
        "100": 60.7,
        "125": 60.7,
        "150": 60.4,
        "175": 58.7,
        "200": 56.1,
        "225": 53.4,
        "250": 51.5,
        "275": null,
        "300": null,
        "325": null,
        "350": null,
        "375": null,
        "400": null,
        "425": null,
        "450": null,
        "475": null,
        "500": null,
        "525": null,
        "550": null,
        "575": null,
        "600": null,
        "625": null,
        "650": null,
        "675": null,
        "700": null,
        "725": null,
        "750": null,
        "775": null,
        "800": null,
        "825": null,
        "850": null,
        "875": null,
        "900": null
      }
    },
    {
      "block": 40,
      "line_no": 7,
      "nominal_composition": null,
      "product_form": "Plate, sheet, strip, bar",
      "spec_no": "SB–152",
      "type_grade": null,
      "alloy_desig_uns_no": "C10500",
      "class_condition_temper": "H02",
      "size_thickness_mm": null,
      "min_tensile_strength_mpa": 205,
      "min_yield_strength_mpa": 70,
      "notes": null,
      "values": {
        "40": 68.9,
        "65": 60.7,
        "100": 60.7,
        "125": 60.7,
        "150": 60.4,
        "175": 58.7,
        "200": 56.1,
        "225": 53.4,
        "250": 51.5,
        "275": null,
        "300": null,
        "325": null,
        "350": null,
        "375": null,
        "400": null,
        "425": null,
        "450": null,
        "475": null,
        "500": null,
        "525": null,
        "550": null,
        "575": null,
        "600": null,
        "625": null,
        "650": null,
        "675": null,
        "700": null,
        "725": null,
        "750": null,
        "775": null,
        "800": null,
        "825": null,
        "850": null,
        "875": null,
        "900": null
      }
    },
    {
      "block": 40,
      "line_no": 8,
      "nominal_composition": null,
      "product_form": "Plate, sheet, strip, bar",
      "spec_no": "SB–152",
      "type_grade": null,
      "alloy_desig_uns_no": "C10500",
      "class_condition_temper": "H03",
      "size_thickness_mm": null,
      "min_tensile_strength_mpa": 205,
      "min_yield_strength_mpa": 70,
      "notes": null,
      "values": {
        "40": 68.9,
        "65": 60.7,
        "100": 60.7,
        "125": 60.7,
        "150": 60.4,
        "175": 58.7,
        "200": 56.1,
        "225": 53.4,
        "250": 51.5,
        "275": null,
        "300": null,
        "325": null,
