Repository: danivelas0/asme-pcc

File: resources/bpvc_ii_d_metric_2025/table_1a.json (part 50 of 57)
    "External Pressure Chart No.",
    "Notes"
  ],
  "columns_values": [
        "400": 169,
        "425": 167,
        "450": 165,
        "475": null,
        "500": null,
        "525": null,
        "550": null,
        "575": null,
        "600": null,
        "625": null,
        "650": null,
        "675": null,
        "700": null,
        "725": null,
        "750": null,
        "775": null,
        "800": null,
        "825": null,
        "850": null,
        "875": null,
        "900": null
      }
    },
    {
      "block": 35,
      "line_no": 38,
      "nominal_composition": "22Cr–13Ni–5Mn",
      "product_form": "Wld. tube",
      "spec_no": "SA–249",
      "type_grade": "TPXM–19",
      "alloy_desig_uns_no": "S20910",
      "class_condition_temper": null,
      "size_thickness_mm": null,
      "p_no": 8,
      "group_no": 3,
      "min_tensile_strength_mpa": 690,
      "min_yield_strength_mpa": 380,
      "i": "NP",
      "limits_iii": "NP",
      "viii_1": 649,
      "xii": 343,
      "external_pressure_chart_no": "HA–6 G24, T8",
      "notes": null,
      "values": {
        "40": 168,
        "65": 167,
        "100": 165,
        "125": 162,
        "150": 158,
        "200": 153,
        "250": 149,
        "300": 147,
        "325": 146,
        "350": 144,
        "375": 142,
        "400": 140,
        "425": 138,
        "450": 137,
        "475": 135,
        "500": 134,
        "525": 132,
        "550": 131,
        "575": 129,
        "600": 111,
        "625": 71.4,
        "650": 48.0,
        "675": null,
        "700": null,
        "725": null,
        "750": null,
        "775": null,
        "800": null,
        "825": null,
        "850": null,
        "875": null,
        "900": null
      }
    },
    {
      "block": 35,
      "line_no": 39,
      "nominal_composition": "22Cr–13Ni–5Mn",
      "product_form": "Smls. & wld. pipe",
      "spec_no": "SA–312",
      "type_grade": "TPXM–19",
      "alloy_desig_uns_no": "S20910",
      "class_condition_temper": null,
      "size_thickness_mm": null,
      "p_no": 8,
      "group_no": 3,
      "min_tensile_strength_mpa": 690,
      "min_yield_strength_mpa": 380,
      "i": "NP",
      "limits_iii": 427,
      "viii_1": "NP",
      "xii": "NP",
      "external_pressure_chart_no": "HA–6 G5, W12",
      "notes": null,
      "values": {
        "40": 197,
        "65": 196,
        "100": 195,
        "125": 191,
        "150": 185,
        "200": 180,
        "250": 176,
        "300": 174,
        "325": 173,
        "350": 171,
        "375": 170,
        "400": 169,
        "425": 167,
        "450": 165,
        "475": null,
        "500": null,
        "525": null,
        "550": null,
        "575": null,
        "600": null,
        "625": null,
        "650": null,
        "675": null,
        "700": null,
        "725": null,
        "750": null,
        "775": null,
        "800": null,
        "825": null,
        "850": null,
        "875": null,
        "900": null
      }
    },
    {
      "block": 35,
      "line_no": 40,
      "nominal_composition": "22Cr–13Ni–5Mn",
      "product_form": "Smls. pipe",
      "spec_no": "SA–312",
      "type_grade": "TPXM–19",
      "alloy_desig_uns_no": "S20910",
      "class_condition_temper": null,
      "size_thickness_mm": null,
      "p_no": 8,
      "group_no": 3,
      "min_tensile_strength_mpa": 690,
      "min_yield_strength_mpa": 380,
      "i": "NP",
      "limits_iii": "NP",
      "viii_1": 649,
      "xii": 343,
      "external_pressure_chart_no": "HA–6 T8",
      "notes": null,
      "values": {
        "40": 197,
        "65": 196,
        "100": 195,
        "125": 191,
        "150": 185,
        "200": 180,
        "250": 176,
        "300": 174,
        "325": 172,
        "350": 169,
        "375": 167,
        "400": 165,
        "425": 162,
        "450": 161,
        "475": 159,
        "500": 157,
        "525": 156,
        "550": 154,
        "575": 152,
        "600": 132,
        "625": 83.6,
        "650": 56.1,
        "675": null,
        "700": null,
        "725": null,
        "750": null,
        "775": null,
        "800": null,
        "825": null,
        "850": null,
        "875": null,
        "900": null
      }
    },
    {
      "block": 35,
      "line_no": 41,
      "nominal_composition": "22Cr–13Ni–5Mn",
      "product_form": "Wld. pipe",
      "spec_no": "SA–312",
      "type_grade": "TPXM–19",
      "alloy_desig_uns_no": "S20910",
      "class_condition_temper": null,
      "size_thickness_mm": null,
      "p_no": 8,
      "group_no": 3,
      "min_tensile_strength_mpa": 690,
      "min_yield_strength_mpa": 380,
      "i": "NP",
      "limits_iii": "NP",
      "viii_1": 649,
      "xii": 343,
      "external_pressure_chart_no": "HA–6 G24, T8",
      "notes": null,
      "values": {
        "40": 168,
        "65": 167,
        "100": 165,
        "125": 162,
        "150": 158,
        "200": 153,
        "250": 149,
        "300": 147,
        "325": 146,
        "350": 144,
        "375": 142,
        "400": 140,
        "425": 138,
        "450": 137,
        "475": 135,
        "500": 134,
        "525": 132,
        "550": 131,
        "575": 129,
        "600": 111,
        "625": 71.4,
        "650": 48.0,
        "675": null,
        "700": null,
        "725": null,
        "750": null,
        "775": null,
        "800": null,
        "825": null,
        "850": null,
        "875": null,
        "900": null
      }
    },
    {
      "block": 35,
      "line_no": 42,
      "nominal_composition": "22Cr–13Ni–5Mn",
      "product_form": "Wld. pipe",
      "spec_no": "SA–358",
      "type_grade": "XM–19",
      "alloy_desig_uns_no": "S20910",
      "class_condition_temper": 1,
      "size_thickness_mm": null,
      "p_no": 8,
      "group_no": 3,
      "min_tensile_strength_mpa": 690,
      "min_yield_strength_mpa": 380,
      "i": "NP",
      "limits_iii": 427,
      "viii_1": "NP",
      "xii": "NP",
      "external_pressure_chart_no": "HA–6 G5, W12",
      "notes": null,
      "values": {
        "40": 197,
        "65": 196,
        "100": 195,
        "125": 191,
        "150": 185,
        "200": 180,
        "250": 176,
        "300": 174,
        "325": 173,
        "350": 171,
        "375": 170,
        "400": 169,
        "425": 167,
        "450": 165,
        "475": null,
        "500": null,
        "525": null,
        "550": null,
        "575": null,
        "600": null,
        "625": null,
        "650": null,
        "675": null,
        "700": null,
        "725": null,
        "750": null,
        "775": null,
        "800": null,
        "825": null,
        "850": null,
        "875": null,
        "900": null
      }
    },
    {
      "block": 35,
      "line_no": 43,
      "nominal_composition": "22Cr–13Ni–5Mn",
      "product_form": "Smls. & wld. fittings",
      "spec_no": "SA–403",
      "type_grade": "XM–19",
      "alloy_desig_uns_no": "S20910",
      "class_condition_temper": null,
      "size_thickness_mm": null,
      "p_no": 8,
      "group_no": 3,
      "min_tensile_strength_mpa": 690,
      "min_yield_strength_mpa": 380,
      "i": "NP",
      "limits_iii": 427,
      "viii_1": 649,
      "xii": 343,
      "external_pressure_chart_no": "HA–6",
      "notes": "G5, T8, W12, W14",
      "values": {
        "40": 197,
        "65": 196,
        "100": 195,
        "125": 191,
        "150": 185,
        "200": 180,
        "250": 176,
        "300": 174,
        "325": 173,
        "350": 171,
        "375": 170,
        "400": 169,
        "425": 167,
        "450": 165,
        "475": 163,
        "500": 161,
        "525": 158,
        "550": 157,
        "575": 152,
        "600": 132,
        "625": 83.6,
        "650": 56.1,
        "675": null,
        "700": null,
        "725": null,
        "750": null,
        "775": null,
        "800": null,
        "825": null,
        "850": null,
        "875": null,
        "900": null
      }
    },
    {
      "block": 35,
      "line_no": 44,
      "nominal_composition": "22Cr–13Ni–5Mn",
      "product_form": "Bar",
      "spec_no": "SA–479",
      "type_grade": "XM–19",
      "alloy_desig_uns_no": "S20910",
      "class_condition_temper": null,
      "size_thickness_mm": null,
      "p_no": 8,
      "group_no": 3,
      "min_tensile_strength_mpa": 690,
      "min_yield_strength_mpa": 380,
      "i": "NP",
      "limits_iii": 427,
      "viii_1": 649,
      "xii": 343,
      "external_pressure_chart_no": "HA–6",
      "notes": "G5, G22, T8",
      "values": {
        "40": 197,
        "65": 196,
        "100": 195,
        "125": 191,
        "150": 185,
        "200": 180,
        "250": 176,
        "300": 174,
        "325": 173,
        "350": 171,
        "375": 170,
        "400": 169,
        "425": 167,
        "450": 165,
        "475": 163,
        "500": 161,
        "525": 158,
        "550": 157,
        "575": 152,
        "600": 132,
        "625": 83.6,
        "650": 56.1,
        "675": null,
        "700": null,
        "725": null,
        "750": null,
        "775": null,
        "800": null,
        "825": null,
        "850": null,
        "875": null,
        "900": null
      }
    },
    {
      "block": 35,
      "line_no": 45,
      "nominal_composition": "22Cr–13Ni–5Mn",
      "product_form": "Wld. pipe",
      "spec_no": "SA–813",
      "type_grade": "TPXM–19",
      "alloy_desig_uns_no": "S20910",
      "class_condition_temper": null,
      "size_thickness_mm": null,
      "p_no": 8,
      "group_no": 3,
      "min_tensile_strength_mpa": 690,
      "min_yield_strength_mpa": 380,
      "i": "NP",
      "limits_iii": 427,
      "viii_1": "NP",
      "xii": "NP",
      "external_pressure_chart_no": "HA–6 G5, W12",
      "notes": null,
      "values": {
        "40": 197,
        "65": 196,
        "100": 195,
        "125": 191,
        "150": 185,
        "200": 180,
        "250": 176,
        "300": 174,
        "325": 173,
        "350": 171,
        "375": 170,
        "400": 169,
        "425": 167,
        "450": 165,
        "475": null,
        "500": null,
        "525": null,
        "550": null,
        "575": null,
        "600": null,
        "625": null,
        "650": null,
        "675": null,
        "700": null,
        "725": null,
        "750": null,
        "775": null,
        "800": null,
        "825": null,
        "850": null,
        "875": null,
        "900": null
      }
    },
    {
      "block": 36,
      "line_no": 1,
      "nominal_composition": "22Cr–13Ni–5Mn",
      "product_form": "Wld. pipe",
      "spec_no": "SA–814",
      "type_grade": "TPXM–19",
      "alloy_desig_uns_no": "S20910",
      "class_condition_temper": null,
      "size_thickness_mm": null,
      "p_no": 8,
      "group_no": 3,
      "min_tensile_strength_mpa": 690,
      "min_yield_strength_mpa": 380,
      "i": "NP",
      "limits_iii": 427,
      "viii_1": "NP",
      "xii": "NP",
      "external_pressure_chart_no": "HA–6 G5, W12",
      "notes": null,
      "values": {
        "40": 197,
        "65": 196,
        "100": 195,
        "125": 191,
        "150": 185,
        "200": 180,
        "250": 176,
        "300": 174,
        "325": 173,
        "350": 171,
        "375": 170,
        "400": 169,
        "425": 167,
        "450": 165,
        "475": null,
        "500": null,
        "525": null,
        "550": null,
        "575": null,
        "600": null,
        "625": null,
        "650": null,
        "675": null,
        "700": null,
        "725": null,
        "750": null,
        "775": null,
        "800": null,
        "825": null,
        "850": null,
        "875": null,
        "900": null
      }
    },
    {
      "block": 36,
      "line_no": 2,
      "nominal_composition": "23Cr–4Ni–Mo–Cu–N",
      "product_form": "Plate",
      "spec_no": "SA–240",
      "type_grade": null,
      "alloy_desig_uns_no": "S32304",
      "class_condition_temper": null,
      "size_thickness_mm": null,
      "p_no": "10H",
      "group_no": 1,
      "min_tensile_strength_mpa": 600,
      "min_yield_strength_mpa": 400,
      "i": "NP",
      "limits_iii": "NP",
      "viii_1": 316,
      "xii": 316,
      "external_pressure_chart_no": "HA–6 G19",
      "notes": null,
      "values": {
        "40": 172,
        "65": 169,
        "100": 164,
        "125": 159,
        "150": 155,
        "200": 150,
        "250": 147,
        "300": 145,
        "325": 144,
        "350": null,
        "375": null,
        "400": null,
        "425": null,
        "450": null,
        "475": null,
        "500": null,
        "525": null,
        "550": null,
        "575": null,
        "600": null,
        "625": null,
        "650": null,
        "675": null,
        "700": null,
        "725": null,
        "750": null,
        "775": null,
        "800": null,
        "825": null,
        "850": null,
        "875": null,
        "900": null
      }
    },
    {
      "block": 36,
      "line_no": 3,
      "nominal_composition": "23Cr–4Ni–Mo–Cu–N",
      "product_form": "Smls. tube",
      "spec_no": "SA–789",
      "type_grade": null,
      "alloy_desig_uns_no": "S32304",
      "class_condition_temper": null,
      "size_thickness_mm": ">25",
      "p_no": "10H",
      "group_no": 1,
      "min_tensile_strength_mpa": 600,
      "min_yield_strength_mpa": 400,
      "i": "NP",
      "limits_iii": "NP",
      "viii_1": 316,
      "xii": 316,
      "external_pressure_chart_no": "HA–6 G19",
      "notes": null,
      "values": {
        "40": 172,
        "65": 169,
        "100": 164,
        "125": 159,
        "150": 155,
        "200": 150,
        "250": 147,
        "300": 145,
        "325": 144,
        "350": null,
        "375": null,
        "400": null,
        "425": null,
        "450": null,
        "475": null,
        "500": null,
        "525": null,
        "550": null,
        "575": null,
        "600": null,
        "625": null,
        "650": null,
        "675": null,
        "700": null,
        "725": null,
        "750": null,
        "775": null,
        "800": null,
        "825": null,
        "850": null,
        "875": null,
        "900": null
      }
    },
    {
      "block": 36,
      "line_no": 4,
      "nominal_composition": "23Cr–4Ni–Mo–Cu–N",
      "product_form": "Wld. tube",
      "spec_no": "SA–789",
      "type_grade": null,
      "alloy_desig_uns_no": "S32304",
      "class_condition_temper": null,
      "size_thickness_mm": ">25",
      "p_no": "10H",
      "group_no": 1,
      "min_tensile_strength_mpa": 600,
      "min_yield_strength_mpa": 400,
      "i": "NP",
      "limits_iii": "NP",
      "viii_1": 316,
      "xii": 316,
      "external_pressure_chart_no": "HA–6",
      "notes": "G19, G24",
      "values": {
        "40": 145,
        "65": 144,
        "100": 140,
        "125": 135,
        "150": 132,
        "200": 128,
        "250": 125,
        "300": 124,
        "325": 123,
        "350": null,
        "375": null,
        "400": null,
        "425": null,
        "450": null,
        "475": null,
        "500": null,
        "525": null,
        "550": null,
        "575": null,
        "600": null,
        "625": null,
        "650": null,
        "675": null,
        "700": null,
        "725": null,
        "750": null,
        "775": null,
        "800": null,
        "825": null,
        "850": null,
        "875": null,
        "900": null
      }
    },
    {
      "block": 36,
      "line_no": 5,
      "nominal_composition": "23Cr–4Ni–Mo–Cu–N",
      "product_form": "Smls. pipe",
      "spec_no": "SA–790",
      "type_grade": null,
      "alloy_desig_uns_no": "S32304",
      "class_condition_temper": null,
      "size_thickness_mm": null,
      "p_no": "10H",
      "group_no": 1,
      "min_tensile_strength_mpa": 600,
      "min_yield_strength_mpa": 400,
      "i": "NP",
      "limits_iii": "NP",
      "viii_1": 316,
      "xii": 316,
      "external_pressure_chart_no": "HA–6 G19",
      "notes": null,
      "values": {
        "40": 172,
        "65": 169,
        "100": 164,
        "125": 159,
        "150": 155,
        "200": 150,
        "250": 147,
        "300": 145,
        "325": 144,
        "350": null,
        "375": null,
        "400": null,
        "425": null,
        "450": null,
        "475": null,
        "500": null,
        "525": null,
        "550": null,
        "575": null,
        "600": null,
        "625": null,
        "650": null,
        "675": null,
        "700": null,
        "725": null,
        "750": null,
        "775": null,
        "800": null,
        "825": null,
        "850": null,
        "875": null,
        "900": null
      }
    },
    {
      "block": 36,
      "line_no": 6,
      "nominal_composition": "23Cr–4Ni–Mo–Cu–N",
      "product_form": "Wld. pipe",
      "spec_no": "SA–790",
      "type_grade": null,
      "alloy_desig_uns_no": "S32304",
      "class_condition_temper": null,
      "size_thickness_mm": null,
      "p_no": "10H",
      "group_no": 1,
      "min_tensile_strength_mpa": 600,
      "min_yield_strength_mpa": 400,
      "i": "NP",
      "limits_iii": "NP",
      "viii_1": 316,
      "xii": 316,
      "external_pressure_chart_no": "HA–6",
      "notes": "G19, G24",
      "values": {
        "40": 145,
        "65": 144,
        "100": 140,
        "125": 135,
        "150": 132,
        "200": 128,
        "250": 125,
        "300": 124,
        "325": 123,
        "350": null,
        "375": null,
        "400": null,
        "425": null,
        "450": null,
        "475": null,
        "500": null,
        "525": null,
        "550": null,
        "575": null,
        "600": null,
        "625": null,
        "650": null,
        "675": null,
        "700": null,
        "725": null,
        "750": null,
        "775": null,
        "800": null,
        "825": null,
        "850": null,
        "875": null,
        "900": null
      }
    },
    {
      "block": 36,
      "line_no": 7,
      "nominal_composition": "23Cr–4Ni–Mo–Cu–N",
      "product_form": "Smls. tube",
      "spec_no": "SA–789",
      "type_grade": null,
      "alloy_desig_uns_no": "S32304",
      "class_condition_temper": null,
      "size_thickness_mm": "≤25",
      "p_no": "10H",
      "group_no": 1,
      "min_tensile_strength_mpa": 690,
      "min_yield_strength_mpa": 450,
      "i": "NP",
      "limits_iii": "NP",
      "viii_1": 316,
      "xii": 316,
      "external_pressure_chart_no": "HA–5 G19",
      "notes": null,
      "values": {
        "40": 197,
        "65": 194,
        "100": 189,
        "125": 184,
        "150": 178,
        "200": 173,
        "250": 170,
        "300": 168,
        "325": 167,
        "350": null,
        "375": null,
        "400": null,
        "425": null,
        "450": null,
        "475": null,
        "500": null,
        "525": null,
        "550": null,
        "575": null,
        "600": null,
        "625": null,
        "650": null,
        "675": null,
        "700": null,
        "725": null,
        "750": null,
        "775": null,
        "800": null,
        "825": null,
        "850": null,
        "875": null,
        "900": null
      }
    },
    {
      "block": 36,
      "line_no": 8,
      "nominal_composition": "23Cr–4Ni–Mo–Cu–N",
      "product_form": "Wld. tube",
      "spec_no": "SA–789",
      "type_grade": null,
      "alloy_desig_uns_no": "S32304",
      "class_condition_temper": null,
      "size_thickness_mm": "≤25",
      "p_no": "10H",
      "group_no": 1,
      "min_tensile_strength_mpa": 690,
      "min_yield_strength_mpa": 450,
      "i": "NP",
      "limits_iii": "NP",
      "viii_1": 316,
      "xii": 316,
      "external_pressure_chart_no": "HA–5",
      "notes": "G19, G24",
      "values": {
        "40": 168,
        "65": 165,
        "100": 160,
        "125": 156,
        "150": 152,
        "200": 147,
        "250": 145,
        "300": 143,
        "325": 142,
        "350": null,
        "375": null,
        "400": null,
        "425": null,
        "450": null,
        "475": null,
        "500": null,
        "525": null,
        "550": null,
        "575": null,
        "600": null,
        "625": null,
        "650": null,
        "675": null,
        "700": null,
        "725": null,
        "750": null,
        "775": null,
        "800": null,
        "825": null,
        "850": null,
        "875": null,
        "900": null
      }
    },
    {
      "block": 36,
      "line_no": 9,
      "nominal_composition": "23Cr–12Ni",
      "product_form": "Smls. & wld. fittings",
      "spec_no": "SA–403",
      "type_grade": 309,
      "alloy_desig_uns_no": "S30900",
      "class_condition_temper": null,
      "size_thickness_mm": null,
      "p_no": 8,
      "group_no": 2,
      "min_tensile_strength_mpa": 515,
      "min_yield_strength_mpa": 205,
      "i": "NP",
      "limits_iii": 427,
      "viii_1": 816,
      "xii": 343,
      "external_pressure_chart_no": "HA–2",
      "notes": "G5, G12, T5, W12, W14",
      "values": {
        "40": 138,
        "65": 138,
        "100": 138,
        "125": 138,
        "150": 138,
        "200": 138,
        "250": 135,
        "300": 131,
        "325": 129,
        "350": 127,
        "375": 125,
        "400": 124,
        "425": 122,
        "450": 121,
        "475": 119,
        "500": 115,
        "525": 89.4,
        "550": 59.2,
        "575": 44.2,
        "600": 31.8,
        "625": 23.7,
        "650": 16.9,
        "675": 10.7,
        "700": 6.1,
        "725": 3.78,
        "750": 2.96,
        "775": 2.4,
        "800": 1.76,
        "825": 1.15,
        "850": null,
        "875": null,
        "900": null
      }
    },
    {
      "block": 36,
      "line_no": 10,
      "nominal_composition": "23Cr–12Ni",
      "product_form": "Smls. tube",
      "spec_no": "SA–213",
      "type_grade": "TP309S",
      "alloy_desig_uns_no": "S30908",
      "class_condition_temper": null,
      "size_thickness_mm": null,
      "p_no": 8,
      "group_no": 2,
      "min_tensile_strength_mpa": 515,
      "min_yield_strength_mpa": 205,
      "i": 816,
      "limits_iii": "NP",
      "viii_1": 816,
      "xii": 343,
      "external_pressure_chart_no": "HA–2",
      "notes": "G5, G12, T5",
      "values": {
        "40": 138,
        "65": 138,
        "100": 138,
        "125": 138,
        "150": 138,
        "200": 138,
        "250": 135,
        "300": 131,
        "325": 129,
        "350": 127,
        "375": 125,
        "400": 124,
        "425": 122,
        "450": 121,
        "475": 119,
        "500": 115,
        "525": 89.4,
        "550": 59.2,
        "575": 44.2,
        "600": 31.8,
        "625": 23.7,
        "650": 16.9,
        "675": 10.7,
        "700": 6.1,
        "725": 3.78,
        "750": 2.96,
        "775": 2.4,
        "800": 1.76,
        "825": 1.15,
        "850": null,
        "875": null,
        "900": null
      }
    },
    {
      "block": 36,
      "line_no": 11,
      "nominal_composition": "23Cr–12Ni",
      "product_form": "Smls. tube",
      "spec_no": "SA–213",
      "type_grade": "TP309S",
      "alloy_desig_uns_no": "S30908",
      "class_condition_temper": null,
      "size_thickness_mm": null,
      "p_no": 8,
      "group_no": 2,
      "min_tensile_strength_mpa": 515,
      "min_yield_strength_mpa": 205,
      "i": 816,
      "limits_iii": "NP",
      "viii_1": 816,
      "xii": 343,
      "external_pressure_chart_no": "HA–2 G12, T6",
      "notes": null,
      "values": {
        "40": 138,
        "65": 129,
        "100": 120,
        "125": 115,
        "150": 111,
        "200": 105,
        "250": 100,
        "300": 96.7,
        "325": 95.4,
        "350": 94.1,
        "375": 92.9,
        "400": 91.6,
        "425": 90.4,
        "450": 89.2,
        "475": 87.9,
        "500": 86.7,
        "525": 78.5,
        "550": 59.2,
        "575": 44.2,
        "600": 31.8,
        "625": 23.7,
        "650": 16.9,
        "675": 10.7,
        "700": 6.1,
        "725": 3.78,
        "750": 2.96,
        "775": 2.4,
        "800": 1.76,
        "825": 1.15,
        "850": null,
        "875": null,
        "900": null
      }
    },
    {
      "block": 36,
      "line_no": 12,
      "nominal_composition": "23Cr–12Ni",
      "product_form": "Plate",
      "spec_no": "SA–240",
      "type_grade": "309S",
      "alloy_desig_uns_no": "S30908",
      "class_condition_temper": null,
      "size_thickness_mm": null,
      "p_no": 8,
      "group_no": 2,
      "min_tensile_strength_mpa": 515,
      "min_yield_strength_mpa": 205,
      "i": 816,
      "limits_iii": 427,
      "viii_1": 816,
      "xii": 343,
      "external_pressure_chart_no": "HA–2",
      "notes": "G5, G12, T5",
      "values": {
        "40": 138,
        "65": 138,
        "100": 138,
        "125": 138,
        "150": 138,
        "200": 138,
        "250": 135,
        "300": 131,
        "325": 129,
        "350": 127,
        "375": 125,
        "400": 124,
        "425": 122,
        "450": 121,
        "475": 119,
        "500": 115,
        "525": 89.4,
        "550": 59.2,
        "575": 44.2,
        "600": 31.8,
        "625": 23.7,
        "650": 16.9,
        "675": 10.7,
        "700": 6.1,
        "725": 3.78,
        "750": 2.96,
        "775": 2.4,
        "800": 1.76,
        "825": 1.15,
        "850": null,
        "875": null,
        "900": null
      }
    },
    {
      "block": 36,
      "line_no": 13,
      "nominal_composition": "23Cr–12Ni",
      "product_form": "Plate",
      "spec_no": "SA–240",
      "type_grade": "309S",
      "alloy_desig_uns_no": "S30908",
      "class_condition_temper": null,
      "size_thickness_mm": null,
      "p_no": 8,
      "group_no": 2,
      "min_tensile_strength_mpa": 515,
      "min_yield_strength_mpa": 205,
      "i": 816,
      "limits_iii": "NP",
      "viii_1": 816,
      "xii": 343,
      "external_pressure_chart_no": "HA–2 G12, T6",
      "notes": null,
      "values": {
        "40": 138,
        "65": 129,
        "100": 120,
        "125": 115,
        "150": 111,
        "200": 105,
        "250": 100,
        "300": 96.7,
        "325": 95.4,
        "350": 94.1,
        "375": 92.9,
        "400": 91.6,
        "425": 90.4,
        "450": 89.2,
        "475": 87.9,
        "500": 86.7,
        "525": 78.5,
        "550": 59.2,
        "575": 44.2,
        "600": 31.8,
        "625": 23.7,
        "650": 16.9,
        "675": 10.7,
        "700": 6.1,
        "725": 3.78,
        "750": 2.96,
        "775": 2.4,
        "800": 1.76,
        "825": 1.15,
        "850": null,
        "875": null,
        "900": null
      }
    },
    {
      "block": 36,
      "line_no": 14,
      "nominal_composition": "23Cr–12Ni",
      "product_form": "Wld. tube",
      "spec_no": "SA–249",
      "type_grade": "TP309S",
      "alloy_desig_uns_no": "S30908",
      "class_condition_temper": null,
      "size_thickness_mm": null,
      "p_no": 8,
      "group_no": 2,
      "min_tensile_strength_mpa": 515,
      "min_yield_strength_mpa": 205,
      "i": "NP",
      "limits_iii": "NP",
      "viii_1": 816,
      "xii": 343,
      "external_pressure_chart_no": "HA–2",
      "notes": "G5, G12, G24, T5",
      "values": {
        "40": 117,
        "65": 117,
        "100": 117,
        "125": 117,
        "150": 117,
        "200": 117,
        "250": 115,
        "300": 111,
        "325": 109,
        "350": 108,
        "375": 107,
        "400": 105,
        "425": 104,
        "450": 102,
        "475": 101,
        "500": 98.9,
        "525": 74.7,
        "550": 50.6,
        "575": 37.4,
        "600": 27.5,
        "625": 20.4,
        "650": 14.2,
        "675": 9.27,
        "700": 5.22,
        "725": 3.23,
        "750": 2.53,
        "775": 2.06,
        "800": 1.52,
        "825": 0.96,
        "850": null,
        "875": null,
        "900": null
      }
    },
    {
      "block": 36,
      "line_no": 15,
      "nominal_composition": "23Cr–12Ni",
      "product_form": "Wld. tube",
      "spec_no": "SA–249",
      "type_grade": "TP309S",
      "alloy_desig_uns_no": "S30908",
      "class_condition_temper": null,
      "size_thickness_mm": null,
      "p_no": 8,
      "group_no": 2,
      "min_tensile_strength_mpa": 515,
      "min_yield_strength_mpa": 205,
      "i": "NP",
      "limits_iii": "NP",
      "viii_1": 816,
      "xii": 343,
      "external_pressure_chart_no": "HA–2",
      "notes": "G12, G24, T6",
      "values": {
        "40": 117,
        "65": 110,
        "100": 101,
        "125": 97.5,
        "150": 94.3,
        "200": 88.7,
        "250": 84.7,
        "300": 82.1,
        "325": 80.8,
        "350": 79.8,
        "375": 79.1,
        "400": 77.9,
        "425": 77.3,
        "450": 76.1,
        "475": 74.8,
        "500": 73.5,
        "525": 64.8,
        "550": 50.6,
        "575": 37.4,
        "600": 27.5,
        "625": 20.4,
        "650": 14.2,
        "675": 9.27,
        "700": 5.22,
        "725": 3.23,
        "750": 2.53,
        "775": 2.06,
        "800": 1.52,
        "825": 0.96,
        "850": null,
        "875": null,
        "900": null
      }
    },
    {
      "block": 36,
      "line_no": 16,
      "nominal_composition": "23Cr–12Ni",
      "product_form": "Smls. & wld. pipe",
      "spec_no": "SA–312",
      "type_grade": "TP309S",
      "alloy_desig_uns_no": "S30908",
      "class_condition_temper": null,
      "size_thickness_mm": null,
      "p_no": 8,
      "group_no": 2,
      "min_tensile_strength_mpa": 515,
      "min_yield_strength_mpa": 205,
      "i": 816,
      "limits_iii": 427,
      "viii_1": 816,
      "xii": 343,
      "external_pressure_chart_no": "HA–2",
      "notes": "G5, G12, T5, W12, W14",
      "values": {
        "40": 138,
        "65": 138,
        "100": 138,
        "125": 138,
        "150": 138,
        "200": 138,
        "250": 135,
        "300": 131,
        "325": 129,
        "350": 127,
        "375": 125,
        "400": 124,
        "425": 122,
        "450": 121,
        "475": 119,
        "500": 115,
        "525": 89.4,
        "550": 59.2,
        "575": 44.2,
        "600": 31.8,
        "625": 23.7,
        "650": 16.9,
        "675": 10.7,
        "700": 6.1,
        "725": 3.78,
        "750": 2.96,
        "775": 2.4,
        "800": 1.76,
        "825": 1.15,
        "850": null,
        "875": null,
        "900": null
      }
    },
    {
      "block": 36,
      "line_no": 17,
      "nominal_composition": "23Cr–12Ni",
      "product_form": "Smls. pipe",
      "spec_no": "SA–312",
      "type_grade": "TP309S",
      "alloy_desig_uns_no": "S30908",
      "class_condition_temper": null,
      "size_thickness_mm": null,
      "p_no": 8,
      "group_no": 2,
      "min_tensile_strength_mpa": 515,
      "min_yield_strength_mpa": 205,
      "i": 816,
      "limits_iii": "NP",
      "viii_1": 816,
      "xii": 343,
      "external_pressure_chart_no": "HA–2 G12, T6",
      "notes": null,
      "values": {
        "40": 138,
        "65": 129,
        "100": 120,
        "125": 115,
        "150": 111,
        "200": 105,
        "250": 100,
        "300": 96.7,
        "325": 95.4,
        "350": 94.1,
        "375": 92.9,
        "400": 91.6,
        "425": 90.4,
        "450": 89.2,
        "475": 87.9,
        "500": 86.7,
        "525": 78.5,
        "550": 59.2,
        "575": 44.2,
        "600": 31.8,
        "625": 23.7,
        "650": 16.9,
        "675": 10.7,
        "700": 6.1,
        "725": 3.78,
        "750": 2.96,
        "775": 2.4,
        "800": 1.76,
        "825": 1.15,
        "850": null,
        "875": null,
        "900": null
      }
    },
    {
      "block": 36,
      "line_no": 18,
      "nominal_composition": "23Cr–12Ni",
      "product_form": "Wld. pipe",
      "spec_no": "SA–312",
      "type_grade": "TP309S",
      "alloy_desig_uns_no": "S30908",
      "class_condition_temper": null,
      "size_thickness_mm": null,
      "p_no": 8,
      "group_no": 2,
      "min_tensile_strength_mpa": 515,
      "min_yield_strength_mpa": 205,
      "i": 816,
      "limits_iii": "NP",
      "viii_1": "NP",
      "xii": "NP",
      "external_pressure_chart_no": "HA–2",
      "notes": "G5, G12, T5, W13",
      "values": {
        "40": 138,
        "65": 138,
        "100": 138,
        "125": 138,
        "150": 138,
        "200": 138,
        "250": 135,
        "300": 131,
        "325": 129,
        "350": 127,
        "375": 125,
        "400": 124,
        "425": 122,
        "450": 121,
        "475": 119,
        "500": 115,
        "525": 89.4,
        "550": 59.2,
        "575": 44.2,
        "600": 31.8,
        "625": 23.7,
        "650": 16.9,
        "675": 10.7,
        "700": 6.1,
        "725": 3.78,
        "750": 2.96,
        "775": 2.4,
        "800": 1.76,
        "825": 1.15,
        "850": null,
        "875": null,
        "900": null
      }
    },
    {
      "block": 36,
      "line_no": 19,
      "nominal_composition": "23Cr–12Ni",
      "product_form": "Wld. pipe",
      "spec_no": "SA–312",
      "type_grade": "TP309S",
      "alloy_desig_uns_no": "S30908",
      "class_condition_temper": null,
      "size_thickness_mm": null,
      "p_no": 8,
      "group_no": 2,
      "min_tensile_strength_mpa": 515,
      "min_yield_strength_mpa": 205,
      "i": 816,
      "limits_iii": "NP",
      "viii_1": "NP",
      "xii": "NP",
      "external_pressure_chart_no": "HA–2",
      "notes": "G12, T6, W13",
      "values": {
        "40": 138,
        "65": 129,
        "100": 120,
        "125": 115,
        "150": 111,
        "200": 105,
        "250": 100,
        "300": 96.7,
        "325": 95.4,
        "350": 94.1,
        "375": 92.9,
        "400": 91.6,
        "425": 90.4,
        "450": 89.2,
        "475": 87.9,
        "500": 86.7,
        "525": 78.5,
        "550": 59.2,
        "575": 44.2,
        "600": 31.8,
        "625": 23.7,
        "650": 16.9,
        "675": 10.7,
        "700": 6.1,
        "725": 3.78,
        "750": 2.96,
        "775": 2.4,
        "800": 1.76,
        "825": 1.15,
        "850": null,
        "875": null,
        "900": null
      }
    },
    {
      "block": 36,
      "line_no": 20,
      "nominal_composition": "23Cr–12Ni",
      "product_form": "Wld. pipe",
      "spec_no": "SA–312",
      "type_grade": "TP309S",
      "alloy_desig_uns_no": "S30908",
      "class_condition_temper": null,
      "size_thickness_mm": null,
      "p_no": 8,
      "group_no": 2,
      "min_tensile_strength_mpa": 515,
      "min_yield_strength_mpa": 205,
      "i": 816,
      "limits_iii": "NP",
      "viii_1": 816,
      "xii": 343,
      "external_pressure_chart_no": "HA–2",
      "notes": "G5, G12, G24, T5",
      "values": {
        "40": 117,
        "65": 117,
        "100": 117,
        "125": 117,
        "150": 117,
        "200": 117,
        "250": 115,
        "300": 111,
        "325": 109,
        "350": 108,
        "375": 107,
        "400": 105,
        "425": 104,
        "450": 102,
        "475": 101,
        "500": 98.9,
        "525": 74.7,
        "550": 50.6,
        "575": 37.4,
        "600": 27.5,
        "625": 20.4,
        "650": 14.2,
        "675": 9.27,
        "700": 5.22,
        "725": 3.23,
        "750": 2.53,
        "775": 2.06,
        "800": 1.52,
        "825": 0.96,
        "850": null,
        "875": null,
        "900": null
      }
    },
    {
      "block": 36,
      "line_no": 21,
      "nominal_composition": "23Cr–12Ni",
      "product_form": "Wld. pipe",
      "spec_no": "SA–312",
      "type_grade": "TP309S",
      "alloy_desig_uns_no": "S30908",
      "class_condition_temper": null,
      "size_thickness_mm": null,
      "p_no": 8,
      "group_no": 2,
      "min_tensile_strength_mpa": 515,
      "min_yield_strength_mpa": 205,
      "i": 816,
      "limits_iii": "NP",
      "viii_1": 816,
      "xii": 343,
      "external_pressure_chart_no": "HA–2",
      "notes": "G12, G24, T6",
      "values": {
        "40": 117,
        "65": 110,
        "100": 101,
        "125": 97.5,
        "150": 94.3,
        "200": 88.7,
        "250": 84.7,
        "300": 82.1,
        "325": 80.8,
        "350": 79.8,
        "375": 79.1,
        "400": 77.9,
        "425": 77.3,
        "450": 76.1,
        "475": 74.8,
        "500": 73.5,
        "525": 64.8,
        "550": 50.6,
        "575": 37.4,
        "600": 27.5,
        "625": 20.4,
        "650": 14.2,
        "675": 9.27,
        "700": 5.22,
        "725": 3.23,
        "750": 2.53,
        "775": 2.06,
        "800": 1.52,
        "825": 0.96,
        "850": null,
        "875": null,
        "900": null
      }
    },
    {
      "block": 36,
      "line_no": 22,
      "nominal_composition": "23Cr–12Ni",
      "product_form": "Wld. pipe",
      "spec_no": "SA–358",
      "type_grade": "309S",
      "alloy_desig_uns_no": "S30908",
      "class_condition_temper": 1,
      "size_thickness_mm": null,
      "p_no": 8,
      "group_no": 2,
      "min_tensile_strength_mpa": 515,
      "min_yield_strength_mpa": 205,
      "i": "NP",
      "limits_iii": 427,
      "viii_1": "NP",
      "xii": "NP",
      "external_pressure_chart_no": "HA–2 G5, W12",
      "notes": null,
      "values": {
        "40": 138,
        "65": 138,
        "100": 138,
        "125": 138,
        "150": 138,
        "200": 138,
        "250": 135,
        "300": 131,
        "325": 129,
        "350": 127,
        "375": 125,
        "400": 124,
        "425": 122,
        "450": 121,
        "475": null,
        "500": null,
        "525": null,
        "550": null,
        "575": null,
        "600": null,
        "625": null,
        "650": null,
        "675": null,
        "700": null,
        "725": null,
        "750": null,
        "775": null,
        "800": null,
        "825": null,
        "850": null,
        "875": null,
        "900": null
      }
    },
    {
      "block": 36,
      "line_no": 23,
      "nominal_composition": "23Cr–12Ni",
      "product_form": "Bar",
      "spec_no": "SA–479",
      "type_grade": "309S",
      "alloy_desig_uns_no": "S30908",
      "class_condition_temper": null,
      "size_thickness_mm": null,
      "p_no": 8,
      "group_no": 2,
      "min_tensile_strength_mpa": 515,
      "min_yield_strength_mpa": 205,
      "i": 538,
      "limits_iii": "NP",
      "viii_1": 538,
      "xii": 343,
      "external_pressure_chart_no": "HA–2",
      "notes": "G5, G12, G22, T5",
      "values": {
        "40": 138,
        "65": 138,
        "100": 138,
        "125": 138,
        "150": 138,
        "200": 138,
        "250": 135,
        "300": 131,
        "325": 129,
        "350": 127,
        "375": 125,
        "400": 124,
        "425": 122,
        "450": 121,
        "475": 119,
        "500": 115,
        "525": 89.4,
        "550": 59.2,
        "575": null,
        "600": null,
        "625": null,
        "650": null,
        "675": null,
        "700": null,
        "725": null,
        "750": null,
        "775": null,
        "800": null,
        "825": null,
        "850": null,
        "875": null,
        "900": null
      }
    },
    {
      "block": 36,
      "line_no": 24,
      "nominal_composition": "23Cr–12Ni",
      "product_form": "Bar",
      "spec_no": "SA–479",
      "type_grade": "309S",
      "alloy_desig_uns_no": "S30908",
      "class_condition_temper": null,
      "size_thickness_mm": null,
      "p_no": 8,
      "group_no": 2,
      "min_tensile_strength_mpa": 515,
      "min_yield_strength_mpa": 205,
      "i": 538,
      "limits_iii": "NP",
      "viii_1": 538,
      "xii": 343,
      "external_pressure_chart_no": "HA–2",
      "notes": "G12, G22, T6",
      "values": {
        "40": 138,
        "65": 129,
        "100": 120,
        "125": 115,
        "150": 111,
        "200": 105,
        "250": 100,
        "300": 96.7,
        "325": 95.4,
        "350": 94.1,
