Repository: danivelas0/asme-pcc

File: resources/bpvc_ii_d_metric_2025/table_u.json (part 50 of 61)
    "Size/Thickness, mm",
    "Min. Tensile Strength, MPa"
  ],
  "columns_values": [
      "class_condition_temper": "Annealed",
      "size_thickness_mm": ">5",
      "min_tensile_strength_mpa": 655,
      "values": {
        "40": 655,
        "100": 655,
        "150": 646,
        "200": 632,
        "250": 617,
        "300": 601,
        "325": 593,
        "350": 584,
        "375": 576,
        "400": 568,
        "425": 561,
        "450": 554,
        "475": 548,
        "500": 543,
        "525": 540,
        "550": 524,
        "575": 513,
        "600": 500,
        "625": 484,
        "650": 466,
        "675": 445,
        "700": 421,
        "725": 395,
        "750": 366,
        "775": 336,
        "800": 304,
        "825": 271,
        "850": 238,
        "875": 206,
        "900": 175
      }
    },
    {
      "block": 46,
      "line_no": 17,
      "nominal_composition": "47Ni–22Cr–9Mo–18Fe",
      "product_form": "Sheet",
      "spec_no": "SB–435",
      "type_grade": null,
      "alloy_desig_uns_no": "N06002",
      "class_condition_temper": "Solution ann.",
      "size_thickness_mm": "≤5",
      "min_tensile_strength_mpa": 655,
      "values": {
        "40": 655,
        "100": 655,
        "150": 646,
        "200": 632,
        "250": 617,
        "300": 601,
        "325": 593,
        "350": 584,
        "375": 576,
        "400": 568,
        "425": 561,
        "450": 554,
        "475": 548,
        "500": 543,
        "525": 540,
        "550": 524,
        "575": 513,
        "600": 500,
        "625": 484,
        "650": 466,
        "675": 445,
        "700": 421,
        "725": 395,
        "750": 366,
        "775": 336,
        "800": 304,
        "825": 271,
        "850": 238,
        "875": 206,
        "900": 175
      }
    },
    {
      "block": 46,
      "line_no": 18,
      "nominal_composition": "47Ni–22Cr–9Mo–18Fe",
      "product_form": "Rod",
      "spec_no": "SB–572",
      "type_grade": null,
      "alloy_desig_uns_no": "N06002",
      "class_condition_temper": "Annealed",
      "size_thickness_mm": null,
      "min_tensile_strength_mpa": 655,
      "values": {
        "40": 655,
        "100": 655,
        "150": 646,
        "200": 632,
        "250": 617,
        "300": 601,
        "325": 593,
        "350": 584,
        "375": 576,
        "400": 568,
        "425": 561,
        "450": 554,
        "475": 548,
        "500": 543,
        "525": 540,
        "550": 524,
        "575": 513,
        "600": 500,
        "625": 484,
        "650": 466,
        "675": 445,
        "700": 421,
        "725": 395,
        "750": 366,
        "775": 336,
        "800": 304,
        "825": 271,
        "850": 238,
        "875": 206,
        "900": 175
      }
    },
    {
      "block": 46,
      "line_no": 19,
      "nominal_composition": "47Ni–22Cr–9Mo–18Fe",
      "product_form": "Smls. & wld. ftgs.",
      "spec_no": "SB–366",
      "type_grade": null,
      "alloy_desig_uns_no": "N06002",
      "class_condition_temper": "Annealed",
      "size_thickness_mm": null,
      "min_tensile_strength_mpa": 690,
      "values": {
        "40": 689,
        "100": 689,
        "150": 681,
        "200": 665,
        "250": 649,
        "300": 633,
        "325": 624,
        "350": 615,
        "375": 607,
        "400": 598,
        "425": 591,
        "450": 584,
        "475": 577,
        "500": 572,
        "525": 569,
        "550": 552,
        "575": 541,
        "600": 527,
        "625": 510,
        "650": 491,
        "675": 468,
        "700": 443,
        "725": 416,
        "750": 386,
        "775": 354,
        "800": 320,
        "825": 285,
        "850": 251,
        "875": 217,
        "900": 185
      }
    },
    {
      "block": 46,
      "line_no": 20,
      "nominal_composition": "47Ni–22Cr–9Mo–18Fe",
      "product_form": "Sheet",
      "spec_no": "SB–435",
      "type_grade": null,
      "alloy_desig_uns_no": "N06002",
      "class_condition_temper": "Annealed",
      "size_thickness_mm": "1.5 < t ≤5",
      "min_tensile_strength_mpa": 690,
      "values": {
        "40": 689,
        "100": 689,
        "150": 681,
        "200": 665,
        "250": 649,
        "300": 633,
        "325": 624,
        "350": 615,
        "375": 607,
        "400": 598,
        "425": 591,
        "450": 584,
        "475": 577,
        "500": 572,
        "525": 569,
        "550": 552,
        "575": 541,
        "600": 527,
        "625": 510,
        "650": 491,
        "675": 468,
        "700": 443,
        "725": 416,
        "750": 386,
        "775": 354,
        "800": 320,
        "825": 285,
        "850": 251,
        "875": 217,
        "900": 185
      }
    },
    {
      "block": 46,
      "line_no": 21,
      "nominal_composition": "47Ni–22Cr–9Mo–18Fe",
      "product_form": "Wld. pipe",
      "spec_no": "SB–619",
      "type_grade": null,
      "alloy_desig_uns_no": "N06002",
      "class_condition_temper": "Solution ann.",
      "size_thickness_mm": null,
      "min_tensile_strength_mpa": 690,
      "values": {
        "40": 689,
        "100": 689,
        "150": 681,
        "200": 665,
        "250": 649,
        "300": 633,
        "325": 624,
        "350": 615,
        "375": 607,
        "400": 598,
        "425": 591,
        "450": 584,
        "475": 577,
        "500": 572,
        "525": 569,
        "550": 552,
        "575": 541,
        "600": 527,
        "625": 510,
        "650": 491,
        "675": 468,
        "700": 443,
        "725": 416,
        "750": 386,
        "775": 354,
        "800": 320,
        "825": 285,
        "850": 251,
        "875": 217,
        "900": 185
      }
    },
    {
      "block": 46,
      "line_no": 22,
      "nominal_composition": "47Ni–22Cr–9Mo–18Fe",
      "product_form": "Smls. pipe & tube",
      "spec_no": "SB–622",
      "type_grade": null,
      "alloy_desig_uns_no": "N06002",
      "class_condition_temper": "Solution ann.",
      "size_thickness_mm": null,
      "min_tensile_strength_mpa": 690,
      "values": {
        "40": 689,
        "100": 689,
        "150": 681,
        "200": 665,
        "250": 649,
        "300": 633,
        "325": 624,
        "350": 615,
        "375": 607,
        "400": 598,
        "425": 591,
        "450": 584,
        "475": 577,
        "500": 572,
        "525": 569,
        "550": 552,
        "575": 541,
        "600": 527,
        "625": 510,
        "650": 491,
        "675": 468,
        "700": 443,
        "725": 416,
        "750": 386,
        "775": 354,
        "800": 320,
        "825": 285,
        "850": 251,
        "875": 217,
        "900": 185
      }
    },
    {
      "block": 46,
      "line_no": 23,
      "nominal_composition": "47Ni–22Cr–9Mo–18Fe",
      "product_form": "Wld. tube",
      "spec_no": "SB–626",
      "type_grade": null,
      "alloy_desig_uns_no": "N06002",
      "class_condition_temper": "Solution ann.",
      "size_thickness_mm": null,
      "min_tensile_strength_mpa": 690,
      "values": {
        "40": 689,
        "100": 689,
        "150": 681,
        "200": 665,
        "250": 649,
        "300": 633,
        "325": 624,
        "350": 615,
        "375": 607,
        "400": 598,
        "425": 591,
        "450": 584,
        "475": 577,
        "500": 572,
        "525": 569,
        "550": 552,
        "575": 541,
        "600": 527,
        "625": 510,
        "650": 491,
        "675": 468,
        "700": 443,
        "725": 416,
        "750": 386,
        "775": 354,
        "800": 320,
        "825": 285,
        "850": 251,
        "875": 217,
        "900": 185
      }
    },
    {
      "block": 46,
      "line_no": 24,
      "nominal_composition": "47Ni–22Cr–19Fe–6Mo",
      "product_form": "Rod",
      "spec_no": "SB–581",
      "type_grade": null,
      "alloy_desig_uns_no": "N06007",
      "class_condition_temper": "Solution ann.",
      "size_thickness_mm": ">19",
      "min_tensile_strength_mpa": 585,
      "values": {
        "40": 586,
        "100": 586,
        "150": 577,
        "200": 571,
        "250": 563,
        "300": 553,
        "325": 548,
        "350": 543,
        "375": 539,
        "400": 536,
        "425": 533,
        "450": 528,
        "475": 524,
        "500": 516,
        "525": 502,
        "550": null,
        "575": null,
        "600": null,
        "625": null,
        "650": null,
        "675": null,
        "700": null,
        "725": null,
        "750": null,
        "775": null,
        "800": null,
        "825": null,
        "850": null,
        "875": null,
        "900": null
      }
    },
    {
      "block": 46,
      "line_no": 25,
      "nominal_composition": "47Ni–22Cr–19Fe–6Mo",
      "product_form": "Plate, sheet, strip",
      "spec_no": "SB–582",
      "type_grade": null,
      "alloy_desig_uns_no": "N06007",
      "class_condition_temper": "Solution ann.",
      "size_thickness_mm": ">19",
      "min_tensile_strength_mpa": 585,
      "values": {
        "40": 586,
        "100": 586,
        "150": 577,
        "200": 571,
        "250": 563,
        "300": 553,
        "325": 548,
        "350": 543,
        "375": 539,
        "400": 536,
        "425": 533,
        "450": 528,
        "475": 524,
        "500": 516,
        "525": 502,
        "550": null,
        "575": null,
        "600": null,
        "625": null,
        "650": null,
        "675": null,
        "700": null,
        "725": null,
        "750": null,
        "775": null,
        "800": null,
        "825": null,
        "850": null,
        "875": null,
        "900": null
      }
    },
    {
      "block": 46,
      "line_no": 26,
      "nominal_composition": "47Ni–22Cr–19Fe–6Mo",
      "product_form": "Smls. & wld. ftgs.",
      "spec_no": "SB–366",
      "type_grade": null,
      "alloy_desig_uns_no": "N06007",
      "class_condition_temper": "Annealed",
      "size_thickness_mm": null,
      "min_tensile_strength_mpa": 620,
      "values": {
        "40": 621,
        "100": 620,
        "150": 611,
        "200": 605,
        "250": 596,
        "300": 586,
        "325": 581,
        "350": 576,
        "375": 571,
        "400": 567,
        "425": 564,
        "450": 560,
        "475": 554,
        "500": 546,
        "525": 531,
        "550": null,
        "575": null,
        "600": null,
        "625": null,
        "650": null,
        "675": null,
        "700": null,
        "725": null,
        "750": null,
        "775": null,
        "800": null,
        "825": null,
        "850": null,
        "875": null,
        "900": null
      }
    },
    {
      "block": 46,
      "line_no": 27,
      "nominal_composition": "47Ni–22Cr–19Fe–6Mo",
      "product_form": "Rod",
      "spec_no": "SB–581",
      "type_grade": null,
      "alloy_desig_uns_no": "N06007",
      "class_condition_temper": "Solution ann.",
      "size_thickness_mm": "≤19",
      "min_tensile_strength_mpa": 620,
      "values": {
        "40": 621,
        "100": 620,
        "150": 611,
        "200": 605,
        "250": 596,
        "300": 586,
        "325": 581,
        "350": 576,
        "375": 571,
        "400": 567,
        "425": 564,
        "450": 560,
        "475": 554,
        "500": 546,
        "525": 531,
        "550": null,
        "575": null,
        "600": null,
        "625": null,
        "650": null,
        "675": null,
        "700": null,
        "725": null,
        "750": null,
        "775": null,
        "800": null,
        "825": null,
        "850": null,
        "875": null,
        "900": null
      }
    },
    {
      "block": 46,
      "line_no": 28,
      "nominal_composition": "47Ni–22Cr–19Fe–6Mo",
      "product_form": "Plate, sheet, strip",
      "spec_no": "SB–582",
      "type_grade": null,
      "alloy_desig_uns_no": "N06007",
      "class_condition_temper": "Solution ann.",
      "size_thickness_mm": "≤19",
      "min_tensile_strength_mpa": 620,
      "values": {
        "40": 621,
        "100": 620,
        "150": 611,
        "200": 605,
        "250": 596,
        "300": 586,
        "325": 581,
        "350": 576,
        "375": 571,
        "400": 567,
        "425": 564,
        "450": 560,
        "475": 554,
        "500": 546,
        "525": 531,
        "550": null,
        "575": null,
        "600": null,
        "625": null,
        "650": null,
        "675": null,
        "700": null,
        "725": null,
        "750": null,
        "775": null,
        "800": null,
        "825": null,
        "850": null,
        "875": null,
        "900": null
      }
    },
    {
      "block": 46,
      "line_no": 29,
      "nominal_composition": "47Ni–22Cr–19Fe–6Mo",
      "product_form": "Wld. pipe",
      "spec_no": "SB–619",
      "type_grade": null,
      "alloy_desig_uns_no": "N06007",
      "class_condition_temper": "Solution ann.",
      "size_thickness_mm": null,
      "min_tensile_strength_mpa": 620,
      "values": {
        "40": 621,
        "100": 620,
        "150": 611,
        "200": 605,
        "250": 596,
        "300": 586,
        "325": 581,
        "350": 576,
        "375": 571,
        "400": 567,
        "425": 564,
        "450": 560,
        "475": 554,
        "500": 546,
        "525": 531,
        "550": null,
        "575": null,
        "600": null,
        "625": null,
        "650": null,
        "675": null,
        "700": null,
        "725": null,
        "750": null,
        "775": null,
        "800": null,
        "825": null,
        "850": null,
        "875": null,
        "900": null
      }
    },
    {
      "block": 46,
      "line_no": 30,
      "nominal_composition": "47Ni–22Cr–19Fe–6Mo",
      "product_form": "Smls. pipe & tube",
      "spec_no": "SB–622",
      "type_grade": null,
      "alloy_desig_uns_no": "N06007",
      "class_condition_temper": "Solution ann.",
      "size_thickness_mm": null,
      "min_tensile_strength_mpa": 620,
      "values": {
        "40": 621,
        "100": 620,
        "150": 611,
        "200": 605,
        "250": 596,
        "300": 586,
        "325": 581,
        "350": 576,
        "375": 571,
        "400": 567,
        "425": 564,
        "450": 560,
        "475": 554,
        "500": 546,
        "525": 531,
        "550": null,
        "575": null,
        "600": null,
        "625": null,
        "650": null,
        "675": null,
        "700": null,
        "725": null,
        "750": null,
        "775": null,
        "800": null,
        "825": null,
        "850": null,
        "875": null,
        "900": null
      }
    },
    {
      "block": 46,
      "line_no": 31,
      "nominal_composition": "47Ni–22Cr–19Fe–6Mo",
      "product_form": "Wld. tube",
      "spec_no": "SB–626",
      "type_grade": null,
      "alloy_desig_uns_no": "N06007",
      "class_condition_temper": "Solution ann.",
      "size_thickness_mm": null,
      "min_tensile_strength_mpa": 620,
      "values": {
        "40": 621,
        "100": 620,
        "150": 611,
        "200": 605,
        "250": 596,
        "300": 586,
        "325": 581,
        "350": 576,
        "375": 571,
        "400": 567,
        "425": 564,
        "450": 560,
        "475": 554,
        "500": 546,
        "525": 531,
        "550": null,
        "575": null,
        "600": null,
        "625": null,
        "650": null,
        "675": null,
        "700": null,
        "725": null,
        "750": null,
        "775": null,
        "800": null,
        "825": null,
        "850": null,
        "875": null,
        "900": null
      }
    },
    {
      "block": 46,
      "line_no": 32,
      "nominal_composition": "55Ni–21Cr–13.5Mo",
      "product_form": "Smls. & wld. ftgs.",
      "spec_no": "SB–366",
      "type_grade": null,
      "alloy_desig_uns_no": "N06022",
      "class_condition_temper": "Solution ann.",
      "size_thickness_mm": null,
      "min_tensile_strength_mpa": 690,
      "values": {
        "40": 689,
        "100": 689,
        "150": 679,
        "200": 659,
        "250": 643,
        "300": 631,
        "325": 626,
        "350": 622,
        "375": 618,
        "400": 614,
        "425": 610,
        "450": 606,
        "475": 602,
        "500": 597,
        "525": 592,
        "550": 580,
        "575": 573,
        "600": 566,
        "625": 558,
        "650": 550,
        "675": 540,
        "700": 529,
        "725": null,
        "750": null,
        "775": null,
        "800": null,
        "825": null,
        "850": null,
        "875": null,
        "900": null
      }
    },
    {
      "block": 46,
      "line_no": 33,
      "nominal_composition": "55Ni–21Cr–13.5Mo",
      "product_form": "Forgings",
      "spec_no": "SB–462",
      "type_grade": null,
      "alloy_desig_uns_no": "N06022",
      "class_condition_temper": "Solution ann.",
      "size_thickness_mm": null,
      "min_tensile_strength_mpa": 690,
      "values": {
        "40": 689,
        "100": 689,
        "150": 679,
        "200": 659,
        "250": 643,
        "300": 631,
        "325": 626,
        "350": 622,
        "375": 618,
        "400": 614,
        "425": 610,
        "450": 606,
        "475": 602,
        "500": 597,
        "525": 592,
        "550": 580,
        "575": 573,
        "600": 566,
        "625": 558,
        "650": 550,
        "675": 540,
        "700": 529,
        "725": null,
        "750": null,
        "775": null,
        "800": null,
        "825": null,
        "850": null,
        "875": null,
        "900": null
      }
    },
    {
      "block": 46,
      "line_no": 34,
      "nominal_composition": "55Ni–21Cr–13.5Mo",
      "product_form": "Forgings",
      "spec_no": "SB–564",
      "type_grade": null,
      "alloy_desig_uns_no": "N06022",
      "class_condition_temper": "Solution ann.",
      "size_thickness_mm": null,
      "min_tensile_strength_mpa": 690,
      "values": {
        "40": 689,
        "100": 689,
        "150": 679,
        "200": 659,
        "250": 643,
        "300": 631,
        "325": 626,
        "350": 622,
        "375": 618,
        "400": 614,
        "425": 610,
        "450": 606,
        "475": 602,
        "500": 597,
        "525": 592,
        "550": 580,
        "575": 573,
        "600": 566,
        "625": 558,
        "650": 550,
        "675": 540,
        "700": 529,
        "725": null,
        "750": null,
        "775": null,
        "800": null,
        "825": null,
        "850": null,
        "875": null,
        "900": null
      }
    },
    {
      "block": 46,
      "line_no": 35,
      "nominal_composition": "55Ni–21Cr–13.5Mo",
      "product_form": "Rod",
      "spec_no": "SB–574",
      "type_grade": null,
      "alloy_desig_uns_no": "N06022",
      "class_condition_temper": "Solution ann.",
      "size_thickness_mm": null,
      "min_tensile_strength_mpa": 690,
      "values": {
        "40": 689,
        "100": 689,
        "150": 679,
        "200": 659,
        "250": 643,
        "300": 631,
        "325": 626,
        "350": 622,
        "375": 618,
        "400": 614,
        "425": 610,
        "450": 606,
        "475": 602,
        "500": 597,
        "525": 592,
        "550": 580,
        "575": 573,
        "600": 566,
        "625": 558,
        "650": 550,
        "675": 540,
        "700": 529,
        "725": null,
        "750": null,
        "775": null,
        "800": null,
        "825": null,
        "850": null,
        "875": null,
        "900": null
      }
    },
    {
      "block": 46,
      "line_no": 36,
      "nominal_composition": "55Ni–21Cr–13.5Mo",
      "product_form": "Plate, sheet, strip",
      "spec_no": "SB–575",
      "type_grade": null,
      "alloy_desig_uns_no": "N06022",
      "class_condition_temper": "Solution ann.",
      "size_thickness_mm": null,
      "min_tensile_strength_mpa": 690,
      "values": {
        "40": 689,
        "100": 689,
        "150": 679,
        "200": 659,
        "250": 643,
        "300": 631,
        "325": 626,
        "350": 622,
        "375": 618,
        "400": 614,
        "425": 610,
        "450": 606,
        "475": 602,
        "500": 597,
        "525": 592,
        "550": 580,
        "575": 573,
        "600": 566,
        "625": 558,
        "650": 550,
        "675": 540,
        "700": 529,
        "725": null,
        "750": null,
        "775": null,
        "800": null,
        "825": null,
        "850": null,
        "875": null,
        "900": null
      }
    },
    {
      "block": 46,
      "line_no": 37,
      "nominal_composition": "55Ni–21Cr–13.5Mo",
      "product_form": "Wld. pipe",
      "spec_no": "SB–619",
      "type_grade": null,
      "alloy_desig_uns_no": "N06022",
      "class_condition_temper": "Solution ann.",
      "size_thickness_mm": null,
      "min_tensile_strength_mpa": 690,
      "values": {
        "40": 689,
        "100": 689,
        "150": 679,
        "200": 659,
        "250": 643,
        "300": 631,
        "325": 626,
        "350": 622,
        "375": 618,
        "400": 614,
        "425": 610,
        "450": 606,
        "475": 602,
        "500": 597,
        "525": 592,
        "550": 580,
        "575": 573,
        "600": 566,
        "625": 558,
        "650": 550,
        "675": 540,
        "700": 529,
        "725": null,
        "750": null,
        "775": null,
        "800": null,
        "825": null,
        "850": null,
        "875": null,
        "900": null
      }
    },
    {
      "block": 46,
      "line_no": 38,
      "nominal_composition": "55Ni–21Cr–13.5Mo",
      "product_form": "Smls. pipe & tube",
      "spec_no": "SB–622",
      "type_grade": null,
      "alloy_desig_uns_no": "N06022",
      "class_condition_temper": "Solution ann.",
      "size_thickness_mm": null,
      "min_tensile_strength_mpa": 690,
      "values": {
        "40": 689,
        "100": 689,
        "150": 679,
        "200": 659,
        "250": 643,
        "300": 631,
        "325": 626,
        "350": 622,
        "375": 618,
        "400": 614,
        "425": 610,
        "450": 606,
        "475": 602,
        "500": 597,
        "525": 592,
        "550": 580,
        "575": 573,
        "600": 566,
        "625": 558,
        "650": 550,
        "675": 540,
        "700": 529,
        "725": null,
        "750": null,
        "775": null,
        "800": null,
        "825": null,
        "850": null,
        "875": null,
        "900": null
      }
    },
    {
      "block": 46,
      "line_no": 39,
      "nominal_composition": "55Ni–21Cr–13.5Mo",
      "product_form": "Wld. tube",
      "spec_no": "SB–626",
      "type_grade": null,
      "alloy_desig_uns_no": "N06022",
      "class_condition_temper": "Solution ann.",
      "size_thickness_mm": null,
      "min_tensile_strength_mpa": 690,
      "values": {
        "40": 689,
        "100": 689,
        "150": 679,
        "200": 659,
        "250": 643,
        "300": 631,
        "325": 626,
        "350": 622,
        "375": 618,
        "400": 614,
        "425": 610,
        "450": 606,
        "475": 602,
        "500": 597,
        "525": 592,
        "550": 580,
        "575": 573,
        "600": 566,
        "625": 558,
        "650": 550,
        "675": 540,
        "700": 529,
        "725": null,
        "750": null,
        "775": null,
        "800": null,
        "825": null,
        "850": null,
        "875": null,
        "900": null
      }
    },
    {
      "block": 46,
      "line_no": 40,
      "nominal_composition": "60Ni–25Cr–9.5Fe–2.1Al",
      "product_form": "Smls. tube",
      "spec_no": "SB–163",
      "type_grade": null,
      "alloy_desig_uns_no": "N06025",
      "class_condition_temper": "Annealed",
      "size_thickness_mm": null,
      "min_tensile_strength_mpa": 676,
      "values": {
        "40": 676,
        "100": 676,
        "150": 676,
        "200": 675,
        "250": 675,
        "300": 675,
        "325": 675,
        "350": 675,
        "375": 675,
        "400": 675,
        "425": 675,
        "450": 672,
        "475": 665,
        "500": 655,
        "525": 642,
        "550": null,
        "575": null,
        "600": null,
        "625": null,
        "650": null,
        "675": null,
        "700": null,
        "725": null,
        "750": null,
        "775": null,
        "800": null,
        "825": null,
        "850": null,
        "875": null,
        "900": null
      }
    },
    {
      "block": 46,
      "line_no": 41,
      "nominal_composition": "60Ni–25Cr–9.5Fe–2.1Al",
      "product_form": "Plate, sheet, strip",
      "spec_no": "SB–168",
      "type_grade": null,
      "alloy_desig_uns_no": "N06025",
      "class_condition_temper": "Annealed",
      "size_thickness_mm": null,
      "min_tensile_strength_mpa": 676,
      "values": {
        "40": 676,
        "100": 676,
        "150": 676,
        "200": 675,
        "250": 675,
        "300": 675,
        "325": 675,
        "350": 675,
        "375": 675,
        "400": 675,
        "425": 675,
        "450": 672,
        "475": 665,
        "500": 655,
        "525": 642,
        "550": null,
        "575": null,
        "600": null,
        "625": null,
        "650": null,
        "675": null,
        "700": null,
        "725": null,
        "750": null,
        "775": null,
        "800": null,
        "825": null,
        "850": null,
        "875": null,
        "900": null
      }
    },
    {
      "block": 46,
      "line_no": 42,
      "nominal_composition": "60Ni–25Cr–9.5Fe–2.1Al",
      "product_form": "Wrought fittings",
      "spec_no": "SB–366",
      "type_grade": null,
      "alloy_desig_uns_no": "N06025",
      "class_condition_temper": "Annealed",
      "size_thickness_mm": null,
      "min_tensile_strength_mpa": 676,
      "values": {
        "40": 676,
        "100": 676,
        "150": 676,
        "200": 675,
        "250": 675,
        "300": 675,
        "325": 675,
        "350": 675,
        "375": 675,
        "400": 675,
        "425": 675,
        "450": 672,
        "475": 665,
        "500": 655,
        "525": 642,
        "550": null,
        "575": null,
        "600": null,
        "625": null,
        "650": null,
        "675": null,
        "700": null,
        "725": null,
        "750": null,
        "775": null,
        "800": null,
        "825": null,
        "850": null,
        "875": null,
        "900": null
      }
    },
    {
      "block": 46,
      "line_no": 43,
      "nominal_composition": "60Ni–25Cr–9.5Fe–2.1Al",
      "product_form": "Forgings",
      "spec_no": "SB–462",
      "type_grade": null,
      "alloy_desig_uns_no": "N06025",
      "class_condition_temper": "Annealed",
      "size_thickness_mm": "t ≤102",
      "min_tensile_strength_mpa": 676,
      "values": {
        "40": 676,
        "100": 676,
        "150": 676,
        "200": 675,
        "250": 675,
        "300": 675,
        "325": 675,
        "350": 675,
        "375": 675,
        "400": 675,
        "425": 675,
        "450": 672,
        "475": 665,
        "500": 655,
        "525": 642,
        "550": null,
        "575": null,
        "600": null,
        "625": null,
        "650": null,
        "675": null,
        "700": null,
        "725": null,
        "750": null,
        "775": null,
        "800": null,
        "825": null,
        "850": null,
        "875": null,
        "900": null
      }
    },
    {
      "block": 46,
      "line_no": 44,
      "nominal_composition": "60Ni–25Cr–9.5Fe–2.1Al",
      "product_form": "Wld. tube",
      "spec_no": "SB–516",
      "type_grade": null,
      "alloy_desig_uns_no": "N06025",
      "class_condition_temper": "Annealed",
      "size_thickness_mm": null,
      "min_tensile_strength_mpa": 676,
      "values": {
        "40": 676,
        "100": 676,
        "150": 676,
        "200": 675,
        "250": 675,
        "300": 675,
        "325": 675,
        "350": 675,
        "375": 675,
        "400": 675,
        "425": 675,
        "450": 672,
        "475": 665,
        "500": 655,
        "525": 642,
        "550": null,
        "575": null,
        "600": null,
        "625": null,
        "650": null,
        "675": null,
        "700": null,
        "725": null,
        "750": null,
        "775": null,
        "800": null,
        "825": null,
        "850": null,
        "875": null,
        "900": null
      }
    },
    {
      "block": 46,
      "line_no": 45,
      "nominal_composition": "60Ni–25Cr–9.5Fe–2.1Al",
      "product_form": "Wld. pipe",
      "spec_no": "SB–517",
      "type_grade": null,
      "alloy_desig_uns_no": "N06025",
      "class_condition_temper": "Annealed",
      "size_thickness_mm": null,
      "min_tensile_strength_mpa": 676,
      "values": {
        "40": 676,
        "100": 676,
        "150": 676,
        "200": 675,
        "250": 675,
        "300": 675,
        "325": 675,
        "350": 675,
        "375": 675,
        "400": 675,
        "425": 675,
        "450": 672,
        "475": 665,
        "500": 655,
        "525": 642,
        "550": null,
        "575": null,
        "600": null,
        "625": null,
        "650": null,
        "675": null,
        "700": null,
        "725": null,
        "750": null,
        "775": null,
        "800": null,
        "825": null,
        "850": null,
        "875": null,
        "900": null
      }
    },
    {
      "block": 47,
      "line_no": 1,
      "nominal_composition": "60Ni–25Cr–9.5Fe–2.1Al",
      "product_form": "Forgings",
      "spec_no": "SB–564",
      "type_grade": null,
      "alloy_desig_uns_no": "N06025",
      "class_condition_temper": "Annealed",
      "size_thickness_mm": "t ≤102",
      "min_tensile_strength_mpa": 676,
      "values": {
        "40": 676,
        "100": 676,
        "150": 676,
        "200": 675,
        "250": 675,
        "300": 675,
        "325": 675,
        "350": 675,
        "375": 675,
        "400": 675,
        "425": 675,
        "450": 672,
        "475": 665,
        "500": 655,
        "525": 642,
        "550": null,
        "575": null,
        "600": null,
        "625": null,
        "650": null,
        "675": null,
        "700": null,
        "725": null,
        "750": null,
        "775": null,
        "800": null,
        "825": null,
        "850": null,
        "875": null,
        "900": null
      }
    },
    {
      "block": 47,
      "line_no": 2,
      "nominal_composition": "60Ni–25Cr–9.5Fe–2.1Al",
      "product_form": "Bar",
      "spec_no": "SB–166",
      "type_grade": null,
      "alloy_desig_uns_no": "N06025",
      "class_condition_temper": "HW or CW ann.",
      "size_thickness_mm": "t ≤102",
      "min_tensile_strength_mpa": 676,
      "values": {
        "40": 676,
        "100": 676,
        "150": 676,
        "200": 675,
        "250": 675,
        "300": 675,
        "325": 675,
        "350": 675,
        "375": 675,
        "400": 675,
        "425": 675,
        "450": 672,
        "475": 665,
        "500": 655,
        "525": 642,
        "550": null,
        "575": null,
        "600": null,
        "625": null,
        "650": null,
        "675": null,
        "700": null,
        "725": null,
        "750": null,
        "775": null,
        "800": null,
        "825": null,
        "850": null,
        "875": null,
        "900": null
      }
    },
    {
      "block": 47,
      "line_no": 3,
      "nominal_composition": "60Ni–25Cr–9.5Fe–2.1Al",
      "product_form": "Smls. pipe & tube",
      "spec_no": "SB–167",
      "type_grade": null,
      "alloy_desig_uns_no": "N06025",
      "class_condition_temper": "HW or CW ann.",
      "size_thickness_mm": null,
      "min_tensile_strength_mpa": 676,
      "values": {
        "40": 676,
        "100": 676,
        "150": 676,
        "200": 675,
        "250": 675,
        "300": 675,
        "325": 675,
        "350": 675,
        "375": 675,
        "400": 675,
        "425": 675,
        "450": 672,
        "475": 665,
        "500": 655,
        "525": 642,
        "550": null,
        "575": null,
        "600": null,
        "625": null,
        "650": null,
        "675": null,
        "700": null,
        "725": null,
        "750": null,
        "775": null,
        "800": null,
        "825": null,
        "850": null,
        "875": null,
        "900": null
      }
    },
    {
      "block": 47,
      "line_no": 4,
      "nominal_composition": "40Ni–29Cr–15Fe–5Mo",
      "product_form": "Smls. & wld. ftgs.",
      "spec_no": "SB–366",
      "type_grade": null,
      "alloy_desig_uns_no": "N06030",
      "class_condition_temper": "Solution ann.",
      "size_thickness_mm": null,
      "min_tensile_strength_mpa": 585,
      "values": {
        "40": 586,
        "100": 585,
        "150": 561,
        "200": 544,
        "250": 531,
        "300": 520,
        "325": 515,
        "350": 511,
        "375": 507,
        "400": 503,
        "425": 499,
        "450": 495,
        "475": 490,
        "500": 485,
        "525": 477,
        "550": null,
        "575": null,
        "600": null,
        "625": null,
        "650": null,
        "675": null,
        "700": null,
        "725": null,
        "750": null,
        "775": null,
        "800": null,
        "825": null,
        "850": null,
        "875": null,
        "900": null
      }
    },
    {
      "block": 47,
      "line_no": 5,
      "nominal_composition": "40Ni–29Cr–15Fe–5Mo",
      "product_form": "Forgings",
      "spec_no": "SB–462",
      "type_grade": null,
      "alloy_desig_uns_no": "N06030",
      "class_condition_temper": "Solution ann.",
      "size_thickness_mm": null,
      "min_tensile_strength_mpa": 585,
      "values": {
        "40": 586,
        "100": 585,
        "150": 561,
        "200": 544,
        "250": 531,
        "300": 520,
        "325": 515,
        "350": 511,
        "375": 507,
        "400": 503,
        "425": 499,
        "450": 495,
        "475": 490,
        "500": 485,
        "525": 477,
        "550": null,
        "575": null,
        "600": null,
        "625": null,
        "650": null,
        "675": null,
        "700": null,
        "725": null,
        "750": null,
        "775": null,
        "800": null,
        "825": null,
        "850": null,
        "875": null,
        "900": null
      }
    },
    {
      "block": 47,
      "line_no": 6,
      "nominal_composition": "40Ni–29Cr–15Fe–5Mo",
      "product_form": "Rod",
      "spec_no": "SB–581",
      "type_grade": null,
      "alloy_desig_uns_no": "N06030",
      "class_condition_temper": "Solution ann.",
      "size_thickness_mm": null,
      "min_tensile_strength_mpa": 585,
      "values": {
        "40": 586,
        "100": 585,
        "150": 561,
        "200": 544,
        "250": 531,
        "300": 520,
        "325": 515,
        "350": 511,
        "375": 507,
        "400": 503,
        "425": 499,
        "450": 495,
        "475": 490,
        "500": 485,
        "525": 477,
        "550": null,
        "575": null,
        "600": null,
        "625": null,
        "650": null,
        "675": null,
        "700": null,
        "725": null,
        "750": null,
        "775": null,
        "800": null,
        "825": null,
        "850": null,
        "875": null,
        "900": null
      }
    },
    {
      "block": 47,
      "line_no": 7,
      "nominal_composition": "40Ni–29Cr–15Fe–5Mo",
      "product_form": "Plate, sheet, strip",
      "spec_no": "SB–582",
      "type_grade": null,
      "alloy_desig_uns_no": "N06030",
      "class_condition_temper": "Solution ann.",
      "size_thickness_mm": null,
      "min_tensile_strength_mpa": 585,
      "values": {
        "40": 586,
        "100": 585,
        "150": 561,
        "200": 544,
        "250": 531,
        "300": 520,
        "325": 515,
        "350": 511,
        "375": 507,
        "400": 503,
        "425": 499,
        "450": 495,
        "475": 490,
        "500": 485,
        "525": 477,
        "550": null,
        "575": null,
        "600": null,
        "625": null,
        "650": null,
        "675": null,
        "700": null,
        "725": null,
        "750": null,
        "775": null,
        "800": null,
        "825": null,
        "850": null,
        "875": null,
        "900": null
      }
    },
    {
      "block": 47,
      "line_no": 8,
      "nominal_composition": "40Ni–29Cr–15Fe–5Mo",
      "product_form": "Wld. pipe",
      "spec_no": "SB–619",
      "type_grade": null,
      "alloy_desig_uns_no": "N06030",
      "class_condition_temper": "Solution ann.",
      "size_thickness_mm": null,
      "min_tensile_strength_mpa": 585,
      "values": {
        "40": 586,
        "100": 585,
        "150": 561,
        "200": 544,
        "250": 531,
        "300": 520,
        "325": 515,
        "350": 511,
        "375": 507,
        "400": 503,
        "425": 499,
        "450": 495,
        "475": 490,
        "500": 485,
        "525": 477,
        "550": null,
        "575": null,
        "600": null,
        "625": null,
        "650": null,
        "675": null,
        "700": null,
        "725": null,
        "750": null,
        "775": null,
        "800": null,
        "825": null,
        "850": null,
        "875": null,
        "900": null
      }
    },
    {
      "block": 47,
      "line_no": 9,
      "nominal_composition": "40Ni–29Cr–15Fe–5Mo",
      "product_form": "Smls. pipe & tube",
      "spec_no": "SB–622",
      "type_grade": null,
      "alloy_desig_uns_no": "N06030",
      "class_condition_temper": "Solution ann.",
      "size_thickness_mm": null,
      "min_tensile_strength_mpa": 585,
      "values": {
        "40": 586,
        "100": 585,
        "150": 561,
        "200": 544,
        "250": 531,
        "300": 520,
        "325": 515,
        "350": 511,
        "375": 507,
        "400": 503,
        "425": 499,
        "450": 495,
        "475": 490,
        "500": 485,
        "525": 477,
        "550": null,
        "575": null,
        "600": null,
        "625": null,
        "650": null,
        "675": null,
        "700": null,
        "725": null,
        "750": null,
        "775": null,
        "800": null,
        "825": null,
        "850": null,
        "875": null,
        "900": null
      }
    },
    {
      "block": 47,
      "line_no": 10,
      "nominal_composition": "40Ni–29Cr–15Fe–5Mo",
      "product_form": "Wld. tube",
      "spec_no": "SB–626",
      "type_grade": null,
      "alloy_desig_uns_no": "N06030",
      "class_condition_temper": "Solution ann.",
      "size_thickness_mm": null,
      "min_tensile_strength_mpa": 585,
      "values": {
        "40": 586,
        "100": 585,
        "150": 561,
        "200": 544,
        "250": 531,
        "300": 520,
        "325": 515,
        "350": 511,
        "375": 507,
        "400": 503,
        "425": 499,
        "450": 495,
        "475": 490,
        "500": 485,
        "525": 477,
        "550": null,
        "575": null,
        "600": null,
        "625": null,
        "650": null,
        "675": null,
        "700": null,
        "725": null,
        "750": null,
        "775": null,
        "800": null,
        "825": null,
        "850": null,
        "875": null,
        "900": null
      }
    },
    {
      "block": 47,
      "line_no": 11,
      "nominal_composition": "58Ni–33Cr–8Mo",
      "product_form": "Smls. & wld. ftgs.",
      "spec_no": "SB–366",
      "type_grade": null,
      "alloy_desig_uns_no": "N06035",
      "class_condition_temper": "Solution ann.",
      "size_thickness_mm": null,
      "min_tensile_strength_mpa": 586,
      "values": {
        "40": 586,
        "100": 586,
        "150": 576,
        "200": 551,
        "250": 532,
        "300": 519,
        "325": 514,
        "350": 509,
        "375": 505,
        "400": 500,
        "425": 496,
        "450": 490,
        "475": 483,
        "500": 476,
        "525": 468,
        "550": null,
        "575": null,
        "600": null,
