Repository: danivelas0/asme-pcc

File: resources/bpvc_ii_d_metric_2025/table_y_1.json (part 50 of 71)
    "Min. Yield Strength, MPa",
    "Notes"
  ],
  "columns_values": [
        "350": null,
        "375": null,
        "400": null,
        "425": null,
        "450": null,
        "475": null,
        "500": null,
        "525": null,
        "550": null,
        "575": null,
        "600": null,
        "625": null,
        "650": null,
        "675": null,
        "700": null,
        "725": null,
        "750": null,
        "775": null,
        "800": null,
        "825": null,
        "850": null,
        "875": null,
        "900": null
      }
    },
    {
      "block": 40,
      "line_no": 9,
      "nominal_composition": null,
      "product_form": "Plate, sheet, strip, bar",
      "spec_no": "SB–152",
      "type_grade": null,
      "alloy_desig_uns_no": "C10500",
      "class_condition_temper": "H04",
      "size_thickness_mm": null,
      "min_tensile_strength_mpa": 205,
      "min_yield_strength_mpa": 70,
      "notes": null,
      "values": {
        "40": 68.9,
        "65": 60.7,
        "100": 60.7,
        "125": 60.7,
        "150": 60.4,
        "175": 58.7,
        "200": 56.1,
        "225": 53.4,
        "250": 51.5,
        "275": null,
        "300": null,
        "325": null,
        "350": null,
        "375": null,
        "400": null,
        "425": null,
        "450": null,
        "475": null,
        "500": null,
        "525": null,
        "550": null,
        "575": null,
        "600": null,
        "625": null,
        "650": null,
        "675": null,
        "700": null,
        "725": null,
        "750": null,
        "775": null,
        "800": null,
        "825": null,
        "850": null,
        "875": null,
        "900": null
      }
    },
    {
      "block": 40,
      "line_no": 10,
      "nominal_composition": null,
      "product_form": "Plate, sheet, strip, bar",
      "spec_no": "SB–152",
      "type_grade": null,
      "alloy_desig_uns_no": "C10500",
      "class_condition_temper": "M20, O25",
      "size_thickness_mm": null,
      "min_tensile_strength_mpa": 205,
      "min_yield_strength_mpa": 70,
      "notes": null,
      "values": {
        "40": 68.9,
        "65": 60.7,
        "100": 60.7,
        "125": 60.7,
        "150": 60.4,
        "175": 58.7,
        "200": 56.1,
        "225": 53.4,
        "250": 51.5,
        "275": null,
        "300": null,
        "325": null,
        "350": null,
        "375": null,
        "400": null,
        "425": null,
        "450": null,
        "475": null,
        "500": null,
        "525": null,
        "550": null,
        "575": null,
        "600": null,
        "625": null,
        "650": null,
        "675": null,
        "700": null,
        "725": null,
        "750": null,
        "775": null,
        "800": null,
        "825": null,
        "850": null,
        "875": null,
        "900": null
      }
    },
    {
      "block": 40,
      "line_no": 11,
      "nominal_composition": null,
      "product_form": "Plate, sheet, strip, bar",
      "spec_no": "SB–152",
      "type_grade": null,
      "alloy_desig_uns_no": "C10700",
      "class_condition_temper": "H00",
      "size_thickness_mm": null,
      "min_tensile_strength_mpa": 205,
      "min_yield_strength_mpa": 70,
      "notes": null,
      "values": {
        "40": 68.9,
        "65": 60.7,
        "100": 60.7,
        "125": 60.7,
        "150": 60.4,
        "175": 58.7,
        "200": 56.1,
        "225": 53.4,
        "250": 51.5,
        "275": null,
        "300": null,
        "325": null,
        "350": null,
        "375": null,
        "400": null,
        "425": null,
        "450": null,
        "475": null,
        "500": null,
        "525": null,
        "550": null,
        "575": null,
        "600": null,
        "625": null,
        "650": null,
        "675": null,
        "700": null,
        "725": null,
        "750": null,
        "775": null,
        "800": null,
        "825": null,
        "850": null,
        "875": null,
        "900": null
      }
    },
    {
      "block": 40,
      "line_no": 12,
      "nominal_composition": null,
      "product_form": "Plate, sheet, strip, bar",
      "spec_no": "SB–152",
      "type_grade": null,
      "alloy_desig_uns_no": "C10700",
      "class_condition_temper": "H01",
      "size_thickness_mm": null,
      "min_tensile_strength_mpa": 205,
      "min_yield_strength_mpa": 70,
      "notes": null,
      "values": {
        "40": 68.9,
        "65": 60.7,
        "100": 60.7,
        "125": 60.7,
        "150": 60.4,
        "175": 58.7,
        "200": 56.1,
        "225": 53.4,
        "250": 51.5,
        "275": null,
        "300": null,
        "325": null,
        "350": null,
        "375": null,
        "400": null,
        "425": null,
        "450": null,
        "475": null,
        "500": null,
        "525": null,
        "550": null,
        "575": null,
        "600": null,
        "625": null,
        "650": null,
        "675": null,
        "700": null,
        "725": null,
        "750": null,
        "775": null,
        "800": null,
        "825": null,
        "850": null,
        "875": null,
        "900": null
      }
    },
    {
      "block": 40,
      "line_no": 13,
      "nominal_composition": null,
      "product_form": "Plate, sheet, strip, bar",
      "spec_no": "SB–152",
      "type_grade": null,
      "alloy_desig_uns_no": "C10700",
      "class_condition_temper": "H02",
      "size_thickness_mm": null,
      "min_tensile_strength_mpa": 205,
      "min_yield_strength_mpa": 70,
      "notes": null,
      "values": {
        "40": 68.9,
        "65": 60.7,
        "100": 60.7,
        "125": 60.7,
        "150": 60.4,
        "175": 58.7,
        "200": 56.1,
        "225": 53.4,
        "250": 51.5,
        "275": null,
        "300": null,
        "325": null,
        "350": null,
        "375": null,
        "400": null,
        "425": null,
        "450": null,
        "475": null,
        "500": null,
        "525": null,
        "550": null,
        "575": null,
        "600": null,
        "625": null,
        "650": null,
        "675": null,
        "700": null,
        "725": null,
        "750": null,
        "775": null,
        "800": null,
        "825": null,
        "850": null,
        "875": null,
        "900": null
      }
    },
    {
      "block": 40,
      "line_no": 14,
      "nominal_composition": null,
      "product_form": "Plate, sheet, strip, bar",
      "spec_no": "SB–152",
      "type_grade": null,
      "alloy_desig_uns_no": "C10700",
      "class_condition_temper": "H03",
      "size_thickness_mm": null,
      "min_tensile_strength_mpa": 205,
      "min_yield_strength_mpa": 70,
      "notes": null,
      "values": {
        "40": 68.9,
        "65": 60.7,
        "100": 60.7,
        "125": 60.7,
        "150": 60.4,
        "175": 58.7,
        "200": 56.1,
        "225": 53.4,
        "250": 51.5,
        "275": null,
        "300": null,
        "325": null,
        "350": null,
        "375": null,
        "400": null,
        "425": null,
        "450": null,
        "475": null,
        "500": null,
        "525": null,
        "550": null,
        "575": null,
        "600": null,
        "625": null,
        "650": null,
        "675": null,
        "700": null,
        "725": null,
        "750": null,
        "775": null,
        "800": null,
        "825": null,
        "850": null,
        "875": null,
        "900": null
      }
    },
    {
      "block": 40,
      "line_no": 15,
      "nominal_composition": null,
      "product_form": "Plate, sheet, strip, bar",
      "spec_no": "SB–152",
      "type_grade": null,
      "alloy_desig_uns_no": "C10700",
      "class_condition_temper": "H04",
      "size_thickness_mm": null,
      "min_tensile_strength_mpa": 205,
      "min_yield_strength_mpa": 70,
      "notes": null,
      "values": {
        "40": 68.9,
        "65": 60.7,
        "100": 60.7,
        "125": 60.7,
        "150": 60.4,
        "175": 58.7,
        "200": 56.1,
        "225": 53.4,
        "250": 51.5,
        "275": null,
        "300": null,
        "325": null,
        "350": null,
        "375": null,
        "400": null,
        "425": null,
        "450": null,
        "475": null,
        "500": null,
        "525": null,
        "550": null,
        "575": null,
        "600": null,
        "625": null,
        "650": null,
        "675": null,
        "700": null,
        "725": null,
        "750": null,
        "775": null,
        "800": null,
        "825": null,
        "850": null,
        "875": null,
        "900": null
      }
    },
    {
      "block": 40,
      "line_no": 16,
      "nominal_composition": null,
      "product_form": "Plate, sheet, strip, bar",
      "spec_no": "SB–152",
      "type_grade": null,
      "alloy_desig_uns_no": "C10700",
      "class_condition_temper": "M20, O25",
      "size_thickness_mm": null,
      "min_tensile_strength_mpa": 205,
      "min_yield_strength_mpa": 70,
      "notes": null,
      "values": {
        "40": 68.9,
        "65": 60.7,
        "100": 60.7,
        "125": 60.7,
        "150": 60.4,
        "175": 58.7,
        "200": 56.1,
        "225": 53.4,
        "250": 51.5,
        "275": null,
        "300": null,
        "325": null,
        "350": null,
        "375": null,
        "400": null,
        "425": null,
        "450": null,
        "475": null,
        "500": null,
        "525": null,
        "550": null,
        "575": null,
        "600": null,
        "625": null,
        "650": null,
        "675": null,
        "700": null,
        "725": null,
        "750": null,
        "775": null,
        "800": null,
        "825": null,
        "850": null,
        "875": null,
        "900": null
      }
    },
    {
      "block": 40,
      "line_no": 17,
      "nominal_composition": null,
      "product_form": "Bar",
      "spec_no": "SB–187",
      "type_grade": null,
      "alloy_desig_uns_no": "C11000",
      "class_condition_temper": "H04",
      "size_thickness_mm": null,
      "min_tensile_strength_mpa": 195,
      "min_yield_strength_mpa": 55,
      "notes": null,
      "values": {
        "40": 55.2,
        "65": 48.5,
        "100": 48.5,
        "125": 48.5,
        "150": 48.3,
        "175": 46.9,
        "200": 44.9,
        "225": 42.8,
        "250": 41.2,
        "275": null,
        "300": null,
        "325": null,
        "350": null,
        "375": null,
        "400": null,
        "425": null,
        "450": null,
        "475": null,
        "500": null,
        "525": null,
        "550": null,
        "575": null,
        "600": null,
        "625": null,
        "650": null,
        "675": null,
        "700": null,
        "725": null,
        "750": null,
        "775": null,
        "800": null,
        "825": null,
        "850": null,
        "875": null,
        "900": null
      }
    },
    {
      "block": 40,
      "line_no": 18,
      "nominal_composition": null,
      "product_form": "Bar, rod",
      "spec_no": "SB–187",
      "type_grade": null,
      "alloy_desig_uns_no": "C11000",
      "class_condition_temper": "O60",
      "size_thickness_mm": null,
      "min_tensile_strength_mpa": 195,
      "min_yield_strength_mpa": 55,
      "notes": null,
      "values": {
        "40": 55.2,
        "65": 48.5,
        "100": 48.5,
        "125": 48.5,
        "150": 48.3,
        "175": 46.9,
        "200": 44.9,
        "225": 42.8,
        "250": 41.2,
        "275": null,
        "300": null,
        "325": null,
        "350": null,
        "375": null,
        "400": null,
        "425": null,
        "450": null,
        "475": null,
        "500": null,
        "525": null,
        "550": null,
        "575": null,
        "600": null,
        "625": null,
        "650": null,
        "675": null,
        "700": null,
        "725": null,
        "750": null,
        "775": null,
        "800": null,
        "825": null,
        "850": null,
        "875": null,
        "900": null
      }
    },
    {
      "block": 40,
      "line_no": 19,
      "nominal_composition": null,
      "product_form": "Plate, sheet, strip, bar",
      "spec_no": "SB–152",
      "type_grade": null,
      "alloy_desig_uns_no": "C11000",
      "class_condition_temper": "M20, O25",
      "size_thickness_mm": null,
      "min_tensile_strength_mpa": 205,
      "min_yield_strength_mpa": 70,
      "notes": null,
      "values": {
        "40": 68.9,
        "65": 60.7,
        "100": 60.7,
        "125": 60.7,
        "150": 60.4,
        "175": 58.7,
        "200": 56.1,
        "225": 53.4,
        "250": 51.5,
        "275": null,
        "300": null,
        "325": null,
        "350": null,
        "375": null,
        "400": null,
        "425": null,
        "450": null,
        "475": null,
        "500": null,
        "525": null,
        "550": null,
        "575": null,
        "600": null,
        "625": null,
        "650": null,
        "675": null,
        "700": null,
        "725": null,
        "750": null,
        "775": null,
        "800": null,
        "825": null,
        "850": null,
        "875": null,
        "900": null
      }
    },
    {
      "block": 40,
      "line_no": 20,
      "nominal_composition": null,
      "product_form": "Smls. pipe",
      "spec_no": "SB–42",
      "type_grade": null,
      "alloy_desig_uns_no": "C12000",
      "class_condition_temper": "O61",
      "size_thickness_mm": null,
      "min_tensile_strength_mpa": 205,
      "min_yield_strength_mpa": 60,
      "notes": null,
      "values": {
        "40": 62.1,
        "65": 54.6,
        "100": 54.6,
        "125": 54.6,
        "150": 54.3,
        "175": 52.8,
        "200": 50.5,
        "225": 48.1,
        "250": 46.4,
        "275": null,
        "300": null,
        "325": null,
        "350": null,
        "375": null,
        "400": null,
        "425": null,
        "450": null,
        "475": null,
        "500": null,
        "525": null,
        "550": null,
        "575": null,
        "600": null,
        "625": null,
        "650": null,
        "675": null,
        "700": null,
        "725": null,
        "750": null,
        "775": null,
        "800": null,
        "825": null,
        "850": null,
        "875": null,
        "900": null
      }
    },
    {
      "block": 40,
      "line_no": 21,
      "nominal_composition": null,
      "product_form": "Smls. tube",
      "spec_no": "SB–75",
      "type_grade": null,
      "alloy_desig_uns_no": "C12000",
      "class_condition_temper": "O50",
      "size_thickness_mm": null,
      "min_tensile_strength_mpa": 205,
      "min_yield_strength_mpa": 62,
      "notes": null,
      "values": {
        "40": 62.1,
        "65": 54.6,
        "100": 54.6,
        "125": 54.6,
        "150": 54.3,
        "175": 52.8,
        "200": 50.5,
        "225": 48.1,
        "250": 46.4,
        "275": null,
        "300": null,
        "325": null,
        "350": null,
        "375": null,
        "400": null,
        "425": null,
        "450": null,
        "475": null,
        "500": null,
        "525": null,
        "550": null,
        "575": null,
        "600": null,
        "625": null,
        "650": null,
        "675": null,
        "700": null,
        "725": null,
        "750": null,
        "775": null,
        "800": null,
        "825": null,
        "850": null,
        "875": null,
        "900": null
      }
    },
    {
      "block": 40,
      "line_no": 22,
      "nominal_composition": null,
      "product_form": "Smls. tube",
      "spec_no": "SB–75",
      "type_grade": null,
      "alloy_desig_uns_no": "C12000",
      "class_condition_temper": "O60",
      "size_thickness_mm": null,
      "min_tensile_strength_mpa": 205,
      "min_yield_strength_mpa": 62,
      "notes": null,
      "values": {
        "40": 62.1,
        "65": 54.6,
        "100": 54.6,
        "125": 54.6,
        "150": 54.3,
        "175": 52.8,
        "200": 50.5,
        "225": 48.1,
        "250": 46.4,
        "275": null,
        "300": null,
        "325": null,
        "350": null,
        "375": null,
        "400": null,
        "425": null,
        "450": null,
        "475": null,
        "500": null,
        "525": null,
        "550": null,
        "575": null,
        "600": null,
        "625": null,
        "650": null,
        "675": null,
        "700": null,
        "725": null,
        "750": null,
        "775": null,
        "800": null,
        "825": null,
        "850": null,
        "875": null,
        "900": null
      }
    },
    {
      "block": 40,
      "line_no": 23,
      "nominal_composition": null,
      "product_form": "Smls. pipe",
      "spec_no": "SB–42",
      "type_grade": null,
      "alloy_desig_uns_no": "C12000",
      "class_condition_temper": "H55",
      "size_thickness_mm": "50 < DN ≤300",
      "min_tensile_strength_mpa": 250,
      "min_yield_strength_mpa": 205,
      "notes": null,
      "values": {
        "40": 207,
        "65": 205,
        "100": 199,
        "125": 193,
        "150": 186,
        "175": 178,
        "200": 170,
        "225": 161,
        "250": 152,
        "275": null,
        "300": null,
        "325": null,
        "350": null,
        "375": null,
        "400": null,
        "425": null,
        "450": null,
        "475": null,
        "500": null,
        "525": null,
        "550": null,
        "575": null,
        "600": null,
        "625": null,
        "650": null,
        "675": null,
        "700": null,
        "725": null,
        "750": null,
        "775": null,
        "800": null,
        "825": null,
        "850": null,
        "875": null,
        "900": null
      }
    },
    {
      "block": 40,
      "line_no": 24,
      "nominal_composition": null,
      "product_form": "Smls. tube",
      "spec_no": "SB–75",
      "type_grade": null,
      "alloy_desig_uns_no": "C12000",
      "class_condition_temper": "H55",
      "size_thickness_mm": null,
      "min_tensile_strength_mpa": 250,
      "min_yield_strength_mpa": 205,
      "notes": null,
      "values": {
        "40": 207,
        "65": 205,
        "100": 199,
        "125": 193,
        "150": 186,
        "175": 178,
        "200": 170,
        "225": 161,
        "250": 152,
        "275": null,
        "300": null,
        "325": null,
        "350": null,
        "375": null,
        "400": null,
        "425": null,
        "450": null,
        "475": null,
        "500": null,
        "525": null,
        "550": null,
        "575": null,
        "600": null,
        "625": null,
        "650": null,
        "675": null,
        "700": null,
        "725": null,
        "750": null,
        "775": null,
        "800": null,
        "825": null,
        "850": null,
        "875": null,
        "900": null
      }
    },
    {
      "block": 40,
      "line_no": 25,
      "nominal_composition": null,
      "product_form": "Smls. cond. tube",
      "spec_no": "SB–111",
      "type_grade": null,
      "alloy_desig_uns_no": "C12000",
      "class_condition_temper": "H55",
      "size_thickness_mm": null,
      "min_tensile_strength_mpa": 250,
      "min_yield_strength_mpa": 205,
      "notes": null,
      "values": {
        "40": 207,
        "65": 205,
        "100": 199,
        "125": 193,
        "150": 186,
        "175": 178,
        "200": 170,
        "225": 161,
        "250": 152,
        "275": null,
        "300": null,
        "325": null,
        "350": null,
        "375": null,
        "400": null,
        "425": null,
        "450": null,
        "475": null,
        "500": null,
        "525": null,
        "550": null,
        "575": null,
        "600": null,
        "625": null,
        "650": null,
        "675": null,
        "700": null,
        "725": null,
        "750": null,
        "775": null,
        "800": null,
        "825": null,
        "850": null,
        "875": null,
        "900": null
      }
    },
    {
      "block": 40,
      "line_no": 26,
      "nominal_composition": null,
      "product_form": "Smls. U–bend tube",
      "spec_no": "SB–395",
      "type_grade": null,
      "alloy_desig_uns_no": "C12000",
      "class_condition_temper": "H55",
      "size_thickness_mm": null,
      "min_tensile_strength_mpa": 250,
      "min_yield_strength_mpa": 205,
      "notes": null,
      "values": {
        "40": 207,
        "65": 205,
        "100": 199,
        "125": 193,
        "150": 186,
        "175": 178,
        "200": 170,
        "225": 161,
        "250": 152,
        "275": null,
        "300": null,
        "325": null,
        "350": null,
        "375": null,
        "400": null,
        "425": null,
        "450": null,
        "475": null,
        "500": null,
        "525": null,
        "550": null,
        "575": null,
        "600": null,
        "625": null,
        "650": null,
        "675": null,
        "700": null,
        "725": null,
        "750": null,
        "775": null,
        "800": null,
        "825": null,
        "850": null,
        "875": null,
        "900": null
      }
    },
    {
      "block": 40,
      "line_no": 27,
      "nominal_composition": null,
      "product_form": "Smls. pipe",
      "spec_no": "SB–42",
      "type_grade": null,
      "alloy_desig_uns_no": "C12000",
      "class_condition_temper": "H80",
      "size_thickness_mm": "6 < DN ≤50",
      "min_tensile_strength_mpa": 310,
      "min_yield_strength_mpa": 275,
      "notes": null,
      "values": {
        "40": 276,
        "65": 264,
        "100": 258,
        "125": 254,
        "150": 246,
        "175": 233,
        "200": 215,
        "225": 185,
        "250": 154,
        "275": null,
        "300": null,
        "325": null,
        "350": null,
        "375": null,
        "400": null,
        "425": null,
        "450": null,
        "475": null,
        "500": null,
        "525": null,
        "550": null,
        "575": null,
        "600": null,
        "625": null,
        "650": null,
        "675": null,
        "700": null,
        "725": null,
        "750": null,
        "775": null,
        "800": null,
        "825": null,
        "850": null,
        "875": null,
        "900": null
      }
    },
    {
      "block": 40,
      "line_no": 28,
      "nominal_composition": null,
      "product_form": "Smls. tube",
      "spec_no": "SB–75",
      "type_grade": null,
      "alloy_desig_uns_no": "C12000",
      "class_condition_temper": "H80",
      "size_thickness_mm": "<102",
      "min_tensile_strength_mpa": 310,
      "min_yield_strength_mpa": 275,
      "notes": null,
      "values": {
        "40": 276,
        "65": 264,
        "100": 258,
        "125": 254,
        "150": 246,
        "175": 233,
        "200": 215,
        "225": 185,
        "250": 154,
        "275": null,
        "300": null,
        "325": null,
        "350": null,
        "375": null,
        "400": null,
        "425": null,
        "450": null,
        "475": null,
        "500": null,
        "525": null,
        "550": null,
        "575": null,
        "600": null,
        "625": null,
        "650": null,
        "675": null,
        "700": null,
        "725": null,
        "750": null,
        "775": null,
        "800": null,
        "825": null,
        "850": null,
        "875": null,
        "900": null
      }
    },
    {
      "block": 40,
      "line_no": 29,
      "nominal_composition": null,
      "product_form": "Smls. cond. tube",
      "spec_no": "SB–111",
      "type_grade": null,
      "alloy_desig_uns_no": "C12000",
      "class_condition_temper": "H80",
      "size_thickness_mm": null,
      "min_tensile_strength_mpa": 310,
      "min_yield_strength_mpa": 275,
      "notes": null,
      "values": {
        "40": 276,
        "65": 264,
        "100": 258,
        "125": 254,
        "150": 246,
        "175": 233,
        "200": 215,
        "225": 185,
        "250": 154,
        "275": null,
        "300": null,
        "325": null,
        "350": null,
        "375": null,
        "400": null,
        "425": null,
        "450": null,
        "475": null,
        "500": null,
        "525": null,
        "550": null,
        "575": null,
        "600": null,
        "625": null,
        "650": null,
        "675": null,
        "700": null,
        "725": null,
        "750": null,
        "775": null,
        "800": null,
        "825": null,
        "850": null,
        "875": null,
        "900": null
      }
    },
    {
      "block": 40,
      "line_no": 30,
      "nominal_composition": null,
      "product_form": "Finned tube",
      "spec_no": "SB–359",
      "type_grade": null,
      "alloy_desig_uns_no": "C12200",
      "class_condition_temper": "O62",
      "size_thickness_mm": null,
      "min_tensile_strength_mpa": 205,
      "min_yield_strength_mpa": 45,
      "notes": null,
      "values": {
        "40": 44.8,
        "65": 39.6,
        "100": 39.6,
        "125": 39.6,
        "150": 39.4,
        "175": 38.3,
        "200": 36.7,
        "225": 34.9,
        "250": 33.7,
        "275": null,
        "300": null,
        "325": null,
        "350": null,
        "375": null,
        "400": null,
        "425": null,
        "450": null,
        "475": null,
        "500": null,
        "525": null,
        "550": null,
        "575": null,
        "600": null,
        "625": null,
        "650": null,
        "675": null,
        "700": null,
        "725": null,
        "750": null,
        "775": null,
        "800": null,
        "825": null,
        "850": null,
        "875": null,
        "900": null
      }
    },
    {
      "block": 40,
      "line_no": 31,
      "nominal_composition": null,
      "product_form": "Smls. pipe",
      "spec_no": "SB–42",
      "type_grade": null,
      "alloy_desig_uns_no": "C12200",
      "class_condition_temper": "O61",
      "size_thickness_mm": null,
      "min_tensile_strength_mpa": 205,
      "min_yield_strength_mpa": 60,
      "notes": null,
      "values": {
        "40": 62.1,
        "65": 54.6,
        "100": 54.6,
        "125": 54.6,
        "150": 54.3,
        "175": 52.8,
        "200": 50.5,
        "225": 48.1,
        "250": 46.4,
        "275": null,
        "300": null,
        "325": null,
        "350": null,
        "375": null,
        "400": null,
        "425": null,
        "450": null,
        "475": null,
        "500": null,
        "525": null,
        "550": null,
        "575": null,
        "600": null,
        "625": null,
        "650": null,
        "675": null,
        "700": null,
        "725": null,
        "750": null,
        "775": null,
        "800": null,
        "825": null,
        "850": null,
        "875": null,
        "900": null
      }
    },
    {
      "block": 40,
      "line_no": 32,
      "nominal_composition": null,
      "product_form": "Smls. tube",
      "spec_no": "SB–75",
      "type_grade": null,
      "alloy_desig_uns_no": "C12200",
      "class_condition_temper": "O50",
      "size_thickness_mm": null,
      "min_tensile_strength_mpa": 205,
      "min_yield_strength_mpa": 62,
      "notes": null,
      "values": {
        "40": 62.1,
        "65": 54.6,
        "100": 54.6,
        "125": 54.6,
        "150": 54.3,
        "175": 52.8,
        "200": 50.5,
        "225": 48.1,
        "250": 46.4,
        "275": null,
        "300": null,
        "325": null,
        "350": null,
        "375": null,
        "400": null,
        "425": null,
        "450": null,
        "475": null,
        "500": null,
        "525": null,
        "550": null,
        "575": null,
        "600": null,
        "625": null,
        "650": null,
        "675": null,
        "700": null,
        "725": null,
        "750": null,
        "775": null,
        "800": null,
        "825": null,
        "850": null,
        "875": null,
        "900": null
      }
    },
    {
      "block": 40,
      "line_no": 33,
      "nominal_composition": null,
      "product_form": "Smls. tube",
      "spec_no": "SB–75",
      "type_grade": null,
      "alloy_desig_uns_no": "C12200",
      "class_condition_temper": "O60",
      "size_thickness_mm": null,
      "min_tensile_strength_mpa": 205,
      "min_yield_strength_mpa": 62,
      "notes": null,
      "values": {
        "40": 62.1,
        "65": 54.6,
        "100": 54.6,
        "125": 54.6,
        "150": 54.3,
        "175": 52.8,
        "200": 50.5,
        "225": 48.1,
        "250": 46.4,
        "275": null,
        "300": null,
        "325": null,
        "350": null,
        "375": null,
        "400": null,
        "425": null,
        "450": null,
        "475": null,
        "500": null,
        "525": null,
        "550": null,
        "575": null,
        "600": null,
        "625": null,
        "650": null,
        "675": null,
        "700": null,
        "725": null,
        "750": null,
        "775": null,
        "800": null,
        "825": null,
        "850": null,
        "875": null,
        "900": null
      }
    },
    {
      "block": 40,
      "line_no": 34,
      "nominal_composition": null,
      "product_form": "Finned tube",
      "spec_no": "SB–359",
      "type_grade": null,
      "alloy_desig_uns_no": "C12200",
      "class_condition_temper": "O61",
      "size_thickness_mm": null,
      "min_tensile_strength_mpa": 205,
      "min_yield_strength_mpa": 62,
      "notes": null,
      "values": {
        "40": 62.1,
        "65": 54.6,
        "100": 54.6,
        "125": 54.6,
        "150": 54.3,
        "175": 52.8,
        "200": 50.5,
        "225": 48.1,
        "250": 46.4,
        "275": null,
        "300": null,
        "325": null,
        "350": null,
        "375": null,
        "400": null,
        "425": null,
        "450": null,
        "475": null,
        "500": null,
        "525": null,
        "550": null,
        "575": null,
        "600": null,
        "625": null,
        "650": null,
        "675": null,
        "700": null,
        "725": null,
        "750": null,
        "775": null,
        "800": null,
        "825": null,
        "850": null,
        "875": null,
        "900": null
      }
    },
    {
      "block": 40,
      "line_no": 35,
      "nominal_composition": null,
      "product_form": "Wld. cond. tube",
      "spec_no": "SB–543",
      "type_grade": null,
      "alloy_desig_uns_no": "C12200",
      "class_condition_temper": "WO61",
      "size_thickness_mm": null,
      "min_tensile_strength_mpa": 205,
      "min_yield_strength_mpa": 60,
      "notes": null,
      "values": {
        "40": 62.1,
        "65": 54.6,
        "100": 54.6,
        "125": 54.6,
        "150": 54.3,
        "175": 52.8,
        "200": 50.5,
        "225": 48.1,
        "250": 46.4,
        "275": null,
        "300": null,
        "325": null,
        "350": null,
        "375": null,
        "400": null,
        "425": null,
        "450": null,
        "475": null,
        "500": null,
        "525": null,
        "550": null,
        "575": null,
        "600": null,
        "625": null,
        "650": null,
        "675": null,
        "700": null,
        "725": null,
        "750": null,
        "775": null,
        "800": null,
        "825": null,
        "850": null,
        "875": null,
        "900": null
      }
    },
    {
      "block": 40,
      "line_no": 36,
      "nominal_composition": null,
      "product_form": "Plate, sheet, strip, bar",
      "spec_no": "SB–152",
      "type_grade": null,
      "alloy_desig_uns_no": "C12200",
      "class_condition_temper": "H00",
      "size_thickness_mm": null,
      "min_tensile_strength_mpa": 205,
      "min_yield_strength_mpa": 70,
      "notes": null,
      "values": {
        "40": 68.9,
        "65": 60.7,
        "100": 60.7,
        "125": 60.7,
        "150": 60.4,
        "175": 58.7,
        "200": 56.1,
        "225": 53.4,
        "250": 51.5,
        "275": null,
        "300": null,
        "325": null,
        "350": null,
        "375": null,
        "400": null,
        "425": null,
        "450": null,
        "475": null,
        "500": null,
        "525": null,
        "550": null,
        "575": null,
        "600": null,
        "625": null,
        "650": null,
        "675": null,
        "700": null,
        "725": null,
        "750": null,
        "775": null,
        "800": null,
        "825": null,
        "850": null,
        "875": null,
        "900": null
      }
    },
    {
      "block": 40,
      "line_no": 37,
      "nominal_composition": null,
      "product_form": "Plate, sheet, strip, bar",
      "spec_no": "SB–152",
      "type_grade": null,
      "alloy_desig_uns_no": "C12200",
      "class_condition_temper": "H01",
      "size_thickness_mm": null,
      "min_tensile_strength_mpa": 205,
      "min_yield_strength_mpa": 70,
      "notes": null,
      "values": {
        "40": 68.9,
        "65": 60.7,
        "100": 60.7,
        "125": 60.7,
        "150": 60.4,
        "175": 58.7,
        "200": 56.1,
        "225": 53.4,
        "250": 51.5,
        "275": null,
        "300": null,
        "325": null,
        "350": null,
        "375": null,
        "400": null,
        "425": null,
        "450": null,
        "475": null,
        "500": null,
        "525": null,
        "550": null,
        "575": null,
        "600": null,
        "625": null,
        "650": null,
        "675": null,
        "700": null,
        "725": null,
        "750": null,
        "775": null,
        "800": null,
        "825": null,
        "850": null,
        "875": null,
        "900": null
      }
    },
    {
      "block": 40,
      "line_no": 38,
      "nominal_composition": null,
      "product_form": "Plate, sheet, strip, bar",
      "spec_no": "SB–152",
      "type_grade": null,
      "alloy_desig_uns_no": "C12200",
      "class_condition_temper": "H02",
      "size_thickness_mm": null,
      "min_tensile_strength_mpa": 205,
      "min_yield_strength_mpa": 70,
      "notes": null,
      "values": {
        "40": 68.9,
        "65": 60.7,
        "100": 60.7,
        "125": 60.7,
        "150": 60.4,
        "175": 58.7,
        "200": 56.1,
        "225": 53.4,
        "250": 51.5,
        "275": null,
        "300": null,
        "325": null,
        "350": null,
        "375": null,
        "400": null,
        "425": null,
        "450": null,
        "475": null,
        "500": null,
        "525": null,
        "550": null,
        "575": null,
        "600": null,
        "625": null,
        "650": null,
        "675": null,
        "700": null,
        "725": null,
        "750": null,
        "775": null,
        "800": null,
        "825": null,
        "850": null,
        "875": null,
        "900": null
      }
    },
    {
      "block": 40,
      "line_no": 39,
      "nominal_composition": null,
      "product_form": "Plate, sheet, strip, bar",
      "spec_no": "SB–152",
      "type_grade": null,
      "alloy_desig_uns_no": "C12200",
      "class_condition_temper": "H03",
      "size_thickness_mm": null,
      "min_tensile_strength_mpa": 205,
      "min_yield_strength_mpa": 70,
      "notes": null,
      "values": {
        "40": 68.9,
        "65": 60.7,
        "100": 60.7,
        "125": 60.7,
        "150": 60.4,
        "175": 58.7,
        "200": 56.1,
        "225": 53.4,
        "250": 51.5,
        "275": null,
        "300": null,
        "325": null,
        "350": null,
        "375": null,
        "400": null,
        "425": null,
        "450": null,
        "475": null,
        "500": null,
        "525": null,
        "550": null,
        "575": null,
        "600": null,
        "625": null,
        "650": null,
        "675": null,
        "700": null,
        "725": null,
        "750": null,
        "775": null,
        "800": null,
        "825": null,
        "850": null,
        "875": null,
        "900": null
      }
    },
    {
      "block": 40,
      "line_no": 40,
      "nominal_composition": null,
      "product_form": "Plate, sheet, strip, bar",
      "spec_no": "SB–152",
      "type_grade": null,
      "alloy_desig_uns_no": "C12200",
      "class_condition_temper": "H04",
      "size_thickness_mm": null,
      "min_tensile_strength_mpa": 205,
      "min_yield_strength_mpa": 70,
      "notes": null,
      "values": {
        "40": 68.9,
        "65": 60.7,
        "100": 60.7,
        "125": 60.7,
        "150": 60.4,
        "175": 58.7,
        "200": 56.1,
        "225": 53.4,
        "250": 51.5,
        "275": null,
        "300": null,
        "325": null,
        "350": null,
        "375": null,
        "400": null,
        "425": null,
        "450": null,
        "475": null,
        "500": null,
        "525": null,
        "550": null,
        "575": null,
        "600": null,
        "625": null,
        "650": null,
        "675": null,
        "700": null,
        "725": null,
        "750": null,
        "775": null,
        "800": null,
        "825": null,
        "850": null,
        "875": null,
        "900": null
      }
    },
    {
      "block": 40,
      "line_no": 41,
      "nominal_composition": null,
      "product_form": "Plate, sheet, strip, bar",
      "spec_no": "SB–152",
      "type_grade": null,
      "alloy_desig_uns_no": "C12200",
      "class_condition_temper": "M20, O25",
      "size_thickness_mm": null,
      "min_tensile_strength_mpa": 205,
      "min_yield_strength_mpa": 70,
      "notes": null,
      "values": {
        "40": 68.9,
        "65": 60.7,
        "100": 60.7,
        "125": 60.7,
        "150": 60.4,
        "175": 58.7,
        "200": 56.1,
        "225": 53.4,
        "250": 51.5,
        "275": null,
        "300": null,
        "325": null,
        "350": null,
        "375": null,
        "400": null,
        "425": null,
        "450": null,
        "475": null,
        "500": null,
        "525": null,
        "550": null,
        "575": null,
        "600": null,
        "625": null,
        "650": null,
        "675": null,
        "700": null,
        "725": null,
        "750": null,
        "775": null,
        "800": null,
        "825": null,
        "850": null,
        "875": null,
        "900": null
      }
    },
    {
      "block": 40,
      "line_no": 42,
      "nominal_composition": null,
      "product_form": "Wld. cond. tube",
      "spec_no": "SB–543",
      "type_grade": null,
      "alloy_desig_uns_no": "C12200",
      "class_condition_temper": "WC55",
      "size_thickness_mm": null,
      "min_tensile_strength_mpa": 220,
      "min_yield_strength_mpa": 105,
      "notes": null,
      "values": {
        "40": 103,
        "65": 102,
        "100": 99.4,
        "125": 96.7,
        "150": 92.9,
        "175": 89.2,
        "200": 84.9,
        "225": 80.5,
        "250": 76.2,
        "275": null,
        "300": null,
        "325": null,
        "350": null,
        "375": null,
        "400": null,
        "425": null,
        "450": null,
        "475": null,
        "500": null,
        "525": null,
        "550": null,
        "575": null,
        "600": null,
        "625": null,
        "650": null,
        "675": null,
        "700": null,
        "725": null,
        "750": null,
        "775": null,
        "800": null,
        "825": null,
        "850": null,
        "875": null,
        "900": null
      }
    },
    {
      "block": 40,
      "line_no": 43,
      "nominal_composition": null,
      "product_form": "Smls. pipe",
      "spec_no": "SB–42",
      "type_grade": null,
      "alloy_desig_uns_no": "C12200",
      "class_condition_temper": "H55",
      "size_thickness_mm": "50 < DN ≤300",
      "min_tensile_strength_mpa": 250,
      "min_yield_strength_mpa": 205,
      "notes": null,
      "values": {
        "40": 207,
        "65": 205,
        "100": 199,
        "125": 193,
        "150": 186,
