Repository: danivelas0/asme-pcc

File: resources/bpvc_ii_d_metric_2025/table_1a.json (part 51 of 57)
    "External Pressure Chart No.",
    "Notes"
  ],
  "columns_values": [
        "375": 92.9,
        "400": 91.6,
        "425": 90.4,
        "450": 89.2,
        "475": 87.9,
        "500": 86.7,
        "525": 78.5,
        "550": 59.2,
        "575": null,
        "600": null,
        "625": null,
        "650": null,
        "675": null,
        "700": null,
        "725": null,
        "750": null,
        "775": null,
        "800": null,
        "825": null,
        "850": null,
        "875": null,
        "900": null
      }
    },
    {
      "block": 36,
      "line_no": 25,
      "nominal_composition": "23Cr–12Ni",
      "product_form": "Wld. pipe",
      "spec_no": "SA–813",
      "type_grade": "TP309S",
      "alloy_desig_uns_no": "S30908",
      "class_condition_temper": null,
      "size_thickness_mm": null,
      "p_no": 8,
      "group_no": 2,
      "min_tensile_strength_mpa": 515,
      "min_yield_strength_mpa": 205,
      "i": "NP",
      "limits_iii": "NP",
      "viii_1": 816,
      "xii": 343,
      "external_pressure_chart_no": "HA–2",
      "notes": "G5, G12, G24, T5",
      "values": {
        "40": 117,
        "65": 117,
        "100": 117,
        "125": 117,
        "150": 117,
        "200": 117,
        "250": 115,
        "300": 111,
        "325": 109,
        "350": 108,
        "375": 107,
        "400": 105,
        "425": 104,
        "450": 102,
        "475": 101,
        "500": 98.9,
        "525": 74.7,
        "550": 50.6,
        "575": 37.4,
        "600": 27.5,
        "625": 20.4,
        "650": 14.2,
        "675": 9.27,
        "700": 5.22,
        "725": 3.23,
        "750": 2.53,
        "775": 2.06,
        "800": 1.52,
        "825": 0.96,
        "850": null,
        "875": null,
        "900": null
      }
    },
    {
      "block": 36,
      "line_no": 26,
      "nominal_composition": "23Cr–12Ni",
      "product_form": "Wld. pipe",
      "spec_no": "SA–813",
      "type_grade": "TP309S",
      "alloy_desig_uns_no": "S30908",
      "class_condition_temper": null,
      "size_thickness_mm": null,
      "p_no": 8,
      "group_no": 2,
      "min_tensile_strength_mpa": 515,
      "min_yield_strength_mpa": 205,
      "i": "NP",
      "limits_iii": "NP",
      "viii_1": 816,
      "xii": 343,
      "external_pressure_chart_no": "HA–2",
      "notes": "G12, G24, T6",
      "values": {
        "40": 117,
        "65": 110,
        "100": 101,
        "125": 97.5,
        "150": 94.3,
        "200": 88.7,
        "250": 84.7,
        "300": 82.1,
        "325": 80.8,
        "350": 79.8,
        "375": 79.1,
        "400": 77.9,
        "425": 77.3,
        "450": 76.1,
        "475": 74.8,
        "500": 73.5,
        "525": 64.8,
        "550": 50.6,
        "575": 37.4,
        "600": 27.5,
        "625": 20.4,
        "650": 14.2,
        "675": 9.27,
        "700": 5.22,
        "725": 3.23,
        "750": 2.53,
        "775": 2.06,
        "800": 1.52,
        "825": 0.96,
        "850": null,
        "875": null,
        "900": null
      }
    },
    {
      "block": 36,
      "line_no": 27,
      "nominal_composition": "23Cr–12Ni",
      "product_form": "Wld. pipe",
      "spec_no": "SA–814",
      "type_grade": "TP309S",
      "alloy_desig_uns_no": "S30908",
      "class_condition_temper": null,
      "size_thickness_mm": null,
      "p_no": 8,
      "group_no": 2,
      "min_tensile_strength_mpa": 515,
      "min_yield_strength_mpa": 205,
      "i": "NP",
      "limits_iii": "NP",
      "viii_1": 816,
      "xii": 343,
      "external_pressure_chart_no": "HA–2",
      "notes": "G5, G12, G24, T5",
      "values": {
        "40": 117,
        "65": 117,
        "100": 117,
        "125": 117,
        "150": 117,
        "200": 117,
        "250": 115,
        "300": 111,
        "325": 109,
        "350": 108,
        "375": 107,
        "400": 105,
        "425": 104,
        "450": 102,
        "475": 101,
        "500": 98.9,
        "525": 74.7,
        "550": 50.6,
        "575": 37.4,
        "600": 27.5,
        "625": 20.4,
        "650": 14.2,
        "675": 9.27,
        "700": 5.22,
        "725": 3.23,
        "750": 2.53,
        "775": 2.06,
        "800": 1.52,
        "825": 0.96,
        "850": null,
        "875": null,
        "900": null
      }
    },
    {
      "block": 36,
      "line_no": 28,
      "nominal_composition": "23Cr–12Ni",
      "product_form": "Wld. pipe",
      "spec_no": "SA–814",
      "type_grade": "TP309S",
      "alloy_desig_uns_no": "S30908",
      "class_condition_temper": null,
      "size_thickness_mm": null,
      "p_no": 8,
      "group_no": 2,
      "min_tensile_strength_mpa": 515,
      "min_yield_strength_mpa": 205,
      "i": "NP",
      "limits_iii": "NP",
      "viii_1": 816,
      "xii": 343,
      "external_pressure_chart_no": "HA–2",
      "notes": "G12, G24, T6",
      "values": {
        "40": 117,
        "65": 110,
        "100": 101,
        "125": 97.5,
        "150": 94.3,
        "200": 88.7,
        "250": 84.7,
        "300": 82.1,
        "325": 80.8,
        "350": 79.8,
        "375": 79.1,
        "400": 77.9,
        "425": 77.3,
        "450": 76.1,
        "475": 74.8,
        "500": 73.5,
        "525": 64.8,
        "550": 50.6,
        "575": 37.4,
        "600": 27.5,
        "625": 20.4,
        "650": 14.2,
        "675": 9.27,
        "700": 5.22,
        "725": 3.23,
        "750": 2.53,
        "775": 2.06,
        "800": 1.52,
        "825": 0.96,
        "850": null,
        "875": null,
        "900": null
      }
    },
    {
      "block": 36,
      "line_no": 29,
      "nominal_composition": "23Cr–12Ni",
      "product_form": "Smls. tube",
      "spec_no": "SA–213",
      "type_grade": "TP309H",
      "alloy_desig_uns_no": "S30909",
      "class_condition_temper": null,
      "size_thickness_mm": null,
      "p_no": 8,
      "group_no": 2,
      "min_tensile_strength_mpa": 515,
      "min_yield_strength_mpa": 205,
      "i": 816,
      "limits_iii": "NP",
      "viii_1": 816,
      "xii": "NP",
      "external_pressure_chart_no": "HA–2 G5, T6",
      "notes": null,
      "values": {
        "40": 138,
        "65": 138,
        "100": 138,
        "125": 138,
        "150": 138,
        "200": 138,
        "250": 135,
        "300": 131,
        "325": 129,
        "350": 127,
        "375": 125,
        "400": 124,
        "425": 122,
        "450": 121,
        "475": 119,
        "500": 117,
        "525": 107,
        "550": 83.8,
        "575": 65.2,
        "600": 48.6,
        "625": 36.3,
        "650": 27.3,
        "675": 21.1,
        "700": 15.9,
        "725": 12.5,
        "750": 9.89,
        "775": 7.77,
        "800": 6.12,
        "825": 4.59,
        "850": null,
        "875": null,
        "900": null
      }
    },
    {
      "block": 36,
      "line_no": 30,
      "nominal_composition": "23Cr–12Ni",
      "product_form": "Smls. tube",
      "spec_no": "SA–213",
      "type_grade": "TP309H",
      "alloy_desig_uns_no": "S30909",
      "class_condition_temper": null,
      "size_thickness_mm": null,
      "p_no": 8,
      "group_no": 2,
      "min_tensile_strength_mpa": 515,
      "min_yield_strength_mpa": 205,
      "i": 816,
      "limits_iii": "NP",
      "viii_1": 816,
      "xii": "NP",
      "external_pressure_chart_no": "HA–2 T7",
      "notes": null,
      "values": {
        "40": 138,
        "65": 129,
        "100": 119,
        "125": 114,
        "150": 111,
        "200": 105,
        "250": 100,
        "300": 96.7,
        "325": 95.4,
        "350": 94.1,
        "375": 92.9,
        "400": 91.6,
        "425": 90.4,
        "450": 89.2,
        "475": 87.9,
        "500": 86.7,
        "525": 85.4,
        "550": 78.9,
        "575": 65.2,
        "600": 48.6,
        "625": 36.3,
        "650": 27.3,
        "675": 21.1,
        "700": 15.9,
        "725": 12.5,
        "750": 9.89,
        "775": 7.77,
        "800": 6.12,
        "825": 4.59,
        "850": null,
        "875": null,
        "900": null
      }
    },
    {
      "block": 36,
      "line_no": 31,
      "nominal_composition": "23Cr–12Ni",
      "product_form": "Plate",
      "spec_no": "SA–240",
      "type_grade": "309H",
      "alloy_desig_uns_no": "S30909",
      "class_condition_temper": null,
      "size_thickness_mm": null,
      "p_no": 8,
      "group_no": 2,
      "min_tensile_strength_mpa": 515,
      "min_yield_strength_mpa": 205,
      "i": 816,
      "limits_iii": "NP",
      "viii_1": 816,
      "xii": "NP",
      "external_pressure_chart_no": "HA–2 G5, T6",
      "notes": null,
      "values": {
        "40": 138,
        "65": 138,
        "100": 138,
        "125": 138,
        "150": 138,
        "200": 138,
        "250": 135,
        "300": 131,
        "325": 129,
        "350": 127,
        "375": 125,
        "400": 124,
        "425": 122,
        "450": 121,
        "475": 119,
        "500": 117,
        "525": 107,
        "550": 83.8,
        "575": 65.2,
        "600": 48.6,
        "625": 36.3,
        "650": 27.3,
        "675": 21.1,
        "700": 15.9,
        "725": 12.5,
        "750": 9.89,
        "775": 7.77,
        "800": 6.12,
        "825": 4.59,
        "850": null,
        "875": null,
        "900": null
      }
    },
    {
      "block": 36,
      "line_no": 32,
      "nominal_composition": "23Cr–12Ni",
      "product_form": "Plate",
      "spec_no": "SA–240",
      "type_grade": "309H",
      "alloy_desig_uns_no": "S30909",
      "class_condition_temper": null,
      "size_thickness_mm": null,
      "p_no": 8,
      "group_no": 2,
      "min_tensile_strength_mpa": 515,
      "min_yield_strength_mpa": 205,
      "i": 816,
      "limits_iii": "NP",
      "viii_1": 816,
      "xii": "NP",
      "external_pressure_chart_no": "HA–2 T7",
      "notes": null,
      "values": {
        "40": 138,
        "65": 129,
        "100": 119,
        "125": 114,
        "150": 111,
        "200": 105,
        "250": 100,
        "300": 96.7,
        "325": 95.4,
        "350": 94.1,
        "375": 92.9,
        "400": 91.6,
        "425": 90.4,
        "450": 89.2,
        "475": 87.9,
        "500": 86.7,
        "525": 85.4,
        "550": 78.9,
        "575": 65.2,
        "600": 48.6,
        "625": 36.3,
        "650": 27.3,
        "675": 21.1,
        "700": 15.9,
        "725": 12.5,
        "750": 9.89,
        "775": 7.77,
        "800": 6.12,
        "825": 4.59,
        "850": null,
        "875": null,
        "900": null
      }
    },
    {
      "block": 36,
      "line_no": 33,
      "nominal_composition": "23Cr–12Ni",
      "product_form": "Wld. tube",
      "spec_no": "SA–249",
      "type_grade": "TP309H",
      "alloy_desig_uns_no": "S30909",
      "class_condition_temper": null,
      "size_thickness_mm": null,
      "p_no": 8,
      "group_no": 2,
      "min_tensile_strength_mpa": 515,
      "min_yield_strength_mpa": 205,
      "i": "NP",
      "limits_iii": 427,
      "viii_1": "NP",
      "xii": "NP",
      "external_pressure_chart_no": "HA–2 G5, W12",
      "notes": null,
      "values": {
        "40": 138,
        "65": 138,
        "100": 138,
        "125": 138,
        "150": 138,
        "200": 138,
        "250": 135,
        "300": 131,
        "325": 129,
        "350": 127,
        "375": 125,
        "400": 124,
        "425": 122,
        "450": 121,
        "475": null,
        "500": null,
        "525": null,
        "550": null,
        "575": null,
        "600": null,
        "625": null,
        "650": null,
        "675": null,
        "700": null,
        "725": null,
        "750": null,
        "775": null,
        "800": null,
        "825": null,
        "850": null,
        "875": null,
        "900": null
      }
    },
    {
      "block": 36,
      "line_no": 34,
      "nominal_composition": "23Cr–12Ni",
      "product_form": "Wld. tube",
      "spec_no": "SA–249",
      "type_grade": "TP309H",
      "alloy_desig_uns_no": "S30909",
      "class_condition_temper": null,
      "size_thickness_mm": null,
      "p_no": 8,
      "group_no": 2,
      "min_tensile_strength_mpa": 515,
      "min_yield_strength_mpa": 205,
      "i": "NP",
      "limits_iii": "NP",
      "viii_1": 816,
      "xii": "NP",
      "external_pressure_chart_no": "HA–2",
      "notes": "G5, G24, T6",
      "values": {
        "40": 117,
        "65": 117,
        "100": 117,
        "125": 117,
        "150": 117,
        "200": 117,
        "250": 115,
        "300": 111,
        "325": 109,
        "350": 108,
        "375": 107,
        "400": 105,
        "425": 104,
        "450": 102,
        "475": 101,
        "500": 99.8,
        "525": 91.3,
        "550": 71.2,
        "575": 55.8,
        "600": 41.5,
        "625": 31.0,
        "650": 23.2,
        "675": 18.2,
        "700": 13.8,
        "725": 10.4,
        "750": 8.27,
        "775": 6.5,
        "800": 5.05,
        "825": 4.01,
        "850": null,
        "875": null,
        "900": null
      }
    },
    {
      "block": 36,
      "line_no": 35,
      "nominal_composition": "23Cr–12Ni",
      "product_form": "Wld. tube",
      "spec_no": "SA–249",
      "type_grade": "TP309H",
      "alloy_desig_uns_no": "S30909",
      "class_condition_temper": null,
      "size_thickness_mm": null,
      "p_no": 8,
      "group_no": 2,
      "min_tensile_strength_mpa": 515,
      "min_yield_strength_mpa": 205,
      "i": "NP",
      "limits_iii": "NP",
      "viii_1": 816,
      "xii": "NP",
      "external_pressure_chart_no": "HA–2 G24, T7",
      "notes": null,
      "values": {
        "40": 117,
        "65": 110,
        "100": 101,
        "125": 97.5,
        "150": 94.3,
        "200": 88.7,
        "250": 84.7,
        "300": 82.1,
        "325": 80.8,
        "350": 79.8,
        "375": 79.1,
        "400": 77.9,
        "425": 77.3,
        "450": 76.1,
        "475": 74.8,
        "500": 73.6,
        "525": 72.3,
        "550": 66.8,
        "575": 55.7,
        "600": 41.5,
        "625": 31.0,
        "650": 23.2,
        "675": 18.2,
        "700": 13.8,
        "725": 10.4,
        "750": 8.27,
        "775": 6.5,
        "800": 5.05,
        "825": 4.01,
        "850": null,
        "875": null,
        "900": null
      }
    },
    {
      "block": 36,
      "line_no": 36,
      "nominal_composition": "23Cr–12Ni",
      "product_form": "Smls. pipe",
      "spec_no": "SA–312",
      "type_grade": "TP309H",
      "alloy_desig_uns_no": "S30909",
      "class_condition_temper": null,
      "size_thickness_mm": null,
      "p_no": 8,
      "group_no": 2,
      "min_tensile_strength_mpa": 515,
      "min_yield_strength_mpa": 205,
      "i": 816,
      "limits_iii": "NP",
      "viii_1": 816,
      "xii": "NP",
      "external_pressure_chart_no": "HA–2 G5, T6",
      "notes": null,
      "values": {
        "40": 138,
        "65": 138,
        "100": 138,
        "125": 138,
        "150": 138,
        "200": 138,
        "250": 135,
        "300": 131,
        "325": 129,
        "350": 127,
        "375": 125,
        "400": 124,
        "425": 122,
        "450": 121,
        "475": 119,
        "500": 117,
        "525": 107,
        "550": 83.8,
        "575": 65.2,
        "600": 48.6,
        "625": 36.3,
        "650": 27.3,
        "675": 21.1,
        "700": 15.9,
        "725": 12.5,
        "750": 9.89,
        "775": 7.77,
        "800": 6.12,
        "825": 4.59,
        "850": null,
        "875": null,
        "900": null
      }
    },
    {
      "block": 36,
      "line_no": 37,
      "nominal_composition": "23Cr–12Ni",
      "product_form": "Smls. pipe",
      "spec_no": "SA–312",
      "type_grade": "TP309H",
      "alloy_desig_uns_no": "S30909",
      "class_condition_temper": null,
      "size_thickness_mm": null,
      "p_no": 8,
      "group_no": 2,
      "min_tensile_strength_mpa": 515,
      "min_yield_strength_mpa": 205,
      "i": 816,
      "limits_iii": "NP",
      "viii_1": 816,
      "xii": "NP",
      "external_pressure_chart_no": "HA–2 T7",
      "notes": null,
      "values": {
        "40": 138,
        "65": 129,
        "100": 119,
        "125": 114,
        "150": 111,
        "200": 105,
        "250": 100,
        "300": 96.7,
        "325": 95.4,
        "350": 94.1,
        "375": 92.9,
        "400": 91.6,
        "425": 90.4,
        "450": 89.2,
        "475": 87.9,
        "500": 86.7,
        "525": 85.4,
        "550": 78.9,
        "575": 65.2,
        "600": 48.6,
        "625": 36.3,
        "650": 27.3,
        "675": 21.1,
        "700": 15.9,
        "725": 12.5,
        "750": 9.89,
        "775": 7.77,
        "800": 6.12,
        "825": 4.59,
        "850": null,
        "875": null,
        "900": null
      }
    },
    {
      "block": 36,
      "line_no": 38,
      "nominal_composition": "23Cr–12Ni",
      "product_form": "Wld. pipe",
      "spec_no": "SA–312",
      "type_grade": "TP309H",
      "alloy_desig_uns_no": "S30909",
      "class_condition_temper": null,
      "size_thickness_mm": null,
      "p_no": 8,
      "group_no": 2,
      "min_tensile_strength_mpa": 515,
      "min_yield_strength_mpa": 205,
      "i": 816,
      "limits_iii": "NP",
      "viii_1": 816,
      "xii": "NP",
      "external_pressure_chart_no": "HA–2",
      "notes": "G5, G24, T6",
      "values": {
        "40": 117,
        "65": 117,
        "100": 117,
        "125": 117,
        "150": 117,
        "200": 117,
        "250": 115,
        "300": 111,
        "325": 109,
        "350": 108,
        "375": 107,
        "400": 105,
        "425": 104,
        "450": 102,
        "475": 101,
        "500": 99.8,
        "525": 91.3,
        "550": 71.2,
        "575": 55.8,
        "600": 41.5,
        "625": 31.0,
        "650": 23.2,
        "675": 18.2,
        "700": 13.8,
        "725": 10.4,
        "750": 8.27,
        "775": 6.5,
        "800": 5.05,
        "825": 4.01,
        "850": null,
        "875": null,
        "900": null
      }
    },
    {
      "block": 36,
      "line_no": 39,
      "nominal_composition": "23Cr–12Ni",
      "product_form": "Wld. pipe",
      "spec_no": "SA–312",
      "type_grade": "TP309H",
      "alloy_desig_uns_no": "S30909",
      "class_condition_temper": null,
      "size_thickness_mm": null,
      "p_no": 8,
      "group_no": 2,
      "min_tensile_strength_mpa": 515,
      "min_yield_strength_mpa": 205,
      "i": 816,
      "limits_iii": "NP",
      "viii_1": 816,
      "xii": "NP",
      "external_pressure_chart_no": "HA–2 G24, T7",
      "notes": null,
      "values": {
        "40": 117,
        "65": 110,
        "100": 101,
        "125": 97.5,
        "150": 94.3,
        "200": 88.7,
        "250": 84.7,
        "300": 82.1,
        "325": 80.8,
        "350": 79.8,
        "375": 79.1,
        "400": 77.9,
        "425": 77.3,
        "450": 76.1,
        "475": 74.8,
        "500": 73.6,
        "525": 72.3,
        "550": 66.8,
        "575": 55.7,
        "600": 41.5,
        "625": 31.0,
        "650": 23.2,
        "675": 18.2,
        "700": 13.8,
        "725": 10.4,
        "750": 8.27,
        "775": 6.5,
        "800": 5.05,
        "825": 4.01,
        "850": null,
        "875": null,
        "900": null
      }
    },
    {
      "block": 36,
      "line_no": 40,
      "nominal_composition": "23Cr–12Ni",
      "product_form": "Bar",
      "spec_no": "SA–479",
      "type_grade": "309H",
      "alloy_desig_uns_no": "S30909",
      "class_condition_temper": null,
      "size_thickness_mm": null,
      "p_no": 8,
      "group_no": 2,
      "min_tensile_strength_mpa": 515,
      "min_yield_strength_mpa": 205,
      "i": 816,
      "limits_iii": "NP",
      "viii_1": 816,
      "xii": "NP",
      "external_pressure_chart_no": "HA–2 G5, T6",
      "notes": null,
      "values": {
        "40": 138,
        "65": 138,
        "100": 138,
        "125": 138,
        "150": 138,
        "200": 138,
        "250": 135,
        "300": 131,
        "325": 129,
        "350": 127,
        "375": 125,
        "400": 124,
        "425": 122,
        "450": 121,
        "475": 119,
        "500": 117,
        "525": 107,
        "550": 83.8,
        "575": 65.2,
        "600": 48.6,
        "625": 36.3,
        "650": 27.3,
        "675": 21.1,
        "700": 15.9,
        "725": 12.5,
        "750": 9.89,
        "775": 7.77,
        "800": 6.12,
        "825": 4.59,
        "850": null,
        "875": null,
        "900": null
      }
    },
    {
      "block": 36,
      "line_no": 41,
      "nominal_composition": "23Cr–12Ni",
      "product_form": "Bar",
      "spec_no": "SA–479",
      "type_grade": "309H",
      "alloy_desig_uns_no": "S30909",
      "class_condition_temper": null,
      "size_thickness_mm": null,
      "p_no": 8,
      "group_no": 2,
      "min_tensile_strength_mpa": 515,
      "min_yield_strength_mpa": 205,
      "i": 816,
      "limits_iii": "NP",
      "viii_1": 816,
      "xii": "NP",
      "external_pressure_chart_no": "HA–2 T7",
      "notes": null,
      "values": {
        "40": 138,
        "65": 129,
        "100": 119,
        "125": 114,
        "150": 111,
        "200": 105,
        "250": 100,
        "300": 96.7,
        "325": 95.4,
        "350": 94.1,
        "375": 92.9,
        "400": 91.6,
        "425": 90.4,
        "450": 89.2,
        "475": 87.9,
        "500": 86.7,
        "525": 85.4,
        "550": 78.9,
        "575": 65.2,
        "600": 48.6,
        "625": 36.3,
        "650": 27.3,
        "675": 21.1,
        "700": 15.9,
        "725": 12.5,
        "750": 9.89,
        "775": 7.77,
        "800": 6.12,
        "825": 4.59,
        "850": null,
        "875": null,
        "900": null
      }
    },
    {
      "block": 36,
      "line_no": 42,
      "nominal_composition": "23Cr–12Ni–Cb",
      "product_form": "Smls. tube",
      "spec_no": "SA–213",
      "type_grade": "TP309Cb",
      "alloy_desig_uns_no": "S30940",
      "class_condition_temper": null,
      "size_thickness_mm": null,
      "p_no": 8,
      "group_no": 2,
      "min_tensile_strength_mpa": 515,
      "min_yield_strength_mpa": 205,
      "i": "NP",
      "limits_iii": "NP",
      "viii_1": 816,
      "xii": 343,
      "external_pressure_chart_no": "HA–2",
      "notes": "G5, G12, T5",
      "values": {
        "40": 138,
        "65": 138,
        "100": 138,
        "125": 138,
        "150": 138,
        "200": 138,
        "250": 135,
        "300": 131,
        "325": 129,
        "350": 127,
        "375": 125,
        "400": 124,
        "425": 122,
        "450": 121,
        "475": 119,
        "500": 115,
        "525": 89.4,
        "550": 59.2,
        "575": 44.2,
        "600": 31.8,
        "625": 23.7,
        "650": 16.9,
        "675": 10.7,
        "700": 6.1,
        "725": 3.78,
        "750": 2.96,
        "775": 2.4,
        "800": 1.76,
        "825": 1.15,
        "850": null,
        "875": null,
        "900": null
      }
    },
    {
      "block": 36,
      "line_no": 43,
      "nominal_composition": "23Cr–12Ni–Cb",
      "product_form": "Smls. tube",
      "spec_no": "SA–213",
      "type_grade": "TP309Cb",
      "alloy_desig_uns_no": "S30940",
      "class_condition_temper": null,
      "size_thickness_mm": null,
      "p_no": 8,
      "group_no": 2,
      "min_tensile_strength_mpa": 515,
      "min_yield_strength_mpa": 205,
      "i": "NP",
      "limits_iii": "NP",
      "viii_1": 816,
      "xii": 343,
      "external_pressure_chart_no": "HA–2 G12, T6",
      "notes": null,
      "values": {
        "40": 138,
        "65": 129,
        "100": 120,
        "125": 115,
        "150": 111,
        "200": 105,
        "250": 100,
        "300": 96.7,
        "325": 95.4,
        "350": 94.1,
        "375": 92.9,
        "400": 91.6,
        "425": 90.4,
        "450": 89.2,
        "475": 87.9,
        "500": 86.7,
        "525": 78.5,
        "550": 59.2,
        "575": 44.2,
        "600": 31.8,
        "625": 23.7,
        "650": 16.9,
        "675": 10.7,
        "700": 6.1,
        "725": 3.78,
        "750": 2.96,
        "775": 2.4,
        "800": 1.76,
        "825": 1.15,
        "850": null,
        "875": null,
        "900": null
      }
    },
    {
      "block": 36,
      "line_no": 44,
      "nominal_composition": "23Cr–12Ni–Cb",
      "product_form": "Plate",
      "spec_no": "SA–240",
      "type_grade": "309Cb",
      "alloy_desig_uns_no": "S30940",
      "class_condition_temper": null,
      "size_thickness_mm": null,
      "p_no": 8,
      "group_no": 2,
      "min_tensile_strength_mpa": 515,
      "min_yield_strength_mpa": 205,
      "i": "NP",
      "limits_iii": "NP",
      "viii_1": 816,
      "xii": 343,
      "external_pressure_chart_no": "HA–2",
      "notes": "G5, G12, T5",
      "values": {
        "40": 138,
        "65": 138,
        "100": 138,
        "125": 138,
        "150": 138,
        "200": 138,
        "250": 135,
        "300": 131,
        "325": 129,
        "350": 127,
        "375": 125,
        "400": 124,
        "425": 122,
        "450": 121,
        "475": 119,
        "500": 115,
        "525": 89.4,
        "550": 59.2,
        "575": 44.2,
        "600": 31.8,
        "625": 23.7,
        "650": 16.9,
        "675": 10.7,
        "700": 6.1,
        "725": 3.78,
        "750": 2.96,
        "775": 2.4,
        "800": 1.76,
        "825": 1.15,
        "850": null,
        "875": null,
        "900": null
      }
    },
    {
      "block": 36,
      "line_no": 45,
      "nominal_composition": "23Cr–12Ni–Cb",
      "product_form": "Plate",
      "spec_no": "SA–240",
      "type_grade": "309Cb",
      "alloy_desig_uns_no": "S30940",
      "class_condition_temper": null,
      "size_thickness_mm": null,
      "p_no": 8,
      "group_no": 2,
      "min_tensile_strength_mpa": 515,
      "min_yield_strength_mpa": 205,
      "i": "NP",
      "limits_iii": "NP",
      "viii_1": 816,
      "xii": 343,
      "external_pressure_chart_no": "HA–2 G12, T6",
      "notes": null,
      "values": {
        "40": 138,
        "65": 129,
        "100": 120,
        "125": 115,
        "150": 111,
        "200": 105,
        "250": 100,
        "300": 96.7,
        "325": 95.4,
        "350": 94.1,
        "375": 92.9,
        "400": 91.6,
        "425": 90.4,
        "450": 89.2,
        "475": 87.9,
        "500": 86.7,
        "525": 78.5,
        "550": 59.2,
        "575": 44.2,
        "600": 31.8,
        "625": 23.7,
        "650": 16.9,
        "675": 10.7,
        "700": 6.1,
        "725": 3.78,
        "750": 2.96,
        "775": 2.4,
        "800": 1.76,
        "825": 1.15,
        "850": null,
        "875": null,
        "900": null
      }
    },
    {
      "block": 37,
      "line_no": 1,
      "nominal_composition": "23Cr–12Ni–Cb",
      "product_form": "Wld. tube",
      "spec_no": "SA–249",
      "type_grade": "TP309Cb",
      "alloy_desig_uns_no": "S30940",
      "class_condition_temper": null,
      "size_thickness_mm": null,
      "p_no": 8,
      "group_no": 2,
      "min_tensile_strength_mpa": 515,
      "min_yield_strength_mpa": 205,
      "i": "NP",
      "limits_iii": "NP",
      "viii_1": 816,
      "xii": 343,
      "external_pressure_chart_no": "HA–2",
      "notes": "G5, G12, G24, T5",
      "values": {
        "40": 117,
        "65": 117,
        "100": 117,
        "125": 117,
        "150": 117,
        "200": 117,
        "250": 115,
        "300": 111,
        "325": 109,
        "350": 108,
        "375": 107,
        "400": 105,
        "425": 104,
        "450": 102,
        "475": 101,
        "500": 98.9,
        "525": 74.7,
        "550": 50.6,
        "575": 37.4,
        "600": 27.5,
        "625": 20.4,
        "650": 14.2,
        "675": 9.27,
        "700": 5.22,
        "725": 3.23,
        "750": 2.53,
        "775": 2.06,
        "800": 1.52,
        "825": 0.96,
        "850": null,
        "875": null,
        "900": null
      }
    },
    {
      "block": 37,
      "line_no": 2,
      "nominal_composition": "23Cr–12Ni–Cb",
      "product_form": "Wld. tube",
      "spec_no": "SA–249",
      "type_grade": "TP309Cb",
      "alloy_desig_uns_no": "S30940",
      "class_condition_temper": null,
      "size_thickness_mm": null,
      "p_no": 8,
      "group_no": 2,
      "min_tensile_strength_mpa": 515,
      "min_yield_strength_mpa": 205,
      "i": "NP",
      "limits_iii": "NP",
      "viii_1": 816,
      "xii": 343,
      "external_pressure_chart_no": "HA–2",
      "notes": "G12, G24, T6",
      "values": {
        "40": 117,
        "65": 110,
        "100": 101,
        "125": 97.5,
        "150": 94.3,
        "200": 88.7,
        "250": 84.7,
        "300": 82.1,
        "325": 80.8,
        "350": 79.8,
        "375": 79.1,
        "400": 77.9,
        "425": 77.3,
        "450": 76.1,
        "475": 74.8,
        "500": 73.5,
        "525": 64.8,
        "550": 50.6,
        "575": 37.4,
        "600": 27.5,
        "625": 20.4,
        "650": 14.2,
        "675": 9.27,
        "700": 5.22,
        "725": 3.23,
        "750": 2.53,
        "775": 2.06,
        "800": 1.52,
        "825": 0.96,
        "850": null,
        "875": null,
        "900": null
      }
    },
    {
      "block": 37,
      "line_no": 3,
      "nominal_composition": "23Cr–12Ni–Cb",
      "product_form": "Smls. & wld. pipe",
      "spec_no": "SA–312",
      "type_grade": "TP309Cb",
      "alloy_desig_uns_no": "S30940",
      "class_condition_temper": null,
      "size_thickness_mm": null,
      "p_no": 8,
      "group_no": 2,
      "min_tensile_strength_mpa": 515,
      "min_yield_strength_mpa": 205,
      "i": "NP",
      "limits_iii": 427,
      "viii_1": 816,
      "xii": 343,
      "external_pressure_chart_no": "HA–2",
      "notes": "G5, G12, T5, W12",
      "values": {
        "40": 138,
        "65": 138,
        "100": 138,
        "125": 138,
        "150": 138,
        "200": 138,
        "250": 135,
        "300": 131,
        "325": 129,
        "350": 127,
        "375": 125,
        "400": 124,
        "425": 122,
        "450": 121,
        "475": 119,
        "500": 115,
        "525": 89.4,
        "550": 59.2,
        "575": 44.2,
        "600": 31.8,
        "625": 23.7,
        "650": 16.9,
        "675": 10.7,
        "700": 6.1,
        "725": 3.78,
        "750": 2.96,
        "775": 2.4,
        "800": 1.76,
        "825": 1.15,
        "850": null,
        "875": null,
        "900": null
      }
    },
    {
      "block": 37,
      "line_no": 4,
      "nominal_composition": "23Cr–12Ni–Cb",
      "product_form": "Smls. pipe",
      "spec_no": "SA–312",
      "type_grade": "TP309Cb",
      "alloy_desig_uns_no": "S30940",
      "class_condition_temper": null,
      "size_thickness_mm": null,
      "p_no": 8,
      "group_no": 2,
      "min_tensile_strength_mpa": 515,
      "min_yield_strength_mpa": 205,
      "i": "NP",
      "limits_iii": "NP",
      "viii_1": 816,
      "xii": 343,
      "external_pressure_chart_no": "HA–2 G12, T6",
      "notes": null,
      "values": {
        "40": 138,
        "65": 129,
        "100": 120,
        "125": 115,
        "150": 111,
        "200": 105,
        "250": 100,
        "300": 96.7,
        "325": 95.4,
        "350": 94.1,
        "375": 92.9,
        "400": 91.6,
        "425": 90.4,
        "450": 89.2,
        "475": 87.9,
        "500": 86.7,
        "525": 78.5,
        "550": 59.2,
        "575": 44.2,
        "600": 31.8,
        "625": 23.7,
        "650": 16.9,
        "675": 10.7,
        "700": 6.1,
        "725": 3.78,
        "750": 2.96,
        "775": 2.4,
        "800": 1.76,
        "825": 1.15,
        "850": null,
        "875": null,
        "900": null
      }
    },
    {
      "block": 37,
      "line_no": 5,
      "nominal_composition": "23Cr–12Ni–Cb",
      "product_form": "Wld. pipe",
      "spec_no": "SA–312",
      "type_grade": "TP309Cb",
      "alloy_desig_uns_no": "S30940",
      "class_condition_temper": null,
      "size_thickness_mm": null,
      "p_no": 8,
      "group_no": 2,
      "min_tensile_strength_mpa": 515,
      "min_yield_strength_mpa": 205,
      "i": "NP",
      "limits_iii": "NP",
      "viii_1": 816,
      "xii": 343,
      "external_pressure_chart_no": "HA–2",
      "notes": "G5, G12, G24, T5",
      "values": {
        "40": 117,
        "65": 117,
        "100": 117,
        "125": 117,
        "150": 117,
        "200": 117,
        "250": 115,
        "300": 111,
        "325": 109,
        "350": 108,
        "375": 107,
        "400": 105,
        "425": 104,
        "450": 102,
        "475": 101,
        "500": 98.9,
        "525": 74.7,
        "550": 50.6,
        "575": 37.4,
        "600": 27.5,
        "625": 20.4,
        "650": 14.2,
        "675": 9.27,
        "700": 5.22,
        "725": 3.23,
        "750": 2.53,
        "775": 2.06,
        "800": 1.52,
        "825": 0.96,
        "850": null,
        "875": null,
        "900": null
      }
    },
    {
      "block": 37,
      "line_no": 6,
      "nominal_composition": "23Cr–12Ni–Cb",
      "product_form": "Wld. pipe",
      "spec_no": "SA–312",
      "type_grade": "TP309Cb",
      "alloy_desig_uns_no": "S30940",
      "class_condition_temper": null,
      "size_thickness_mm": null,
      "p_no": 8,
      "group_no": 2,
      "min_tensile_strength_mpa": 515,
      "min_yield_strength_mpa": 205,
      "i": "NP",
      "limits_iii": "NP",
      "viii_1": 816,
      "xii": 343,
      "external_pressure_chart_no": "HA–2",
      "notes": "G12, G24, T6",
      "values": {
        "40": 117,
        "65": 110,
        "100": 101,
        "125": 97.5,
        "150": 94.3,
        "200": 88.7,
        "250": 84.7,
        "300": 82.1,
        "325": 80.8,
        "350": 79.8,
        "375": 79.1,
        "400": 77.9,
        "425": 77.3,
        "450": 76.1,
        "475": 74.8,
        "500": 73.5,
        "525": 64.8,
        "550": 50.6,
        "575": 37.4,
        "600": 27.5,
        "625": 20.4,
        "650": 14.2,
        "675": 9.27,
        "700": 5.22,
        "725": 3.23,
        "750": 2.53,
        "775": 2.06,
        "800": 1.52,
        "825": 0.96,
        "850": null,
        "875": null,
        "900": null
      }
    },
    {
      "block": 37,
      "line_no": 7,
      "nominal_composition": "23Cr–12Ni–Cb",
      "product_form": "Bar",
      "spec_no": "SA–479",
      "type_grade": "309Cb",
      "alloy_desig_uns_no": "S30940",
      "class_condition_temper": null,
      "size_thickness_mm": null,
      "p_no": 8,
      "group_no": 2,
      "min_tensile_strength_mpa": 515,
      "min_yield_strength_mpa": 205,
      "i": "NP",
      "limits_iii": "NP",
      "viii_1": 538,
      "xii": 343,
      "external_pressure_chart_no": "HA–2",
      "notes": "G5, G12, G22",
      "values": {
        "40": 138,
        "65": 138,
        "100": 138,
        "125": 138,
        "150": 138,
        "200": 138,
        "250": 135,
        "300": 131,
        "325": 129,
        "350": 127,
        "375": 125,
        "400": 124,
        "425": 122,
        "450": 121,
        "475": 119,
        "500": 115,
        "525": 89.4,
        "550": 59.2,
        "575": null,
        "600": null,
        "625": null,
        "650": null,
        "675": null,
        "700": null,
        "725": null,
        "750": null,
        "775": null,
        "800": null,
        "825": null,
        "850": null,
        "875": null,
        "900": null
      }
    },
    {
      "block": 37,
      "line_no": 8,
      "nominal_composition": "23Cr–12Ni–Cb",
      "product_form": "Bar",
      "spec_no": "SA–479",
      "type_grade": "309Cb",
      "alloy_desig_uns_no": "S30940",
      "class_condition_temper": null,
      "size_thickness_mm": null,
      "p_no": 8,
      "group_no": 2,
      "min_tensile_strength_mpa": 515,
      "min_yield_strength_mpa": 205,
      "i": "NP",
      "limits_iii": "NP",
      "viii_1": 538,
      "xii": 343,
      "external_pressure_chart_no": "HA–2",
      "notes": "G12, G22",
      "values": {
        "40": 138,
        "65": 129,
        "100": 120,
        "125": 115,
        "150": 111,
        "200": 105,
        "250": 100,
        "300": 96.7,
        "325": 95.4,
        "350": 94.1,
        "375": 92.9,
        "400": 91.6,
        "425": 90.4,
        "450": 89.2,
        "475": 87.9,
        "500": 86.7,
        "525": 78.5,
        "550": 59.2,
        "575": null,
        "600": null,
        "625": null,
        "650": null,
        "675": null,
        "700": null,
        "725": null,
        "750": null,
        "775": null,
        "800": null,
        "825": null,
        "850": null,
        "875": null,
        "900": null
      }
    },
    {
      "block": 37,
      "line_no": 9,
      "nominal_composition": "23Cr–12Ni–Cb",
      "product_form": "Wld. pipe",
      "spec_no": "SA–813",
      "type_grade": "TP309Cb",
      "alloy_desig_uns_no": "S30940",
      "class_condition_temper": null,
      "size_thickness_mm": null,
      "p_no": 8,
      "group_no": 2,
      "min_tensile_strength_mpa": 515,
      "min_yield_strength_mpa": 205,
      "i": "NP",
      "limits_iii": "NP",
      "viii_1": 816,
      "xii": 343,
      "external_pressure_chart_no": "HA–2",
      "notes": "G5, G12, G24, T5",
      "values": {
        "40": 117,
        "65": 117,
        "100": 117,
        "125": 117,
        "150": 117,
        "200": 117,
        "250": 115,
        "300": 111,
        "325": 109,
        "350": 108,
        "375": 107,
        "400": 105,
        "425": 104,
        "450": 102,
        "475": 101,
        "500": 98.9,
        "525": 74.7,
        "550": 50.6,
        "575": 37.4,
        "600": 27.5,
        "625": 20.4,
        "650": 14.2,
        "675": 9.27,
        "700": 5.22,
        "725": 3.23,
        "750": 2.53,
        "775": 2.06,
        "800": 1.52,
        "825": 0.96,
        "850": null,
        "875": null,
        "900": null
      }
    },
    {
      "block": 37,
      "line_no": 10,
      "nominal_composition": "23Cr–12Ni–Cb",
      "product_form": "Wld. pipe",
      "spec_no": "SA–813",
      "type_grade": "TP309Cb",
      "alloy_desig_uns_no": "S30940",
      "class_condition_temper": null,
      "size_thickness_mm": null,
      "p_no": 8,
      "group_no": 2,
      "min_tensile_strength_mpa": 515,
      "min_yield_strength_mpa": 205,
      "i": "NP",
      "limits_iii": "NP",
      "viii_1": 816,
      "xii": 343,
      "external_pressure_chart_no": "HA–2",
      "notes": "G12, G24, T6",
      "values": {
        "40": 117,
        "65": 110,
        "100": 101,
        "125": 97.5,
        "150": 94.3,
        "200": 88.7,
        "250": 84.7,
        "300": 82.1,
        "325": 80.8,
        "350": 79.8,
        "375": 79.1,
        "400": 77.9,
        "425": 77.3,
        "450": 76.1,
        "475": 74.8,
        "500": 73.5,
        "525": 64.8,
        "550": 50.6,
        "575": 37.4,
        "600": 27.5,
        "625": 20.4,
        "650": 14.2,
        "675": 9.27,
        "700": 5.22,
        "725": 3.23,
        "750": 2.53,
        "775": 2.06,
        "800": 1.52,
        "825": 0.96,
        "850": null,
        "875": null,
        "900": null
      }
    },
    {
      "block": 37,
      "line_no": 11,
      "nominal_composition": "23Cr–12Ni–Cb",
      "product_form": "Wld. pipe",
      "spec_no": "SA–814",
      "type_grade": "TP309Cb",
      "alloy_desig_uns_no": "S30940",
      "class_condition_temper": null,
      "size_thickness_mm": null,
      "p_no": 8,
      "group_no": 2,
      "min_tensile_strength_mpa": 515,
      "min_yield_strength_mpa": 205,
      "i": "NP",
      "limits_iii": "NP",
      "viii_1": 816,
      "xii": 343,
      "external_pressure_chart_no": "HA–2",
      "notes": "G5, G12, G13, G24, T5",
      "values": {
        "40": 117,
        "65": 117,
        "100": 117,
        "125": 117,
        "150": 117,
        "200": 117,
        "250": 115,
        "300": 111,
        "325": 109,
