Repository: danivelas0/asme-pcc

File: resources/bpvc_ii_d_metric_2025/table_u.json (part 51 of 61)
    "Size/Thickness, mm",
    "Min. Tensile Strength, MPa"
  ],
  "columns_values": [
        "625": null,
        "650": null,
        "675": null,
        "700": null,
        "725": null,
        "750": null,
        "775": null,
        "800": null,
        "825": null,
        "850": null,
        "875": null,
        "900": null
      }
    },
    {
      "block": 47,
      "line_no": 12,
      "nominal_composition": "58Ni–33Cr–8Mo",
      "product_form": "Forgings",
      "spec_no": "SB–462",
      "type_grade": null,
      "alloy_desig_uns_no": "N06035",
      "class_condition_temper": "Solution ann.",
      "size_thickness_mm": null,
      "min_tensile_strength_mpa": 586,
      "values": {
        "40": 586,
        "100": 586,
        "150": 576,
        "200": 551,
        "250": 532,
        "300": 519,
        "325": 514,
        "350": 509,
        "375": 505,
        "400": 500,
        "425": 496,
        "450": 490,
        "475": 483,
        "500": 476,
        "525": 468,
        "550": null,
        "575": null,
        "600": null,
        "625": null,
        "650": null,
        "675": null,
        "700": null,
        "725": null,
        "750": null,
        "775": null,
        "800": null,
        "825": null,
        "850": null,
        "875": null,
        "900": null
      }
    },
    {
      "block": 47,
      "line_no": 13,
      "nominal_composition": "58Ni–33Cr–8Mo",
      "product_form": "Forgings",
      "spec_no": "SB–564",
      "type_grade": null,
      "alloy_desig_uns_no": "N06035",
      "class_condition_temper": "Solution ann.",
      "size_thickness_mm": null,
      "min_tensile_strength_mpa": 586,
      "values": {
        "40": 586,
        "100": 586,
        "150": 576,
        "200": 551,
        "250": 532,
        "300": 519,
        "325": 514,
        "350": 509,
        "375": 505,
        "400": 500,
        "425": 496,
        "450": 490,
        "475": 483,
        "500": 476,
        "525": 468,
        "550": null,
        "575": null,
        "600": null,
        "625": null,
        "650": null,
        "675": null,
        "700": null,
        "725": null,
        "750": null,
        "775": null,
        "800": null,
        "825": null,
        "850": null,
        "875": null,
        "900": null
      }
    },
    {
      "block": 47,
      "line_no": 14,
      "nominal_composition": "58Ni–33Cr–8Mo",
      "product_form": "Rod",
      "spec_no": "SB–574",
      "type_grade": null,
      "alloy_desig_uns_no": "N06035",
      "class_condition_temper": "Solution ann.",
      "size_thickness_mm": null,
      "min_tensile_strength_mpa": 586,
      "values": {
        "40": 586,
        "100": 586,
        "150": 576,
        "200": 551,
        "250": 532,
        "300": 519,
        "325": 514,
        "350": 509,
        "375": 505,
        "400": 500,
        "425": 496,
        "450": 490,
        "475": 483,
        "500": 476,
        "525": 468,
        "550": null,
        "575": null,
        "600": null,
        "625": null,
        "650": null,
        "675": null,
        "700": null,
        "725": null,
        "750": null,
        "775": null,
        "800": null,
        "825": null,
        "850": null,
        "875": null,
        "900": null
      }
    },
    {
      "block": 47,
      "line_no": 15,
      "nominal_composition": "58Ni–33Cr–8Mo",
      "product_form": "Plate, sheet, strip",
      "spec_no": "SB–575",
      "type_grade": null,
      "alloy_desig_uns_no": "N06035",
      "class_condition_temper": "Solution ann.",
      "size_thickness_mm": null,
      "min_tensile_strength_mpa": 586,
      "values": {
        "40": 586,
        "100": 586,
        "150": 576,
        "200": 551,
        "250": 532,
        "300": 519,
        "325": 514,
        "350": 509,
        "375": 505,
        "400": 500,
        "425": 496,
        "450": 490,
        "475": 483,
        "500": 476,
        "525": 468,
        "550": null,
        "575": null,
        "600": null,
        "625": null,
        "650": null,
        "675": null,
        "700": null,
        "725": null,
        "750": null,
        "775": null,
        "800": null,
        "825": null,
        "850": null,
        "875": null,
        "900": null
      }
    },
    {
      "block": 47,
      "line_no": 16,
      "nominal_composition": "58Ni–33Cr–8Mo",
      "product_form": "Wld. pipe",
      "spec_no": "SB–619",
      "type_grade": null,
      "alloy_desig_uns_no": "N06035",
      "class_condition_temper": "Solution ann.",
      "size_thickness_mm": null,
      "min_tensile_strength_mpa": 586,
      "values": {
        "40": 586,
        "100": 586,
        "150": 576,
        "200": 551,
        "250": 532,
        "300": 519,
        "325": 514,
        "350": 509,
        "375": 505,
        "400": 500,
        "425": 496,
        "450": 490,
        "475": 483,
        "500": 476,
        "525": 468,
        "550": null,
        "575": null,
        "600": null,
        "625": null,
        "650": null,
        "675": null,
        "700": null,
        "725": null,
        "750": null,
        "775": null,
        "800": null,
        "825": null,
        "850": null,
        "875": null,
        "900": null
      }
    },
    {
      "block": 47,
      "line_no": 17,
      "nominal_composition": "58Ni–33Cr–8Mo",
      "product_form": "Smls. pipe & tube",
      "spec_no": "SB–622",
      "type_grade": null,
      "alloy_desig_uns_no": "N06035",
      "class_condition_temper": "Solution ann.",
      "size_thickness_mm": null,
      "min_tensile_strength_mpa": 586,
      "values": {
        "40": 586,
        "100": 586,
        "150": 576,
        "200": 551,
        "250": 532,
        "300": 519,
        "325": 514,
        "350": 509,
        "375": 505,
        "400": 500,
        "425": 496,
        "450": 490,
        "475": 483,
        "500": 476,
        "525": 468,
        "550": null,
        "575": null,
        "600": null,
        "625": null,
        "650": null,
        "675": null,
        "700": null,
        "725": null,
        "750": null,
        "775": null,
        "800": null,
        "825": null,
        "850": null,
        "875": null,
        "900": null
      }
    },
    {
      "block": 47,
      "line_no": 18,
      "nominal_composition": "58Ni–33Cr–8Mo",
      "product_form": "Wld. tube",
      "spec_no": "SB–626",
      "type_grade": null,
      "alloy_desig_uns_no": "N06035",
      "class_condition_temper": "Solution ann.",
      "size_thickness_mm": null,
      "min_tensile_strength_mpa": 586,
      "values": {
        "40": 586,
        "100": 586,
        "150": 576,
        "200": 551,
        "250": 532,
        "300": 519,
        "325": 514,
        "350": 509,
        "375": 505,
        "400": 500,
        "425": 496,
        "450": 490,
        "475": 483,
        "500": 476,
        "525": 468,
        "550": null,
        "575": null,
        "600": null,
        "625": null,
        "650": null,
        "675": null,
        "700": null,
        "725": null,
        "750": null,
        "775": null,
        "800": null,
        "825": null,
        "850": null,
        "875": null,
        "900": null
      }
    },
    {
      "block": 47,
      "line_no": 19,
      "nominal_composition": "46Ni–27Cr–23Fe–2.75Si",
      "product_form": "Rod",
      "spec_no": "SB–166",
      "type_grade": null,
      "alloy_desig_uns_no": "N06045",
      "class_condition_temper": null,
      "size_thickness_mm": null,
      "min_tensile_strength_mpa": 620,
      "values": {
        "40": 621,
        "100": 620,
        "150": 600,
        "200": 570,
        "250": 548,
        "300": 535,
        "325": 531,
        "350": 527,
        "375": 523,
        "400": 520,
        "425": 516,
        "450": 511,
        "475": 505,
        "500": 497,
        "525": 488,
        "550": null,
        "575": null,
        "600": null,
        "625": null,
        "650": null,
        "675": null,
        "700": null,
        "725": null,
        "750": null,
        "775": null,
        "800": null,
        "825": null,
        "850": null,
        "875": null,
        "900": null
      }
    },
    {
      "block": 47,
      "line_no": 20,
      "nominal_composition": "46Ni–27Cr–23Fe–2.75Si",
      "product_form": "Smls. pipe & tube",
      "spec_no": "SB–167",
      "type_grade": null,
      "alloy_desig_uns_no": "N06045",
      "class_condition_temper": null,
      "size_thickness_mm": null,
      "min_tensile_strength_mpa": 620,
      "values": {
        "40": 621,
        "100": 620,
        "150": 600,
        "200": 570,
        "250": 548,
        "300": 535,
        "325": 531,
        "350": 527,
        "375": 523,
        "400": 520,
        "425": 516,
        "450": 511,
        "475": 505,
        "500": 497,
        "525": 488,
        "550": null,
        "575": null,
        "600": null,
        "625": null,
        "650": null,
        "675": null,
        "700": null,
        "725": null,
        "750": null,
        "775": null,
        "800": null,
        "825": null,
        "850": null,
        "875": null,
        "900": null
      }
    },
    {
      "block": 47,
      "line_no": 21,
      "nominal_composition": "46Ni–27Cr–23Fe–2.75Si",
      "product_form": "Plate, sheet, strip",
      "spec_no": "SB–168",
      "type_grade": null,
      "alloy_desig_uns_no": "N06045",
      "class_condition_temper": null,
      "size_thickness_mm": null,
      "min_tensile_strength_mpa": 620,
      "values": {
        "40": 621,
        "100": 620,
        "150": 600,
        "200": 570,
        "250": 548,
        "300": 535,
        "325": 531,
        "350": 527,
        "375": 523,
        "400": 520,
        "425": 516,
        "450": 511,
        "475": 505,
        "500": 497,
        "525": 488,
        "550": null,
        "575": null,
        "600": null,
        "625": null,
        "650": null,
        "675": null,
        "700": null,
        "725": null,
        "750": null,
        "775": null,
        "800": null,
        "825": null,
        "850": null,
        "875": null,
        "900": null
      }
    },
    {
      "block": 47,
      "line_no": 22,
      "nominal_composition": "46Ni–27Cr–23Fe–2.75Si",
      "product_form": "Smls. & wld. ftgs.",
      "spec_no": "SB–366",
      "type_grade": null,
      "alloy_desig_uns_no": "N06045",
      "class_condition_temper": null,
      "size_thickness_mm": null,
      "min_tensile_strength_mpa": 620,
      "values": {
        "40": 621,
        "100": 620,
        "150": 600,
        "200": 570,
        "250": 548,
        "300": 535,
        "325": 531,
        "350": 527,
        "375": 523,
        "400": 520,
        "425": 516,
        "450": 511,
        "475": 505,
        "500": 497,
        "525": 488,
        "550": null,
        "575": null,
        "600": null,
        "625": null,
        "650": null,
        "675": null,
        "700": null,
        "725": null,
        "750": null,
        "775": null,
        "800": null,
        "825": null,
        "850": null,
        "875": null,
        "900": null
      }
    },
    {
      "block": 47,
      "line_no": 23,
      "nominal_composition": "46Ni–27Cr–23Fe–2.75Si",
      "product_form": "Wld. tube",
      "spec_no": "SB–516",
      "type_grade": null,
      "alloy_desig_uns_no": "N06045",
      "class_condition_temper": null,
      "size_thickness_mm": null,
      "min_tensile_strength_mpa": 620,
      "values": {
        "40": 621,
        "100": 620,
        "150": 600,
        "200": 570,
        "250": 548,
        "300": 535,
        "325": 531,
        "350": 527,
        "375": 523,
        "400": 520,
        "425": 516,
        "450": 511,
        "475": 505,
        "500": 497,
        "525": 488,
        "550": null,
        "575": null,
        "600": null,
        "625": null,
        "650": null,
        "675": null,
        "700": null,
        "725": null,
        "750": null,
        "775": null,
        "800": null,
        "825": null,
        "850": null,
        "875": null,
        "900": null
      }
    },
    {
      "block": 47,
      "line_no": 24,
      "nominal_composition": "46Ni–27Cr–23Fe–2.75Si",
      "product_form": "Wld. pipe",
      "spec_no": "SB–517",
      "type_grade": null,
      "alloy_desig_uns_no": "N06045",
      "class_condition_temper": null,
      "size_thickness_mm": null,
      "min_tensile_strength_mpa": 620,
      "values": {
        "40": 621,
        "100": 620,
        "150": 600,
        "200": 570,
        "250": 548,
        "300": 535,
        "325": 531,
        "350": 527,
        "375": 523,
        "400": 520,
        "425": 516,
        "450": 511,
        "475": 505,
        "500": 497,
        "525": 488,
        "550": null,
        "575": null,
        "600": null,
        "625": null,
        "650": null,
        "675": null,
        "700": null,
        "725": null,
        "750": null,
        "775": null,
        "800": null,
        "825": null,
        "850": null,
        "875": null,
        "900": null
      }
    },
    {
      "block": 47,
      "line_no": 25,
      "nominal_composition": "46Ni–27Cr–23Fe–2.75Si",
      "product_form": "Forgings",
      "spec_no": "SB–564",
      "type_grade": null,
      "alloy_desig_uns_no": "N06045",
      "class_condition_temper": null,
      "size_thickness_mm": null,
      "min_tensile_strength_mpa": 620,
      "values": {
        "40": 621,
        "100": 620,
        "150": 600,
        "200": 570,
        "250": 548,
        "300": 535,
        "325": 531,
        "350": 527,
        "375": 523,
        "400": 520,
        "425": 516,
        "450": 511,
        "475": 505,
        "500": 497,
        "525": 488,
        "550": null,
        "575": null,
        "600": null,
        "625": null,
        "650": null,
        "675": null,
        "700": null,
        "725": null,
        "750": null,
        "775": null,
        "800": null,
        "825": null,
        "850": null,
        "875": null,
        "900": null
      }
    },
    {
      "block": 47,
      "line_no": 26,
      "nominal_composition": "59Ni–23Cr–16Mo",
      "product_form": "Fittings",
      "spec_no": "SB–366",
      "type_grade": "CR5923",
      "alloy_desig_uns_no": "N06059",
      "class_condition_temper": "Annealed",
      "size_thickness_mm": null,
      "min_tensile_strength_mpa": 690,
      "values": {
        "40": 689,
        "100": 689,
        "150": 689,
        "200": 677,
        "250": 655,
        "300": 635,
        "325": 625,
        "350": 616,
        "375": 608,
        "400": 600,
        "425": 594,
        "450": 589,
        "475": 585,
        "500": 582,
        "525": 579,
        "550": null,
        "575": null,
        "600": null,
        "625": null,
        "650": null,
        "675": null,
        "700": null,
        "725": null,
        "750": null,
        "775": null,
        "800": null,
        "825": null,
        "850": null,
        "875": null,
        "900": null
      }
    },
    {
      "block": 47,
      "line_no": 27,
      "nominal_composition": "59Ni–23Cr–16Mo",
      "product_form": "Fittings",
      "spec_no": "SB–366",
      "type_grade": "WP5923",
      "alloy_desig_uns_no": "N06059",
      "class_condition_temper": "Annealed",
      "size_thickness_mm": null,
      "min_tensile_strength_mpa": 690,
      "values": {
        "40": 689,
        "100": 689,
        "150": 689,
        "200": 677,
        "250": 655,
        "300": 635,
        "325": 625,
        "350": 616,
        "375": 608,
        "400": 600,
        "425": 594,
        "450": 589,
        "475": 585,
        "500": 582,
        "525": 579,
        "550": null,
        "575": null,
        "600": null,
        "625": null,
        "650": null,
        "675": null,
        "700": null,
        "725": null,
        "750": null,
        "775": null,
        "800": null,
        "825": null,
        "850": null,
        "875": null,
        "900": null
      }
    },
    {
      "block": 47,
      "line_no": 28,
      "nominal_composition": "59Ni–23Cr–16Mo",
      "product_form": "Wld. fittings",
      "spec_no": "SB–366",
      "type_grade": "WP5923W",
      "alloy_desig_uns_no": "N06059",
      "class_condition_temper": "Annealed",
      "size_thickness_mm": null,
      "min_tensile_strength_mpa": 690,
      "values": {
        "40": 689,
        "100": 689,
        "150": 689,
        "200": 677,
        "250": 655,
        "300": 635,
        "325": 625,
        "350": 616,
        "375": 608,
        "400": 600,
        "425": 594,
        "450": 589,
        "475": 585,
        "500": 582,
        "525": 579,
        "550": null,
        "575": null,
        "600": null,
        "625": null,
        "650": null,
        "675": null,
        "700": null,
        "725": null,
        "750": null,
        "775": null,
        "800": null,
        "825": null,
        "850": null,
        "875": null,
        "900": null
      }
    },
    {
      "block": 47,
      "line_no": 29,
      "nominal_composition": "59Ni–23Cr–16Mo",
      "product_form": "Fittings",
      "spec_no": "SB–366",
      "type_grade": "WP5923WX",
      "alloy_desig_uns_no": "N06059",
      "class_condition_temper": "Annealed",
      "size_thickness_mm": null,
      "min_tensile_strength_mpa": 690,
      "values": {
        "40": 689,
        "100": 689,
        "150": 689,
        "200": 677,
        "250": 655,
        "300": 635,
        "325": 625,
        "350": 616,
        "375": 608,
        "400": 600,
        "425": 594,
        "450": 589,
        "475": 585,
        "500": 582,
        "525": 579,
        "550": null,
        "575": null,
        "600": null,
        "625": null,
        "650": null,
        "675": null,
        "700": null,
        "725": null,
        "750": null,
        "775": null,
        "800": null,
        "825": null,
        "850": null,
        "875": null,
        "900": null
      }
    },
    {
      "block": 47,
      "line_no": 30,
      "nominal_composition": "59Ni–23Cr–16Mo",
      "product_form": "Forged fittings",
      "spec_no": "SB–462",
      "type_grade": null,
      "alloy_desig_uns_no": "N06059",
      "class_condition_temper": "Solution ann.",
      "size_thickness_mm": null,
      "min_tensile_strength_mpa": 690,
      "values": {
        "40": 689,
        "100": 689,
        "150": 689,
        "200": 677,
        "250": 655,
        "300": 635,
        "325": 625,
        "350": 616,
        "375": 608,
        "400": 600,
        "425": 594,
        "450": 589,
        "475": 585,
        "500": 582,
        "525": 579,
        "550": null,
        "575": null,
        "600": null,
        "625": null,
        "650": null,
        "675": null,
        "700": null,
        "725": null,
        "750": null,
        "775": null,
        "800": null,
        "825": null,
        "850": null,
        "875": null,
        "900": null
      }
    },
    {
      "block": 47,
      "line_no": 31,
      "nominal_composition": "59Ni–23Cr–16Mo",
      "product_form": "Forgings",
      "spec_no": "SB–564",
      "type_grade": null,
      "alloy_desig_uns_no": "N06059",
      "class_condition_temper": "Solution ann.",
      "size_thickness_mm": null,
      "min_tensile_strength_mpa": 690,
      "values": {
        "40": 689,
        "100": 689,
        "150": 689,
        "200": 677,
        "250": 655,
        "300": 635,
        "325": 625,
        "350": 616,
        "375": 608,
        "400": 600,
        "425": 594,
        "450": 589,
        "475": 585,
        "500": 582,
        "525": 579,
        "550": null,
        "575": null,
        "600": null,
        "625": null,
        "650": null,
        "675": null,
        "700": null,
        "725": null,
        "750": null,
        "775": null,
        "800": null,
        "825": null,
        "850": null,
        "875": null,
        "900": null
      }
    },
    {
      "block": 47,
      "line_no": 32,
      "nominal_composition": "59Ni–23Cr–16Mo",
      "product_form": "Rod",
      "spec_no": "SB–574",
      "type_grade": null,
      "alloy_desig_uns_no": "N06059",
      "class_condition_temper": "Solution ann.",
      "size_thickness_mm": null,
      "min_tensile_strength_mpa": 690,
      "values": {
        "40": 689,
        "100": 689,
        "150": 689,
        "200": 677,
        "250": 655,
        "300": 635,
        "325": 625,
        "350": 616,
        "375": 608,
        "400": 600,
        "425": 594,
        "450": 589,
        "475": 585,
        "500": 582,
        "525": 579,
        "550": null,
        "575": null,
        "600": null,
        "625": null,
        "650": null,
        "675": null,
        "700": null,
        "725": null,
        "750": null,
        "775": null,
        "800": null,
        "825": null,
        "850": null,
        "875": null,
        "900": null
      }
    },
    {
      "block": 47,
      "line_no": 33,
      "nominal_composition": "59Ni–23Cr–16Mo",
      "product_form": "Plate, sheet, strip",
      "spec_no": "SB–575",
      "type_grade": null,
      "alloy_desig_uns_no": "N06059",
      "class_condition_temper": "Solution ann.",
      "size_thickness_mm": null,
      "min_tensile_strength_mpa": 690,
      "values": {
        "40": 689,
        "100": 689,
        "150": 689,
        "200": 677,
        "250": 655,
        "300": 635,
        "325": 625,
        "350": 616,
        "375": 608,
        "400": 600,
        "425": 594,
        "450": 589,
        "475": 585,
        "500": 582,
        "525": 579,
        "550": null,
        "575": null,
        "600": null,
        "625": null,
        "650": null,
        "675": null,
        "700": null,
        "725": null,
        "750": null,
        "775": null,
        "800": null,
        "825": null,
        "850": null,
        "875": null,
        "900": null
      }
    },
    {
      "block": 47,
      "line_no": 34,
      "nominal_composition": "59Ni–23Cr–16Mo",
      "product_form": "Wld. pipe",
      "spec_no": "SB–619",
      "type_grade": null,
      "alloy_desig_uns_no": "N06059",
      "class_condition_temper": "Solution ann.",
      "size_thickness_mm": null,
      "min_tensile_strength_mpa": 690,
      "values": {
        "40": 689,
        "100": 689,
        "150": 689,
        "200": 677,
        "250": 655,
        "300": 635,
        "325": 625,
        "350": 616,
        "375": 608,
        "400": 600,
        "425": 594,
        "450": 589,
        "475": 585,
        "500": 582,
        "525": 579,
        "550": null,
        "575": null,
        "600": null,
        "625": null,
        "650": null,
        "675": null,
        "700": null,
        "725": null,
        "750": null,
        "775": null,
        "800": null,
        "825": null,
        "850": null,
        "875": null,
        "900": null
      }
    },
    {
      "block": 47,
      "line_no": 35,
      "nominal_composition": "59Ni–23Cr–16Mo",
      "product_form": "Smls. pipe & tube",
      "spec_no": "SB–622",
      "type_grade": null,
      "alloy_desig_uns_no": "N06059",
      "class_condition_temper": "Solution ann.",
      "size_thickness_mm": null,
      "min_tensile_strength_mpa": 690,
      "values": {
        "40": 689,
        "100": 689,
        "150": 689,
        "200": 677,
        "250": 655,
        "300": 635,
        "325": 625,
        "350": 616,
        "375": 608,
        "400": 600,
        "425": 594,
        "450": 589,
        "475": 585,
        "500": 582,
        "525": 579,
        "550": null,
        "575": null,
        "600": null,
        "625": null,
        "650": null,
        "675": null,
        "700": null,
        "725": null,
        "750": null,
        "775": null,
        "800": null,
        "825": null,
        "850": null,
        "875": null,
        "900": null
      }
    },
    {
      "block": 47,
      "line_no": 36,
      "nominal_composition": "59Ni–23Cr–16Mo",
      "product_form": "Wld. tube",
      "spec_no": "SB–626",
      "type_grade": null,
      "alloy_desig_uns_no": "N06059",
      "class_condition_temper": "Solution ann.",
      "size_thickness_mm": null,
      "min_tensile_strength_mpa": 690,
      "values": {
        "40": 689,
        "100": 689,
        "150": 689,
        "200": 677,
        "250": 655,
        "300": 635,
        "325": 625,
        "350": 616,
        "375": 608,
        "400": 600,
        "425": 594,
        "450": 589,
        "475": 585,
        "500": 582,
        "525": 579,
        "550": null,
        "575": null,
        "600": null,
        "625": null,
        "650": null,
        "675": null,
        "700": null,
        "725": null,
        "750": null,
        "775": null,
        "800": null,
        "825": null,
        "850": null,
        "875": null,
        "900": null
      }
    },
    {
      "block": 47,
      "line_no": 37,
      "nominal_composition": "59Ni–23Cr–16Mo–1.6Cu",
      "product_form": "Fittings",
      "spec_no": "SB–366",
      "type_grade": null,
      "alloy_desig_uns_no": "N06200",
      "class_condition_temper": "Solution ann.",
      "size_thickness_mm": null,
      "min_tensile_strength_mpa": 690,
      "values": {
        "40": 690,
        "100": 690,
        "150": 690,
        "200": 690,
        "250": 649,
        "300": 636,
        "325": 631,
        "350": 626,
        "375": 621,
        "400": 615,
        "425": 609,
        "450": 602,
        "475": 595,
        "500": 588,
        "525": 582,
        "550": null,
        "575": null,
        "600": null,
        "625": null,
        "650": null,
        "675": null,
        "700": null,
        "725": null,
        "750": null,
        "775": null,
        "800": null,
        "825": null,
        "850": null,
        "875": null,
        "900": null
      }
    },
    {
      "block": 47,
      "line_no": 38,
      "nominal_composition": "59Ni–23Cr–16Mo–1.6Cu",
      "product_form": "Forgings",
      "spec_no": "SB–462",
      "type_grade": null,
      "alloy_desig_uns_no": "N06200",
      "class_condition_temper": "Solution ann.",
      "size_thickness_mm": null,
      "min_tensile_strength_mpa": 690,
      "values": {
        "40": 690,
        "100": 690,
        "150": 690,
        "200": 690,
        "250": 649,
        "300": 636,
        "325": 631,
        "350": 626,
        "375": 621,
        "400": 615,
        "425": 609,
        "450": 602,
        "475": 595,
        "500": 588,
        "525": 582,
        "550": null,
        "575": null,
        "600": null,
        "625": null,
        "650": null,
        "675": null,
        "700": null,
        "725": null,
        "750": null,
        "775": null,
        "800": null,
        "825": null,
        "850": null,
        "875": null,
        "900": null
      }
    },
    {
      "block": 47,
      "line_no": 39,
      "nominal_composition": "59Ni–23Cr–16Mo–1.6Cu",
      "product_form": "Forgings",
      "spec_no": "SB–564",
      "type_grade": null,
      "alloy_desig_uns_no": "N06200",
      "class_condition_temper": "Solution ann.",
      "size_thickness_mm": null,
      "min_tensile_strength_mpa": 690,
      "values": {
        "40": 690,
        "100": 690,
        "150": 690,
        "200": 690,
        "250": 649,
        "300": 636,
        "325": 631,
        "350": 626,
        "375": 621,
        "400": 615,
        "425": 609,
        "450": 602,
        "475": 595,
        "500": 588,
        "525": 582,
        "550": null,
        "575": null,
        "600": null,
        "625": null,
        "650": null,
        "675": null,
        "700": null,
        "725": null,
        "750": null,
        "775": null,
        "800": null,
        "825": null,
        "850": null,
        "875": null,
        "900": null
      }
    },
    {
      "block": 47,
      "line_no": 40,
      "nominal_composition": "59Ni–23Cr–16Mo–1.6Cu",
      "product_form": "Rod",
      "spec_no": "SB–574",
      "type_grade": null,
      "alloy_desig_uns_no": "N06200",
      "class_condition_temper": "Solution ann.",
      "size_thickness_mm": null,
      "min_tensile_strength_mpa": 690,
      "values": {
        "40": 690,
        "100": 690,
        "150": 690,
        "200": 690,
        "250": 649,
        "300": 636,
        "325": 631,
        "350": 626,
        "375": 621,
        "400": 615,
        "425": 609,
        "450": 602,
        "475": 595,
        "500": 588,
        "525": 582,
        "550": null,
        "575": null,
        "600": null,
        "625": null,
        "650": null,
        "675": null,
        "700": null,
        "725": null,
        "750": null,
        "775": null,
        "800": null,
        "825": null,
        "850": null,
        "875": null,
        "900": null
      }
    },
    {
      "block": 47,
      "line_no": 41,
      "nominal_composition": "59Ni–23Cr–16Mo–1.6Cu",
      "product_form": "Plate, sheet, strip",
      "spec_no": "SB–575",
      "type_grade": null,
      "alloy_desig_uns_no": "N06200",
      "class_condition_temper": "Solution ann.",
      "size_thickness_mm": null,
      "min_tensile_strength_mpa": 690,
      "values": {
        "40": 690,
        "100": 690,
        "150": 690,
        "200": 690,
        "250": 649,
        "300": 636,
        "325": 631,
        "350": 626,
        "375": 621,
        "400": 615,
        "425": 609,
        "450": 602,
        "475": 595,
        "500": 588,
        "525": 582,
        "550": null,
        "575": null,
        "600": null,
        "625": null,
        "650": null,
        "675": null,
        "700": null,
        "725": null,
        "750": null,
        "775": null,
        "800": null,
        "825": null,
        "850": null,
        "875": null,
        "900": null
      }
    },
    {
      "block": 47,
      "line_no": 42,
      "nominal_composition": "59Ni–23Cr–16Mo–1.6Cu",
      "product_form": "Wld. pipe",
      "spec_no": "SB–619",
      "type_grade": null,
      "alloy_desig_uns_no": "N06200",
      "class_condition_temper": "Solution ann.",
      "size_thickness_mm": null,
      "min_tensile_strength_mpa": 690,
      "values": {
        "40": 690,
        "100": 690,
        "150": 690,
        "200": 690,
        "250": 649,
        "300": 636,
        "325": 631,
        "350": 626,
        "375": 621,
        "400": 615,
        "425": 609,
        "450": 602,
        "475": 595,
        "500": 588,
        "525": 582,
        "550": null,
        "575": null,
        "600": null,
        "625": null,
        "650": null,
        "675": null,
        "700": null,
        "725": null,
        "750": null,
        "775": null,
        "800": null,
        "825": null,
        "850": null,
        "875": null,
        "900": null
      }
    },
    {
      "block": 47,
      "line_no": 43,
      "nominal_composition": "59Ni–23Cr–16Mo–1.6Cu",
      "product_form": "Smls. pipe & tube",
      "spec_no": "SB–622",
      "type_grade": null,
      "alloy_desig_uns_no": "N06200",
      "class_condition_temper": "Solution ann.",
      "size_thickness_mm": null,
      "min_tensile_strength_mpa": 690,
      "values": {
        "40": 690,
        "100": 690,
        "150": 690,
        "200": 690,
        "250": 649,
        "300": 636,
        "325": 631,
        "350": 626,
        "375": 621,
        "400": 615,
        "425": 609,
        "450": 602,
        "475": 595,
        "500": 588,
        "525": 582,
        "550": null,
        "575": null,
        "600": null,
        "625": null,
        "650": null,
        "675": null,
        "700": null,
        "725": null,
        "750": null,
        "775": null,
        "800": null,
        "825": null,
        "850": null,
        "875": null,
        "900": null
      }
    },
    {
      "block": 47,
      "line_no": 44,
      "nominal_composition": "59Ni–23Cr–16Mo–1.6Cu",
      "product_form": "Wld. tube",
      "spec_no": "SB–626",
      "type_grade": null,
      "alloy_desig_uns_no": "N06200",
      "class_condition_temper": "Solution ann.",
      "size_thickness_mm": null,
      "min_tensile_strength_mpa": 690,
      "values": {
        "40": 690,
        "100": 690,
        "150": 690,
        "200": 690,
        "250": 649,
        "300": 636,
        "325": 631,
        "350": 626,
        "375": 621,
        "400": 615,
        "425": 609,
        "450": 602,
        "475": 595,
        "500": 588,
        "525": 582,
        "550": null,
        "575": null,
        "600": null,
        "625": null,
        "650": null,
        "675": null,
        "700": null,
        "725": null,
        "750": null,
        "775": null,
        "800": null,
        "825": null,
        "850": null,
        "875": null,
        "900": null
      }
    },
    {
      "block": 47,
      "line_no": 45,
      "nominal_composition": "60Ni–19Cr–19Mo–1.8Ta",
      "product_form": "Smls. & wld. ftgs.",
      "spec_no": "SB–366",
      "type_grade": null,
      "alloy_desig_uns_no": "N06210",
      "class_condition_temper": "Solution ann.",
      "size_thickness_mm": null,
      "min_tensile_strength_mpa": 690,
      "values": {
        "40": 690,
        "100": 690,
        "150": 688,
        "200": 688,
        "250": 652,
        "300": 639,
        "325": 634,
        "350": 629,
        "375": 624,
        "400": 620,
        "425": 617,
        "450": 613,
        "475": 610,
        "500": 607,
        "525": 604,
        "550": null,
        "575": null,
        "600": null,
        "625": null,
        "650": null,
        "675": null,
        "700": null,
        "725": null,
        "750": null,
        "775": null,
        "800": null,
        "825": null,
        "850": null,
        "875": null,
        "900": null
      }
    },
    {
      "block": 48,
      "line_no": 1,
      "nominal_composition": "60Ni–19Cr–19Mo–1.8Ta",
      "product_form": "Forgings",
      "spec_no": "SB–564",
      "type_grade": null,
      "alloy_desig_uns_no": "N06210",
      "class_condition_temper": "Solution ann.",
      "size_thickness_mm": null,
      "min_tensile_strength_mpa": 690,
      "values": {
        "40": 690,
        "100": 690,
        "150": 688,
        "200": 688,
        "250": 652,
        "300": 639,
        "325": 634,
        "350": 629,
        "375": 624,
        "400": 620,
        "425": 617,
        "450": 613,
        "475": 610,
        "500": 607,
        "525": 604,
        "550": null,
        "575": null,
        "600": null,
        "625": null,
        "650": null,
        "675": null,
        "700": null,
        "725": null,
        "750": null,
        "775": null,
        "800": null,
        "825": null,
        "850": null,
        "875": null,
        "900": null
      }
    },
    {
      "block": 48,
      "line_no": 2,
      "nominal_composition": "60Ni–19Cr–19Mo–1.8Ta",
      "product_form": "Rod",
      "spec_no": "SB–574",
      "type_grade": null,
      "alloy_desig_uns_no": "N06210",
      "class_condition_temper": "Solution ann.",
      "size_thickness_mm": null,
      "min_tensile_strength_mpa": 690,
      "values": {
        "40": 690,
        "100": 690,
        "150": 688,
        "200": 688,
        "250": 652,
        "300": 639,
        "325": 634,
        "350": 629,
        "375": 624,
        "400": 620,
        "425": 617,
        "450": 613,
        "475": 610,
        "500": 607,
        "525": 604,
        "550": null,
        "575": null,
        "600": null,
        "625": null,
        "650": null,
        "675": null,
        "700": null,
        "725": null,
        "750": null,
        "775": null,
        "800": null,
        "825": null,
        "850": null,
        "875": null,
        "900": null
      }
    },
    {
      "block": 48,
      "line_no": 3,
      "nominal_composition": "60Ni–19Cr–19Mo–1.8Ta",
      "product_form": "Plate, sheet, strip",
      "spec_no": "SB–575",
      "type_grade": null,
      "alloy_desig_uns_no": "N06210",
      "class_condition_temper": "Solution ann.",
      "size_thickness_mm": null,
      "min_tensile_strength_mpa": 690,
      "values": {
        "40": 690,
        "100": 690,
        "150": 688,
        "200": 688,
        "250": 652,
        "300": 639,
        "325": 634,
        "350": 629,
        "375": 624,
        "400": 620,
        "425": 617,
        "450": 613,
        "475": 610,
        "500": 607,
        "525": 604,
        "550": null,
        "575": null,
        "600": null,
        "625": null,
        "650": null,
        "675": null,
        "700": null,
        "725": null,
        "750": null,
        "775": null,
        "800": null,
        "825": null,
        "850": null,
        "875": null,
        "900": null
      }
    },
    {
      "block": 48,
      "line_no": 4,
      "nominal_composition": "60Ni–19Cr–19Mo–1.8Ta",
      "product_form": "Wld. pipe",
      "spec_no": "SB–619",
      "type_grade": null,
      "alloy_desig_uns_no": "N06210",
      "class_condition_temper": "Solution ann.",
      "size_thickness_mm": null,
      "min_tensile_strength_mpa": 690,
      "values": {
        "40": 690,
        "100": 690,
        "150": 688,
        "200": 688,
        "250": 652,
        "300": 639,
        "325": 634,
        "350": 629,
        "375": 624,
        "400": 620,
        "425": 617,
        "450": 613,
        "475": 610,
        "500": 607,
        "525": 604,
        "550": null,
        "575": null,
        "600": null,
        "625": null,
        "650": null,
        "675": null,
        "700": null,
        "725": null,
        "750": null,
        "775": null,
        "800": null,
        "825": null,
        "850": null,
        "875": null,
        "900": null
      }
    },
    {
      "block": 48,
      "line_no": 5,
      "nominal_composition": "60Ni–19Cr–19Mo–1.8Ta",
      "product_form": "Smls. pipe & tube",
      "spec_no": "SB–622",
      "type_grade": null,
      "alloy_desig_uns_no": "N06210",
      "class_condition_temper": "Solution ann.",
      "size_thickness_mm": null,
      "min_tensile_strength_mpa": 690,
      "values": {
        "40": 690,
        "100": 690,
        "150": 688,
        "200": 688,
        "250": 652,
        "300": 639,
        "325": 634,
        "350": 629,
        "375": 624,
        "400": 620,
        "425": 617,
        "450": 613,
        "475": 610,
        "500": 607,
        "525": 604,
        "550": null,
        "575": null,
        "600": null,
        "625": null,
        "650": null,
        "675": null,
        "700": null,
        "725": null,
        "750": null,
        "775": null,
        "800": null,
        "825": null,
        "850": null,
        "875": null,
        "900": null
      }
    },
    {
      "block": 48,
      "line_no": 6,
      "nominal_composition": "60Ni–19Cr–19Mo–1.8Ta",
      "product_form": "Wld. tube",
      "spec_no": "SB–626",
      "type_grade": null,
      "alloy_desig_uns_no": "N06210",
      "class_condition_temper": "Solution ann.",
      "size_thickness_mm": null,
      "min_tensile_strength_mpa": 690,
      "values": {
        "40": 690,
        "100": 690,
        "150": 688,
        "200": 688,
        "250": 652,
        "300": 639,
        "325": 634,
        "350": 629,
        "375": 624,
        "400": 620,
        "425": 617,
        "450": 613,
        "475": 610,
        "500": 607,
        "525": 604,
        "550": null,
        "575": null,
        "600": null,
        "625": null,
        "650": null,
        "675": null,
        "700": null,
        "725": null,
        "750": null,
        "775": null,
        "800": null,
        "825": null,
        "850": null,
        "875": null,
        "900": null
      }
    },
    {
      "block": 48,
      "line_no": 7,
      "nominal_composition": "57Ni–22Cr–14W–2Mo–La",
      "product_form": "Plate, sheet, strip",
