Repository: danivelas0/asme-pcc

File: resources/bpvc_ii_d_metric_2025/table_y_1.json (part 51 of 71)
    "Min. Yield Strength, MPa",
    "Notes"
  ],
  "columns_values": [
        "175": 178,
        "200": 170,
        "225": 161,
        "250": 152,
        "275": null,
        "300": null,
        "325": null,
        "350": null,
        "375": null,
        "400": null,
        "425": null,
        "450": null,
        "475": null,
        "500": null,
        "525": null,
        "550": null,
        "575": null,
        "600": null,
        "625": null,
        "650": null,
        "675": null,
        "700": null,
        "725": null,
        "750": null,
        "775": null,
        "800": null,
        "825": null,
        "850": null,
        "875": null,
        "900": null
      }
    },
    {
      "block": 40,
      "line_no": 44,
      "nominal_composition": null,
      "product_form": "Smls. tube",
      "spec_no": "SB–75",
      "type_grade": null,
      "alloy_desig_uns_no": "C12200",
      "class_condition_temper": "H55",
      "size_thickness_mm": null,
      "min_tensile_strength_mpa": 250,
      "min_yield_strength_mpa": 205,
      "notes": null,
      "values": {
        "40": 207,
        "65": 205,
        "100": 199,
        "125": 193,
        "150": 186,
        "175": 178,
        "200": 170,
        "225": 161,
        "250": 152,
        "275": null,
        "300": null,
        "325": null,
        "350": null,
        "375": null,
        "400": null,
        "425": null,
        "450": null,
        "475": null,
        "500": null,
        "525": null,
        "550": null,
        "575": null,
        "600": null,
        "625": null,
        "650": null,
        "675": null,
        "700": null,
        "725": null,
        "750": null,
        "775": null,
        "800": null,
        "825": null,
        "850": null,
        "875": null,
        "900": null
      }
    },
    {
      "block": 40,
      "line_no": 45,
      "nominal_composition": null,
      "product_form": "Smls. cond. tube",
      "spec_no": "SB–111",
      "type_grade": null,
      "alloy_desig_uns_no": "C12200",
      "class_condition_temper": "H55",
      "size_thickness_mm": null,
      "min_tensile_strength_mpa": 250,
      "min_yield_strength_mpa": 205,
      "notes": null,
      "values": {
        "40": 207,
        "65": 205,
        "100": 199,
        "125": 193,
        "150": 186,
        "175": 178,
        "200": 170,
        "225": 161,
        "250": 152,
        "275": null,
        "300": null,
        "325": null,
        "350": null,
        "375": null,
        "400": null,
        "425": null,
        "450": null,
        "475": null,
        "500": null,
        "525": null,
        "550": null,
        "575": null,
        "600": null,
        "625": null,
        "650": null,
        "675": null,
        "700": null,
        "725": null,
        "750": null,
        "775": null,
        "800": null,
        "825": null,
        "850": null,
        "875": null,
        "900": null
      }
    },
    {
      "block": 41,
      "line_no": 1,
      "nominal_composition": null,
      "product_form": "Finned tube",
      "spec_no": "SB–359",
      "type_grade": null,
      "alloy_desig_uns_no": "C12200",
      "class_condition_temper": "H55",
      "size_thickness_mm": null,
      "min_tensile_strength_mpa": 250,
      "min_yield_strength_mpa": 205,
      "notes": null,
      "values": {
        "40": 207,
        "65": 205,
        "100": 199,
        "125": 193,
        "150": 186,
        "175": 178,
        "200": 170,
        "225": 161,
        "250": 152,
        "275": null,
        "300": null,
        "325": null,
        "350": null,
        "375": null,
        "400": null,
        "425": null,
        "450": null,
        "475": null,
        "500": null,
        "525": null,
        "550": null,
        "575": null,
        "600": null,
        "625": null,
        "650": null,
        "675": null,
        "700": null,
        "725": null,
        "750": null,
        "775": null,
        "800": null,
        "825": null,
        "850": null,
        "875": null,
        "900": null
      }
    },
    {
      "block": 41,
      "line_no": 2,
      "nominal_composition": null,
      "product_form": "Smls. U–bend tube",
      "spec_no": "SB–395",
      "type_grade": null,
      "alloy_desig_uns_no": "C12200",
      "class_condition_temper": "H55",
      "size_thickness_mm": null,
      "min_tensile_strength_mpa": 250,
      "min_yield_strength_mpa": 205,
      "notes": null,
      "values": {
        "40": 207,
        "65": 205,
        "100": 199,
        "125": 193,
        "150": 186,
        "175": 178,
        "200": 170,
        "225": 161,
        "250": 152,
        "275": null,
        "300": null,
        "325": null,
        "350": null,
        "375": null,
        "400": null,
        "425": null,
        "450": null,
        "475": null,
        "500": null,
        "525": null,
        "550": null,
        "575": null,
        "600": null,
        "625": null,
        "650": null,
        "675": null,
        "700": null,
        "725": null,
        "750": null,
        "775": null,
        "800": null,
        "825": null,
        "850": null,
        "875": null,
        "900": null
      }
    },
    {
      "block": 41,
      "line_no": 3,
      "nominal_composition": null,
      "product_form": "Smls. pipe",
      "spec_no": "SB–42",
      "type_grade": null,
      "alloy_desig_uns_no": "C12200",
      "class_condition_temper": "H80",
      "size_thickness_mm": "6 < DN ≤50",
      "min_tensile_strength_mpa": 310,
      "min_yield_strength_mpa": 275,
      "notes": null,
      "values": {
        "40": 276,
        "65": 264,
        "100": 258,
        "125": 254,
        "150": 246,
        "175": 233,
        "200": 215,
        "225": 185,
        "250": 154,
        "275": null,
        "300": null,
        "325": null,
        "350": null,
        "375": null,
        "400": null,
        "425": null,
        "450": null,
        "475": null,
        "500": null,
        "525": null,
        "550": null,
        "575": null,
        "600": null,
        "625": null,
        "650": null,
        "675": null,
        "700": null,
        "725": null,
        "750": null,
        "775": null,
        "800": null,
        "825": null,
        "850": null,
        "875": null,
        "900": null
      }
    },
    {
      "block": 41,
      "line_no": 4,
      "nominal_composition": null,
      "product_form": "Smls. cond. tube",
      "spec_no": "SB–75",
      "type_grade": null,
      "alloy_desig_uns_no": "C12200",
      "class_condition_temper": "H80",
      "size_thickness_mm": "<102",
      "min_tensile_strength_mpa": 310,
      "min_yield_strength_mpa": 275,
      "notes": null,
      "values": {
        "40": 276,
        "65": 264,
        "100": 258,
        "125": 254,
        "150": 246,
        "175": 233,
        "200": 215,
        "225": 185,
        "250": 154,
        "275": null,
        "300": null,
        "325": null,
        "350": null,
        "375": null,
        "400": null,
        "425": null,
        "450": null,
        "475": null,
        "500": null,
        "525": null,
        "550": null,
        "575": null,
        "600": null,
        "625": null,
        "650": null,
        "675": null,
        "700": null,
        "725": null,
        "750": null,
        "775": null,
        "800": null,
        "825": null,
        "850": null,
        "875": null,
        "900": null
      }
    },
    {
      "block": 41,
      "line_no": 5,
      "nominal_composition": null,
      "product_form": "Smls. tube",
      "spec_no": "SB–111",
      "type_grade": null,
      "alloy_desig_uns_no": "C12200",
      "class_condition_temper": "H80",
      "size_thickness_mm": null,
      "min_tensile_strength_mpa": 310,
      "min_yield_strength_mpa": 275,
      "notes": null,
      "values": {
        "40": 276,
        "65": 264,
        "100": 258,
        "125": 254,
        "150": 246,
        "175": 233,
        "200": 215,
        "225": 185,
        "250": 154,
        "275": null,
        "300": null,
        "325": null,
        "350": null,
        "375": null,
        "400": null,
        "425": null,
        "450": null,
        "475": null,
        "500": null,
        "525": null,
        "550": null,
        "575": null,
        "600": null,
        "625": null,
        "650": null,
        "675": null,
        "700": null,
        "725": null,
        "750": null,
        "775": null,
        "800": null,
        "825": null,
        "850": null,
        "875": null,
        "900": null
      }
    },
    {
      "block": 41,
      "line_no": 6,
      "nominal_composition": null,
      "product_form": "Finned tube",
      "spec_no": "SB–359",
      "type_grade": null,
      "alloy_desig_uns_no": "C12200",
      "class_condition_temper": "H80",
      "size_thickness_mm": null,
      "min_tensile_strength_mpa": 310,
      "min_yield_strength_mpa": 275,
      "notes": null,
      "values": {
        "40": 276,
        "65": 264,
        "100": 258,
        "125": 254,
        "150": 246,
        "175": 233,
        "200": 215,
        "225": 185,
        "250": 154,
        "275": null,
        "300": null,
        "325": null,
        "350": null,
        "375": null,
        "400": null,
        "425": null,
        "450": null,
        "475": null,
        "500": null,
        "525": null,
        "550": null,
        "575": null,
        "600": null,
        "625": null,
        "650": null,
        "675": null,
        "700": null,
        "725": null,
        "750": null,
        "775": null,
        "800": null,
        "825": null,
        "850": null,
        "875": null,
        "900": null
      }
    },
    {
      "block": 41,
      "line_no": 7,
      "nominal_composition": null,
      "product_form": "Plate, sheet, strip, bar",
      "spec_no": "SB–152",
      "type_grade": null,
      "alloy_desig_uns_no": "C12300",
      "class_condition_temper": "H00",
      "size_thickness_mm": null,
      "min_tensile_strength_mpa": 205,
      "min_yield_strength_mpa": 70,
      "notes": null,
      "values": {
        "40": 68.9,
        "65": 60.7,
        "100": 60.7,
        "125": 60.7,
        "150": 60.4,
        "175": 58.7,
        "200": 56.1,
        "225": 53.4,
        "250": 51.5,
        "275": null,
        "300": null,
        "325": null,
        "350": null,
        "375": null,
        "400": null,
        "425": null,
        "450": null,
        "475": null,
        "500": null,
        "525": null,
        "550": null,
        "575": null,
        "600": null,
        "625": null,
        "650": null,
        "675": null,
        "700": null,
        "725": null,
        "750": null,
        "775": null,
        "800": null,
        "825": null,
        "850": null,
        "875": null,
        "900": null
      }
    },
    {
      "block": 41,
      "line_no": 8,
      "nominal_composition": null,
      "product_form": "Plate, sheet, strip, bar",
      "spec_no": "SB–152",
      "type_grade": null,
      "alloy_desig_uns_no": "C12300",
      "class_condition_temper": "H01",
      "size_thickness_mm": null,
      "min_tensile_strength_mpa": 205,
      "min_yield_strength_mpa": 70,
      "notes": null,
      "values": {
        "40": 68.9,
        "65": 60.7,
        "100": 60.7,
        "125": 60.7,
        "150": 60.4,
        "175": 58.7,
        "200": 56.1,
        "225": 53.4,
        "250": 51.5,
        "275": null,
        "300": null,
        "325": null,
        "350": null,
        "375": null,
        "400": null,
        "425": null,
        "450": null,
        "475": null,
        "500": null,
        "525": null,
        "550": null,
        "575": null,
        "600": null,
        "625": null,
        "650": null,
        "675": null,
        "700": null,
        "725": null,
        "750": null,
        "775": null,
        "800": null,
        "825": null,
        "850": null,
        "875": null,
        "900": null
      }
    },
    {
      "block": 41,
      "line_no": 9,
      "nominal_composition": null,
      "product_form": "Plate, sheet, strip, bar",
      "spec_no": "SB–152",
      "type_grade": null,
      "alloy_desig_uns_no": "C12300",
      "class_condition_temper": "H02",
      "size_thickness_mm": null,
      "min_tensile_strength_mpa": 205,
      "min_yield_strength_mpa": 70,
      "notes": null,
      "values": {
        "40": 68.9,
        "65": 60.7,
        "100": 60.7,
        "125": 60.7,
        "150": 60.4,
        "175": 58.7,
        "200": 56.1,
        "225": 53.4,
        "250": 51.5,
        "275": null,
        "300": null,
        "325": null,
        "350": null,
        "375": null,
        "400": null,
        "425": null,
        "450": null,
        "475": null,
        "500": null,
        "525": null,
        "550": null,
        "575": null,
        "600": null,
        "625": null,
        "650": null,
        "675": null,
        "700": null,
        "725": null,
        "750": null,
        "775": null,
        "800": null,
        "825": null,
        "850": null,
        "875": null,
        "900": null
      }
    },
    {
      "block": 41,
      "line_no": 10,
      "nominal_composition": null,
      "product_form": "Plate, sheet, strip, bar",
      "spec_no": "SB–152",
      "type_grade": null,
      "alloy_desig_uns_no": "C12300",
      "class_condition_temper": "H03",
      "size_thickness_mm": null,
      "min_tensile_strength_mpa": 205,
      "min_yield_strength_mpa": 70,
      "notes": null,
      "values": {
        "40": 68.9,
        "65": 60.7,
        "100": 60.7,
        "125": 60.7,
        "150": 60.4,
        "175": 58.7,
        "200": 56.1,
        "225": 53.4,
        "250": 51.5,
        "275": null,
        "300": null,
        "325": null,
        "350": null,
        "375": null,
        "400": null,
        "425": null,
        "450": null,
        "475": null,
        "500": null,
        "525": null,
        "550": null,
        "575": null,
        "600": null,
        "625": null,
        "650": null,
        "675": null,
        "700": null,
        "725": null,
        "750": null,
        "775": null,
        "800": null,
        "825": null,
        "850": null,
        "875": null,
        "900": null
      }
    },
    {
      "block": 41,
      "line_no": 11,
      "nominal_composition": null,
      "product_form": "Plate, sheet, strip, bar",
      "spec_no": "SB–152",
      "type_grade": null,
      "alloy_desig_uns_no": "C12300",
      "class_condition_temper": "H04",
      "size_thickness_mm": null,
      "min_tensile_strength_mpa": 205,
      "min_yield_strength_mpa": 70,
      "notes": null,
      "values": {
        "40": 68.9,
        "65": 60.7,
        "100": 60.7,
        "125": 60.7,
        "150": 60.4,
        "175": 58.7,
        "200": 56.1,
        "225": 53.4,
        "250": 51.5,
        "275": null,
        "300": null,
        "325": null,
        "350": null,
        "375": null,
        "400": null,
        "425": null,
        "450": null,
        "475": null,
        "500": null,
        "525": null,
        "550": null,
        "575": null,
        "600": null,
        "625": null,
        "650": null,
        "675": null,
        "700": null,
        "725": null,
        "750": null,
        "775": null,
        "800": null,
        "825": null,
        "850": null,
        "875": null,
        "900": null
      }
    },
    {
      "block": 41,
      "line_no": 12,
      "nominal_composition": null,
      "product_form": "Plate, sheet, strip, bar",
      "spec_no": "SB–152",
      "type_grade": null,
      "alloy_desig_uns_no": "C12300",
      "class_condition_temper": "M20, O25",
      "size_thickness_mm": null,
      "min_tensile_strength_mpa": 205,
      "min_yield_strength_mpa": 70,
      "notes": null,
      "values": {
        "40": 68.9,
        "65": 60.7,
        "100": 60.7,
        "125": 60.7,
        "150": 60.4,
        "175": 58.7,
        "200": 56.1,
        "225": 53.4,
        "250": 51.5,
        "275": null,
        "300": null,
        "325": null,
        "350": null,
        "375": null,
        "400": null,
        "425": null,
        "450": null,
        "475": null,
        "500": null,
        "525": null,
        "550": null,
        "575": null,
        "600": null,
        "625": null,
        "650": null,
        "675": null,
        "700": null,
        "725": null,
        "750": null,
        "775": null,
        "800": null,
        "825": null,
        "850": null,
        "875": null,
        "900": null
      }
    },
    {
      "block": 41,
      "line_no": 13,
      "nominal_composition": null,
      "product_form": "Plate, sheet, strip, bar",
      "spec_no": "SB–152",
      "type_grade": null,
      "alloy_desig_uns_no": "C14200",
      "class_condition_temper": "M20, O25",
      "size_thickness_mm": null,
      "min_tensile_strength_mpa": 205,
      "min_yield_strength_mpa": 70,
      "notes": null,
      "values": {
        "40": 68.9,
        "65": 58.7,
        "100": 55.5,
        "125": 55.0,
        "150": 53.7,
        "175": 52.5,
        "200": 50.7,
        "225": 48.8,
        "250": 46.9,
        "275": null,
        "300": null,
        "325": null,
        "350": null,
        "375": null,
        "400": null,
        "425": null,
        "450": null,
        "475": null,
        "500": null,
        "525": null,
        "550": null,
        "575": null,
        "600": null,
        "625": null,
        "650": null,
        "675": null,
        "700": null,
        "725": null,
        "750": null,
        "775": null,
        "800": null,
        "825": null,
        "850": null,
        "875": null,
        "900": null
      }
    },
    {
      "block": 41,
      "line_no": 14,
      "nominal_composition": null,
      "product_form": "Smls. cond. tube",
      "spec_no": "SB–111",
      "type_grade": null,
      "alloy_desig_uns_no": "C14200",
      "class_condition_temper": "H55",
      "size_thickness_mm": null,
      "min_tensile_strength_mpa": 250,
      "min_yield_strength_mpa": 205,
      "notes": null,
      "values": {
        "40": 207,
        "65": 205,
        "100": 199,
        "125": 193,
        "150": 186,
        "175": 178,
        "200": 170,
        "225": 161,
        "250": 152,
        "275": null,
        "300": null,
        "325": null,
        "350": null,
        "375": null,
        "400": null,
        "425": null,
        "450": null,
        "475": null,
        "500": null,
        "525": null,
        "550": null,
        "575": null,
        "600": null,
        "625": null,
        "650": null,
        "675": null,
        "700": null,
        "725": null,
        "750": null,
        "775": null,
        "800": null,
        "825": null,
        "850": null,
        "875": null,
        "900": null
      }
    },
    {
      "block": 41,
      "line_no": 15,
      "nominal_composition": null,
      "product_form": "Smls. U–bend tube",
      "spec_no": "SB–395",
      "type_grade": null,
      "alloy_desig_uns_no": "C14200",
      "class_condition_temper": "H55",
      "size_thickness_mm": null,
      "min_tensile_strength_mpa": 250,
      "min_yield_strength_mpa": 205,
      "notes": null,
      "values": {
        "40": 207,
        "65": 205,
        "100": 199,
        "125": 193,
        "150": 186,
        "175": 178,
        "200": 170,
        "225": 161,
        "250": 152,
        "275": null,
        "300": null,
        "325": null,
        "350": null,
        "375": null,
        "400": null,
        "425": null,
        "450": null,
        "475": null,
        "500": null,
        "525": null,
        "550": null,
        "575": null,
        "600": null,
        "625": null,
        "650": null,
        "675": null,
        "700": null,
        "725": null,
        "750": null,
        "775": null,
        "800": null,
        "825": null,
        "850": null,
        "875": null,
        "900": null
      }
    },
    {
      "block": 41,
      "line_no": 16,
      "nominal_composition": null,
      "product_form": "Smls. cond. tube",
      "spec_no": "SB–111",
      "type_grade": null,
      "alloy_desig_uns_no": "C14200",
      "class_condition_temper": "H80",
      "size_thickness_mm": null,
      "min_tensile_strength_mpa": 310,
      "min_yield_strength_mpa": 275,
      "notes": null,
      "values": {
        "40": 276,
        "65": 264,
        "100": 258,
        "125": 254,
        "150": 246,
        "175": 233,
        "200": 215,
        "225": 185,
        "250": 154,
        "275": null,
        "300": null,
        "325": null,
        "350": null,
        "375": null,
        "400": null,
        "425": null,
        "450": null,
        "475": null,
        "500": null,
        "525": null,
        "550": null,
        "575": null,
        "600": null,
        "625": null,
        "650": null,
        "675": null,
        "700": null,
        "725": null,
        "750": null,
        "775": null,
        "800": null,
        "825": null,
        "850": null,
        "875": null,
        "900": null
      }
    },
    {
      "block": 41,
      "line_no": 17,
      "nominal_composition": null,
      "product_form": "Smls. cond. tube",
      "spec_no": "SB–111",
      "type_grade": null,
      "alloy_desig_uns_no": "C19200",
      "class_condition_temper": "O61",
      "size_thickness_mm": null,
      "min_tensile_strength_mpa": 260,
      "min_yield_strength_mpa": 85,
      "notes": null,
      "values": {
        "40": 82.7,
        "65": 73.9,
        "100": 68.8,
        "125": 65.8,
        "150": 64.0,
        "175": 62.2,
        "200": 60.9,
        "225": 59.2,
        "250": 57.3,
        "275": null,
        "300": null,
        "325": null,
        "350": null,
        "375": null,
        "400": null,
        "425": null,
        "450": null,
        "475": null,
        "500": null,
        "525": null,
        "550": null,
        "575": null,
        "600": null,
        "625": null,
        "650": null,
        "675": null,
        "700": null,
        "725": null,
        "750": null,
        "775": null,
        "800": null,
        "825": null,
        "850": null,
        "875": null,
        "900": null
      }
    },
    {
      "block": 41,
      "line_no": 18,
      "nominal_composition": null,
      "product_form": "Smls. U–bend tube",
      "spec_no": "SB–395",
      "type_grade": null,
      "alloy_desig_uns_no": "C19200",
      "class_condition_temper": "O61",
      "size_thickness_mm": null,
      "min_tensile_strength_mpa": 260,
      "min_yield_strength_mpa": 85,
      "notes": null,
      "values": {
        "40": 82.7,
        "65": 73.9,
        "100": 68.8,
        "125": 65.8,
        "150": 64.0,
        "175": 62.2,
        "200": 60.9,
        "225": 59.2,
        "250": 57.3,
        "275": null,
        "300": null,
        "325": null,
        "350": null,
        "375": null,
        "400": null,
        "425": null,
        "450": null,
        "475": null,
        "500": null,
        "525": null,
        "550": null,
        "575": null,
        "600": null,
        "625": null,
        "650": null,
        "675": null,
        "700": null,
        "725": null,
        "750": null,
        "775": null,
        "800": null,
        "825": null,
        "850": null,
        "875": null,
        "900": null
      }
    },
    {
      "block": 41,
      "line_no": 19,
      "nominal_composition": null,
      "product_form": "Wld. cond. tube",
      "spec_no": "SB–543",
      "type_grade": null,
      "alloy_desig_uns_no": "C19400",
      "class_condition_temper": "WO61",
      "size_thickness_mm": null,
      "min_tensile_strength_mpa": 310,
      "min_yield_strength_mpa": 105,
      "notes": null,
      "values": {
        "40": 103,
        "65": 102,
        "100": 100,
        "125": 98.2,
        "150": 95.0,
        "175": 92.6,
        "200": 88.9,
        "225": 85.6,
        "250": 82.6,
        "275": null,
        "300": null,
        "325": null,
        "350": null,
        "375": null,
        "400": null,
        "425": null,
        "450": null,
        "475": null,
        "500": null,
        "525": null,
        "550": null,
        "575": null,
        "600": null,
        "625": null,
        "650": null,
        "675": null,
        "700": null,
        "725": null,
        "750": null,
        "775": null,
        "800": null,
        "825": null,
        "850": null,
        "875": null,
        "900": null
      }
    },
    {
      "block": 41,
      "line_no": 20,
      "nominal_composition": null,
      "product_form": "Wld. cond. tube",
      "spec_no": "SB–543",
      "type_grade": null,
      "alloy_desig_uns_no": "C19400",
      "class_condition_temper": "WC55",
      "size_thickness_mm": null,
      "min_tensile_strength_mpa": 310,
      "min_yield_strength_mpa": 150,
      "notes": null,
      "values": {
        "40": 152,
        "65": 150,
        "100": 147,
        "125": 144,
        "150": 140,
        "175": 135,
        "200": 131,
        "225": 126,
        "250": 121,
        "275": null,
        "300": null,
        "325": null,
        "350": null,
        "375": null,
        "400": null,
        "425": null,
        "450": null,
        "475": null,
        "500": null,
        "525": null,
        "550": null,
        "575": null,
        "600": null,
        "625": null,
        "650": null,
        "675": null,
        "700": null,
        "725": null,
        "750": null,
        "775": null,
        "800": null,
        "825": null,
        "850": null,
        "875": null,
        "900": null
      }
    },
    {
      "block": 41,
      "line_no": 21,
      "nominal_composition": null,
      "product_form": "Smls. pipe",
      "spec_no": "SB–43",
      "type_grade": null,
      "alloy_desig_uns_no": "C23000",
      "class_condition_temper": "O61 and H58",
      "size_thickness_mm": null,
      "min_tensile_strength_mpa": 275,
      "min_yield_strength_mpa": 85,
      "notes": null,
      "values": {
        "40": 82.7,
        "65": 82.7,
        "100": 82.7,
        "125": 82.7,
        "150": 82.7,
        "175": 82.7,
        "200": 82.3,
        "225": 80.5,
        "250": 77.3,
        "275": null,
        "300": null,
        "325": null,
        "350": null,
        "375": null,
        "400": null,
        "425": null,
        "450": null,
        "475": null,
        "500": null,
        "525": null,
        "550": null,
        "575": null,
        "600": null,
        "625": null,
        "650": null,
        "675": null,
        "700": null,
        "725": null,
        "750": null,
        "775": null,
        "800": null,
        "825": null,
        "850": null,
        "875": null,
        "900": null
      }
    },
    {
      "block": 41,
      "line_no": 22,
      "nominal_composition": null,
      "product_form": "Smls. cond. tube",
      "spec_no": "SB–111",
      "type_grade": null,
      "alloy_desig_uns_no": "C23000",
      "class_condition_temper": "O61",
      "size_thickness_mm": null,
      "min_tensile_strength_mpa": 275,
      "min_yield_strength_mpa": 85,
      "notes": null,
      "values": {
        "40": 82.7,
        "65": 82.7,
        "100": 82.7,
        "125": 82.7,
        "150": 82.7,
        "175": 82.7,
        "200": 82.3,
        "225": 80.5,
        "250": 77.3,
        "275": null,
        "300": null,
        "325": null,
        "350": null,
        "375": null,
        "400": null,
        "425": null,
        "450": null,
        "475": null,
        "500": null,
        "525": null,
        "550": null,
        "575": null,
        "600": null,
        "625": null,
        "650": null,
        "675": null,
        "700": null,
        "725": null,
        "750": null,
        "775": null,
        "800": null,
        "825": null,
        "850": null,
        "875": null,
        "900": null
      }
    },
    {
      "block": 41,
      "line_no": 23,
      "nominal_composition": null,
      "product_form": "Smls. tube",
      "spec_no": "SB–135",
      "type_grade": null,
      "alloy_desig_uns_no": "C23000",
      "class_condition_temper": "O50 and O60",
      "size_thickness_mm": null,
      "min_tensile_strength_mpa": 275,
      "min_yield_strength_mpa": 85,
      "notes": null,
      "values": {
        "40": 82.7,
        "65": 82.7,
        "100": 82.7,
        "125": 82.7,
        "150": 82.7,
        "175": 82.7,
        "200": 82.3,
        "225": 80.5,
        "250": 77.3,
        "275": null,
        "300": null,
        "325": null,
        "350": null,
        "375": null,
        "400": null,
        "425": null,
        "450": null,
        "475": null,
        "500": null,
        "525": null,
        "550": null,
        "575": null,
        "600": null,
        "625": null,
        "650": null,
        "675": null,
        "700": null,
        "725": null,
        "750": null,
        "775": null,
        "800": null,
        "825": null,
        "850": null,
        "875": null,
        "900": null
      }
    },
    {
      "block": 41,
      "line_no": 24,
      "nominal_composition": null,
      "product_form": "Smls. U–bend tube",
      "spec_no": "SB–395",
      "type_grade": null,
      "alloy_desig_uns_no": "C23000",
      "class_condition_temper": "O61",
      "size_thickness_mm": null,
      "min_tensile_strength_mpa": 275,
      "min_yield_strength_mpa": 85,
      "notes": null,
      "values": {
        "40": 82.7,
        "65": 82.7,
        "100": 82.7,
        "125": 82.7,
        "150": 82.7,
        "175": 82.7,
        "200": 82.3,
        "225": 80.5,
        "250": 77.3,
        "275": null,
        "300": null,
        "325": null,
        "350": null,
        "375": null,
        "400": null,
        "425": null,
        "450": null,
        "475": null,
        "500": null,
        "525": null,
        "550": null,
        "575": null,
        "600": null,
        "625": null,
        "650": null,
        "675": null,
        "700": null,
        "725": null,
        "750": null,
        "775": null,
        "800": null,
        "825": null,
        "850": null,
        "875": null,
        "900": null
      }
    },
    {
      "block": 41,
      "line_no": 25,
      "nominal_composition": null,
      "product_form": "Smls. cond. tube",
      "spec_no": "SB–543",
      "type_grade": null,
      "alloy_desig_uns_no": "C23000",
      "class_condition_temper": "WO61 and WC55",
      "size_thickness_mm": null,
      "min_tensile_strength_mpa": 275,
      "min_yield_strength_mpa": 85,
      "notes": null,
      "values": {
        "40": 82.7,
        "65": 82.7,
        "100": 82.7,
        "125": 82.7,
        "150": 82.7,
        "175": 82.7,
        "200": 82.3,
        "225": 80.5,
        "250": 77.3,
        "275": null,
        "300": null,
        "325": null,
        "350": null,
        "375": null,
        "400": null,
        "425": null,
        "450": null,
        "475": null,
        "500": null,
        "525": null,
        "550": null,
        "575": null,
        "600": null,
        "625": null,
        "650": null,
        "675": null,
        "700": null,
        "725": null,
        "750": null,
        "775": null,
        "800": null,
        "825": null,
        "850": null,
        "875": null,
        "900": null
      }
    },
    {
      "block": 41,
      "line_no": 26,
      "nominal_composition": null,
      "product_form": "Smls. tube",
      "spec_no": "SB–111",
      "type_grade": null,
      "alloy_desig_uns_no": "C28000",
      "class_condition_temper": "O25",
      "size_thickness_mm": null,
      "min_tensile_strength_mpa": 345,
      "min_yield_strength_mpa": 140,
      "notes": null,
      "values": {
        "40": 138,
        "65": 138,
        "100": 138,
        "125": 138,
        "150": 138,
        "175": 138,
        "200": 138,
        "225": 138,
        "250": 133,
        "275": null,
        "300": null,
        "325": null,
        "350": null,
        "375": null,
        "400": null,
        "425": null,
        "450": null,
        "475": null,
        "500": null,
        "525": null,
        "550": null,
        "575": null,
        "600": null,
        "625": null,
        "650": null,
        "675": null,
        "700": null,
        "725": null,
        "750": null,
        "775": null,
        "800": null,
        "825": null,
        "850": null,
        "875": null,
        "900": null
      }
    },
    {
      "block": 41,
      "line_no": 27,
      "nominal_composition": null,
      "product_form": "Plate",
      "spec_no": "SB–171",
      "type_grade": null,
      "alloy_desig_uns_no": "C36500",
      "class_condition_temper": "O25 and M20",
      "size_thickness_mm": "100 < t ≤140",
      "min_tensile_strength_mpa": 275,
      "min_yield_strength_mpa": 85,
      "notes": null,
      "values": {
        "40": 82.7,
        "65": 82.7,
        "100": 82.7,
        "125": 82.7,
        "150": 82.7,
        "175": 82.7,
        "200": 82.7,
        "225": 82.7,
        "250": 79.8,
        "275": null,
        "300": null,
        "325": null,
        "350": null,
        "375": null,
        "400": null,
        "425": null,
        "450": null,
        "475": null,
        "500": null,
        "525": null,
        "550": null,
        "575": null,
        "600": null,
        "625": null,
        "650": null,
        "675": null,
        "700": null,
        "725": null,
        "750": null,
        "775": null,
        "800": null,
        "825": null,
        "850": null,
        "875": null,
        "900": null
      }
    },
    {
      "block": 41,
      "line_no": 28,
      "nominal_composition": null,
      "product_form": "Plate",
      "spec_no": "SB–171",
      "type_grade": null,
      "alloy_desig_uns_no": "C36500",
      "class_condition_temper": "O25 and M20",
      "size_thickness_mm": "50 < t ≤100",
      "min_tensile_strength_mpa": 310,
      "min_yield_strength_mpa": 105,
      "notes": null,
      "values": {
        "40": 103,
        "65": 103,
        "100": 103,
        "125": 103,
        "150": 103,
        "175": 103,
        "200": 103,
        "225": 103,
        "250": 100,
        "275": null,
        "300": null,
        "325": null,
        "350": null,
        "375": null,
        "400": null,
        "425": null,
        "450": null,
        "475": null,
        "500": null,
        "525": null,
        "550": null,
        "575": null,
        "600": null,
        "625": null,
        "650": null,
        "675": null,
        "700": null,
        "725": null,
        "750": null,
        "775": null,
        "800": null,
        "825": null,
        "850": null,
        "875": null,
        "900": null
      }
    },
    {
      "block": 41,
      "line_no": 29,
      "nominal_composition": null,
      "product_form": "Plate, sheet",
      "spec_no": "SB–171",
      "type_grade": null,
      "alloy_desig_uns_no": "C36500",
      "class_condition_temper": "O25 and M20",
      "size_thickness_mm": null,
      "min_tensile_strength_mpa": 345,
      "min_yield_strength_mpa": 140,
      "notes": null,
      "values": {
        "40": 138,
        "65": 138,
        "100": 138,
        "125": 138,
        "150": 138,
        "175": 138,
        "200": 138,
        "225": 138,
        "250": 133,
        "275": null,
        "300": null,
        "325": null,
        "350": null,
        "375": null,
        "400": null,
        "425": null,
        "450": null,
        "475": null,
        "500": null,
        "525": null,
        "550": null,
        "575": null,
        "600": null,
        "625": null,
        "650": null,
        "675": null,
        "700": null,
        "725": null,
        "750": null,
        "775": null,
        "800": null,
        "825": null,
        "850": null,
        "875": null,
        "900": null
      }
    },
    {
      "block": 41,
      "line_no": 30,
      "nominal_composition": null,
      "product_form": "Forgings, brass",
      "spec_no": "SB–283",
      "type_grade": null,
      "alloy_desig_uns_no": "C37700",
      "class_condition_temper": "M10, O20",
      "size_thickness_mm": null,
      "min_tensile_strength_mpa": 317,
      "min_yield_strength_mpa": 103,
      "notes": null,
      "values": {
        "40": 103,
        "65": 86.1,
        "100": 86.1,
        "125": 86.1,
        "150": 86.1,
        "175": 86.1,
        "200": 86.1,
        "225": 86.1,
        "250": 86.1,
        "275": 86.1,
        "300": null,
        "325": null,
        "350": null,
        "375": null,
        "400": null,
        "425": null,
        "450": null,
        "475": null,
        "500": null,
        "525": null,
        "550": null,
        "575": null,
        "600": null,
        "625": null,
        "650": null,
        "675": null,
        "700": null,
        "725": null,
        "750": null,
        "775": null,
        "800": null,
        "825": null,
        "850": null,
        "875": null,
        "900": null
      }
    },
    {
      "block": 41,
      "line_no": 31,
      "nominal_composition": null,
      "product_form": null,
      "spec_no": null,
      "type_grade": null,
      "alloy_desig_uns_no": null,
      "class_condition_temper": null,
      "size_thickness_mm": null,
      "min_tensile_strength_mpa": null,
      "min_yield_strength_mpa": null,
      "notes": null,
      "values": {
        "40": null,
        "65": null,
        "100": null,
        "125": null,
        "150": null,
        "175": null,
        "200": null,
        "225": null,
        "250": null,
        "275": null,
        "300": null,
        "325": null,
        "350": null,
        "375": null,
        "400": null,
        "425": null,
        "450": null,
        "475": null,
        "500": null,
        "525": null,
        "550": null,
        "575": null,
        "600": null,
        "625": null,
        "650": null,
        "675": null,
        "700": null,
        "725": null,
        "750": null,
        "775": null,
        "800": null,
        "825": null,
        "850": null,
        "875": null,
        "900": null
      }
    },
    {
      "block": 41,
      "line_no": 32,
      "nominal_composition": null,
      "product_form": null,
      "spec_no": null,
      "type_grade": null,
      "alloy_desig_uns_no": null,
      "class_condition_temper": null,
      "size_thickness_mm": null,
      "min_tensile_strength_mpa": null,
      "min_yield_strength_mpa": null,
      "notes": null,
      "values": {
        "40": null,
        "65": null,
        "100": null,
        "125": null,
        "150": null,
        "175": null,
        "200": null,
        "225": null,
        "250": null,
        "275": null,
        "300": null,
        "325": null,
        "350": null,
        "375": null,
        "400": null,
        "425": null,
        "450": null,
        "475": null,
        "500": null,
        "525": null,
        "550": null,
        "575": null,
        "600": null,
        "625": null,
        "650": null,
        "675": null,
        "700": null,
        "725": null,
        "750": null,
        "775": null,
        "800": null,
        "825": null,
        "850": null,
        "875": null,
        "900": null
      }
    },
    {
      "block": 41,
      "line_no": 33,
      "nominal_composition": null,
      "product_form": "Forgings, brass",
      "spec_no": "SB–283",
      "type_grade": null,
      "alloy_desig_uns_no": "C37700",
      "class_condition_temper": "M10, O20",
      "size_thickness_mm": null,
      "min_tensile_strength_mpa": 345,
      "min_yield_strength_mpa": 125,
      "notes": null,
      "values": {
        "40": 124,
        "65": 103,
