Repository: danivelas0/asme-pcc

File: resources/bpvc_ii_d_metric_2025/table_1a.json (part 52 of 57)
    "External Pressure Chart No.",
    "Notes"
  ],
  "columns_values": [
        "350": 108,
        "375": 107,
        "400": 105,
        "425": 104,
        "450": 102,
        "475": 101,
        "500": 98.9,
        "525": 74.7,
        "550": 50.6,
        "575": 37.4,
        "600": 27.5,
        "625": 20.4,
        "650": 14.2,
        "675": 9.27,
        "700": 5.22,
        "725": 3.23,
        "750": 2.53,
        "775": 2.06,
        "800": 1.52,
        "825": 0.96,
        "850": null,
        "875": null,
        "900": null
      }
    },
    {
      "block": 37,
      "line_no": 12,
      "nominal_composition": "23Cr–12Ni–Cb",
      "product_form": "Wld. pipe",
      "spec_no": "SA–814",
      "type_grade": "TP309Cb",
      "alloy_desig_uns_no": "S30940",
      "class_condition_temper": null,
      "size_thickness_mm": null,
      "p_no": 8,
      "group_no": 2,
      "min_tensile_strength_mpa": 515,
      "min_yield_strength_mpa": 205,
      "i": "NP",
      "limits_iii": "NP",
      "viii_1": 816,
      "xii": 343,
      "external_pressure_chart_no": "HA–2",
      "notes": "G12, G24, T6",
      "values": {
        "40": 117,
        "65": 110,
        "100": 101,
        "125": 97.5,
        "150": 94.3,
        "200": 88.7,
        "250": 84.7,
        "300": 82.1,
        "325": 80.8,
        "350": 79.8,
        "375": 79.1,
        "400": 77.9,
        "425": 77.3,
        "450": 76.1,
        "475": 74.8,
        "500": 73.5,
        "525": 64.8,
        "550": 50.6,
        "575": 37.4,
        "600": 27.5,
        "625": 20.4,
        "650": 14.2,
        "675": 9.27,
        "700": 5.22,
        "725": 3.23,
        "750": 2.53,
        "775": 2.06,
        "800": 1.52,
        "825": 0.96,
        "850": null,
        "875": null,
        "900": null
      }
    },
    {
      "block": 37,
      "line_no": 13,
      "nominal_composition": "23Cr–25Ni–5.5Mo–N",
      "product_form": "Forgings",
      "spec_no": "SA–182",
      "type_grade": null,
      "alloy_desig_uns_no": "S32053",
      "class_condition_temper": null,
      "size_thickness_mm": null,
      "p_no": 8,
      "group_no": 4,
      "min_tensile_strength_mpa": 640,
      "min_yield_strength_mpa": 295,
      "i": "NP",
      "limits_iii": "NP",
      "viii_1": 350,
      "xii": "NP",
      "external_pressure_chart_no": "NFN–12 G5",
      "notes": null,
      "values": {
        "40": 183,
        "65": 183,
        "100": 182,
        "125": null,
        "150": 173,
        "200": 165,
        "250": 160,
        "300": 155,
        "325": 153,
        "350": 152,
        "375": null,
        "400": null,
        "425": null,
        "450": null,
        "475": null,
        "500": null,
        "525": null,
        "550": null,
        "575": null,
        "600": null,
        "625": null,
        "650": null,
        "675": null,
        "700": null,
        "725": null,
        "750": null,
        "775": null,
        "800": null,
        "825": null,
        "850": null,
        "875": null,
        "900": null
      }
    },
    {
      "block": 37,
      "line_no": 14,
      "nominal_composition": "23Cr–25Ni–5.5Mo–N",
      "product_form": "Forgings",
      "spec_no": "SA–182",
      "type_grade": null,
      "alloy_desig_uns_no": "S32053",
      "class_condition_temper": null,
      "size_thickness_mm": null,
      "p_no": 8,
      "group_no": 4,
      "min_tensile_strength_mpa": 640,
      "min_yield_strength_mpa": 295,
      "i": "NP",
      "limits_iii": "NP",
      "viii_1": 350,
      "xii": "NP",
      "external_pressure_chart_no": "NFN–12 …",
      "notes": null,
      "values": {
        "40": 183,
        "65": 177,
        "100": 164,
        "125": null,
        "150": 151,
        "200": 141,
        "250": 134,
        "300": 129,
        "325": 127,
        "350": 125,
        "375": null,
        "400": null,
        "425": null,
        "450": null,
        "475": null,
        "500": null,
        "525": null,
        "550": null,
        "575": null,
        "600": null,
        "625": null,
        "650": null,
        "675": null,
        "700": null,
        "725": null,
        "750": null,
        "775": null,
        "800": null,
        "825": null,
        "850": null,
        "875": null,
        "900": null
      }
    },
    {
      "block": 37,
      "line_no": 15,
      "nominal_composition": "23Cr–25Ni–5.5Mo–N",
      "product_form": "Plate",
      "spec_no": "SA–240",
      "type_grade": null,
      "alloy_desig_uns_no": "S32053",
      "class_condition_temper": null,
      "size_thickness_mm": null,
      "p_no": 8,
      "group_no": 4,
      "min_tensile_strength_mpa": 640,
      "min_yield_strength_mpa": 295,
      "i": "NP",
      "limits_iii": "NP",
      "viii_1": 350,
      "xii": "NP",
      "external_pressure_chart_no": "NFN–12 G5",
      "notes": null,
      "values": {
        "40": 183,
        "65": 183,
        "100": 182,
        "125": null,
        "150": 173,
        "200": 165,
        "250": 160,
        "300": 155,
        "325": 153,
        "350": 152,
        "375": null,
        "400": null,
        "425": null,
        "450": null,
        "475": null,
        "500": null,
        "525": null,
        "550": null,
        "575": null,
        "600": null,
        "625": null,
        "650": null,
        "675": null,
        "700": null,
        "725": null,
        "750": null,
        "775": null,
        "800": null,
        "825": null,
        "850": null,
        "875": null,
        "900": null
      }
    },
    {
      "block": 37,
      "line_no": 16,
      "nominal_composition": "23Cr–25Ni–5.5Mo–N",
      "product_form": "Plate",
      "spec_no": "SA–240",
      "type_grade": null,
      "alloy_desig_uns_no": "S32053",
      "class_condition_temper": null,
      "size_thickness_mm": null,
      "p_no": 8,
      "group_no": 4,
      "min_tensile_strength_mpa": 640,
      "min_yield_strength_mpa": 295,
      "i": "NP",
      "limits_iii": "NP",
      "viii_1": 350,
      "xii": "NP",
      "external_pressure_chart_no": "NFN–12 …",
      "notes": null,
      "values": {
        "40": 183,
        "65": 177,
        "100": 164,
        "125": null,
        "150": 151,
        "200": 141,
        "250": 134,
        "300": 129,
        "325": 127,
        "350": 125,
        "375": null,
        "400": null,
        "425": null,
        "450": null,
        "475": null,
        "500": null,
        "525": null,
        "550": null,
        "575": null,
        "600": null,
        "625": null,
        "650": null,
        "675": null,
        "700": null,
        "725": null,
        "750": null,
        "775": null,
        "800": null,
        "825": null,
        "850": null,
        "875": null,
        "900": null
      }
    },
    {
      "block": 37,
      "line_no": 17,
      "nominal_composition": "23Cr–25Ni–5.5Mo–N",
      "product_form": "Wld. tube",
      "spec_no": "SA–249",
      "type_grade": null,
      "alloy_desig_uns_no": "S32053",
      "class_condition_temper": null,
      "size_thickness_mm": null,
      "p_no": 8,
      "group_no": 4,
      "min_tensile_strength_mpa": 640,
      "min_yield_strength_mpa": 295,
      "i": "NP",
      "limits_iii": "NP",
      "viii_1": 350,
      "xii": "NP",
      "external_pressure_chart_no": "NFN–12 G5, W12",
      "notes": null,
      "values": {
        "40": 183,
        "65": 183,
        "100": 182,
        "125": null,
        "150": 173,
        "200": 165,
        "250": 160,
        "300": 155,
        "325": 153,
        "350": 152,
        "375": null,
        "400": null,
        "425": null,
        "450": null,
        "475": null,
        "500": null,
        "525": null,
        "550": null,
        "575": null,
        "600": null,
        "625": null,
        "650": null,
        "675": null,
        "700": null,
        "725": null,
        "750": null,
        "775": null,
        "800": null,
        "825": null,
        "850": null,
        "875": null,
        "900": null
      }
    },
    {
      "block": 37,
      "line_no": 18,
      "nominal_composition": "23Cr–25Ni–5.5Mo–N",
      "product_form": "Wld. tube",
      "spec_no": "SA–249",
      "type_grade": null,
      "alloy_desig_uns_no": "S32053",
      "class_condition_temper": null,
      "size_thickness_mm": null,
      "p_no": 8,
      "group_no": 4,
      "min_tensile_strength_mpa": 640,
      "min_yield_strength_mpa": 295,
      "i": "NP",
      "limits_iii": "NP",
      "viii_1": 350,
      "xii": "NP",
      "external_pressure_chart_no": "NFN–12 W12",
      "notes": null,
      "values": {
        "40": 183,
        "65": 177,
        "100": 164,
        "125": null,
        "150": 151,
        "200": 141,
        "250": 134,
        "300": 129,
        "325": 127,
        "350": 125,
        "375": null,
        "400": null,
        "425": null,
        "450": null,
        "475": null,
        "500": null,
        "525": null,
        "550": null,
        "575": null,
        "600": null,
        "625": null,
        "650": null,
        "675": null,
        "700": null,
        "725": null,
        "750": null,
        "775": null,
        "800": null,
        "825": null,
        "850": null,
        "875": null,
        "900": null
      }
    },
    {
      "block": 37,
      "line_no": 19,
      "nominal_composition": "23Cr–25Ni–5.5Mo–N",
      "product_form": "Smls. & wld. pipe",
      "spec_no": "SA–312",
      "type_grade": null,
      "alloy_desig_uns_no": "S32053",
      "class_condition_temper": null,
      "size_thickness_mm": null,
      "p_no": 8,
      "group_no": 4,
      "min_tensile_strength_mpa": 640,
      "min_yield_strength_mpa": 295,
      "i": "NP",
      "limits_iii": "NP",
      "viii_1": 350,
      "xii": "NP",
      "external_pressure_chart_no": "NFN–12 G5, W12",
      "notes": null,
      "values": {
        "40": 183,
        "65": 183,
        "100": 182,
        "125": null,
        "150": 173,
        "200": 165,
        "250": 160,
        "300": 155,
        "325": 153,
        "350": 152,
        "375": null,
        "400": null,
        "425": null,
        "450": null,
        "475": null,
        "500": null,
        "525": null,
        "550": null,
        "575": null,
        "600": null,
        "625": null,
        "650": null,
        "675": null,
        "700": null,
        "725": null,
        "750": null,
        "775": null,
        "800": null,
        "825": null,
        "850": null,
        "875": null,
        "900": null
      }
    },
    {
      "block": 37,
      "line_no": 20,
      "nominal_composition": "23Cr–25Ni–5.5Mo–N",
      "product_form": "Smls. & wld. pipe",
      "spec_no": "SA–312",
      "type_grade": null,
      "alloy_desig_uns_no": "S32053",
      "class_condition_temper": null,
      "size_thickness_mm": null,
      "p_no": 8,
      "group_no": 4,
      "min_tensile_strength_mpa": 640,
      "min_yield_strength_mpa": 295,
      "i": "NP",
      "limits_iii": "NP",
      "viii_1": 350,
      "xii": "NP",
      "external_pressure_chart_no": "NFN–12 W12",
      "notes": null,
      "values": {
        "40": 183,
        "65": 177,
        "100": 164,
        "125": null,
        "150": 151,
        "200": 141,
        "250": 134,
        "300": 129,
        "325": 127,
        "350": 125,
        "375": null,
        "400": null,
        "425": null,
        "450": null,
        "475": null,
        "500": null,
        "525": null,
        "550": null,
        "575": null,
        "600": null,
        "625": null,
        "650": null,
        "675": null,
        "700": null,
        "725": null,
        "750": null,
        "775": null,
        "800": null,
        "825": null,
        "850": null,
        "875": null,
        "900": null
      }
    },
    {
      "block": 37,
      "line_no": 21,
      "nominal_composition": "23Cr–25Ni–5.5Mo–N",
      "product_form": "Wld. pipe",
      "spec_no": "SA–358",
      "type_grade": null,
      "alloy_desig_uns_no": "S32053",
      "class_condition_temper": null,
      "size_thickness_mm": null,
      "p_no": 8,
      "group_no": 4,
      "min_tensile_strength_mpa": 640,
      "min_yield_strength_mpa": 295,
      "i": "NP",
      "limits_iii": "NP",
      "viii_1": 350,
      "xii": "NP",
      "external_pressure_chart_no": "NFN–12 G5, W12",
      "notes": null,
      "values": {
        "40": 183,
        "65": 183,
        "100": 182,
        "125": null,
        "150": 173,
        "200": 165,
        "250": 160,
        "300": 155,
        "325": 153,
        "350": 152,
        "375": null,
        "400": null,
        "425": null,
        "450": null,
        "475": null,
        "500": null,
        "525": null,
        "550": null,
        "575": null,
        "600": null,
        "625": null,
        "650": null,
        "675": null,
        "700": null,
        "725": null,
        "750": null,
        "775": null,
        "800": null,
        "825": null,
        "850": null,
        "875": null,
        "900": null
      }
    },
    {
      "block": 37,
      "line_no": 22,
      "nominal_composition": "23Cr–25Ni–5.5Mo–N",
      "product_form": "Wld. pipe",
      "spec_no": "SA–358",
      "type_grade": null,
      "alloy_desig_uns_no": "S32053",
      "class_condition_temper": null,
      "size_thickness_mm": null,
      "p_no": 8,
      "group_no": 4,
      "min_tensile_strength_mpa": 640,
      "min_yield_strength_mpa": 295,
      "i": "NP",
      "limits_iii": "NP",
      "viii_1": 350,
      "xii": "NP",
      "external_pressure_chart_no": "NFN–12 W12",
      "notes": null,
      "values": {
        "40": 183,
        "65": 177,
        "100": 164,
        "125": null,
        "150": 151,
        "200": 141,
        "250": 134,
        "300": 129,
        "325": 127,
        "350": 125,
        "375": null,
        "400": null,
        "425": null,
        "450": null,
        "475": null,
        "500": null,
        "525": null,
        "550": null,
        "575": null,
        "600": null,
        "625": null,
        "650": null,
        "675": null,
        "700": null,
        "725": null,
        "750": null,
        "775": null,
        "800": null,
        "825": null,
        "850": null,
        "875": null,
        "900": null
      }
    },
    {
      "block": 37,
      "line_no": 23,
      "nominal_composition": "23Cr–25Ni–5.5Mo–N",
      "product_form": "Fittings",
      "spec_no": "SA–403",
      "type_grade": null,
      "alloy_desig_uns_no": "S32053",
      "class_condition_temper": null,
      "size_thickness_mm": null,
      "p_no": 8,
      "group_no": 4,
      "min_tensile_strength_mpa": 640,
      "min_yield_strength_mpa": 295,
      "i": "NP",
      "limits_iii": "NP",
      "viii_1": 350,
      "xii": "NP",
      "external_pressure_chart_no": "NFN–12 G5",
      "notes": null,
      "values": {
        "40": 183,
        "65": 183,
        "100": 182,
        "125": null,
        "150": 173,
        "200": 165,
        "250": 160,
        "300": 155,
        "325": 153,
        "350": 152,
        "375": null,
        "400": null,
        "425": null,
        "450": null,
        "475": null,
        "500": null,
        "525": null,
        "550": null,
        "575": null,
        "600": null,
        "625": null,
        "650": null,
        "675": null,
        "700": null,
        "725": null,
        "750": null,
        "775": null,
        "800": null,
        "825": null,
        "850": null,
        "875": null,
        "900": null
      }
    },
    {
      "block": 37,
      "line_no": 24,
      "nominal_composition": "23Cr–25Ni–5.5Mo–N",
      "product_form": "Fittings",
      "spec_no": "SA–403",
      "type_grade": null,
      "alloy_desig_uns_no": "S32053",
      "class_condition_temper": null,
      "size_thickness_mm": null,
      "p_no": 8,
      "group_no": 4,
      "min_tensile_strength_mpa": 640,
      "min_yield_strength_mpa": 295,
      "i": "NP",
      "limits_iii": "NP",
      "viii_1": 350,
      "xii": "NP",
      "external_pressure_chart_no": "NFN–12 …",
      "notes": null,
      "values": {
        "40": 183,
        "65": 177,
        "100": 164,
        "125": null,
        "150": 151,
        "200": 141,
        "250": 134,
        "300": 129,
        "325": 127,
        "350": 125,
        "375": null,
        "400": null,
        "425": null,
        "450": null,
        "475": null,
        "500": null,
        "525": null,
        "550": null,
        "575": null,
        "600": null,
        "625": null,
        "650": null,
        "675": null,
        "700": null,
        "725": null,
        "750": null,
        "775": null,
        "800": null,
        "825": null,
        "850": null,
        "875": null,
        "900": null
      }
    },
    {
      "block": 37,
      "line_no": 25,
      "nominal_composition": "23Cr–25Ni–5.5Mo–N",
      "product_form": "Wld. pipe",
      "spec_no": "SA–409",
      "type_grade": null,
      "alloy_desig_uns_no": "S32053",
      "class_condition_temper": null,
      "size_thickness_mm": null,
      "p_no": 8,
      "group_no": 4,
      "min_tensile_strength_mpa": 640,
      "min_yield_strength_mpa": 295,
      "i": "NP",
      "limits_iii": "NP",
      "viii_1": 350,
      "xii": "NP",
      "external_pressure_chart_no": "NFN–12 G5, W12",
      "notes": null,
      "values": {
        "40": 183,
        "65": 183,
        "100": 182,
        "125": null,
        "150": 173,
        "200": 165,
        "250": 160,
        "300": 155,
        "325": 153,
        "350": 152,
        "375": null,
        "400": null,
        "425": null,
        "450": null,
        "475": null,
        "500": null,
        "525": null,
        "550": null,
        "575": null,
        "600": null,
        "625": null,
        "650": null,
        "675": null,
        "700": null,
        "725": null,
        "750": null,
        "775": null,
        "800": null,
        "825": null,
        "850": null,
        "875": null,
        "900": null
      }
    },
    {
      "block": 37,
      "line_no": 26,
      "nominal_composition": "23Cr–25Ni–5.5Mo–N",
      "product_form": "Wld. pipe",
      "spec_no": "SA–409",
      "type_grade": null,
      "alloy_desig_uns_no": "S32053",
      "class_condition_temper": null,
      "size_thickness_mm": null,
      "p_no": 8,
      "group_no": 4,
      "min_tensile_strength_mpa": 640,
      "min_yield_strength_mpa": 295,
      "i": "NP",
      "limits_iii": "NP",
      "viii_1": 350,
      "xii": "NP",
      "external_pressure_chart_no": "NFN–12 W12",
      "notes": null,
      "values": {
        "40": 183,
        "65": 177,
        "100": 164,
        "125": null,
        "150": 151,
        "200": 141,
        "250": 134,
        "300": 129,
        "325": 127,
        "350": 125,
        "375": null,
        "400": null,
        "425": null,
        "450": null,
        "475": null,
        "500": null,
        "525": null,
        "550": null,
        "575": null,
        "600": null,
        "625": null,
        "650": null,
        "675": null,
        "700": null,
        "725": null,
        "750": null,
        "775": null,
        "800": null,
        "825": null,
        "850": null,
        "875": null,
        "900": null
      }
    },
    {
      "block": 37,
      "line_no": 27,
      "nominal_composition": "23Cr–25Ni–5.5Mo–N",
      "product_form": "Bar",
      "spec_no": "SA–479",
      "type_grade": null,
      "alloy_desig_uns_no": "S32053",
      "class_condition_temper": null,
      "size_thickness_mm": null,
      "p_no": 8,
      "group_no": 4,
      "min_tensile_strength_mpa": 640,
      "min_yield_strength_mpa": 295,
      "i": "NP",
      "limits_iii": "NP",
      "viii_1": 350,
      "xii": "NP",
      "external_pressure_chart_no": "NFN–12 G5",
      "notes": null,
      "values": {
        "40": 183,
        "65": 183,
        "100": 182,
        "125": null,
        "150": 173,
        "200": 165,
        "250": 160,
        "300": 155,
        "325": 153,
        "350": 152,
        "375": null,
        "400": null,
        "425": null,
        "450": null,
        "475": null,
        "500": null,
        "525": null,
        "550": null,
        "575": null,
        "600": null,
        "625": null,
        "650": null,
        "675": null,
        "700": null,
        "725": null,
        "750": null,
        "775": null,
        "800": null,
        "825": null,
        "850": null,
        "875": null,
        "900": null
      }
    },
    {
      "block": 37,
      "line_no": 28,
      "nominal_composition": "23Cr–25Ni–5.5Mo–N",
      "product_form": "Bar",
      "spec_no": "SA–479",
      "type_grade": null,
      "alloy_desig_uns_no": "S32053",
      "class_condition_temper": null,
      "size_thickness_mm": null,
      "p_no": 8,
      "group_no": 4,
      "min_tensile_strength_mpa": 640,
      "min_yield_strength_mpa": 295,
      "i": "NP",
      "limits_iii": "NP",
      "viii_1": 350,
      "xii": "NP",
      "external_pressure_chart_no": "NFN–12 …",
      "notes": null,
      "values": {
        "40": 183,
        "65": 177,
        "100": 164,
        "125": null,
        "150": 151,
        "200": 141,
        "250": 134,
        "300": 129,
        "325": 127,
        "350": 125,
        "375": null,
        "400": null,
        "425": null,
        "450": null,
        "475": null,
        "500": null,
        "525": null,
        "550": null,
        "575": null,
        "600": null,
        "625": null,
        "650": null,
        "675": null,
        "700": null,
        "725": null,
        "750": null,
        "775": null,
        "800": null,
        "825": null,
        "850": null,
        "875": null,
        "900": null
      }
    },
    {
      "block": 37,
      "line_no": 29,
      "nominal_composition": "23Cr–25Ni–5.5Mo–N",
      "product_form": "Wld. pipe",
      "spec_no": "SA–813",
      "type_grade": null,
      "alloy_desig_uns_no": "S32053",
      "class_condition_temper": null,
      "size_thickness_mm": null,
      "p_no": 8,
      "group_no": 4,
      "min_tensile_strength_mpa": 640,
      "min_yield_strength_mpa": 295,
      "i": "NP",
      "limits_iii": "NP",
      "viii_1": 350,
      "xii": "NP",
      "external_pressure_chart_no": "NFN–12",
      "notes": "G5, G12, W12",
      "values": {
        "40": 183,
        "65": 183,
        "100": 182,
        "125": null,
        "150": 173,
        "200": 165,
        "250": 160,
        "300": 155,
        "325": 153,
        "350": 152,
        "375": null,
        "400": null,
        "425": null,
        "450": null,
        "475": null,
        "500": null,
        "525": null,
        "550": null,
        "575": null,
        "600": null,
        "625": null,
        "650": null,
        "675": null,
        "700": null,
        "725": null,
        "750": null,
        "775": null,
        "800": null,
        "825": null,
        "850": null,
        "875": null,
        "900": null
      }
    },
    {
      "block": 37,
      "line_no": 30,
      "nominal_composition": "23Cr–25Ni–5.5Mo–N",
      "product_form": "Wld. pipe",
      "spec_no": "SA–813",
      "type_grade": null,
      "alloy_desig_uns_no": "S32053",
      "class_condition_temper": null,
      "size_thickness_mm": null,
      "p_no": 8,
      "group_no": 4,
      "min_tensile_strength_mpa": 640,
      "min_yield_strength_mpa": 295,
      "i": "NP",
      "limits_iii": "NP",
      "viii_1": 350,
      "xii": "NP",
      "external_pressure_chart_no": "NFN–12",
      "notes": "G12, W12",
      "values": {
        "40": 183,
        "65": 177,
        "100": 164,
        "125": null,
        "150": 151,
        "200": 141,
        "250": 134,
        "300": 129,
        "325": 127,
        "350": 125,
        "375": null,
        "400": null,
        "425": null,
        "450": null,
        "475": null,
        "500": null,
        "525": null,
        "550": null,
        "575": null,
        "600": null,
        "625": null,
        "650": null,
        "675": null,
        "700": null,
        "725": null,
        "750": null,
        "775": null,
        "800": null,
        "825": null,
        "850": null,
        "875": null,
        "900": null
      }
    },
    {
      "block": 37,
      "line_no": 31,
      "nominal_composition": "23Cr–25Ni–5.5Mo–N",
      "product_form": "Wld. pipe",
      "spec_no": "SA–814",
      "type_grade": null,
      "alloy_desig_uns_no": "S32053",
      "class_condition_temper": null,
      "size_thickness_mm": null,
      "p_no": 8,
      "group_no": 4,
      "min_tensile_strength_mpa": 640,
      "min_yield_strength_mpa": 295,
      "i": "NP",
      "limits_iii": "NP",
      "viii_1": 350,
      "xii": "NP",
      "external_pressure_chart_no": "NFN–12",
      "notes": "G5, G12, W12",
      "values": {
        "40": 183,
        "65": 183,
        "100": 182,
        "125": null,
        "150": 173,
        "200": 165,
        "250": 160,
        "300": 155,
        "325": 153,
        "350": 152,
        "375": null,
        "400": null,
        "425": null,
        "450": null,
        "475": null,
        "500": null,
        "525": null,
        "550": null,
        "575": null,
        "600": null,
        "625": null,
        "650": null,
        "675": null,
        "700": null,
        "725": null,
        "750": null,
        "775": null,
        "800": null,
        "825": null,
        "850": null,
        "875": null,
        "900": null
      }
    },
    {
      "block": 37,
      "line_no": 32,
      "nominal_composition": "23Cr–25Ni–5.5Mo–N",
      "product_form": "Wld. pipe",
      "spec_no": "SA–814",
      "type_grade": null,
      "alloy_desig_uns_no": "S32053",
      "class_condition_temper": null,
      "size_thickness_mm": null,
      "p_no": 8,
      "group_no": 4,
      "min_tensile_strength_mpa": 640,
      "min_yield_strength_mpa": 295,
      "i": "NP",
      "limits_iii": "NP",
      "viii_1": 350,
      "xii": "NP",
      "external_pressure_chart_no": "NFN–12",
      "notes": "G12, W12",
      "values": {
        "40": 183,
        "65": 177,
        "100": 164,
        "125": null,
        "150": 151,
        "200": 141,
        "250": 134,
        "300": 129,
        "325": 127,
        "350": 125,
        "375": null,
        "400": null,
        "425": null,
        "450": null,
        "475": null,
        "500": null,
        "525": null,
        "550": null,
        "575": null,
        "600": null,
        "625": null,
        "650": null,
        "675": null,
        "700": null,
        "725": null,
        "750": null,
        "775": null,
        "800": null,
        "825": null,
        "850": null,
        "875": null,
        "900": null
      }
    },
    {
      "block": 37,
      "line_no": 33,
      "nominal_composition": "24Cr–10Ni–4Mo–N",
      "product_form": "Castings",
      "spec_no": "SA–995",
      "type_grade": "2A",
      "alloy_desig_uns_no": "J93345",
      "class_condition_temper": null,
      "size_thickness_mm": null,
      "p_no": "10H",
      "group_no": 1,
      "min_tensile_strength_mpa": 655,
      "min_yield_strength_mpa": 450,
      "i": "NP",
      "limits_iii": "NP",
      "viii_1": 316,
      "xii": 316,
      "external_pressure_chart_no": "HA–5 G1, G19",
      "notes": null,
      "values": {
        "40": 187,
        "65": 187,
        "100": 186,
        "125": 180,
        "150": 173,
        "200": 167,
        "250": 167,
        "300": 167,
        "325": 167,
        "350": null,
        "375": null,
        "400": null,
        "425": null,
        "450": null,
        "475": null,
        "500": null,
        "525": null,
        "550": null,
        "575": null,
        "600": null,
        "625": null,
        "650": null,
        "675": null,
        "700": null,
        "725": null,
        "750": null,
        "775": null,
        "800": null,
        "825": null,
        "850": null,
        "875": null,
        "900": null
      }
    },
    {
      "block": 37,
      "line_no": 34,
      "nominal_composition": "24Cr–22Ni–6Mo–2W–Cu–N",
      "product_form": "Forgings",
      "spec_no": "SA–182",
      "type_grade": "F58",
      "alloy_desig_uns_no": "S31266",
      "class_condition_temper": null,
      "size_thickness_mm": null,
      "p_no": 45,
      "group_no": null,
      "min_tensile_strength_mpa": 752,
      "min_yield_strength_mpa": 421,
      "i": "NP",
      "limits_iii": "NP",
      "viii_1": 426,
      "xii": "NP",
      "external_pressure_chart_no": "HA–10 G5, G19",
      "notes": null,
      "values": {
        "40": 215,
        "65": 215,
        "100": 210,
        "125": 204,
        "150": 199,
        "200": 191,
        "250": 186,
        "300": 182,
        "325": 181,
        "350": 179,
        "375": 178,
        "400": 177,
        "425": 175,
        "450": 174,
        "475": null,
        "500": null,
        "525": null,
        "550": null,
        "575": null,
        "600": null,
        "625": null,
        "650": null,
        "675": null,
        "700": null,
        "725": null,
        "750": null,
        "775": null,
        "800": null,
        "825": null,
        "850": null,
        "875": null,
        "900": null
      }
    },
    {
      "block": 37,
      "line_no": 35,
      "nominal_composition": "24Cr–22Ni–6Mo–2W–Cu–N",
      "product_form": "Smls. tube",
      "spec_no": "SA–213",
      "type_grade": null,
      "alloy_desig_uns_no": "S31266",
      "class_condition_temper": null,
      "size_thickness_mm": null,
      "p_no": 45,
      "group_no": null,
      "min_tensile_strength_mpa": 752,
      "min_yield_strength_mpa": 421,
      "i": "NP",
      "limits_iii": "NP",
      "viii_1": 426,
      "xii": "NP",
      "external_pressure_chart_no": "HA–10 G5, G19",
      "notes": null,
      "values": {
        "40": 215,
        "65": 215,
        "100": 210,
        "125": 204,
        "150": 199,
        "200": 191,
        "250": 186,
        "300": 182,
        "325": 181,
        "350": 179,
        "375": 178,
        "400": 177,
        "425": 175,
        "450": 174,
        "475": null,
        "500": null,
        "525": null,
        "550": null,
        "575": null,
        "600": null,
        "625": null,
        "650": null,
        "675": null,
        "700": null,
        "725": null,
        "750": null,
        "775": null,
        "800": null,
        "825": null,
        "850": null,
        "875": null,
        "900": null
      }
    },
    {
      "block": 37,
      "line_no": 36,
      "nominal_composition": "24Cr–22Ni–6Mo–2W–Cu–N",
      "product_form": "Plate",
      "spec_no": "SA–240",
      "type_grade": null,
      "alloy_desig_uns_no": "S31266",
      "class_condition_temper": null,
      "size_thickness_mm": null,
      "p_no": 45,
      "group_no": null,
      "min_tensile_strength_mpa": 752,
      "min_yield_strength_mpa": 421,
      "i": "NP",
      "limits_iii": "NP",
      "viii_1": 426,
      "xii": "NP",
      "external_pressure_chart_no": "HA–10 G5, G19",
      "notes": null,
      "values": {
        "40": 215,
        "65": 215,
        "100": 210,
        "125": 204,
        "150": 199,
        "200": 191,
        "250": 186,
        "300": 182,
        "325": 181,
        "350": 179,
        "375": 178,
        "400": 177,
        "425": 175,
        "450": 174,
        "475": null,
        "500": null,
        "525": null,
        "550": null,
        "575": null,
        "600": null,
        "625": null,
        "650": null,
        "675": null,
        "700": null,
        "725": null,
        "750": null,
        "775": null,
        "800": null,
        "825": null,
        "850": null,
        "875": null,
        "900": null
      }
    },
    {
      "block": 37,
      "line_no": 37,
      "nominal_composition": "24Cr–22Ni–6Mo–2W–Cu–N",
      "product_form": "Wld. tube",
      "spec_no": "SA–249",
      "type_grade": null,
      "alloy_desig_uns_no": "S31266",
      "class_condition_temper": null,
      "size_thickness_mm": null,
      "p_no": 45,
      "group_no": null,
      "min_tensile_strength_mpa": 752,
      "min_yield_strength_mpa": 421,
      "i": "NP",
      "limits_iii": "NP",
      "viii_1": 426,
      "xii": "NP",
      "external_pressure_chart_no": "HA–10",
      "notes": "G5, G19, G24",
      "values": {
        "40": 183,
        "65": 183,
        "100": 179,
        "125": 174,
        "150": 169,
        "200": 163,
        "250": 158,
        "300": 155,
        "325": 154,
        "350": 153,
        "375": 151,
        "400": 150,
        "425": 149,
        "450": 148,
        "475": null,
        "500": null,
        "525": null,
        "550": null,
        "575": null,
        "600": null,
        "625": null,
        "650": null,
        "675": null,
        "700": null,
        "725": null,
        "750": null,
        "775": null,
        "800": null,
        "825": null,
        "850": null,
        "875": null,
        "900": null
      }
    },
    {
      "block": 37,
      "line_no": 38,
      "nominal_composition": "24Cr–22Ni–6Mo–2W–Cu–N",
      "product_form": "Smls. pipe",
      "spec_no": "SA–312",
      "type_grade": null,
      "alloy_desig_uns_no": "S31266",
      "class_condition_temper": null,
      "size_thickness_mm": null,
      "p_no": 45,
      "group_no": null,
      "min_tensile_strength_mpa": 752,
      "min_yield_strength_mpa": 421,
      "i": "NP",
      "limits_iii": "NP",
      "viii_1": 426,
      "xii": "NP",
      "external_pressure_chart_no": "HA–10 G5, G19",
      "notes": null,
      "values": {
        "40": 215,
        "65": 215,
        "100": 210,
        "125": 204,
        "150": 199,
        "200": 191,
        "250": 186,
        "300": 182,
        "325": 181,
        "350": 179,
        "375": 178,
        "400": 177,
        "425": 175,
        "450": 174,
        "475": null,
        "500": null,
        "525": null,
        "550": null,
        "575": null,
        "600": null,
        "625": null,
        "650": null,
        "675": null,
        "700": null,
        "725": null,
        "750": null,
        "775": null,
        "800": null,
        "825": null,
        "850": null,
        "875": null,
        "900": null
      }
    },
    {
      "block": 37,
      "line_no": 39,
      "nominal_composition": "24Cr–22Ni–6Mo–2W–Cu–N",
      "product_form": "Wld. pipe",
      "spec_no": "SA–312",
      "type_grade": null,
      "alloy_desig_uns_no": "S31266",
      "class_condition_temper": null,
      "size_thickness_mm": null,
      "p_no": 45,
      "group_no": null,
      "min_tensile_strength_mpa": 752,
      "min_yield_strength_mpa": 421,
      "i": "NP",
      "limits_iii": "NP",
      "viii_1": 426,
      "xii": "NP",
      "external_pressure_chart_no": "HA–10",
      "notes": "G5, G19, G24",
      "values": {
        "40": 183,
        "65": 183,
        "100": 179,
        "125": 174,
        "150": 169,
        "200": 163,
        "250": 158,
        "300": 155,
        "325": 154,
        "350": 153,
        "375": 151,
        "400": 150,
        "425": 149,
        "450": 148,
        "475": null,
        "500": null,
        "525": null,
        "550": null,
        "575": null,
        "600": null,
        "625": null,
        "650": null,
        "675": null,
        "700": null,
        "725": null,
        "750": null,
        "775": null,
        "800": null,
        "825": null,
        "850": null,
        "875": null,
        "900": null
      }
    },
    {
      "block": 37,
      "line_no": 40,
      "nominal_composition": "24Cr–22Ni–6Mo–2W–Cu–N",
      "product_form": "Wld. pipe",
      "spec_no": "SA–358",
      "type_grade": null,
      "alloy_desig_uns_no": "S31266",
      "class_condition_temper": null,
      "size_thickness_mm": null,
      "p_no": 45,
      "group_no": null,
      "min_tensile_strength_mpa": 752,
      "min_yield_strength_mpa": 421,
      "i": "NP",
      "limits_iii": "NP",
      "viii_1": 426,
      "xii": "NP",
      "external_pressure_chart_no": "HA–10",
      "notes": "G5, G19, G24",
      "values": {
        "40": 183,
        "65": 183,
        "100": 179,
        "125": 174,
        "150": 169,
        "200": 163,
        "250": 158,
        "300": 155,
        "325": 154,
        "350": 153,
        "375": 151,
        "400": 150,
        "425": 149,
        "450": 148,
        "475": null,
        "500": null,
        "525": null,
        "550": null,
        "575": null,
        "600": null,
        "625": null,
        "650": null,
        "675": null,
        "700": null,
        "725": null,
        "750": null,
        "775": null,
        "800": null,
        "825": null,
        "850": null,
        "875": null,
        "900": null
      }
    },
    {
      "block": 37,
      "line_no": 41,
      "nominal_composition": "24Cr–22Ni–6Mo–2W–Cu–N",
      "product_form": "Smls. fittings",
      "spec_no": "SA–403",
      "type_grade": null,
      "alloy_desig_uns_no": "S31266",
      "class_condition_temper": null,
      "size_thickness_mm": null,
      "p_no": 45,
      "group_no": null,
      "min_tensile_strength_mpa": 752,
      "min_yield_strength_mpa": 421,
      "i": "NP",
      "limits_iii": "NP",
      "viii_1": 426,
      "xii": "NP",
      "external_pressure_chart_no": "HA–10 G5, G19",
      "notes": null,
      "values": {
        "40": 215,
        "65": 215,
        "100": 210,
        "125": 204,
        "150": 199,
        "200": 191,
        "250": 186,
        "300": 182,
        "325": 181,
        "350": 179,
        "375": 178,
        "400": 177,
        "425": 175,
        "450": 174,
        "475": null,
        "500": null,
        "525": null,
        "550": null,
        "575": null,
        "600": null,
        "625": null,
        "650": null,
        "675": null,
        "700": null,
        "725": null,
        "750": null,
        "775": null,
        "800": null,
        "825": null,
        "850": null,
        "875": null,
        "900": null
      }
    },
    {
      "block": 37,
      "line_no": 42,
      "nominal_composition": "24Cr–22Ni–6Mo–2W–Cu–N",
      "product_form": "Wld. fittings",
      "spec_no": "SA–403",
      "type_grade": null,
      "alloy_desig_uns_no": "S31266",
      "class_condition_temper": null,
      "size_thickness_mm": null,
      "p_no": 45,
      "group_no": null,
      "min_tensile_strength_mpa": 752,
      "min_yield_strength_mpa": 421,
      "i": "NP",
      "limits_iii": "NP",
      "viii_1": 426,
      "xii": "NP",
      "external_pressure_chart_no": "HA–10",
      "notes": "G3, G5, G19",
      "values": {
        "40": 183,
        "65": 183,
        "100": 179,
        "125": 174,
        "150": 169,
        "200": 163,
        "250": 158,
        "300": 155,
        "325": 154,
        "350": 153,
        "375": 151,
        "400": 150,
        "425": 149,
        "450": 148,
        "475": null,
        "500": null,
        "525": null,
        "550": null,
        "575": null,
        "600": null,
        "625": null,
        "650": null,
        "675": null,
        "700": null,
        "725": null,
        "750": null,
        "775": null,
        "800": null,
        "825": null,
        "850": null,
        "875": null,
        "900": null
      }
    },
    {
      "block": 37,
      "line_no": 43,
      "nominal_composition": "24Cr–22Ni–6Mo–2W–Cu–N",
      "product_form": "Bar, shapes",
      "spec_no": "SA–479",
      "type_grade": null,
      "alloy_desig_uns_no": "S31266",
      "class_condition_temper": null,
      "size_thickness_mm": null,
      "p_no": 45,
      "group_no": null,
      "min_tensile_strength_mpa": 752,
      "min_yield_strength_mpa": 421,
      "i": "NP",
      "limits_iii": "NP",
      "viii_1": 426,
      "xii": "NP",
