Repository: danivelas0/asme-pcc

File: resources/bpvc_ii_d_metric_2025/table_u.json (part 52 of 61)
    "Size/Thickness, mm",
    "Min. Tensile Strength, MPa"
  ],
  "columns_values": [
      "spec_no": "SB–435",
      "type_grade": null,
      "alloy_desig_uns_no": "N06230",
      "class_condition_temper": "Solution ann.",
      "size_thickness_mm": null,
      "min_tensile_strength_mpa": 760,
      "values": {
        "40": 758,
        "100": 758,
        "150": 758,
        "200": 744,
        "250": 726,
        "300": 712,
        "325": 708,
        "350": 705,
        "375": 702,
        "400": 700,
        "425": 699,
        "450": 697,
        "475": 695,
        "500": 693,
        "525": 690,
        "550": null,
        "575": null,
        "600": null,
        "625": null,
        "650": null,
        "675": null,
        "700": null,
        "725": null,
        "750": null,
        "775": null,
        "800": null,
        "825": null,
        "850": null,
        "875": null,
        "900": null
      }
    },
    {
      "block": 48,
      "line_no": 8,
      "nominal_composition": "57Ni–22Cr–14W–2Mo–La",
      "product_form": "Forgings",
      "spec_no": "SB–564",
      "type_grade": null,
      "alloy_desig_uns_no": "N06230",
      "class_condition_temper": "Solution ann.",
      "size_thickness_mm": null,
      "min_tensile_strength_mpa": 760,
      "values": {
        "40": 758,
        "100": 758,
        "150": 758,
        "200": 744,
        "250": 726,
        "300": 712,
        "325": 708,
        "350": 705,
        "375": 702,
        "400": 700,
        "425": 699,
        "450": 697,
        "475": 695,
        "500": 693,
        "525": 690,
        "550": null,
        "575": null,
        "600": null,
        "625": null,
        "650": null,
        "675": null,
        "700": null,
        "725": null,
        "750": null,
        "775": null,
        "800": null,
        "825": null,
        "850": null,
        "875": null,
        "900": null
      }
    },
    {
      "block": 48,
      "line_no": 9,
      "nominal_composition": "57Ni–22Cr–14W–2Mo–La",
      "product_form": "Bar",
      "spec_no": "SB–572",
      "type_grade": null,
      "alloy_desig_uns_no": "N06230",
      "class_condition_temper": "Solution ann.",
      "size_thickness_mm": null,
      "min_tensile_strength_mpa": 760,
      "values": {
        "40": 758,
        "100": 758,
        "150": 758,
        "200": 744,
        "250": 726,
        "300": 712,
        "325": 708,
        "350": 705,
        "375": 702,
        "400": 700,
        "425": 699,
        "450": 697,
        "475": 695,
        "500": 693,
        "525": 690,
        "550": null,
        "575": null,
        "600": null,
        "625": null,
        "650": null,
        "675": null,
        "700": null,
        "725": null,
        "750": null,
        "775": null,
        "800": null,
        "825": null,
        "850": null,
        "875": null,
        "900": null
      }
    },
    {
      "block": 48,
      "line_no": 10,
      "nominal_composition": "57Ni–22Cr–14W–2Mo–La",
      "product_form": "Wld. pipe",
      "spec_no": "SB–619",
      "type_grade": null,
      "alloy_desig_uns_no": "N06230",
      "class_condition_temper": "Solution ann.",
      "size_thickness_mm": null,
      "min_tensile_strength_mpa": 760,
      "values": {
        "40": 758,
        "100": 758,
        "150": 758,
        "200": 744,
        "250": 726,
        "300": 712,
        "325": 708,
        "350": 705,
        "375": 702,
        "400": 700,
        "425": 699,
        "450": 697,
        "475": 695,
        "500": 693,
        "525": 690,
        "550": null,
        "575": null,
        "600": null,
        "625": null,
        "650": null,
        "675": null,
        "700": null,
        "725": null,
        "750": null,
        "775": null,
        "800": null,
        "825": null,
        "850": null,
        "875": null,
        "900": null
      }
    },
    {
      "block": 48,
      "line_no": 11,
      "nominal_composition": "57Ni–22Cr–14W–2Mo–La",
      "product_form": "Smls. pipe & tube",
      "spec_no": "SB–622",
      "type_grade": null,
      "alloy_desig_uns_no": "N06230",
      "class_condition_temper": "Solution ann.",
      "size_thickness_mm": null,
      "min_tensile_strength_mpa": 760,
      "values": {
        "40": 758,
        "100": 758,
        "150": 758,
        "200": 744,
        "250": 726,
        "300": 712,
        "325": 708,
        "350": 705,
        "375": 702,
        "400": 700,
        "425": 699,
        "450": 697,
        "475": 695,
        "500": 693,
        "525": 690,
        "550": null,
        "575": null,
        "600": null,
        "625": null,
        "650": null,
        "675": null,
        "700": null,
        "725": null,
        "750": null,
        "775": null,
        "800": null,
        "825": null,
        "850": null,
        "875": null,
        "900": null
      }
    },
    {
      "block": 48,
      "line_no": 12,
      "nominal_composition": "57Ni–22Cr–14W–2Mo–La",
      "product_form": "Wld. tube",
      "spec_no": "SB–626",
      "type_grade": null,
      "alloy_desig_uns_no": "N06230",
      "class_condition_temper": "Solution ann.",
      "size_thickness_mm": null,
      "min_tensile_strength_mpa": 760,
      "values": {
        "40": 758,
        "100": 758,
        "150": 758,
        "200": 744,
        "250": 726,
        "300": 712,
        "325": 708,
        "350": 705,
        "375": 702,
        "400": 700,
        "425": 699,
        "450": 697,
        "475": 695,
        "500": 693,
        "525": 690,
        "550": null,
        "575": null,
        "600": null,
        "625": null,
        "650": null,
        "675": null,
        "700": null,
        "725": null,
        "750": null,
        "775": null,
        "800": null,
        "825": null,
        "850": null,
        "875": null,
        "900": null
      }
    },
    {
      "block": 48,
      "line_no": 13,
      "nominal_composition": "61Ni–16Mo–16Cr",
      "product_form": "Smls. & wld. ftgs.",
      "spec_no": "SB–366",
      "type_grade": null,
      "alloy_desig_uns_no": "N06455",
      "class_condition_temper": "Annealed",
      "size_thickness_mm": null,
      "min_tensile_strength_mpa": 690,
      "values": {
        "40": 689,
        "100": 689,
        "150": 689,
        "200": 689,
        "250": 684,
        "300": 676,
        "325": 672,
        "350": 668,
        "375": 663,
        "400": 658,
        "425": 652,
        "450": 646,
        "475": 640,
        "500": 636,
        "525": 634,
        "550": null,
        "575": null,
        "600": null,
        "625": null,
        "650": null,
        "675": null,
        "700": null,
        "725": null,
        "750": null,
        "775": null,
        "800": null,
        "825": null,
        "850": null,
        "875": null,
        "900": null
      }
    },
    {
      "block": 48,
      "line_no": 14,
      "nominal_composition": "61Ni–16Mo–16Cr",
      "product_form": "Rod",
      "spec_no": "SB–574",
      "type_grade": null,
      "alloy_desig_uns_no": "N06455",
      "class_condition_temper": "Solution ann.",
      "size_thickness_mm": null,
      "min_tensile_strength_mpa": 690,
      "values": {
        "40": 689,
        "100": 689,
        "150": 689,
        "200": 689,
        "250": 684,
        "300": 676,
        "325": 672,
        "350": 668,
        "375": 663,
        "400": 658,
        "425": 652,
        "450": 646,
        "475": 640,
        "500": 636,
        "525": 634,
        "550": null,
        "575": null,
        "600": null,
        "625": null,
        "650": null,
        "675": null,
        "700": null,
        "725": null,
        "750": null,
        "775": null,
        "800": null,
        "825": null,
        "850": null,
        "875": null,
        "900": null
      }
    },
    {
      "block": 48,
      "line_no": 15,
      "nominal_composition": "61Ni–16Mo–16Cr",
      "product_form": "Plate, sheet, strip",
      "spec_no": "SB–575",
      "type_grade": null,
      "alloy_desig_uns_no": "N06455",
      "class_condition_temper": "Solution ann.",
      "size_thickness_mm": null,
      "min_tensile_strength_mpa": 690,
      "values": {
        "40": 689,
        "100": 689,
        "150": 689,
        "200": 689,
        "250": 684,
        "300": 676,
        "325": 672,
        "350": 668,
        "375": 663,
        "400": 658,
        "425": 652,
        "450": 646,
        "475": 640,
        "500": 636,
        "525": 634,
        "550": null,
        "575": null,
        "600": null,
        "625": null,
        "650": null,
        "675": null,
        "700": null,
        "725": null,
        "750": null,
        "775": null,
        "800": null,
        "825": null,
        "850": null,
        "875": null,
        "900": null
      }
    },
    {
      "block": 48,
      "line_no": 16,
      "nominal_composition": "61Ni–16Mo–16Cr",
      "product_form": "Wld. pipe",
      "spec_no": "SB–619",
      "type_grade": null,
      "alloy_desig_uns_no": "N06455",
      "class_condition_temper": "Solution ann.",
      "size_thickness_mm": null,
      "min_tensile_strength_mpa": 690,
      "values": {
        "40": 689,
        "100": 689,
        "150": 689,
        "200": 689,
        "250": 684,
        "300": 676,
        "325": 672,
        "350": 668,
        "375": 663,
        "400": 658,
        "425": 652,
        "450": 646,
        "475": 640,
        "500": 636,
        "525": 634,
        "550": null,
        "575": null,
        "600": null,
        "625": null,
        "650": null,
        "675": null,
        "700": null,
        "725": null,
        "750": null,
        "775": null,
        "800": null,
        "825": null,
        "850": null,
        "875": null,
        "900": null
      }
    },
    {
      "block": 48,
      "line_no": 17,
      "nominal_composition": "61Ni–16Mo–16Cr",
      "product_form": "Smls. pipe & tube",
      "spec_no": "SB–622",
      "type_grade": null,
      "alloy_desig_uns_no": "N06455",
      "class_condition_temper": "Solution ann.",
      "size_thickness_mm": null,
      "min_tensile_strength_mpa": 690,
      "values": {
        "40": 689,
        "100": 689,
        "150": 689,
        "200": 689,
        "250": 684,
        "300": 676,
        "325": 672,
        "350": 668,
        "375": 663,
        "400": 658,
        "425": 652,
        "450": 646,
        "475": 640,
        "500": 636,
        "525": 634,
        "550": null,
        "575": null,
        "600": null,
        "625": null,
        "650": null,
        "675": null,
        "700": null,
        "725": null,
        "750": null,
        "775": null,
        "800": null,
        "825": null,
        "850": null,
        "875": null,
        "900": null
      }
    },
    {
      "block": 48,
      "line_no": 18,
      "nominal_composition": "61Ni–16Mo–16Cr",
      "product_form": "Wld. tube",
      "spec_no": "SB–626",
      "type_grade": null,
      "alloy_desig_uns_no": "N06455",
      "class_condition_temper": "Solution ann.",
      "size_thickness_mm": null,
      "min_tensile_strength_mpa": 690,
      "values": {
        "40": 689,
        "100": 689,
        "150": 689,
        "200": 689,
        "250": 684,
        "300": 676,
        "325": 672,
        "350": 668,
        "375": 663,
        "400": 658,
        "425": 652,
        "450": 646,
        "475": 640,
        "500": 636,
        "525": 634,
        "550": null,
        "575": null,
        "600": null,
        "625": null,
        "650": null,
        "675": null,
        "700": null,
        "725": null,
        "750": null,
        "775": null,
        "800": null,
        "825": null,
        "850": null,
        "875": null,
        "900": null
      }
    },
    {
      "block": 48,
      "line_no": 19,
      "nominal_composition": "72Ni–15Cr–8Fe",
      "product_form": "Smls. pipe & tube",
      "spec_no": "SB–167",
      "type_grade": null,
      "alloy_desig_uns_no": "N06600",
      "class_condition_temper": "Hot fin./ann.",
      "size_thickness_mm": ">125",
      "min_tensile_strength_mpa": 515,
      "values": {
        "40": 517,
        "100": 517,
        "150": 517,
        "200": 517,
        "250": 517,
        "300": 517,
        "325": 517,
        "350": 517,
        "375": 517,
        "400": 517,
        "425": 517,
        "450": 517,
        "475": 515,
        "500": 503,
        "525": 489,
        "550": 473,
        "575": 454,
        "600": 433,
        "625": 408,
        "650": 382,
        "675": null,
        "700": null,
        "725": null,
        "750": null,
        "775": null,
        "800": null,
        "825": null,
        "850": null,
        "875": null,
        "900": null
      }
    },
    {
      "block": 48,
      "line_no": 20,
      "nominal_composition": "72Ni–15Cr–8Fe",
      "product_form": "Smls. pipe & tube",
      "spec_no": "SB–167",
      "type_grade": null,
      "alloy_desig_uns_no": "N06600",
      "class_condition_temper": "Hot fin./ann.",
      "size_thickness_mm": ">125",
      "min_tensile_strength_mpa": 550,
      "values": {
        "40": 552,
        "100": 552,
        "150": 552,
        "200": 552,
        "250": 552,
        "300": 552,
        "325": 552,
        "350": 552,
        "375": 552,
        "400": 552,
        "425": 552,
        "450": 552,
        "475": 549,
        "500": 537,
        "525": 523,
        "550": 505,
        "575": 485,
        "600": 462,
        "625": 436,
        "650": 407,
        "675": null,
        "700": null,
        "725": null,
        "750": null,
        "775": null,
        "800": null,
        "825": null,
        "850": null,
        "875": null,
        "900": null
      }
    },
    {
      "block": 48,
      "line_no": 21,
      "nominal_composition": "72Ni–15Cr–8Fe",
      "product_form": "Smls. & wld. ftgs.",
      "spec_no": "SB–366",
      "type_grade": null,
      "alloy_desig_uns_no": "N06600",
      "class_condition_temper": "Annealed",
      "size_thickness_mm": null,
      "min_tensile_strength_mpa": 550,
      "values": {
        "40": 552,
        "100": 552,
        "150": 552,
        "200": 552,
        "250": 552,
        "300": 552,
        "325": 552,
        "350": 552,
        "375": 552,
        "400": 552,
        "425": 552,
        "450": 552,
        "475": 549,
        "500": 537,
        "525": 523,
        "550": 505,
        "575": 485,
        "600": 462,
        "625": 436,
        "650": 407,
        "675": null,
        "700": null,
        "725": null,
        "750": null,
        "775": null,
        "800": null,
        "825": null,
        "850": null,
        "875": null,
        "900": null
      }
    },
    {
      "block": 48,
      "line_no": 22,
      "nominal_composition": "72Ni–15Cr–8Fe",
      "product_form": "Smls. pipe & tube",
      "spec_no": "SB–167",
      "type_grade": null,
      "alloy_desig_uns_no": "N06600",
      "class_condition_temper": "Cold drawn/ann.",
      "size_thickness_mm": ">125",
      "min_tensile_strength_mpa": 550,
      "values": {
        "40": 552,
        "100": 552,
        "150": 552,
        "200": 552,
        "250": 552,
        "300": 552,
        "325": 552,
        "350": 552,
        "375": 552,
        "400": 552,
        "425": 552,
        "450": 552,
        "475": 549,
        "500": 537,
        "525": 523,
        "550": 505,
        "575": 485,
        "600": 462,
        "625": 436,
        "650": 407,
        "675": null,
        "700": null,
        "725": null,
        "750": null,
        "775": null,
        "800": null,
        "825": null,
        "850": null,
        "875": null,
        "900": null
      }
    },
    {
      "block": 48,
      "line_no": 23,
      "nominal_composition": "72Ni–15Cr–8Fe",
      "product_form": "Smls. pipe & tube",
      "spec_no": "SB–167",
      "type_grade": null,
      "alloy_desig_uns_no": "N06600",
      "class_condition_temper": "Hot fin./ann.",
      "size_thickness_mm": "≤125",
      "min_tensile_strength_mpa": 550,
      "values": {
        "40": 552,
        "100": 552,
        "150": 552,
        "200": 552,
        "250": 552,
        "300": 552,
        "325": 552,
        "350": 552,
        "375": 552,
        "400": 552,
        "425": 552,
        "450": 552,
        "475": 549,
        "500": 537,
        "525": 523,
        "550": 505,
        "575": 485,
        "600": 462,
        "625": 436,
        "650": 407,
        "675": null,
        "700": null,
        "725": null,
        "750": null,
        "775": null,
        "800": null,
        "825": null,
        "850": null,
        "875": null,
        "900": null
      }
    },
    {
      "block": 48,
      "line_no": 24,
      "nominal_composition": "72Ni–15Cr–8Fe",
      "product_form": "Smls. tube",
      "spec_no": "SB–163",
      "type_grade": null,
      "alloy_desig_uns_no": "N06600",
      "class_condition_temper": "Annealed",
      "size_thickness_mm": "≤75",
      "min_tensile_strength_mpa": 550,
      "values": {
        "40": 552,
        "100": 552,
        "150": 552,
        "200": 552,
        "250": 552,
        "300": 552,
        "325": 552,
        "350": 552,
        "375": 552,
        "400": 552,
        "425": 552,
        "450": 552,
        "475": 549,
        "500": 537,
        "525": 523,
        "550": 505,
        "575": 485,
        "600": 462,
        "625": 436,
        "650": 407,
        "675": null,
        "700": null,
        "725": null,
        "750": null,
        "775": null,
        "800": null,
        "825": null,
        "850": null,
        "875": null,
        "900": null
      }
    },
    {
      "block": 48,
      "line_no": 25,
      "nominal_composition": "72Ni–15Cr–8Fe",
      "product_form": "Bar",
      "spec_no": "SB–166",
      "type_grade": null,
      "alloy_desig_uns_no": "N06600",
      "class_condition_temper": "Annealed",
      "size_thickness_mm": null,
      "min_tensile_strength_mpa": 550,
      "values": {
        "40": 552,
        "100": 552,
        "150": 552,
        "200": 552,
        "250": 552,
        "300": 552,
        "325": 552,
        "350": 552,
        "375": 552,
        "400": 552,
        "425": 552,
        "450": 552,
        "475": 549,
        "500": 537,
        "525": 523,
        "550": 505,
        "575": 485,
        "600": 462,
        "625": 436,
        "650": 407,
        "675": null,
        "700": null,
        "725": null,
        "750": null,
        "775": null,
        "800": null,
        "825": null,
        "850": null,
        "875": null,
        "900": null
      }
    },
    {
      "block": 48,
      "line_no": 26,
      "nominal_composition": "72Ni–15Cr–8Fe",
      "product_form": "Plate",
      "spec_no": "SB–168",
      "type_grade": null,
      "alloy_desig_uns_no": "N06600",
      "class_condition_temper": "Annealed",
      "size_thickness_mm": null,
      "min_tensile_strength_mpa": 550,
      "values": {
        "40": 552,
        "100": 552,
        "150": 552,
        "200": 552,
        "250": 552,
        "300": 552,
        "325": 552,
        "350": 552,
        "375": 552,
        "400": 552,
        "425": 552,
        "450": 552,
        "475": 549,
        "500": 537,
        "525": 523,
        "550": 505,
        "575": 485,
        "600": 462,
        "625": 436,
        "650": 407,
        "675": null,
        "700": null,
        "725": null,
        "750": null,
        "775": null,
        "800": null,
        "825": null,
        "850": null,
        "875": null,
        "900": null
      }
    },
    {
      "block": 48,
      "line_no": 27,
      "nominal_composition": "72Ni–15Cr–8Fe",
      "product_form": "Wld. tube",
      "spec_no": "SB–516",
      "type_grade": null,
      "alloy_desig_uns_no": "N06600",
      "class_condition_temper": "Annealed",
      "size_thickness_mm": null,
      "min_tensile_strength_mpa": 550,
      "values": {
        "40": 552,
        "100": 552,
        "150": 552,
        "200": 552,
        "250": 552,
        "300": 552,
        "325": 552,
        "350": 552,
        "375": 552,
        "400": 552,
        "425": 552,
        "450": 552,
        "475": 549,
        "500": 537,
        "525": 523,
        "550": 505,
        "575": 485,
        "600": 462,
        "625": 436,
        "650": 407,
        "675": null,
        "700": null,
        "725": null,
        "750": null,
        "775": null,
        "800": null,
        "825": null,
        "850": null,
        "875": null,
        "900": null
      }
    },
    {
      "block": 48,
      "line_no": 28,
      "nominal_composition": "72Ni–15Cr–8Fe",
      "product_form": "Forgings",
      "spec_no": "SB–564",
      "type_grade": null,
      "alloy_desig_uns_no": "N06600",
      "class_condition_temper": null,
      "size_thickness_mm": null,
      "min_tensile_strength_mpa": 550,
      "values": {
        "40": 552,
        "100": 552,
        "150": 552,
        "200": 552,
        "250": 552,
        "300": 552,
        "325": 552,
        "350": 552,
        "375": 552,
        "400": 552,
        "425": 552,
        "450": 552,
        "475": 549,
        "500": 537,
        "525": 523,
        "550": 505,
        "575": 485,
        "600": 462,
        "625": 436,
        "650": 407,
        "675": null,
        "700": null,
        "725": null,
        "750": null,
        "775": null,
        "800": null,
        "825": null,
        "850": null,
        "875": null,
        "900": null
      }
    },
    {
      "block": 48,
      "line_no": 29,
      "nominal_composition": "72Ni–15Cr–8Fe",
      "product_form": "Pipe, tube",
      "spec_no": "SB–167",
      "type_grade": null,
      "alloy_desig_uns_no": "N06600",
      "class_condition_temper": "Cold drawn/ann.",
      "size_thickness_mm": "≤125",
      "min_tensile_strength_mpa": 550,
      "values": {
        "40": 552,
        "100": 552,
        "150": 552,
        "200": 552,
        "250": 552,
        "300": 552,
        "325": 552,
        "350": 552,
        "375": 552,
        "400": 552,
        "425": 552,
        "450": 543,
        "475": 549,
        "500": 537,
        "525": 523,
        "550": 505,
        "575": 485,
        "600": 462,
        "625": 436,
        "650": 407,
        "675": null,
        "700": null,
        "725": null,
        "750": null,
        "775": null,
        "800": null,
        "825": null,
        "850": null,
        "875": null,
        "900": null
      }
    },
    {
      "block": 48,
      "line_no": 30,
      "nominal_composition": "72Ni–15Cr–8Fe",
      "product_form": "Wld. pipe",
      "spec_no": "SB–517",
      "type_grade": null,
      "alloy_desig_uns_no": "N06600",
      "class_condition_temper": "Cold drawn/ann.",
      "size_thickness_mm": null,
      "min_tensile_strength_mpa": 550,
      "values": {
        "40": 552,
        "100": 552,
        "150": 552,
        "200": 552,
        "250": 552,
        "300": 552,
        "325": 552,
        "350": 552,
        "375": 552,
        "400": 552,
        "425": 552,
        "450": 543,
        "475": 549,
        "500": 537,
        "525": 523,
        "550": 505,
        "575": 485,
        "600": 462,
        "625": 436,
        "650": 407,
        "675": null,
        "700": null,
        "725": null,
        "750": null,
        "775": null,
        "800": null,
        "825": null,
        "850": null,
        "875": null,
        "900": null
      }
    },
    {
      "block": 48,
      "line_no": 31,
      "nominal_composition": "72Ni–15Cr–8Fe",
      "product_form": "Bar, rod",
      "spec_no": "SB–166",
      "type_grade": null,
      "alloy_desig_uns_no": "N06600",
      "class_condition_temper": "Hot fin.",
      "size_thickness_mm": null,
      "min_tensile_strength_mpa": 585,
      "values": {
        "40": 586,
        "100": 586,
        "150": 586,
        "200": 586,
        "250": 586,
        "300": 586,
        "325": 586,
        "350": 586,
        "375": 586,
        "400": 586,
        "425": 586,
        "450": 586,
        "475": 586,
        "500": 586,
        "525": 560,
        "550": 539,
        "575": 513,
        "600": 485,
        "625": 453,
        "650": 418,
        "675": null,
        "700": null,
        "725": null,
        "750": null,
        "775": null,
        "800": null,
        "825": null,
        "850": null,
        "875": null,
        "900": null
      }
    },
    {
      "block": 48,
      "line_no": 32,
      "nominal_composition": "72Ni–15Cr–8Fe",
      "product_form": "Plate, sheet, strip",
      "spec_no": "SB–168",
      "type_grade": null,
      "alloy_desig_uns_no": "N06600",
      "class_condition_temper": "Hot rolled",
      "size_thickness_mm": null,
      "min_tensile_strength_mpa": 585,
      "values": {
        "40": 586,
        "100": 586,
        "150": 586,
        "200": 586,
        "250": 586,
        "300": 586,
        "325": 586,
        "350": 586,
        "375": 586,
        "400": 586,
        "425": 586,
        "450": 586,
        "475": 586,
        "500": 586,
        "525": 560,
        "550": 539,
        "575": 513,
        "600": 485,
        "625": 453,
        "650": 418,
        "675": null,
        "700": null,
        "725": null,
        "750": null,
        "775": null,
        "800": null,
        "825": null,
        "850": null,
        "875": null,
        "900": null
      }
    },
    {
      "block": 48,
      "line_no": 33,
      "nominal_composition": "72Ni–15Cr–8Fe",
      "product_form": "Rounds",
      "spec_no": "SB–166",
      "type_grade": null,
      "alloy_desig_uns_no": "N06600",
      "class_condition_temper": "Hot worked",
      "size_thickness_mm": "t > 75",
      "min_tensile_strength_mpa": 585,
      "values": {
        "40": 586,
        "100": 586,
        "150": 586,
        "200": 586,
        "250": 586,
        "300": 586,
        "325": 586,
        "350": 586,
        "375": 586,
        "400": 586,
        "425": 586,
        "450": 586,
        "475": null,
        "500": null,
        "525": 560,
        "550": 539,
        "575": 513,
        "600": 485,
        "625": 453,
        "650": 418,
        "675": null,
        "700": null,
        "725": null,
        "750": null,
        "775": null,
        "800": null,
        "825": null,
        "850": null,
        "875": null,
        "900": null
      }
    },
    {
      "block": 48,
      "line_no": 34,
      "nominal_composition": "72Ni–15Cr–8Fe",
      "product_form": "Rounds",
      "spec_no": "SB–166",
      "type_grade": null,
      "alloy_desig_uns_no": "N06600",
      "class_condition_temper": "Hot worked",
      "size_thickness_mm": "13 < t ≤75",
      "min_tensile_strength_mpa": 620,
      "values": {
        "40": 620,
        "100": 620,
        "150": 620,
        "200": 620,
        "250": 620,
        "300": 620,
        "325": 620,
        "350": 620,
        "375": 620,
        "400": 620,
        "425": 620,
        "450": 620,
        "475": null,
        "500": null,
        "525": 594,
        "550": 571,
        "575": 544,
        "600": 514,
        "625": 480,
        "650": 443,
        "675": null,
        "700": null,
        "725": null,
        "750": null,
        "775": null,
        "800": null,
        "825": null,
        "850": null,
        "875": null,
        "900": null
      }
    },
    {
      "block": 48,
      "line_no": 35,
      "nominal_composition": "72Ni–15Cr–8Fe",
      "product_form": "Rounds",
      "spec_no": "SB–166",
      "type_grade": null,
      "alloy_desig_uns_no": "N06600",
      "class_condition_temper": "Hot worked",
      "size_thickness_mm": "6 ≤t ≤13",
      "min_tensile_strength_mpa": 655,
      "values": {
        "40": 655,
        "100": 655,
        "150": 655,
        "200": 655,
        "250": 655,
        "300": 655,
        "325": 655,
        "350": 655,
        "375": 655,
        "400": 655,
        "425": 655,
        "450": 655,
        "475": null,
        "500": null,
        "525": 627,
        "550": 603,
        "575": 575,
        "600": 543,
        "625": 507,
        "650": 468,
        "675": null,
        "700": null,
        "725": null,
        "750": null,
        "775": null,
        "800": null,
        "825": null,
        "850": null,
        "875": null,
        "900": null
      }
    },
    {
      "block": 48,
      "line_no": 36,
      "nominal_composition": "60Ni–23Cr–Fe",
      "product_form": "Smls. tube",
      "spec_no": "SB–163",
      "type_grade": null,
      "alloy_desig_uns_no": "N06601",
      "class_condition_temper": "Annealed",
      "size_thickness_mm": "≤75 O.D.",
      "min_tensile_strength_mpa": 552,
      "values": {
        "40": 552,
        "100": 552,
        "150": 552,
        "200": 552,
        "250": 552,
        "300": 552,
        "325": 552,
        "350": 552,
        "375": 552,
        "400": 552,
        "425": 552,
        "450": 552,
        "475": 551,
        "500": 549,
        "525": 546,
        "550": null,
        "575": null,
        "600": null,
        "625": null,
        "650": null,
        "675": null,
        "700": null,
        "725": null,
        "750": null,
        "775": null,
        "800": null,
        "825": null,
        "850": null,
        "875": null,
        "900": null
      }
    },
    {
      "block": 48,
      "line_no": 37,
      "nominal_composition": "60Ni–23Cr–Fe",
      "product_form": "Bar",
      "spec_no": "SB–166",
      "type_grade": null,
      "alloy_desig_uns_no": "N06601",
      "class_condition_temper": "Annealed",
      "size_thickness_mm": null,
      "min_tensile_strength_mpa": 552,
      "values": {
        "40": 552,
        "100": 552,
        "150": 552,
        "200": 552,
        "250": 552,
        "300": 552,
        "325": 552,
        "350": 552,
        "375": 552,
        "400": 552,
        "425": 552,
        "450": 552,
        "475": 551,
        "500": 549,
        "525": 546,
        "550": null,
        "575": null,
        "600": null,
        "625": null,
        "650": null,
        "675": null,
        "700": null,
        "725": null,
        "750": null,
        "775": null,
        "800": null,
        "825": null,
        "850": null,
        "875": null,
        "900": null
      }
    },
    {
      "block": 48,
      "line_no": 38,
      "nominal_composition": "60Ni–23Cr–Fe",
      "product_form": "Smls. pipe & tube",
      "spec_no": "SB–167",
      "type_grade": null,
      "alloy_desig_uns_no": "N06601",
      "class_condition_temper": "Annealed",
      "size_thickness_mm": null,
      "min_tensile_strength_mpa": 552,
      "values": {
        "40": 552,
        "100": 552,
        "150": 552,
        "200": 552,
        "250": 552,
        "300": 552,
        "325": 552,
        "350": 552,
        "375": 552,
        "400": 552,
        "425": 552,
        "450": 552,
        "475": 551,
        "500": 549,
        "525": 546,
        "550": null,
        "575": null,
        "600": null,
        "625": null,
        "650": null,
        "675": null,
        "700": null,
        "725": null,
        "750": null,
        "775": null,
        "800": null,
        "825": null,
        "850": null,
        "875": null,
        "900": null
      }
    },
    {
      "block": 48,
      "line_no": 39,
      "nominal_composition": "60Ni–23Cr–Fe",
      "product_form": "Plate, sheet, strip",
      "spec_no": "SB–168",
      "type_grade": null,
      "alloy_desig_uns_no": "N06601",
      "class_condition_temper": "Annealed",
      "size_thickness_mm": null,
      "min_tensile_strength_mpa": 552,
      "values": {
        "40": 552,
        "100": 552,
        "150": 552,
        "200": 552,
        "250": 552,
        "300": 552,
        "325": 552,
        "350": 552,
        "375": 552,
        "400": 552,
        "425": 552,
        "450": 552,
        "475": 551,
        "500": 549,
        "525": 546,
        "550": null,
        "575": null,
        "600": null,
        "625": null,
        "650": null,
        "675": null,
        "700": null,
        "725": null,
        "750": null,
        "775": null,
        "800": null,
        "825": null,
        "850": null,
        "875": null,
        "900": null
      }
    },
    {
      "block": 48,
      "line_no": 40,
      "nominal_composition": "52Ni–22Cr–13Co–9Mo",
      "product_form": "Bar, rod",
      "spec_no": "SB–166",
      "type_grade": null,
      "alloy_desig_uns_no": "N06617",
      "class_condition_temper": "Annealed",
      "size_thickness_mm": null,
      "min_tensile_strength_mpa": 655,
      "values": {
        "40": 655,
        "100": 655,
        "150": 655,
        "200": 655,
        "250": 655,
        "300": 647,
        "325": 640,
        "350": 635,
        "375": 629,
        "400": 624,
        "425": 620,
        "450": 616,
        "475": 611,
        "500": 607,
        "525": 603,
        "550": null,
        "575": null,
        "600": null,
        "625": null,
        "650": null,
        "675": null,
        "700": null,
        "725": null,
        "750": null,
        "775": null,
        "800": null,
        "825": null,
        "850": null,
        "875": null,
        "900": null
      }
    },
    {
      "block": 48,
      "line_no": 41,
      "nominal_composition": "52Ni–22Cr–13Co–9Mo",
      "product_form": "Smls. pipe & tube",
      "spec_no": "SB–167",
      "type_grade": null,
      "alloy_desig_uns_no": "N06617",
      "class_condition_temper": "Annealed",
      "size_thickness_mm": null,
      "min_tensile_strength_mpa": 655,
      "values": {
        "40": 655,
        "100": 655,
        "150": 655,
        "200": 655,
        "250": 655,
        "300": 647,
        "325": 640,
        "350": 635,
        "375": 629,
        "400": 624,
        "425": 620,
        "450": 616,
        "475": 611,
        "500": 607,
        "525": 603,
        "550": null,
        "575": null,
        "600": null,
        "625": null,
        "650": null,
        "675": null,
        "700": null,
        "725": null,
        "750": null,
        "775": null,
        "800": null,
        "825": null,
        "850": null,
        "875": null,
        "900": null
      }
    },
    {
      "block": 48,
      "line_no": 42,
      "nominal_composition": "52Ni–22Cr–13Co–9Mo",
      "product_form": "Plate, sheet, strip",
      "spec_no": "SB–168",
      "type_grade": null,
      "alloy_desig_uns_no": "N06617",
      "class_condition_temper": "Annealed",
      "size_thickness_mm": null,
      "min_tensile_strength_mpa": 655,
      "values": {
        "40": 655,
        "100": 655,
        "150": 655,
        "200": 655,
        "250": 655,
        "300": 647,
        "325": 640,
        "350": 635,
        "375": 629,
        "400": 624,
        "425": 620,
        "450": 616,
        "475": 611,
        "500": 607,
        "525": 603,
        "550": null,
        "575": null,
        "600": null,
        "625": null,
        "650": null,
        "675": null,
        "700": null,
        "725": null,
        "750": null,
        "775": null,
        "800": null,
        "825": null,
        "850": null,
        "875": null,
        "900": null
      }
    },
    {
      "block": 48,
      "line_no": 43,
      "nominal_composition": "52Ni–22Cr–13Co–9Mo",
      "product_form": "Forgings",
      "spec_no": "SB–564",
      "type_grade": null,
      "alloy_desig_uns_no": "N06617",
      "class_condition_temper": "Annealed",
      "size_thickness_mm": null,
      "min_tensile_strength_mpa": 655,
      "values": {
        "40": 655,
        "100": 655,
        "150": 655,
        "200": 655,
        "250": 655,
        "300": 647,
        "325": 640,
        "350": 635,
        "375": 629,
        "400": 624,
        "425": 620,
        "450": 616,
        "475": 611,
        "500": 607,
        "525": 603,
        "550": null,
        "575": null,
        "600": null,
        "625": null,
        "650": null,
        "675": null,
        "700": null,
        "725": null,
        "750": null,
        "775": null,
        "800": null,
        "825": null,
        "850": null,
        "875": null,
        "900": null
      }
    },
    {
      "block": 48,
      "line_no": 44,
      "nominal_composition": "52Ni–22Cr–13Co–9Mo",
      "product_form": "Wld. tube",
      "spec_no": "SB–626",
      "type_grade": null,
      "alloy_desig_uns_no": "N06617",
      "class_condition_temper": "Solution ann.",
      "size_thickness_mm": null,
      "min_tensile_strength_mpa": 655,
      "values": {
        "40": 655,
        "100": 655,
        "150": 655,
        "200": 655,
        "250": 655,
        "300": 647,
        "325": 640,
        "350": 635,
        "375": 629,
        "400": 624,
        "425": 620,
        "450": 616,
        "475": 611,
        "500": 607,
        "525": 603,
        "550": null,
        "575": null,
        "600": null,
        "625": null,
        "650": null,
        "675": null,
        "700": null,
        "725": null,
        "750": null,
        "775": null,
        "800": null,
        "825": null,
        "850": null,
        "875": null,
        "900": null
      }
    },
    {
      "block": 48,
      "line_no": 45,
      "nominal_composition": "60Ni–22Cr–9Mo–3.5Cb",
      "product_form": "Plate, sheet, strip",
      "spec_no": "SB–443",
      "type_grade": 2,
      "alloy_desig_uns_no": "N06625",
      "class_condition_temper": "Solution ann.",
      "size_thickness_mm": null,
      "min_tensile_strength_mpa": 690,
      "values": {
        "40": 690,
        "100": 690,
        "150": 690,
        "200": 690,
        "250": 687,
        "300": 685,
        "325": 685,
        "350": 685,
        "375": 685,
        "400": 685,
        "425": 685,
        "450": 685,
        "475": 685,
        "500": 682,
        "525": 675,
        "550": 666,
        "575": 654,
        "600": 639,
        "625": 620,
        "650": 597,
        "675": 570,
        "700": 539,
        "725": 505,
        "750": 467,
        "775": 426,
        "800": 383,
        "825": 337,
        "850": 291,
        "875": 245,
        "900": null
      }
    },
    {
      "block": 49,
      "line_no": 1,
      "nominal_composition": "60Ni–22Cr–9Mo–3.5Cb",
      "product_form": "Smls. pipe & tube",
      "spec_no": "SB–444",
      "type_grade": 2,
      "alloy_desig_uns_no": "N06625",
      "class_condition_temper": "Solution ann.",
      "size_thickness_mm": null,
      "min_tensile_strength_mpa": 690,
      "values": {
        "40": 690,
        "100": 690,
        "150": 690,
        "200": 690,
        "250": 687,
        "300": 685,
        "325": 685,
        "350": 685,
        "375": 685,
        "400": 685,
        "425": 685,
        "450": 685,
        "475": 685,
        "500": 682,
        "525": 675,
        "550": 666,
        "575": 654,
        "600": 639,
        "625": 620,
        "650": 597,
        "675": 570,
        "700": 539,
        "725": 505,
        "750": 467,
        "775": 426,
        "800": 383,
        "825": 337,
        "850": 291,
        "875": 245,
        "900": null
      }
    },
    {
      "block": 49,
      "line_no": 2,
      "nominal_composition": "60Ni–22Cr–9Mo–3.5Cb",
      "product_form": "Bar",
      "spec_no": "SB–446",
      "type_grade": 2,
      "alloy_desig_uns_no": "N06625",
      "class_condition_temper": "Solution ann.",
      "size_thickness_mm": null,
      "min_tensile_strength_mpa": 690,
      "values": {
        "40": 690,
        "100": 690,
        "150": 690,
        "200": 690,
        "250": 687,
        "300": 685,
        "325": 685,
        "350": 685,
        "375": 685,
        "400": 685,
        "425": 685,
        "450": 685,
        "475": 685,
        "500": 682,
        "525": 675,
        "550": 666,
        "575": 654,
        "600": 639,
