Repository: danivelas0/asme-pcc

File: resources/bpvc_ii_d_metric_2025/table_y_1.json (part 52 of 71)
    "Min. Yield Strength, MPa",
    "Notes"
  ],
  "columns_values": [
        "100": 103,
        "125": 103,
        "150": 103,
        "175": 103,
        "200": 103,
        "225": 103,
        "250": 103,
        "275": 103,
        "300": null,
        "325": null,
        "350": null,
        "375": null,
        "400": null,
        "425": null,
        "450": null,
        "475": null,
        "500": null,
        "525": null,
        "550": null,
        "575": null,
        "600": null,
        "625": null,
        "650": null,
        "675": null,
        "700": null,
        "725": null,
        "750": null,
        "775": null,
        "800": null,
        "825": null,
        "850": null,
        "875": null,
        "900": null
      }
    },
    {
      "block": 41,
      "line_no": 34,
      "nominal_composition": null,
      "product_form": null,
      "spec_no": null,
      "type_grade": null,
      "alloy_desig_uns_no": null,
      "class_condition_temper": null,
      "size_thickness_mm": null,
      "min_tensile_strength_mpa": null,
      "min_yield_strength_mpa": null,
      "notes": null,
      "values": {
        "40": null,
        "65": null,
        "100": null,
        "125": null,
        "150": null,
        "175": null,
        "200": null,
        "225": null,
        "250": null,
        "275": null,
        "300": null,
        "325": null,
        "350": null,
        "375": null,
        "400": null,
        "425": null,
        "450": null,
        "475": null,
        "500": null,
        "525": null,
        "550": null,
        "575": null,
        "600": null,
        "625": null,
        "650": null,
        "675": null,
        "700": null,
        "725": null,
        "750": null,
        "775": null,
        "800": null,
        "825": null,
        "850": null,
        "875": null,
        "900": null
      }
    },
    {
      "block": 41,
      "line_no": 35,
      "nominal_composition": null,
      "product_form": null,
      "spec_no": null,
      "type_grade": null,
      "alloy_desig_uns_no": null,
      "class_condition_temper": null,
      "size_thickness_mm": null,
      "min_tensile_strength_mpa": null,
      "min_yield_strength_mpa": null,
      "notes": null,
      "values": {
        "40": null,
        "65": null,
        "100": null,
        "125": null,
        "150": null,
        "175": null,
        "200": null,
        "225": null,
        "250": null,
        "275": null,
        "300": null,
        "325": null,
        "350": null,
        "375": null,
        "400": null,
        "425": null,
        "450": null,
        "475": null,
        "500": null,
        "525": null,
        "550": null,
        "575": null,
        "600": null,
        "625": null,
        "650": null,
        "675": null,
        "700": null,
        "725": null,
        "750": null,
        "775": null,
        "800": null,
        "825": null,
        "850": null,
        "875": null,
        "900": null
      }
    },
    {
      "block": 41,
      "line_no": 36,
      "nominal_composition": null,
      "product_form": "Plate, sheet",
      "spec_no": "SB–171",
      "type_grade": null,
      "alloy_desig_uns_no": "C44300",
      "class_condition_temper": "M10, M20",
      "size_thickness_mm": "≤100",
      "min_tensile_strength_mpa": 310,
      "min_yield_strength_mpa": 105,
      "notes": null,
      "values": {
        "40": 103,
        "65": 103,
        "100": 103,
        "125": 103,
        "150": 103,
        "175": 103,
        "200": 103,
        "225": 102,
        "250": 101,
        "275": 98.9,
        "300": null,
        "325": null,
        "350": null,
        "375": null,
        "400": null,
        "425": null,
        "450": null,
        "475": null,
        "500": null,
        "525": null,
        "550": null,
        "575": null,
        "600": null,
        "625": null,
        "650": null,
        "675": null,
        "700": null,
        "725": null,
        "750": null,
        "775": null,
        "800": null,
        "825": null,
        "850": null,
        "875": null,
        "900": null
      }
    },
    {
      "block": 41,
      "line_no": 37,
      "nominal_composition": null,
      "product_form": "Plate, sheet",
      "spec_no": "SB–171",
      "type_grade": null,
      "alloy_desig_uns_no": "C44300",
      "class_condition_temper": "O20, O25",
      "size_thickness_mm": "≤100",
      "min_tensile_strength_mpa": 310,
      "min_yield_strength_mpa": 105,
      "notes": null,
      "values": {
        "40": 103,
        "65": 103,
        "100": 103,
        "125": 103,
        "150": 103,
        "175": 103,
        "200": 103,
        "225": 102,
        "250": 101,
        "275": 98.9,
        "300": null,
        "325": null,
        "350": null,
        "375": null,
        "400": null,
        "425": null,
        "450": null,
        "475": null,
        "500": null,
        "525": null,
        "550": null,
        "575": null,
        "600": null,
        "625": null,
        "650": null,
        "675": null,
        "700": null,
        "725": null,
        "750": null,
        "775": null,
        "800": null,
        "825": null,
        "850": null,
        "875": null,
        "900": null
      }
    },
    {
      "block": 41,
      "line_no": 38,
      "nominal_composition": null,
      "product_form": "Smls. cond. tube",
      "spec_no": "SB–111",
      "type_grade": null,
      "alloy_desig_uns_no": "C44300",
      "class_condition_temper": "O61",
      "size_thickness_mm": null,
      "min_tensile_strength_mpa": 310,
      "min_yield_strength_mpa": 105,
      "notes": null,
      "values": {
        "40": 103,
        "65": 103,
        "100": 103,
        "125": 103,
        "150": 103,
        "175": 103,
        "200": 103,
        "225": 102,
        "250": 101,
        "275": 98.9,
        "300": null,
        "325": null,
        "350": null,
        "375": null,
        "400": null,
        "425": null,
        "450": null,
        "475": null,
        "500": null,
        "525": null,
        "550": null,
        "575": null,
        "600": null,
        "625": null,
        "650": null,
        "675": null,
        "700": null,
        "725": null,
        "750": null,
        "775": null,
        "800": null,
        "825": null,
        "850": null,
        "875": null,
        "900": null
      }
    },
    {
      "block": 41,
      "line_no": 39,
      "nominal_composition": null,
      "product_form": "Finned tube",
      "spec_no": "SB–359",
      "type_grade": null,
      "alloy_desig_uns_no": "C44300",
      "class_condition_temper": "O61",
      "size_thickness_mm": null,
      "min_tensile_strength_mpa": 310,
      "min_yield_strength_mpa": 105,
      "notes": null,
      "values": {
        "40": 103,
        "65": 103,
        "100": 103,
        "125": 103,
        "150": 103,
        "175": 103,
        "200": 103,
        "225": 102,
        "250": 101,
        "275": 98.9,
        "300": null,
        "325": null,
        "350": null,
        "375": null,
        "400": null,
        "425": null,
        "450": null,
        "475": null,
        "500": null,
        "525": null,
        "550": null,
        "575": null,
        "600": null,
        "625": null,
        "650": null,
        "675": null,
        "700": null,
        "725": null,
        "750": null,
        "775": null,
        "800": null,
        "825": null,
        "850": null,
        "875": null,
        "900": null
      }
    },
    {
      "block": 41,
      "line_no": 40,
      "nominal_composition": null,
      "product_form": "Smls. U–bend tube",
      "spec_no": "SB–395",
      "type_grade": null,
      "alloy_desig_uns_no": "C44300",
      "class_condition_temper": "O61",
      "size_thickness_mm": null,
      "min_tensile_strength_mpa": 310,
      "min_yield_strength_mpa": 105,
      "notes": null,
      "values": {
        "40": 103,
        "65": 103,
        "100": 103,
        "125": 103,
        "150": 103,
        "175": 103,
        "200": 103,
        "225": 102,
        "250": 101,
        "275": 98.9,
        "300": null,
        "325": null,
        "350": null,
        "375": null,
        "400": null,
        "425": null,
        "450": null,
        "475": null,
        "500": null,
        "525": null,
        "550": null,
        "575": null,
        "600": null,
        "625": null,
        "650": null,
        "675": null,
        "700": null,
        "725": null,
        "750": null,
        "775": null,
        "800": null,
        "825": null,
        "850": null,
        "875": null,
        "900": null
      }
    },
    {
      "block": 41,
      "line_no": 41,
      "nominal_composition": null,
      "product_form": "Wld. cond. tube",
      "spec_no": "SB–543",
      "type_grade": null,
      "alloy_desig_uns_no": "C44300",
      "class_condition_temper": "WO61",
      "size_thickness_mm": null,
      "min_tensile_strength_mpa": 310,
      "min_yield_strength_mpa": 105,
      "notes": null,
      "values": {
        "40": 103,
        "65": 103,
        "100": 103,
        "125": 103,
        "150": 103,
        "175": 103,
        "200": 103,
        "225": 102,
        "250": 101,
        "275": 98.9,
        "300": null,
        "325": null,
        "350": null,
        "375": null,
        "400": null,
        "425": null,
        "450": null,
        "475": null,
        "500": null,
        "525": null,
        "550": null,
        "575": null,
        "600": null,
        "625": null,
        "650": null,
        "675": null,
        "700": null,
        "725": null,
        "750": null,
        "775": null,
        "800": null,
        "825": null,
        "850": null,
        "875": null,
        "900": null
      }
    },
    {
      "block": 41,
      "line_no": 42,
      "nominal_composition": null,
      "product_form": "Plate, sheet",
      "spec_no": "SB–171",
      "type_grade": null,
      "alloy_desig_uns_no": "C44400",
      "class_condition_temper": "M10, M20",
      "size_thickness_mm": "≤100",
      "min_tensile_strength_mpa": 310,
      "min_yield_strength_mpa": 105,
      "notes": null,
      "values": {
        "40": 103,
        "65": 103,
        "100": 103,
        "125": 103,
        "150": 103,
        "175": 103,
        "200": 103,
        "225": 102,
        "250": 101,
        "275": 98.9,
        "300": null,
        "325": null,
        "350": null,
        "375": null,
        "400": null,
        "425": null,
        "450": null,
        "475": null,
        "500": null,
        "525": null,
        "550": null,
        "575": null,
        "600": null,
        "625": null,
        "650": null,
        "675": null,
        "700": null,
        "725": null,
        "750": null,
        "775": null,
        "800": null,
        "825": null,
        "850": null,
        "875": null,
        "900": null
      }
    },
    {
      "block": 41,
      "line_no": 43,
      "nominal_composition": null,
      "product_form": "Plate, sheet",
      "spec_no": "SB–171",
      "type_grade": null,
      "alloy_desig_uns_no": "C44400",
      "class_condition_temper": "O20, O25",
      "size_thickness_mm": "≤100",
      "min_tensile_strength_mpa": 310,
      "min_yield_strength_mpa": 105,
      "notes": null,
      "values": {
        "40": 103,
        "65": 103,
        "100": 103,
        "125": 103,
        "150": 103,
        "175": 103,
        "200": 103,
        "225": 102,
        "250": 101,
        "275": 98.9,
        "300": null,
        "325": null,
        "350": null,
        "375": null,
        "400": null,
        "425": null,
        "450": null,
        "475": null,
        "500": null,
        "525": null,
        "550": null,
        "575": null,
        "600": null,
        "625": null,
        "650": null,
        "675": null,
        "700": null,
        "725": null,
        "750": null,
        "775": null,
        "800": null,
        "825": null,
        "850": null,
        "875": null,
        "900": null
      }
    },
    {
      "block": 41,
      "line_no": 44,
      "nominal_composition": null,
      "product_form": "Smls. cond. tube",
      "spec_no": "SB–111",
      "type_grade": null,
      "alloy_desig_uns_no": "C44400",
      "class_condition_temper": "O61",
      "size_thickness_mm": null,
      "min_tensile_strength_mpa": 310,
      "min_yield_strength_mpa": 105,
      "notes": null,
      "values": {
        "40": 103,
        "65": 103,
        "100": 103,
        "125": 103,
        "150": 103,
        "175": 103,
        "200": 103,
        "225": 102,
        "250": 101,
        "275": 98.9,
        "300": null,
        "325": null,
        "350": null,
        "375": null,
        "400": null,
        "425": null,
        "450": null,
        "475": null,
        "500": null,
        "525": null,
        "550": null,
        "575": null,
        "600": null,
        "625": null,
        "650": null,
        "675": null,
        "700": null,
        "725": null,
        "750": null,
        "775": null,
        "800": null,
        "825": null,
        "850": null,
        "875": null,
        "900": null
      }
    },
    {
      "block": 41,
      "line_no": 45,
      "nominal_composition": null,
      "product_form": "Finned tube",
      "spec_no": "SB–359",
      "type_grade": null,
      "alloy_desig_uns_no": "C44400",
      "class_condition_temper": "O61",
      "size_thickness_mm": null,
      "min_tensile_strength_mpa": 310,
      "min_yield_strength_mpa": 105,
      "notes": null,
      "values": {
        "40": 103,
        "65": 103,
        "100": 103,
        "125": 103,
        "150": 103,
        "175": 103,
        "200": 103,
        "225": 102,
        "250": 101,
        "275": 98.9,
        "300": null,
        "325": null,
        "350": null,
        "375": null,
        "400": null,
        "425": null,
        "450": null,
        "475": null,
        "500": null,
        "525": null,
        "550": null,
        "575": null,
        "600": null,
        "625": null,
        "650": null,
        "675": null,
        "700": null,
        "725": null,
        "750": null,
        "775": null,
        "800": null,
        "825": null,
        "850": null,
        "875": null,
        "900": null
      }
    },
    {
      "block": 42,
      "line_no": 1,
      "nominal_composition": null,
      "product_form": "Smls. U–bend tube",
      "spec_no": "SB–395",
      "type_grade": null,
      "alloy_desig_uns_no": "C44400",
      "class_condition_temper": "O61",
      "size_thickness_mm": null,
      "min_tensile_strength_mpa": 310,
      "min_yield_strength_mpa": 105,
      "notes": null,
      "values": {
        "40": 103,
        "65": 103,
        "100": 103,
        "125": 103,
        "150": 103,
        "175": 103,
        "200": 103,
        "225": 102,
        "250": 101,
        "275": 98.9,
        "300": null,
        "325": null,
        "350": null,
        "375": null,
        "400": null,
        "425": null,
        "450": null,
        "475": null,
        "500": null,
        "525": null,
        "550": null,
        "575": null,
        "600": null,
        "625": null,
        "650": null,
        "675": null,
        "700": null,
        "725": null,
        "750": null,
        "775": null,
        "800": null,
        "825": null,
        "850": null,
        "875": null,
        "900": null
      }
    },
    {
      "block": 42,
      "line_no": 2,
      "nominal_composition": null,
      "product_form": "Wld. cond. tube",
      "spec_no": "SB–543",
      "type_grade": null,
      "alloy_desig_uns_no": "C44400",
      "class_condition_temper": "WO61",
      "size_thickness_mm": null,
      "min_tensile_strength_mpa": 310,
      "min_yield_strength_mpa": 105,
      "notes": null,
      "values": {
        "40": 103,
        "65": 103,
        "100": 103,
        "125": 103,
        "150": 103,
        "175": 103,
        "200": 103,
        "225": 102,
        "250": 101,
        "275": 98.9,
        "300": null,
        "325": null,
        "350": null,
        "375": null,
        "400": null,
        "425": null,
        "450": null,
        "475": null,
        "500": null,
        "525": null,
        "550": null,
        "575": null,
        "600": null,
        "625": null,
        "650": null,
        "675": null,
        "700": null,
        "725": null,
        "750": null,
        "775": null,
        "800": null,
        "825": null,
        "850": null,
        "875": null,
        "900": null
      }
    },
    {
      "block": 42,
      "line_no": 3,
      "nominal_composition": null,
      "product_form": "Plate, sheet",
      "spec_no": "SB–171",
      "type_grade": null,
      "alloy_desig_uns_no": "C44500",
      "class_condition_temper": "M10, M20",
      "size_thickness_mm": "≤100",
      "min_tensile_strength_mpa": 310,
      "min_yield_strength_mpa": 105,
      "notes": null,
      "values": {
        "40": 103,
        "65": 103,
        "100": 103,
        "125": 103,
        "150": 103,
        "175": 103,
        "200": 103,
        "225": 102,
        "250": 101,
        "275": 98.9,
        "300": null,
        "325": null,
        "350": null,
        "375": null,
        "400": null,
        "425": null,
        "450": null,
        "475": null,
        "500": null,
        "525": null,
        "550": null,
        "575": null,
        "600": null,
        "625": null,
        "650": null,
        "675": null,
        "700": null,
        "725": null,
        "750": null,
        "775": null,
        "800": null,
        "825": null,
        "850": null,
        "875": null,
        "900": null
      }
    },
    {
      "block": 42,
      "line_no": 4,
      "nominal_composition": null,
      "product_form": "Plate, sheet",
      "spec_no": "SB–171",
      "type_grade": null,
      "alloy_desig_uns_no": "C44500",
      "class_condition_temper": "O20, O25",
      "size_thickness_mm": "≤100",
      "min_tensile_strength_mpa": 310,
      "min_yield_strength_mpa": 105,
      "notes": null,
      "values": {
        "40": 103,
        "65": 103,
        "100": 103,
        "125": 103,
        "150": 103,
        "175": 103,
        "200": 103,
        "225": 102,
        "250": 101,
        "275": 98.9,
        "300": null,
        "325": null,
        "350": null,
        "375": null,
        "400": null,
        "425": null,
        "450": null,
        "475": null,
        "500": null,
        "525": null,
        "550": null,
        "575": null,
        "600": null,
        "625": null,
        "650": null,
        "675": null,
        "700": null,
        "725": null,
        "750": null,
        "775": null,
        "800": null,
        "825": null,
        "850": null,
        "875": null,
        "900": null
      }
    },
    {
      "block": 42,
      "line_no": 5,
      "nominal_composition": null,
      "product_form": "Smls. cond. tube",
      "spec_no": "SB–111",
      "type_grade": null,
      "alloy_desig_uns_no": "C44500",
      "class_condition_temper": "O61",
      "size_thickness_mm": null,
      "min_tensile_strength_mpa": 310,
      "min_yield_strength_mpa": 105,
      "notes": null,
      "values": {
        "40": 103,
        "65": 103,
        "100": 103,
        "125": 103,
        "150": 103,
        "175": 103,
        "200": 103,
        "225": 102,
        "250": 101,
        "275": 98.9,
        "300": null,
        "325": null,
        "350": null,
        "375": null,
        "400": null,
        "425": null,
        "450": null,
        "475": null,
        "500": null,
        "525": null,
        "550": null,
        "575": null,
        "600": null,
        "625": null,
        "650": null,
        "675": null,
        "700": null,
        "725": null,
        "750": null,
        "775": null,
        "800": null,
        "825": null,
        "850": null,
        "875": null,
        "900": null
      }
    },
    {
      "block": 42,
      "line_no": 6,
      "nominal_composition": null,
      "product_form": "Finned tube",
      "spec_no": "SB–359",
      "type_grade": null,
      "alloy_desig_uns_no": "C44500",
      "class_condition_temper": "O61",
      "size_thickness_mm": null,
      "min_tensile_strength_mpa": 310,
      "min_yield_strength_mpa": 105,
      "notes": null,
      "values": {
        "40": 103,
        "65": 103,
        "100": 103,
        "125": 103,
        "150": 103,
        "175": 103,
        "200": 103,
        "225": 102,
        "250": 101,
        "275": 98.9,
        "300": null,
        "325": null,
        "350": null,
        "375": null,
        "400": null,
        "425": null,
        "450": null,
        "475": null,
        "500": null,
        "525": null,
        "550": null,
        "575": null,
        "600": null,
        "625": null,
        "650": null,
        "675": null,
        "700": null,
        "725": null,
        "750": null,
        "775": null,
        "800": null,
        "825": null,
        "850": null,
        "875": null,
        "900": null
      }
    },
    {
      "block": 42,
      "line_no": 7,
      "nominal_composition": null,
      "product_form": "Smls. U–bend tube",
      "spec_no": "SB–395",
      "type_grade": null,
      "alloy_desig_uns_no": "C44500",
      "class_condition_temper": "O61",
      "size_thickness_mm": null,
      "min_tensile_strength_mpa": 310,
      "min_yield_strength_mpa": 105,
      "notes": null,
      "values": {
        "40": 103,
        "65": 103,
        "100": 103,
        "125": 103,
        "150": 103,
        "175": 103,
        "200": 103,
        "225": 102,
        "250": 101,
        "275": 98.9,
        "300": null,
        "325": null,
        "350": null,
        "375": null,
        "400": null,
        "425": null,
        "450": null,
        "475": null,
        "500": null,
        "525": null,
        "550": null,
        "575": null,
        "600": null,
        "625": null,
        "650": null,
        "675": null,
        "700": null,
        "725": null,
        "750": null,
        "775": null,
        "800": null,
        "825": null,
        "850": null,
        "875": null,
        "900": null
      }
    },
    {
      "block": 42,
      "line_no": 8,
      "nominal_composition": null,
      "product_form": "Wld. cond. tube",
      "spec_no": "SB–543",
      "type_grade": null,
      "alloy_desig_uns_no": "C44500",
      "class_condition_temper": "WO61",
      "size_thickness_mm": null,
      "min_tensile_strength_mpa": 310,
      "min_yield_strength_mpa": 105,
      "notes": null,
      "values": {
        "40": 103,
        "65": 103,
        "100": 103,
        "125": 103,
        "150": 103,
        "175": 103,
        "200": 103,
        "225": 102,
        "250": 101,
        "275": 98.9,
        "300": null,
        "325": null,
        "350": null,
        "375": null,
        "400": null,
        "425": null,
        "450": null,
        "475": null,
        "500": null,
        "525": null,
        "550": null,
        "575": null,
        "600": null,
        "625": null,
        "650": null,
        "675": null,
        "700": null,
        "725": null,
        "750": null,
        "775": null,
        "800": null,
        "825": null,
        "850": null,
        "875": null,
        "900": null
      }
    },
    {
      "block": 42,
      "line_no": 9,
      "nominal_composition": null,
      "product_form": "Plate",
      "spec_no": "SB–171",
      "type_grade": null,
      "alloy_desig_uns_no": "C46400",
      "class_condition_temper": "M10, M20",
      "size_thickness_mm": "80 < t ≤140",
      "min_tensile_strength_mpa": 345,
      "min_yield_strength_mpa": 125,
      "notes": null,
      "values": {
        "40": 124,
        "65": 124,
        "100": 124,
        "125": 124,
        "150": 124,
        "175": 124,
        "200": 123,
        "225": 120,
        "250": 116,
        "275": null,
        "300": null,
        "325": null,
        "350": null,
        "375": null,
        "400": null,
        "425": null,
        "450": null,
        "475": null,
        "500": null,
        "525": null,
        "550": null,
        "575": null,
        "600": null,
        "625": null,
        "650": null,
        "675": null,
        "700": null,
        "725": null,
        "750": null,
        "775": null,
        "800": null,
        "825": null,
        "850": null,
        "875": null,
        "900": null
      }
    },
    {
      "block": 42,
      "line_no": 10,
      "nominal_composition": null,
      "product_form": "Plate, sheet",
      "spec_no": "SB–171",
      "type_grade": null,
      "alloy_desig_uns_no": "C46400",
      "class_condition_temper": "O20, O25",
      "size_thickness_mm": null,
      "min_tensile_strength_mpa": 345,
      "min_yield_strength_mpa": 140,
      "notes": null,
      "values": {
        "40": 138,
        "65": 138,
        "100": 138,
        "125": 138,
        "150": 138,
        "175": 138,
        "200": 136,
        "225": 133,
        "250": 129,
        "275": null,
        "300": null,
        "325": null,
        "350": null,
        "375": null,
        "400": null,
        "425": null,
        "450": null,
        "475": null,
        "500": null,
        "525": null,
        "550": null,
        "575": null,
        "600": null,
        "625": null,
        "650": null,
        "675": null,
        "700": null,
        "725": null,
        "750": null,
        "775": null,
        "800": null,
        "825": null,
        "850": null,
        "875": null,
        "900": null
      }
    },
    {
      "block": 42,
      "line_no": 11,
      "nominal_composition": null,
      "product_form": "Plate",
      "spec_no": "SB–171",
      "type_grade": null,
      "alloy_desig_uns_no": "C46500",
      "class_condition_temper": "M10, M20",
      "size_thickness_mm": "80 < t ≤140",
      "min_tensile_strength_mpa": 345,
      "min_yield_strength_mpa": 125,
      "notes": null,
      "values": {
        "40": 124,
        "65": 124,
        "100": 124,
        "125": 124,
        "150": 124,
        "175": 124,
        "200": 123,
        "225": 120,
        "250": 116,
        "275": null,
        "300": null,
        "325": null,
        "350": null,
        "375": null,
        "400": null,
        "425": null,
        "450": null,
        "475": null,
        "500": null,
        "525": null,
        "550": null,
        "575": null,
        "600": null,
        "625": null,
        "650": null,
        "675": null,
        "700": null,
        "725": null,
        "750": null,
        "775": null,
        "800": null,
        "825": null,
        "850": null,
        "875": null,
        "900": null
      }
    },
    {
      "block": 42,
      "line_no": 12,
      "nominal_composition": null,
      "product_form": "Plate, sheet",
      "spec_no": "SB–171",
      "type_grade": null,
      "alloy_desig_uns_no": "C46500",
      "class_condition_temper": "O20, O25",
      "size_thickness_mm": null,
      "min_tensile_strength_mpa": 345,
      "min_yield_strength_mpa": 140,
      "notes": null,
      "values": {
        "40": 138,
        "65": 138,
        "100": 138,
        "125": 138,
        "150": 138,
        "175": 138,
        "200": 136,
        "225": 133,
        "250": 129,
        "275": null,
        "300": null,
        "325": null,
        "350": null,
        "375": null,
        "400": null,
        "425": null,
        "450": null,
        "475": null,
        "500": null,
        "525": null,
        "550": null,
        "575": null,
        "600": null,
        "625": null,
        "650": null,
        "675": null,
        "700": null,
        "725": null,
        "750": null,
        "775": null,
        "800": null,
        "825": null,
        "850": null,
        "875": null,
        "900": null
      }
    },
    {
      "block": 42,
      "line_no": 13,
      "nominal_composition": null,
      "product_form": "Smls. cond. tube",
      "spec_no": "SB–111",
      "type_grade": null,
      "alloy_desig_uns_no": "C60800",
      "class_condition_temper": "O61",
      "size_thickness_mm": null,
      "min_tensile_strength_mpa": 345,
      "min_yield_strength_mpa": 130,
      "notes": null,
      "values": {
        "40": 131,
        "65": 126,
        "100": 126,
        "125": 126,
        "150": 124,
        "175": 121,
        "200": 118,
        "225": 115,
        "250": 112,
        "275": 108,
        "300": null,
        "325": null,
        "350": null,
        "375": null,
        "400": null,
        "425": null,
        "450": null,
        "475": null,
        "500": null,
        "525": null,
        "550": null,
        "575": null,
        "600": null,
        "625": null,
        "650": null,
        "675": null,
        "700": null,
        "725": null,
        "750": null,
        "775": null,
        "800": null,
        "825": null,
        "850": null,
        "875": null,
        "900": null
      }
    },
    {
      "block": 42,
      "line_no": 14,
      "nominal_composition": null,
      "product_form": "Smls. U–bend tube",
      "spec_no": "SB–395",
      "type_grade": null,
      "alloy_desig_uns_no": "C60800",
      "class_condition_temper": "O61",
      "size_thickness_mm": null,
      "min_tensile_strength_mpa": 345,
      "min_yield_strength_mpa": 130,
      "notes": null,
      "values": {
        "40": 131,
        "65": 126,
        "100": 126,
        "125": 126,
        "150": 124,
        "175": 121,
        "200": 118,
        "225": 115,
        "250": 112,
        "275": 108,
        "300": null,
        "325": null,
        "350": null,
        "375": null,
        "400": null,
        "425": null,
        "450": null,
        "475": null,
        "500": null,
        "525": null,
        "550": null,
        "575": null,
        "600": null,
        "625": null,
        "650": null,
        "675": null,
        "700": null,
        "725": null,
        "750": null,
        "775": null,
        "800": null,
        "825": null,
        "850": null,
        "875": null,
        "900": null
      }
    },
    {
      "block": 42,
      "line_no": 15,
      "nominal_composition": null,
      "product_form": "Plate, sheet, bar",
      "spec_no": "SB–169",
      "type_grade": null,
      "alloy_desig_uns_no": "C61400",
      "class_condition_temper": "M20, O25, O60",
      "size_thickness_mm": "50 < t ≤140",
      "min_tensile_strength_mpa": 450,
      "min_yield_strength_mpa": 195,
      "notes": null,
      "values": {
        "40": 193,
        "65": 192,
        "100": 191,
        "125": 189,
        "150": 189,
        "175": 188,
        "200": 186,
        "225": 184,
        "250": 182,
        "275": 180,
        "300": null,
        "325": null,
        "350": null,
        "375": null,
        "400": null,
        "425": null,
        "450": null,
        "475": null,
        "500": null,
        "525": null,
        "550": null,
        "575": null,
        "600": null,
        "625": null,
        "650": null,
        "675": null,
        "700": null,
        "725": null,
        "750": null,
        "775": null,
        "800": null,
        "825": null,
        "850": null,
        "875": null,
        "900": null
      }
    },
    {
      "block": 42,
      "line_no": 16,
      "nominal_composition": null,
      "product_form": "Plate",
      "spec_no": "SB–171",
      "type_grade": null,
      "alloy_desig_uns_no": "C61400",
      "class_condition_temper": "M10, M20, O20, O25",
      "size_thickness_mm": "50 < t ≤140",
      "min_tensile_strength_mpa": 450,
      "min_yield_strength_mpa": 195,
      "notes": null,
      "values": {
        "40": 193,
        "65": 192,
        "100": 191,
        "125": 189,
        "150": 189,
        "175": 188,
        "200": 186,
        "225": 184,
        "250": 182,
        "275": 180,
        "300": null,
        "325": null,
        "350": null,
        "375": null,
        "400": null,
        "425": null,
        "450": null,
        "475": null,
        "500": null,
        "525": null,
        "550": null,
        "575": null,
        "600": null,
        "625": null,
        "650": null,
        "675": null,
        "700": null,
        "725": null,
        "750": null,
        "775": null,
        "800": null,
        "825": null,
        "850": null,
        "875": null,
        "900": null
      }
    },
    {
      "block": 42,
      "line_no": 17,
      "nominal_composition": null,
      "product_form": "Round rod",
      "spec_no": "SB–150",
      "type_grade": null,
      "alloy_desig_uns_no": "C61400",
      "class_condition_temper": "HR50",
      "size_thickness_mm": "50 < t ≤80",
      "min_tensile_strength_mpa": 485,
      "min_yield_strength_mpa": 205,
      "notes": null,
      "values": {
        "40": 207,
        "65": 206,
        "100": 204,
        "125": 203,
        "150": 202,
        "175": 201,
        "200": 199,
        "225": 197,
        "250": 195,
        "275": 193,
        "300": null,
        "325": null,
        "350": null,
        "375": null,
        "400": null,
        "425": null,
        "450": null,
        "475": null,
        "500": null,
        "525": null,
        "550": null,
        "575": null,
        "600": null,
        "625": null,
        "650": null,
        "675": null,
        "700": null,
        "725": null,
        "750": null,
        "775": null,
        "800": null,
        "825": null,
        "850": null,
        "875": null,
        "900": null
      }
    },
    {
      "block": 42,
      "line_no": 18,
      "nominal_composition": null,
      "product_form": "Plate, sheet",
      "spec_no": "SB–169",
      "type_grade": null,
      "alloy_desig_uns_no": "C61400",
      "class_condition_temper": "M20, O25, O60",
      "size_thickness_mm": "12 < t ≤50",
      "min_tensile_strength_mpa": 485,
      "min_yield_strength_mpa": 205,
      "notes": null,
      "values": {
        "40": 207,
        "65": 206,
        "100": 204,
        "125": 203,
        "150": 202,
        "175": 201,
        "200": 199,
        "225": 197,
        "250": 195,
        "275": 193,
        "300": null,
        "325": null,
        "350": null,
        "375": null,
        "400": null,
        "425": null,
        "450": null,
        "475": null,
        "500": null,
        "525": null,
        "550": null,
        "575": null,
        "600": null,
        "625": null,
        "650": null,
        "675": null,
        "700": null,
        "725": null,
        "750": null,
        "775": null,
        "800": null,
        "825": null,
        "850": null,
        "875": null,
        "900": null
      }
    },
    {
      "block": 42,
      "line_no": 19,
      "nominal_composition": null,
      "product_form": "Plate",
      "spec_no": "SB–171",
      "type_grade": null,
      "alloy_desig_uns_no": "C61400",
      "class_condition_temper": "M10, M20, O20, O25",
      "size_thickness_mm": null,
      "min_tensile_strength_mpa": 485,
      "min_yield_strength_mpa": 205,
      "notes": null,
      "values": {
        "40": 207,
        "65": 206,
        "100": 204,
        "125": 203,
        "150": 202,
        "175": 201,
        "200": 199,
        "225": 197,
        "250": 195,
        "275": 193,
        "300": null,
        "325": null,
        "350": null,
        "375": null,
        "400": null,
        "425": null,
        "450": null,
        "475": null,
        "500": null,
        "525": null,
        "550": null,
        "575": null,
        "600": null,
        "625": null,
        "650": null,
        "675": null,
        "700": null,
        "725": null,
        "750": null,
        "775": null,
        "800": null,
        "825": null,
        "850": null,
        "875": null,
        "900": null
      }
    },
    {
      "block": 42,
      "line_no": 20,
      "nominal_composition": null,
      "product_form": "Round rod",
      "spec_no": "SB–150",
      "type_grade": null,
      "alloy_desig_uns_no": "C61400",
      "class_condition_temper": "HR50",
      "size_thickness_mm": "25 < t ≤50",
      "min_tensile_strength_mpa": 485,
      "min_yield_strength_mpa": 220,
      "notes": null,
      "values": {
        "40": 221,
        "65": 220,
        "100": 218,
        "125": 216,
        "150": 216,
        "175": 215,
        "200": 213,
        "225": 210,
        "250": 208,
        "275": 206,
        "300": null,
        "325": null,
        "350": null,
        "375": null,
        "400": null,
        "425": null,
        "450": null,
        "475": null,
        "500": null,
        "525": null,
        "550": null,
        "575": null,
        "600": null,
        "625": null,
        "650": null,
        "675": null,
        "700": null,
        "725": null,
        "750": null,
        "775": null,
        "800": null,
        "825": null,
        "850": null,
        "875": null,
        "900": null
      }
    },
    {
      "block": 42,
      "line_no": 21,
      "nominal_composition": null,
      "product_form": "Plate, sheet, bar",
      "spec_no": "SB–169",
      "type_grade": null,
      "alloy_desig_uns_no": "C61400",
      "class_condition_temper": "M20, O25, O60",
      "size_thickness_mm": null,
      "min_tensile_strength_mpa": 495,
      "min_yield_strength_mpa": 220,
      "notes": null,
      "values": {
        "40": 221,
        "65": 220,
        "100": 218,
        "125": 216,
        "150": 216,
        "175": 215,
        "200": 213,
        "225": 210,
        "250": 208,
        "275": 206,
        "300": null,
        "325": null,
        "350": null,
        "375": null,
        "400": null,
        "425": null,
        "450": null,
        "475": null,
        "500": null,
        "525": null,
        "550": null,
        "575": null,
        "600": null,
        "625": null,
        "650": null,
        "675": null,
        "700": null,
        "725": null,
        "750": null,
        "775": null,
        "800": null,
        "825": null,
        "850": null,
        "875": null,
        "900": null
      }
    },
    {
      "block": 42,
      "line_no": 22,
      "nominal_composition": null,
      "product_form": "Round rod",
      "spec_no": "SB–150",
      "type_grade": null,
      "alloy_desig_uns_no": "C61400",
      "class_condition_temper": "HR50",
      "size_thickness_mm": "12 < t ≤25",
      "min_tensile_strength_mpa": 515,
      "min_yield_strength_mpa": 240,
      "notes": null,
      "values": {
        "40": 240,
        "65": 239,
        "100": 237,
        "125": 235,
        "150": 235,
        "175": 233,
        "200": 231,
        "225": 228,
        "250": 226,
        "275": 224,
        "300": null,
        "325": null,
        "350": null,
        "375": null,
        "400": null,
        "425": null,
        "450": null,
        "475": null,
        "500": null,
        "525": null,
        "550": null,
        "575": null,
        "600": null,
        "625": null,
        "650": null,
        "675": null,
        "700": null,
        "725": null,
        "750": null,
        "775": null,
        "800": null,
        "825": null,
        "850": null,
        "875": null,
        "900": null
      }
    },
    {
      "block": 42,
      "line_no": 23,
      "nominal_composition": null,
      "product_form": "Round rod",
      "spec_no": "SB–150",
      "type_grade": null,
      "alloy_desig_uns_no": "C61400",
      "class_condition_temper": "HR50",
      "size_thickness_mm": null,
      "min_tensile_strength_mpa": 550,
      "min_yield_strength_mpa": 275,
      "notes": null,
      "values": {
        "40": 275,
        "65": 274,
        "100": 271,
        "125": 269,
        "150": 269,
        "175": 268,
        "200": 265,
