Repository: danivelas0/asme-pcc

File: resources/bpvc_ii_d_metric_2025/table_1a.json (part 53 of 57)
    "External Pressure Chart No.",
    "Notes"
  ],
  "columns_values": [
      "external_pressure_chart_no": "HA–10 G5, G19",
      "notes": null,
      "values": {
        "40": 215,
        "65": 215,
        "100": 210,
        "125": 204,
        "150": 199,
        "200": 191,
        "250": 186,
        "300": 182,
        "325": 181,
        "350": 179,
        "375": 178,
        "400": 177,
        "425": 175,
        "450": 174,
        "475": null,
        "500": null,
        "525": null,
        "550": null,
        "575": null,
        "600": null,
        "625": null,
        "650": null,
        "675": null,
        "700": null,
        "725": null,
        "750": null,
        "775": null,
        "800": null,
        "825": null,
        "850": null,
        "875": null,
        "900": null
      }
    },
    {
      "block": 37,
      "line_no": 44,
      "nominal_composition": "24Cr–22Ni–6Mo–2W–Cu–N",
      "product_form": "Wld. pipe",
      "spec_no": "SA–813",
      "type_grade": null,
      "alloy_desig_uns_no": "S31266",
      "class_condition_temper": null,
      "size_thickness_mm": null,
      "p_no": 45,
      "group_no": null,
      "min_tensile_strength_mpa": 752,
      "min_yield_strength_mpa": 421,
      "i": "NP",
      "limits_iii": "NP",
      "viii_1": 426,
      "xii": "NP",
      "external_pressure_chart_no": "HA–10",
      "notes": "G5, G19, G24",
      "values": {
        "40": 183,
        "65": 183,
        "100": 179,
        "125": 174,
        "150": 169,
        "200": 163,
        "250": 158,
        "300": 155,
        "325": 154,
        "350": 153,
        "375": 151,
        "400": 150,
        "425": 149,
        "450": 148,
        "475": null,
        "500": null,
        "525": null,
        "550": null,
        "575": null,
        "600": null,
        "625": null,
        "650": null,
        "675": null,
        "700": null,
        "725": null,
        "750": null,
        "775": null,
        "800": null,
        "825": null,
        "850": null,
        "875": null,
        "900": null
      }
    },
    {
      "block": 37,
      "line_no": 45,
      "nominal_composition": "25Cr–4Ni–4Mo–Ti",
      "product_form": "Plate",
      "spec_no": "SA–240",
      "type_grade": null,
      "alloy_desig_uns_no": "S44635",
      "class_condition_temper": null,
      "size_thickness_mm": null,
      "p_no": "10I",
      "group_no": 1,
      "min_tensile_strength_mpa": 620,
      "min_yield_strength_mpa": 515,
      "i": "NP",
      "limits_iii": "NP",
      "viii_1": 260,
      "xii": 260,
      "external_pressure_chart_no": "HA–5 G19",
      "notes": null,
      "values": {
        "40": 177,
        "65": 175,
        "100": 171,
        "125": 166,
        "150": 162,
        "200": 156,
        "250": 152,
        "300": null,
        "325": null,
        "350": null,
        "375": null,
        "400": null,
        "425": null,
        "450": null,
        "475": null,
        "500": null,
        "525": null,
        "550": null,
        "575": null,
        "600": null,
        "625": null,
        "650": null,
        "675": null,
        "700": null,
        "725": null,
        "750": null,
        "775": null,
        "800": null,
        "825": null,
        "850": null,
        "875": null,
        "900": null
      }
    },
    {
      "block": 38,
      "line_no": 1,
      "nominal_composition": "25Cr–4Ni–4Mo–Ti",
      "product_form": "Wld. tube",
      "spec_no": "SA–268",
      "type_grade": null,
      "alloy_desig_uns_no": "S44635",
      "class_condition_temper": null,
      "size_thickness_mm": null,
      "p_no": "10I",
      "group_no": 1,
      "min_tensile_strength_mpa": 620,
      "min_yield_strength_mpa": 515,
      "i": "NP",
      "limits_iii": "NP",
      "viii_1": 260,
      "xii": 260,
      "external_pressure_chart_no": "HA–5",
      "notes": "G19, G24",
      "values": {
        "40": 151,
        "65": 149,
        "100": 145,
        "125": 141,
        "150": 137,
        "200": 132,
        "250": 129,
        "300": null,
        "325": null,
        "350": null,
        "375": null,
        "400": null,
        "425": null,
        "450": null,
        "475": null,
        "500": null,
        "525": null,
        "550": null,
        "575": null,
        "600": null,
        "625": null,
        "650": null,
        "675": null,
        "700": null,
        "725": null,
        "750": null,
        "775": null,
        "800": null,
        "825": null,
        "850": null,
        "875": null,
        "900": null
      }
    },
    {
      "block": 38,
      "line_no": 2,
      "nominal_composition": "25Cr–5Ni–3Mo–2Cu",
      "product_form": "Castings",
      "spec_no": "SA–995",
      "type_grade": "1B",
      "alloy_desig_uns_no": "J93372",
      "class_condition_temper": null,
      "size_thickness_mm": null,
      "p_no": "10H",
      "group_no": 1,
      "min_tensile_strength_mpa": 690,
      "min_yield_strength_mpa": 485,
      "i": "NP",
      "limits_iii": 316,
      "viii_1": "NP",
      "xii": "NP",
      "external_pressure_chart_no": "HA–5",
      "notes": "G19, G29",
      "values": {
        "40": 197,
        "65": 197,
        "100": 197,
        "125": 195,
        "150": 192,
        "200": 190,
        "250": 190,
        "300": 189,
        "325": 189,
        "350": null,
        "375": null,
        "400": null,
        "425": null,
        "450": null,
        "475": null,
        "500": null,
        "525": null,
        "550": null,
        "575": null,
        "600": null,
        "625": null,
        "650": null,
        "675": null,
        "700": null,
        "725": null,
        "750": null,
        "775": null,
        "800": null,
        "825": null,
        "850": null,
        "875": null,
        "900": null
      }
    },
    {
      "block": 38,
      "line_no": 3,
      "nominal_composition": "25Cr–5Ni–3Mo–2Cu",
      "product_form": "Plate",
      "spec_no": "SA–240",
      "type_grade": null,
      "alloy_desig_uns_no": "S32550",
      "class_condition_temper": null,
      "size_thickness_mm": null,
      "p_no": "10H",
      "group_no": 1,
      "min_tensile_strength_mpa": 760,
      "min_yield_strength_mpa": 550,
      "i": "NP",
      "limits_iii": "NP",
      "viii_1": 260,
      "xii": 260,
      "external_pressure_chart_no": "HA–5 G19",
      "notes": null,
      "values": {
        "40": 216,
        "65": 216,
        "100": 215,
        "125": 209,
        "150": 203,
        "200": 198,
        "250": 195,
        "300": null,
        "325": null,
        "350": null,
        "375": null,
        "400": null,
        "425": null,
        "450": null,
        "475": null,
        "500": null,
        "525": null,
        "550": null,
        "575": null,
        "600": null,
        "625": null,
        "650": null,
        "675": null,
        "700": null,
        "725": null,
        "750": null,
        "775": null,
        "800": null,
        "825": null,
        "850": null,
        "875": null,
        "900": null
      }
    },
    {
      "block": 38,
      "line_no": 4,
      "nominal_composition": "25Cr–5Ni–3Mo–2Cu",
      "product_form": "Bar",
      "spec_no": "SA–479",
      "type_grade": null,
      "alloy_desig_uns_no": "S32550",
      "class_condition_temper": null,
      "size_thickness_mm": null,
      "p_no": "10H",
      "group_no": 1,
      "min_tensile_strength_mpa": 760,
      "min_yield_strength_mpa": 550,
      "i": "NP",
      "limits_iii": "NP",
      "viii_1": 260,
      "xii": 260,
      "external_pressure_chart_no": "HA–5 G19",
      "notes": null,
      "values": {
        "40": 216,
        "65": 216,
        "100": 215,
        "125": 209,
        "150": 203,
        "200": 198,
        "250": 195,
        "300": null,
        "325": null,
        "350": null,
        "375": null,
        "400": null,
        "425": null,
        "450": null,
        "475": null,
        "500": null,
        "525": null,
        "550": null,
        "575": null,
        "600": null,
        "625": null,
        "650": null,
        "675": null,
        "700": null,
        "725": null,
        "750": null,
        "775": null,
        "800": null,
        "825": null,
        "850": null,
        "875": null,
        "900": null
      }
    },
    {
      "block": 38,
      "line_no": 5,
      "nominal_composition": "25Cr–5Ni–3Mo–2Cu",
      "product_form": "Smls. tube",
      "spec_no": "SA–789",
      "type_grade": null,
      "alloy_desig_uns_no": "S32550",
      "class_condition_temper": null,
      "size_thickness_mm": null,
      "p_no": "10H",
      "group_no": 1,
      "min_tensile_strength_mpa": 760,
      "min_yield_strength_mpa": 550,
      "i": "NP",
      "limits_iii": "NP",
      "viii_1": 260,
      "xii": 260,
      "external_pressure_chart_no": "HA–5 G19",
      "notes": null,
      "values": {
        "40": 216,
        "65": 216,
        "100": 215,
        "125": 209,
        "150": 203,
        "200": 198,
        "250": 195,
        "300": null,
        "325": null,
        "350": null,
        "375": null,
        "400": null,
        "425": null,
        "450": null,
        "475": null,
        "500": null,
        "525": null,
        "550": null,
        "575": null,
        "600": null,
        "625": null,
        "650": null,
        "675": null,
        "700": null,
        "725": null,
        "750": null,
        "775": null,
        "800": null,
        "825": null,
        "850": null,
        "875": null,
        "900": null
      }
    },
    {
      "block": 38,
      "line_no": 6,
      "nominal_composition": "25Cr–5Ni–3Mo–2Cu",
      "product_form": "Wld. tube",
      "spec_no": "SA–789",
      "type_grade": null,
      "alloy_desig_uns_no": "S32550",
      "class_condition_temper": null,
      "size_thickness_mm": null,
      "p_no": "10H",
      "group_no": 1,
      "min_tensile_strength_mpa": 760,
      "min_yield_strength_mpa": 550,
      "i": "NP",
      "limits_iii": "NP",
      "viii_1": 260,
      "xii": 260,
      "external_pressure_chart_no": "HA–5",
      "notes": "G19, G24",
      "values": {
        "40": 184,
        "65": 184,
        "100": 183,
        "125": 178,
        "150": 173,
        "200": 168,
        "250": 166,
        "300": null,
        "325": null,
        "350": null,
        "375": null,
        "400": null,
        "425": null,
        "450": null,
        "475": null,
        "500": null,
        "525": null,
        "550": null,
        "575": null,
        "600": null,
        "625": null,
        "650": null,
        "675": null,
        "700": null,
        "725": null,
        "750": null,
        "775": null,
        "800": null,
        "825": null,
        "850": null,
        "875": null,
        "900": null
      }
    },
    {
      "block": 38,
      "line_no": 7,
      "nominal_composition": "25Cr–5Ni–3Mo–2Cu",
      "product_form": "Smls. pipe",
      "spec_no": "SA–790",
      "type_grade": null,
      "alloy_desig_uns_no": "S32550",
      "class_condition_temper": null,
      "size_thickness_mm": null,
      "p_no": "10H",
      "group_no": 1,
      "min_tensile_strength_mpa": 760,
      "min_yield_strength_mpa": 550,
      "i": "NP",
      "limits_iii": "NP",
      "viii_1": 260,
      "xii": 260,
      "external_pressure_chart_no": "HA–5 G19",
      "notes": null,
      "values": {
        "40": 216,
        "65": 216,
        "100": 215,
        "125": 209,
        "150": 203,
        "200": 198,
        "250": 195,
        "300": null,
        "325": null,
        "350": null,
        "375": null,
        "400": null,
        "425": null,
        "450": null,
        "475": null,
        "500": null,
        "525": null,
        "550": null,
        "575": null,
        "600": null,
        "625": null,
        "650": null,
        "675": null,
        "700": null,
        "725": null,
        "750": null,
        "775": null,
        "800": null,
        "825": null,
        "850": null,
        "875": null,
        "900": null
      }
    },
    {
      "block": 38,
      "line_no": 8,
      "nominal_composition": "25Cr–5Ni–3Mo–2Cu",
      "product_form": "Wld. pipe",
      "spec_no": "SA–790",
      "type_grade": null,
      "alloy_desig_uns_no": "S32550",
      "class_condition_temper": null,
      "size_thickness_mm": null,
      "p_no": "10H",
      "group_no": 1,
      "min_tensile_strength_mpa": 760,
      "min_yield_strength_mpa": 550,
      "i": "NP",
      "limits_iii": "NP",
      "viii_1": 260,
      "xii": 260,
      "external_pressure_chart_no": "HA–5",
      "notes": "G19, G24",
      "values": {
        "40": 184,
        "65": 184,
        "100": 183,
        "125": 178,
        "150": 173,
        "200": 168,
        "250": 166,
        "300": null,
        "325": null,
        "350": null,
        "375": null,
        "400": null,
        "425": null,
        "450": null,
        "475": null,
        "500": null,
        "525": null,
        "550": null,
        "575": null,
        "600": null,
        "625": null,
        "650": null,
        "675": null,
        "700": null,
        "725": null,
        "750": null,
        "775": null,
        "800": null,
        "825": null,
        "850": null,
        "875": null,
        "900": null
      }
    },
    {
      "block": 38,
      "line_no": 9,
      "nominal_composition": "25Cr–6Ni–Mo–N",
      "product_form": "Forgings",
      "spec_no": "SA–182",
      "type_grade": null,
      "alloy_desig_uns_no": "S32506",
      "class_condition_temper": null,
      "size_thickness_mm": null,
      "p_no": "10H",
      "group_no": 1,
      "min_tensile_strength_mpa": 620,
      "min_yield_strength_mpa": 450,
      "i": "NP",
      "limits_iii": "NP",
      "viii_1": 316,
      "xii": "NP",
      "external_pressure_chart_no": "HA–5 G19",
      "notes": null,
      "values": {
        "40": 177,
        "65": 177,
        "100": null,
        "125": 175,
        "150": 171,
        "200": 166,
        "250": 166,
        "300": 166,
        "325": 166,
        "350": null,
        "375": null,
        "400": null,
        "425": null,
        "450": null,
        "475": null,
        "500": null,
        "525": null,
        "550": null,
        "575": null,
        "600": null,
        "625": null,
        "650": null,
        "675": null,
        "700": null,
        "725": null,
        "750": null,
        "775": null,
        "800": null,
        "825": null,
        "850": null,
        "875": null,
        "900": null
      }
    },
    {
      "block": 38,
      "line_no": 10,
      "nominal_composition": "25Cr–6Ni–Mo–N",
      "product_form": "Plate, sheet",
      "spec_no": "SA–240",
      "type_grade": null,
      "alloy_desig_uns_no": "S32506",
      "class_condition_temper": null,
      "size_thickness_mm": null,
      "p_no": "10H",
      "group_no": 1,
      "min_tensile_strength_mpa": 620,
      "min_yield_strength_mpa": 450,
      "i": "NP",
      "limits_iii": "NP",
      "viii_1": 316,
      "xii": "NP",
      "external_pressure_chart_no": "HA–5 G19",
      "notes": null,
      "values": {
        "40": 177,
        "65": 177,
        "100": null,
        "125": 175,
        "150": 171,
        "200": 166,
        "250": 166,
        "300": 166,
        "325": 166,
        "350": null,
        "375": null,
        "400": null,
        "425": null,
        "450": null,
        "475": null,
        "500": null,
        "525": null,
        "550": null,
        "575": null,
        "600": null,
        "625": null,
        "650": null,
        "675": null,
        "700": null,
        "725": null,
        "750": null,
        "775": null,
        "800": null,
        "825": null,
        "850": null,
        "875": null,
        "900": null
      }
    },
    {
      "block": 38,
      "line_no": 11,
      "nominal_composition": "25Cr–6Ni–Mo–N",
      "product_form": "Bar",
      "spec_no": "SA–479",
      "type_grade": null,
      "alloy_desig_uns_no": "S32506",
      "class_condition_temper": null,
      "size_thickness_mm": null,
      "p_no": "10H",
      "group_no": 1,
      "min_tensile_strength_mpa": 620,
      "min_yield_strength_mpa": 450,
      "i": "NP",
      "limits_iii": "NP",
      "viii_1": 316,
      "xii": "NP",
      "external_pressure_chart_no": "HA–5 G19",
      "notes": null,
      "values": {
        "40": 177,
        "65": 177,
        "100": null,
        "125": 175,
        "150": 171,
        "200": 166,
        "250": 166,
        "300": 166,
        "325": 166,
        "350": null,
        "375": null,
        "400": null,
        "425": null,
        "450": null,
        "475": null,
        "500": null,
        "525": null,
        "550": null,
        "575": null,
        "600": null,
        "625": null,
        "650": null,
        "675": null,
        "700": null,
        "725": null,
        "750": null,
        "775": null,
        "800": null,
        "825": null,
        "850": null,
        "875": null,
        "900": null
      }
    },
    {
      "block": 38,
      "line_no": 12,
      "nominal_composition": "25Cr–6Ni–Mo–N",
      "product_form": "Smls. tube",
      "spec_no": "SA–789",
      "type_grade": null,
      "alloy_desig_uns_no": "S32506",
      "class_condition_temper": null,
      "size_thickness_mm": null,
      "p_no": "10H",
      "group_no": 1,
      "min_tensile_strength_mpa": 620,
      "min_yield_strength_mpa": 450,
      "i": "NP",
      "limits_iii": "NP",
      "viii_1": 316,
      "xii": "NP",
      "external_pressure_chart_no": "HA–5 G19",
      "notes": null,
      "values": {
        "40": 177,
        "65": 177,
        "100": null,
        "125": 175,
        "150": 171,
        "200": 166,
        "250": 166,
        "300": 166,
        "325": 166,
        "350": null,
        "375": null,
        "400": null,
        "425": null,
        "450": null,
        "475": null,
        "500": null,
        "525": null,
        "550": null,
        "575": null,
        "600": null,
        "625": null,
        "650": null,
        "675": null,
        "700": null,
        "725": null,
        "750": null,
        "775": null,
        "800": null,
        "825": null,
        "850": null,
        "875": null,
        "900": null
      }
    },
    {
      "block": 38,
      "line_no": 13,
      "nominal_composition": "25Cr–6Ni–Mo–N",
      "product_form": "Wld. tube",
      "spec_no": "SA–789",
      "type_grade": null,
      "alloy_desig_uns_no": "S32506",
      "class_condition_temper": null,
      "size_thickness_mm": null,
      "p_no": "10H",
      "group_no": 1,
      "min_tensile_strength_mpa": 620,
      "min_yield_strength_mpa": 450,
      "i": "NP",
      "limits_iii": "NP",
      "viii_1": 316,
      "xii": "NP",
      "external_pressure_chart_no": "HA–5",
      "notes": "G19, G24",
      "values": {
        "40": 177,
        "65": 177,
        "100": null,
        "125": 175,
        "150": 171,
        "200": 166,
        "250": 166,
        "300": 166,
        "325": 166,
        "350": null,
        "375": null,
        "400": null,
        "425": null,
        "450": null,
        "475": null,
        "500": null,
        "525": null,
        "550": null,
        "575": null,
        "600": null,
        "625": null,
        "650": null,
        "675": null,
        "700": null,
        "725": null,
        "750": null,
        "775": null,
        "800": null,
        "825": null,
        "850": null,
        "875": null,
        "900": null
      }
    },
    {
      "block": 38,
      "line_no": 14,
      "nominal_composition": "25Cr–6Ni–Mo–N",
      "product_form": "Smls. pipe",
      "spec_no": "SA–790",
      "type_grade": null,
      "alloy_desig_uns_no": "S32506",
      "class_condition_temper": null,
      "size_thickness_mm": null,
      "p_no": "10H",
      "group_no": 1,
      "min_tensile_strength_mpa": 620,
      "min_yield_strength_mpa": 450,
      "i": "NP",
      "limits_iii": "NP",
      "viii_1": 316,
      "xii": "NP",
      "external_pressure_chart_no": "HA–5 G19",
      "notes": null,
      "values": {
        "40": 177,
        "65": 177,
        "100": null,
        "125": 175,
        "150": 171,
        "200": 166,
        "250": 166,
        "300": 166,
        "325": 166,
        "350": null,
        "375": null,
        "400": null,
        "425": null,
        "450": null,
        "475": null,
        "500": null,
        "525": null,
        "550": null,
        "575": null,
        "600": null,
        "625": null,
        "650": null,
        "675": null,
        "700": null,
        "725": null,
        "750": null,
        "775": null,
        "800": null,
        "825": null,
        "850": null,
        "875": null,
        "900": null
      }
    },
    {
      "block": 38,
      "line_no": 15,
      "nominal_composition": "25Cr–6Ni–Mo–N",
      "product_form": "Wld. pipe",
      "spec_no": "SA–790",
      "type_grade": null,
      "alloy_desig_uns_no": "S32506",
      "class_condition_temper": null,
      "size_thickness_mm": null,
      "p_no": "10H",
      "group_no": 1,
      "min_tensile_strength_mpa": 620,
      "min_yield_strength_mpa": 450,
      "i": "NP",
      "limits_iii": "NP",
      "viii_1": 316,
      "xii": "NP",
      "external_pressure_chart_no": "HA–5",
      "notes": "G19, G24",
      "values": {
        "40": 177,
        "65": 177,
        "100": null,
        "125": 175,
        "150": 171,
        "200": 166,
        "250": 166,
        "300": 166,
        "325": 166,
        "350": null,
        "375": null,
        "400": null,
        "425": null,
        "450": null,
        "475": null,
        "500": null,
        "525": null,
        "550": null,
        "575": null,
        "600": null,
        "625": null,
        "650": null,
        "675": null,
        "700": null,
        "725": null,
        "750": null,
        "775": null,
        "800": null,
        "825": null,
        "850": null,
        "875": null,
        "900": null
      }
    },
    {
      "block": 38,
      "line_no": 16,
      "nominal_composition": "25Cr–6Ni–Mo–N",
      "product_form": "Plate",
      "spec_no": "SA–240",
      "type_grade": null,
      "alloy_desig_uns_no": "S31200",
      "class_condition_temper": null,
      "size_thickness_mm": null,
      "p_no": "10H",
      "group_no": 1,
      "min_tensile_strength_mpa": 690,
      "min_yield_strength_mpa": 450,
      "i": "NP",
      "limits_iii": "NP",
      "viii_1": 316,
      "xii": 316,
      "external_pressure_chart_no": "HA–5 G19",
      "notes": null,
      "values": {
        "40": 197,
        "65": 197,
        "100": 197,
        "125": 192,
        "150": 187,
        "200": 182,
        "250": 180,
        "300": 180,
        "325": 180,
        "350": null,
        "375": null,
        "400": null,
        "425": null,
        "450": null,
        "475": null,
        "500": null,
        "525": null,
        "550": null,
        "575": null,
        "600": null,
        "625": null,
        "650": null,
        "675": null,
        "700": null,
        "725": null,
        "750": null,
        "775": null,
        "800": null,
        "825": null,
        "850": null,
        "875": null,
        "900": null
      }
    },
    {
      "block": 38,
      "line_no": 17,
      "nominal_composition": "25Cr–6.5Ni–3Mo–N",
      "product_form": "Smls. tube",
      "spec_no": "SA–789",
      "type_grade": null,
      "alloy_desig_uns_no": "S31260",
      "class_condition_temper": null,
      "size_thickness_mm": null,
      "p_no": "10H",
      "group_no": 1,
      "min_tensile_strength_mpa": 690,
      "min_yield_strength_mpa": 450,
      "i": "NP",
      "limits_iii": "NP",
      "viii_1": 343,
      "xii": 343,
      "external_pressure_chart_no": "HA–5 G19",
      "notes": null,
      "values": {
        "40": 197,
        "65": 197,
        "100": 196,
        "125": 192,
        "150": 187,
        "200": 182,
        "250": 181,
        "300": 181,
        "325": 181,
        "350": 181,
        "375": null,
        "400": null,
        "425": null,
        "450": null,
        "475": null,
        "500": null,
        "525": null,
        "550": null,
        "575": null,
        "600": null,
        "625": null,
        "650": null,
        "675": null,
        "700": null,
        "725": null,
        "750": null,
        "775": null,
        "800": null,
        "825": null,
        "850": null,
        "875": null,
        "900": null
      }
    },
    {
      "block": 38,
      "line_no": 18,
      "nominal_composition": "25Cr–6.5Ni–3Mo–N",
      "product_form": "Wld. tube",
      "spec_no": "SA–789",
      "type_grade": null,
      "alloy_desig_uns_no": "S31260",
      "class_condition_temper": null,
      "size_thickness_mm": null,
      "p_no": "10H",
      "group_no": 1,
      "min_tensile_strength_mpa": 690,
      "min_yield_strength_mpa": 450,
      "i": "NP",
      "limits_iii": "NP",
      "viii_1": 343,
      "xii": 343,
      "external_pressure_chart_no": "HA–5",
      "notes": "G19, G24",
      "values": {
        "40": 168,
        "65": 168,
        "100": 167,
        "125": 163,
        "150": 158,
        "200": 155,
        "250": 155,
        "300": 154,
        "325": 154,
        "350": 154,
        "375": null,
        "400": null,
        "425": null,
        "450": null,
        "475": null,
        "500": null,
        "525": null,
        "550": null,
        "575": null,
        "600": null,
        "625": null,
        "650": null,
        "675": null,
        "700": null,
        "725": null,
        "750": null,
        "775": null,
        "800": null,
        "825": null,
        "850": null,
        "875": null,
        "900": null
      }
    },
    {
      "block": 38,
      "line_no": 19,
      "nominal_composition": "25Cr–6.5Ni–3Mo–N",
      "product_form": "Smls. pipe",
      "spec_no": "SA–790",
      "type_grade": null,
      "alloy_desig_uns_no": "S31260",
      "class_condition_temper": null,
      "size_thickness_mm": null,
      "p_no": "10H",
      "group_no": 1,
      "min_tensile_strength_mpa": 690,
      "min_yield_strength_mpa": 450,
      "i": "NP",
      "limits_iii": "NP",
      "viii_1": 343,
      "xii": 343,
      "external_pressure_chart_no": "HA–5 G19",
      "notes": null,
      "values": {
        "40": 197,
        "65": 197,
        "100": 196,
        "125": 192,
        "150": 187,
        "200": 182,
        "250": 181,
        "300": 181,
        "325": 181,
        "350": 181,
        "375": null,
        "400": null,
        "425": null,
        "450": null,
        "475": null,
        "500": null,
        "525": null,
        "550": null,
        "575": null,
        "600": null,
        "625": null,
        "650": null,
        "675": null,
        "700": null,
        "725": null,
        "750": null,
        "775": null,
        "800": null,
        "825": null,
        "850": null,
        "875": null,
        "900": null
      }
    },
    {
      "block": 38,
      "line_no": 20,
      "nominal_composition": "25Cr–6.5Ni–3Mo–N",
      "product_form": "Wld. pipe",
      "spec_no": "SA–790",
      "type_grade": null,
      "alloy_desig_uns_no": "S31260",
      "class_condition_temper": null,
      "size_thickness_mm": null,
      "p_no": "10H",
      "group_no": 1,
      "min_tensile_strength_mpa": 690,
      "min_yield_strength_mpa": 450,
      "i": "NP",
      "limits_iii": "NP",
      "viii_1": 343,
      "xii": 343,
      "external_pressure_chart_no": "HA–5",
      "notes": "G19, G24",
      "values": {
        "40": 168,
        "65": 168,
        "100": 167,
        "125": 163,
        "150": 158,
        "200": 155,
        "250": 155,
        "300": 154,
        "325": 154,
        "350": 154,
        "375": null,
        "400": null,
        "425": null,
        "450": null,
        "475": null,
        "500": null,
        "525": null,
        "550": null,
        "575": null,
        "600": null,
        "625": null,
        "650": null,
        "675": null,
        "700": null,
        "725": null,
        "750": null,
        "775": null,
        "800": null,
        "825": null,
        "850": null,
        "875": null,
        "900": null
      }
    },
    {
      "block": 38,
      "line_no": 21,
      "nominal_composition": "25Cr–6.5Ni–3Mo–N",
      "product_form": "Plate",
      "spec_no": "SA–240",
      "type_grade": null,
      "alloy_desig_uns_no": "S31260",
      "class_condition_temper": null,
      "size_thickness_mm": null,
      "p_no": "10H",
      "group_no": 1,
      "min_tensile_strength_mpa": 690,
      "min_yield_strength_mpa": 485,
      "i": "NP",
      "limits_iii": "NP",
      "viii_1": 343,
      "xii": 343,
      "external_pressure_chart_no": "HA–5 G19",
      "notes": null,
      "values": {
        "40": 197,
        "65": 197,
        "100": 196,
        "125": 192,
        "150": 187,
        "200": 182,
        "250": 181,
        "300": 181,
        "325": 181,
        "350": 181,
        "375": null,
        "400": null,
        "425": null,
        "450": null,
        "475": null,
        "500": null,
        "525": null,
        "550": null,
        "575": null,
        "600": null,
        "625": null,
        "650": null,
        "675": null,
        "700": null,
        "725": null,
        "750": null,
        "775": null,
        "800": null,
        "825": null,
        "850": null,
        "875": null,
        "900": null
      }
    },
    {
      "block": 38,
      "line_no": 22,
      "nominal_composition": "25Cr–7Ni–3Mo–W–Cu–N",
      "product_form": "Forgings",
      "spec_no": "SA–182",
      "type_grade": "F54",
      "alloy_desig_uns_no": "S39274",
      "class_condition_temper": null,
      "size_thickness_mm": null,
      "p_no": "10H",
      "group_no": 1,
      "min_tensile_strength_mpa": 800,
      "min_yield_strength_mpa": 550,
      "i": "NP",
      "limits_iii": "NP",
      "viii_1": 329,
      "xii": 329,
      "external_pressure_chart_no": "HA–8 G19",
      "notes": null,
      "values": {
        "40": 229,
        "65": 229,
        "100": 227,
        "125": 221,
        "150": 218,
        "200": 216,
        "250": 216,
        "300": 216,
        "325": 216,
        "350": 216,
        "375": null,
        "400": null,
        "425": null,
        "450": null,
        "475": null,
        "500": null,
        "525": null,
        "550": null,
        "575": null,
        "600": null,
        "625": null,
        "650": null,
        "675": null,
        "700": null,
        "725": null,
        "750": null,
        "775": null,
        "800": null,
        "825": null,
        "850": null,
        "875": null,
        "900": null
      }
    },
    {
      "block": 38,
      "line_no": 23,
      "nominal_composition": "25Cr–7Ni–3Mo–W–Cu–N",
      "product_form": "Smls. tube",
      "spec_no": "SA–789",
      "type_grade": null,
      "alloy_desig_uns_no": "S39274",
      "class_condition_temper": null,
      "size_thickness_mm": null,
      "p_no": "10H",
      "group_no": 1,
      "min_tensile_strength_mpa": 800,
      "min_yield_strength_mpa": 550,
      "i": "NP",
      "limits_iii": "NP",
      "viii_1": 329,
      "xii": 329,
      "external_pressure_chart_no": "HA–8 G19",
      "notes": null,
      "values": {
        "40": 229,
        "65": 229,
        "100": 227,
        "125": 221,
        "150": 218,
        "200": 216,
        "250": 216,
        "300": 216,
        "325": 216,
        "350": 216,
        "375": null,
        "400": null,
        "425": null,
        "450": null,
        "475": null,
        "500": null,
        "525": null,
        "550": null,
        "575": null,
        "600": null,
        "625": null,
        "650": null,
        "675": null,
        "700": null,
        "725": null,
        "750": null,
        "775": null,
        "800": null,
        "825": null,
        "850": null,
        "875": null,
        "900": null
      }
    },
    {
      "block": 38,
      "line_no": 24,
      "nominal_composition": "25Cr–7Ni–3Mo–W–Cu–N",
      "product_form": "Wld. tube",
      "spec_no": "SA–789",
      "type_grade": null,
      "alloy_desig_uns_no": "S39274",
      "class_condition_temper": null,
      "size_thickness_mm": null,
      "p_no": "10H",
      "group_no": 1,
      "min_tensile_strength_mpa": 800,
      "min_yield_strength_mpa": 550,
      "i": "NP",
      "limits_iii": "NP",
      "viii_1": 329,
      "xii": 329,
      "external_pressure_chart_no": "HA–8",
      "notes": "G19, G24",
      "values": {
        "40": 194,
        "65": 194,
        "100": 193,
        "125": 188,
        "150": 185,
        "200": 184,
        "250": 184,
        "300": 184,
        "325": 184,
        "350": 184,
        "375": null,
        "400": null,
        "425": null,
        "450": null,
        "475": null,
        "500": null,
        "525": null,
        "550": null,
        "575": null,
        "600": null,
        "625": null,
        "650": null,
        "675": null,
        "700": null,
        "725": null,
        "750": null,
        "775": null,
        "800": null,
        "825": null,
        "850": null,
        "875": null,
        "900": null
      }
    },
    {
      "block": 38,
      "line_no": 25,
      "nominal_composition": "25Cr–7Ni–3Mo–W–Cu–N",
      "product_form": "Smls. pipe",
      "spec_no": "SA–790",
      "type_grade": null,
      "alloy_desig_uns_no": "S39274",
      "class_condition_temper": null,
      "size_thickness_mm": null,
      "p_no": "10H",
      "group_no": 1,
      "min_tensile_strength_mpa": 800,
      "min_yield_strength_mpa": 550,
      "i": "NP",
      "limits_iii": "NP",
      "viii_1": 329,
      "xii": 329,
      "external_pressure_chart_no": "HA–8 G19",
      "notes": null,
      "values": {
        "40": 229,
        "65": 229,
        "100": 227,
        "125": 221,
        "150": 218,
        "200": 216,
        "250": 216,
        "300": 216,
        "325": 216,
        "350": 216,
        "375": null,
        "400": null,
        "425": null,
        "450": null,
        "475": null,
        "500": null,
        "525": null,
        "550": null,
        "575": null,
        "600": null,
        "625": null,
        "650": null,
        "675": null,
        "700": null,
        "725": null,
        "750": null,
        "775": null,
        "800": null,
        "825": null,
        "850": null,
        "875": null,
        "900": null
      }
    },
    {
      "block": 38,
      "line_no": 26,
      "nominal_composition": "25Cr–7Ni–3Mo–W–Cu–N",
      "product_form": "Wld. pipe",
      "spec_no": "SA–790",
      "type_grade": null,
      "alloy_desig_uns_no": "S39274",
      "class_condition_temper": null,
      "size_thickness_mm": null,
      "p_no": "10H",
      "group_no": 1,
      "min_tensile_strength_mpa": 800,
      "min_yield_strength_mpa": 550,
      "i": "NP",
      "limits_iii": "NP",
      "viii_1": 329,
      "xii": 329,
      "external_pressure_chart_no": "HA–8",
      "notes": "G19, G24",
      "values": {
        "40": 194,
        "65": 194,
        "100": 193,
        "125": 188,
        "150": 185,
        "200": 184,
        "250": 184,
        "300": 184,
        "325": 184,
        "350": 184,
        "375": null,
        "400": null,
        "425": null,
        "450": null,
        "475": null,
        "500": null,
        "525": null,
        "550": null,
        "575": null,
        "600": null,
        "625": null,
        "650": null,
        "675": null,
        "700": null,
        "725": null,
        "750": null,
        "775": null,
        "800": null,
        "825": null,
        "850": null,
        "875": null,
        "900": null
      }
    },
    {
      "block": 38,
      "line_no": 27,
      "nominal_composition": "25Cr–7Ni–4Mo–N",
      "product_form": "Forgings",
      "spec_no": "SA–182",
      "type_grade": "F53",
      "alloy_desig_uns_no": "S32750",
      "class_condition_temper": null,
      "size_thickness_mm": null,
      "p_no": "10H",
      "group_no": 1,
      "min_tensile_strength_mpa": 800,
      "min_yield_strength_mpa": 550,
      "i": "NP",
      "limits_iii": "NP",
      "viii_1": 316,
      "xii": "NP",
      "external_pressure_chart_no": "HA–5 G19",
      "notes": null,
      "values": {
        "40": 228,
        "65": 228,
        "100": 227,
        "125": 221,
        "150": 215,
        "200": 208,
        "250": 205,
        "300": 203,
        "325": 202,
        "350": null,
        "375": null,
        "400": null,
        "425": null,
        "450": null,
        "475": null,
        "500": null,
        "525": null,
        "550": null,
        "575": null,
        "600": null,
        "625": null,
        "650": null,
        "675": null,
        "700": null,
        "725": null,
        "750": null,
        "775": null,
        "800": null,
        "825": null,
        "850": null,
        "875": null,
        "900": null
      }
    },
    {
      "block": 38,
      "line_no": 28,
      "nominal_composition": "25Cr–7Ni–4Mo–N",
      "product_form": "Plate, sheet",
      "spec_no": "SA–240",
      "type_grade": null,
      "alloy_desig_uns_no": "S32750",
      "class_condition_temper": null,
      "size_thickness_mm": null,
      "p_no": "10H",
      "group_no": 1,
      "min_tensile_strength_mpa": 800,
      "min_yield_strength_mpa": 550,
      "i": "NP",
      "limits_iii": "NP",
      "viii_1": 316,
      "xii": "NP",
      "external_pressure_chart_no": "HA–5 G19",
      "notes": null,
      "values": {
        "40": 228,
        "65": 228,
        "100": 227,
        "125": 221,
        "150": 215,
        "200": 208,
        "250": 205,
        "300": 203,
        "325": 202,
        "350": null,
        "375": null,
        "400": null,
        "425": null,
        "450": null,
        "475": null,
        "500": null,
        "525": null,
        "550": null,
        "575": null,
        "600": null,
        "625": null,
        "650": null,
        "675": null,
        "700": null,
        "725": null,
        "750": null,
        "775": null,
        "800": null,
        "825": null,
        "850": null,
        "875": null,
        "900": null
      }
    },
    {
      "block": 38,
      "line_no": 29,
      "nominal_composition": "25Cr–7Ni–4Mo–N",
      "product_form": "Smls. tube",
      "spec_no": "SA–789",
      "type_grade": null,
      "alloy_desig_uns_no": "S32750",
      "class_condition_temper": null,
      "size_thickness_mm": null,
      "p_no": "10H",
      "group_no": 1,
      "min_tensile_strength_mpa": 800,
      "min_yield_strength_mpa": 550,
      "i": "NP",
      "limits_iii": "NP",
      "viii_1": 316,
      "xii": 316,
      "external_pressure_chart_no": "HA–5 G19",
      "notes": null,
      "values": {
        "40": 228,
        "65": 228,
        "100": 227,
        "125": 221,
        "150": 215,
        "200": 208,
        "250": 205,
        "300": 203,
        "325": 202,
        "350": null,
        "375": null,
        "400": null,
        "425": null,
        "450": null,
        "475": null,
        "500": null,
        "525": null,
        "550": null,
        "575": null,
        "600": null,
        "625": null,
        "650": null,
        "675": null,
        "700": null,
        "725": null,
        "750": null,
        "775": null,
        "800": null,
        "825": null,
        "850": null,
        "875": null,
        "900": null
      }
    },
    {
      "block": 38,
      "line_no": 30,
      "nominal_composition": "25Cr–7Ni–4Mo–N",
      "product_form": "Wld. tube",
      "spec_no": "SA–789",
      "type_grade": null,
      "alloy_desig_uns_no": "S32750",
      "class_condition_temper": null,
      "size_thickness_mm": null,
      "p_no": "10H",
      "group_no": 1,
