Repository: danivelas0/asme-pcc

File: resources/bpvc_ii_d_metric_2025/table_u.json (part 53 of 61)
    "Size/Thickness, mm",
    "Min. Tensile Strength, MPa"
  ],
  "columns_values": [
        "625": 620,
        "650": 597,
        "675": 570,
        "700": 539,
        "725": 505,
        "750": 467,
        "775": 426,
        "800": 383,
        "825": 337,
        "850": 291,
        "875": 245,
        "900": null
      }
    },
    {
      "block": 49,
      "line_no": 3,
      "nominal_composition": "60Ni–22Cr–9Mo–3.5Cb",
      "product_form": "Smls. & wld. ftgs.",
      "spec_no": "SB–366",
      "type_grade": null,
      "alloy_desig_uns_no": "N06625",
      "class_condition_temper": "Annealed",
      "size_thickness_mm": null,
      "min_tensile_strength_mpa": 690,
      "values": {
        "40": 690,
        "100": 690,
        "150": 677,
        "200": 677,
        "250": 677,
        "300": 677,
        "325": 677,
        "350": 677,
        "375": 677,
        "400": 677,
        "425": 677,
        "450": 677,
        "475": 677,
        "500": 676,
        "525": 670,
        "550": 662,
        "575": 650,
        "600": 634,
        "625": 614,
        "650": 589,
        "675": 561,
        "700": 528,
        "725": 491,
        "750": 450,
        "775": 407,
        "800": 360,
        "825": 312,
        "850": 263,
        "875": 214,
        "900": null
      }
    },
    {
      "block": 49,
      "line_no": 4,
      "nominal_composition": "60Ni–22Cr–9Mo–3.5Cb",
      "product_form": "Bar",
      "spec_no": "SB–446",
      "type_grade": 1,
      "alloy_desig_uns_no": "N06625",
      "class_condition_temper": "Annealed",
      "size_thickness_mm": "100 < t ≤250",
      "min_tensile_strength_mpa": 760,
      "values": {
        "40": 760,
        "100": 760,
        "150": 745,
        "200": 745,
        "250": 745,
        "300": 745,
        "325": 745,
        "350": 745,
        "375": 745,
        "400": 745,
        "425": 745,
        "450": 745,
        "475": 746,
        "500": 744,
        "525": 738,
        "550": 729,
        "575": 716,
        "600": 698,
        "625": 676,
        "650": 649,
        "675": 618,
        "700": 581,
        "725": 541,
        "750": 496,
        "775": 448,
        "800": 397,
        "825": 344,
        "850": 290,
        "875": 236,
        "900": null
      }
    },
    {
      "block": 49,
      "line_no": 5,
      "nominal_composition": "60Ni–22Cr–9Mo–3.5Cb",
      "product_form": "Forgings",
      "spec_no": "SB–564",
      "type_grade": 1,
      "alloy_desig_uns_no": "N06625",
      "class_condition_temper": "Annealed",
      "size_thickness_mm": "100 < t ≤250",
      "min_tensile_strength_mpa": 760,
      "values": {
        "40": 760,
        "100": 760,
        "150": 745,
        "200": 745,
        "250": 745,
        "300": 745,
        "325": 745,
        "350": 745,
        "375": 745,
        "400": 745,
        "425": 745,
        "450": 745,
        "475": 746,
        "500": 744,
        "525": 738,
        "550": 729,
        "575": 716,
        "600": 698,
        "625": 676,
        "650": 649,
        "675": 618,
        "700": 581,
        "725": 541,
        "750": 496,
        "775": 448,
        "800": 397,
        "825": 344,
        "850": 290,
        "875": 236,
        "900": null
      }
    },
    {
      "block": 49,
      "line_no": 6,
      "nominal_composition": "60Ni–22Cr–9Mo–3.5Cb",
      "product_form": "Plate",
      "spec_no": "SB–443",
      "type_grade": 1,
      "alloy_desig_uns_no": "N06625",
      "class_condition_temper": "Cold rolled/ann.",
      "size_thickness_mm": "≤9.5",
      "min_tensile_strength_mpa": 758,
      "values": {
        "40": 758,
        "100": 758,
        "150": 758,
        "200": 744,
        "250": 730,
        "300": 719,
        "325": 714,
        "350": 708,
        "375": 702,
        "400": 696,
        "425": 691,
        "450": 685,
        "475": 679,
        "500": 672,
        "525": 665,
        "550": null,
        "575": null,
        "600": null,
        "625": null,
        "650": null,
        "675": null,
        "700": null,
        "725": null,
        "750": null,
        "775": null,
        "800": null,
        "825": null,
        "850": null,
        "875": null,
        "900": null
      }
    },
    {
      "block": 49,
      "line_no": 7,
      "nominal_composition": "60Ni–22Cr–9Mo–3.5Cb",
      "product_form": "Plate, sheet",
      "spec_no": "SB–443",
      "type_grade": 1,
      "alloy_desig_uns_no": "N06625",
      "class_condition_temper": "Hot rolled/ann.",
      "size_thickness_mm": "≤70",
      "min_tensile_strength_mpa": 758,
      "values": {
        "40": 760,
        "100": 760,
        "150": 745,
        "200": 745,
        "250": 745,
        "300": 745,
        "325": 745,
        "350": 745,
        "375": 745,
        "400": 745,
        "425": 745,
        "450": 745,
        "475": 746,
        "500": 744,
        "525": 738,
        "550": 729,
        "575": 716,
        "600": 698,
        "625": 676,
        "650": 649,
        "675": 618,
        "700": 581,
        "725": 541,
        "750": 496,
        "775": 448,
        "800": 397,
        "825": 344,
        "850": 290,
        "875": 236,
        "900": null
      }
    },
    {
      "block": 49,
      "line_no": 8,
      "nominal_composition": "60Ni–22Cr–9Mo–3.5Cb",
      "product_form": "Sheet, strip",
      "spec_no": "SB–443",
      "type_grade": 1,
      "alloy_desig_uns_no": "N06625",
      "class_condition_temper": "Cold rolled/ann.",
      "size_thickness_mm": null,
      "min_tensile_strength_mpa": 827,
      "values": {
        "40": 825,
        "100": 825,
        "150": 809,
        "200": 809,
        "250": 809,
        "300": 809,
        "325": 809,
        "350": 809,
        "375": 809,
        "400": 809,
        "425": 809,
        "450": 809,
        "475": 809,
        "500": 808,
        "525": 801,
        "550": 791,
        "575": 777,
        "600": 758,
        "625": 734,
        "650": 705,
        "675": 670,
        "700": 631,
        "725": 587,
        "750": 539,
        "775": 486,
        "800": 431,
        "825": 373,
        "850": 315,
        "875": 256,
        "900": null
      }
    },
    {
      "block": 49,
      "line_no": 9,
      "nominal_composition": "60Ni–22Cr–9Mo–3.5Cb",
      "product_form": "Smls. pipe",
      "spec_no": "SB–444",
      "type_grade": 1,
      "alloy_desig_uns_no": "N06625",
      "class_condition_temper": "Annealed",
      "size_thickness_mm": null,
      "min_tensile_strength_mpa": 825,
      "values": {
        "40": 825,
        "100": 825,
        "150": 809,
        "200": 809,
        "250": 809,
        "300": 809,
        "325": 809,
        "350": 809,
        "375": 809,
        "400": 809,
        "425": 809,
        "450": 809,
        "475": 809,
        "500": 808,
        "525": 801,
        "550": 791,
        "575": 777,
        "600": 758,
        "625": 734,
        "650": 705,
        "675": 670,
        "700": 631,
        "725": 587,
        "750": 539,
        "775": 486,
        "800": 431,
        "825": 373,
        "850": 315,
        "875": 256,
        "900": null
      }
    },
    {
      "block": 49,
      "line_no": 10,
      "nominal_composition": "60Ni–22Cr–9Mo–3.5Cb",
      "product_form": "Bar",
      "spec_no": "SB–446",
      "type_grade": 1,
      "alloy_desig_uns_no": "N06625",
      "class_condition_temper": "Annealed",
      "size_thickness_mm": "≤100",
      "min_tensile_strength_mpa": 825,
      "values": {
        "40": 825,
        "100": 825,
        "150": 809,
        "200": 809,
        "250": 809,
        "300": 809,
        "325": 809,
        "350": 809,
        "375": 809,
        "400": 809,
        "425": 809,
        "450": 809,
        "475": 809,
        "500": 808,
        "525": 801,
        "550": 791,
        "575": 777,
        "600": 758,
        "625": 734,
        "650": 705,
        "675": 670,
        "700": 631,
        "725": 587,
        "750": 539,
        "775": 486,
        "800": 431,
        "825": 373,
        "850": 315,
        "875": 256,
        "900": null
      }
    },
    {
      "block": 49,
      "line_no": 11,
      "nominal_composition": "60Ni–22Cr–9Mo–3.5Cb",
      "product_form": "Forgings",
      "spec_no": "SB–564",
      "type_grade": 1,
      "alloy_desig_uns_no": "N06625",
      "class_condition_temper": "Annealed",
      "size_thickness_mm": "≤100",
      "min_tensile_strength_mpa": 825,
      "values": {
        "40": 825,
        "100": 825,
        "150": 809,
        "200": 809,
        "250": 809,
        "300": 809,
        "325": 809,
        "350": 809,
        "375": 809,
        "400": 809,
        "425": 809,
        "450": 809,
        "475": 809,
        "500": 808,
        "525": 801,
        "550": 791,
        "575": 777,
        "600": 758,
        "625": 734,
        "650": 705,
        "675": 670,
        "700": 631,
        "725": 587,
        "750": 539,
        "775": 486,
        "800": 431,
        "825": 373,
        "850": 315,
        "875": 256,
        "900": null
      }
    },
    {
      "block": 49,
      "line_no": 12,
      "nominal_composition": "60Ni–22Cr–9Mo–3.5Cb",
      "product_form": "Wld. tube",
      "spec_no": "SB–704",
      "type_grade": null,
      "alloy_desig_uns_no": "N06625",
      "class_condition_temper": "Annealed",
      "size_thickness_mm": null,
      "min_tensile_strength_mpa": 825,
      "values": {
        "40": 825,
        "100": 825,
        "150": 809,
        "200": 809,
        "250": 809,
        "300": 809,
        "325": 809,
        "350": 809,
        "375": 809,
        "400": 809,
        "425": 809,
        "450": 809,
        "475": 809,
        "500": 808,
        "525": 801,
        "550": 791,
        "575": 777,
        "600": 758,
        "625": 734,
        "650": 705,
        "675": 670,
        "700": 631,
        "725": 587,
        "750": 539,
        "775": 486,
        "800": 431,
        "825": 373,
        "850": 315,
        "875": 256,
        "900": null
      }
    },
    {
      "block": 49,
      "line_no": 13,
      "nominal_composition": "60Ni–22Cr–9Mo–3.5Cb",
      "product_form": "Wld. pipe",
      "spec_no": "SB–705",
      "type_grade": null,
      "alloy_desig_uns_no": "N06625",
      "class_condition_temper": "Annealed",
      "size_thickness_mm": null,
      "min_tensile_strength_mpa": 825,
      "values": {
        "40": 825,
        "100": 825,
        "150": 809,
        "200": 809,
        "250": 809,
        "300": 809,
        "325": 809,
        "350": 809,
        "375": 809,
        "400": 809,
        "425": 809,
        "450": 809,
        "475": 809,
        "500": 808,
        "525": 801,
        "550": 791,
        "575": 777,
        "600": 758,
        "625": 734,
        "650": 705,
        "675": 670,
        "700": 631,
        "725": 587,
        "750": 539,
        "775": 486,
        "800": 431,
        "825": 373,
        "850": 315,
        "875": 256,
        "900": null
      }
    },
    {
      "block": 49,
      "line_no": 14,
      "nominal_composition": "Ni–Cr–Mo–W",
      "product_form": "Forgings",
      "spec_no": "SB–564",
      "type_grade": null,
      "alloy_desig_uns_no": "N06686",
      "class_condition_temper": "Solution ann.",
      "size_thickness_mm": null,
      "min_tensile_strength_mpa": 689,
      "values": {
        "40": 689,
        "100": 689,
        "150": 680,
        "200": 659,
        "250": 642,
        "300": 629,
        "325": 624,
        "350": 619,
        "375": 613,
        "400": 608,
        "425": 601,
        "450": 594,
        "475": 585,
        "500": 575,
        "525": 564,
        "550": null,
        "575": null,
        "600": null,
        "625": null,
        "650": null,
        "675": null,
        "700": null,
        "725": null,
        "750": null,
        "775": null,
        "800": null,
        "825": null,
        "850": null,
        "875": null,
        "900": null
      }
    },
    {
      "block": 49,
      "line_no": 15,
      "nominal_composition": "Ni–Cr–Mo–W",
      "product_form": "Rod",
      "spec_no": "SB–574",
      "type_grade": null,
      "alloy_desig_uns_no": "N06686",
      "class_condition_temper": "Solution ann.",
      "size_thickness_mm": null,
      "min_tensile_strength_mpa": 689,
      "values": {
        "40": 689,
        "100": 689,
        "150": 680,
        "200": 659,
        "250": 642,
        "300": 629,
        "325": 624,
        "350": 619,
        "375": 613,
        "400": 608,
        "425": 601,
        "450": 594,
        "475": 585,
        "500": 575,
        "525": 564,
        "550": null,
        "575": null,
        "600": null,
        "625": null,
        "650": null,
        "675": null,
        "700": null,
        "725": null,
        "750": null,
        "775": null,
        "800": null,
        "825": null,
        "850": null,
        "875": null,
        "900": null
      }
    },
    {
      "block": 49,
      "line_no": 16,
      "nominal_composition": "Ni–Cr–Mo–W",
      "product_form": "Plate, sheet, strip",
      "spec_no": "SB–575",
      "type_grade": null,
      "alloy_desig_uns_no": "N06686",
      "class_condition_temper": "Solution ann.",
      "size_thickness_mm": null,
      "min_tensile_strength_mpa": 689,
      "values": {
        "40": 689,
        "100": 689,
        "150": 680,
        "200": 659,
        "250": 642,
        "300": 629,
        "325": 624,
        "350": 619,
        "375": 613,
        "400": 608,
        "425": 601,
        "450": 594,
        "475": 585,
        "500": 575,
        "525": 564,
        "550": null,
        "575": null,
        "600": null,
        "625": null,
        "650": null,
        "675": null,
        "700": null,
        "725": null,
        "750": null,
        "775": null,
        "800": null,
        "825": null,
        "850": null,
        "875": null,
        "900": null
      }
    },
    {
      "block": 49,
      "line_no": 17,
      "nominal_composition": "Ni–Cr–Mo–W",
      "product_form": "Wld. pipe",
      "spec_no": "SB–619",
      "type_grade": null,
      "alloy_desig_uns_no": "N06686",
      "class_condition_temper": "Solution ann.",
      "size_thickness_mm": null,
      "min_tensile_strength_mpa": 689,
      "values": {
        "40": 689,
        "100": 689,
        "150": 680,
        "200": 659,
        "250": 642,
        "300": 629,
        "325": 624,
        "350": 619,
        "375": 613,
        "400": 608,
        "425": 601,
        "450": 594,
        "475": 585,
        "500": 575,
        "525": 564,
        "550": null,
        "575": null,
        "600": null,
        "625": null,
        "650": null,
        "675": null,
        "700": null,
        "725": null,
        "750": null,
        "775": null,
        "800": null,
        "825": null,
        "850": null,
        "875": null,
        "900": null
      }
    },
    {
      "block": 49,
      "line_no": 18,
      "nominal_composition": "Ni–Cr–Mo–W",
      "product_form": "Smls. pipe & tube",
      "spec_no": "SB–622",
      "type_grade": null,
      "alloy_desig_uns_no": "N06686",
      "class_condition_temper": "Solution ann.",
      "size_thickness_mm": null,
      "min_tensile_strength_mpa": 689,
      "values": {
        "40": 689,
        "100": 689,
        "150": 680,
        "200": 659,
        "250": 642,
        "300": 629,
        "325": 624,
        "350": 619,
        "375": 613,
        "400": 608,
        "425": 601,
        "450": 594,
        "475": 585,
        "500": 575,
        "525": 564,
        "550": null,
        "575": null,
        "600": null,
        "625": null,
        "650": null,
        "675": null,
        "700": null,
        "725": null,
        "750": null,
        "775": null,
        "800": null,
        "825": null,
        "850": null,
        "875": null,
        "900": null
      }
    },
    {
      "block": 49,
      "line_no": 19,
      "nominal_composition": "Ni–Cr–Mo–W",
      "product_form": "Wld. tube",
      "spec_no": "SB–626",
      "type_grade": null,
      "alloy_desig_uns_no": "N06686",
      "class_condition_temper": "Solution ann.",
      "size_thickness_mm": null,
      "min_tensile_strength_mpa": 689,
      "values": {
        "40": 689,
        "100": 689,
        "150": 680,
        "200": 659,
        "250": 642,
        "300": 629,
        "325": 624,
        "350": 619,
        "375": 613,
        "400": 608,
        "425": 601,
        "450": 594,
        "475": 585,
        "500": 575,
        "525": 564,
        "550": null,
        "575": null,
        "600": null,
        "625": null,
        "650": null,
        "675": null,
        "700": null,
        "725": null,
        "750": null,
        "775": null,
        "800": null,
        "825": null,
        "850": null,
        "875": null,
        "900": null
      }
    },
    {
      "block": 49,
      "line_no": 20,
      "nominal_composition": "58Ni–29Cr–9Fe",
      "product_form": "Smls. pipe & tube",
      "spec_no": "SB–167",
      "type_grade": null,
      "alloy_desig_uns_no": "N06690",
      "class_condition_temper": "Hot worked/ann.",
      "size_thickness_mm": ">127 O.D.",
      "min_tensile_strength_mpa": 515,
      "values": {
        "40": 517,
        "100": 516,
        "150": 509,
        "200": 501,
        "250": 494,
        "300": 489,
        "325": 487,
        "350": 486,
        "375": 485,
        "400": 484,
        "425": 482,
        "450": 480,
        "475": 476,
        "500": 471,
        "525": 463,
        "550": null,
        "575": null,
        "600": null,
        "625": null,
        "650": null,
        "675": null,
        "700": null,
        "725": null,
        "750": null,
        "775": null,
        "800": null,
        "825": null,
        "850": null,
        "875": null,
        "900": null
      }
    },
    {
      "block": 49,
      "line_no": 21,
      "nominal_composition": "58Ni–29Cr–9Fe",
      "product_form": "Smls. tube",
      "spec_no": "SB–163",
      "type_grade": null,
      "alloy_desig_uns_no": "N06690",
      "class_condition_temper": "Annealed",
      "size_thickness_mm": null,
      "min_tensile_strength_mpa": 585,
      "values": {
        "40": 586,
        "100": 586,
        "150": 579,
        "200": 566,
        "250": 558,
        "300": 554,
        "325": 552,
        "350": 551,
        "375": 550,
        "400": 549,
        "425": 547,
        "450": 543,
        "475": 539,
        "500": 533,
        "525": 524,
        "550": null,
        "575": null,
        "600": null,
        "625": null,
        "650": null,
        "675": null,
        "700": null,
        "725": null,
        "750": null,
        "775": null,
        "800": null,
        "825": null,
        "850": null,
        "875": null,
        "900": null
      }
    },
    {
      "block": 49,
      "line_no": 22,
      "nominal_composition": "58Ni–29Cr–9Fe",
      "product_form": "Bar, rod",
      "spec_no": "SB–166",
      "type_grade": null,
      "alloy_desig_uns_no": "N06690",
      "class_condition_temper": "Annealed",
      "size_thickness_mm": null,
      "min_tensile_strength_mpa": 585,
      "values": {
        "40": 586,
        "100": 586,
        "150": 579,
        "200": 566,
        "250": 558,
        "300": 554,
        "325": 552,
        "350": 551,
        "375": 550,
        "400": 549,
        "425": 547,
        "450": 543,
        "475": 539,
        "500": 533,
        "525": 524,
        "550": null,
        "575": null,
        "600": null,
        "625": null,
        "650": null,
        "675": null,
        "700": null,
        "725": null,
        "750": null,
        "775": null,
        "800": null,
        "825": null,
        "850": null,
        "875": null,
        "900": null
      }
    },
    {
      "block": 49,
      "line_no": 23,
      "nominal_composition": "58Ni–29Cr–9Fe",
      "product_form": "Plate, sheet, strip",
      "spec_no": "SB–168",
      "type_grade": null,
      "alloy_desig_uns_no": "N06690",
      "class_condition_temper": "Annealed",
      "size_thickness_mm": null,
      "min_tensile_strength_mpa": 585,
      "values": {
        "40": 586,
        "100": 586,
        "150": 579,
        "200": 566,
        "250": 558,
        "300": 554,
        "325": 552,
        "350": 551,
        "375": 550,
        "400": 549,
        "425": 547,
        "450": 543,
        "475": 539,
        "500": 533,
        "525": 524,
        "550": null,
        "575": null,
        "600": null,
        "625": null,
        "650": null,
        "675": null,
        "700": null,
        "725": null,
        "750": null,
        "775": null,
        "800": null,
        "825": null,
        "850": null,
        "875": null,
        "900": null
      }
    },
    {
      "block": 49,
      "line_no": 24,
      "nominal_composition": "58Ni–29Cr–9Fe",
      "product_form": "Forgings",
      "spec_no": "SB–564",
      "type_grade": null,
      "alloy_desig_uns_no": "N06690",
      "class_condition_temper": "Annealed",
      "size_thickness_mm": null,
      "min_tensile_strength_mpa": 585,
      "values": {
        "40": 586,
        "100": 586,
        "150": 579,
        "200": 566,
        "250": 558,
        "300": 554,
        "325": 552,
        "350": 551,
        "375": 550,
        "400": 549,
        "425": 547,
        "450": 543,
        "475": 539,
        "500": 533,
        "525": 524,
        "550": null,
        "575": null,
        "600": null,
        "625": null,
        "650": null,
        "675": null,
        "700": null,
        "725": null,
        "750": null,
        "775": null,
        "800": null,
        "825": null,
        "850": null,
        "875": null,
        "900": null
      }
    },
    {
      "block": 49,
      "line_no": 25,
      "nominal_composition": "58Ni–29Cr–9Fe",
      "product_form": "Smls. pipe & tube",
      "spec_no": "SB–167",
      "type_grade": null,
      "alloy_desig_uns_no": "N06690",
      "class_condition_temper": "Cold worked/ann.",
      "size_thickness_mm": "≤127 O.D.",
      "min_tensile_strength_mpa": 586,
      "values": {
        "40": 586,
        "100": 585,
        "150": 577,
        "200": 567,
        "250": 560,
        "300": 554,
        "325": 552,
        "350": 551,
        "375": 550,
        "400": 548,
        "425": 547,
        "450": 544,
        "475": 540,
        "500": 534,
        "525": 525,
        "550": null,
        "575": null,
        "600": null,
        "625": null,
        "650": null,
        "675": null,
        "700": null,
        "725": null,
        "750": null,
        "775": null,
        "800": null,
        "825": null,
        "850": null,
        "875": null,
        "900": null
      }
    },
    {
      "block": 49,
      "line_no": 26,
      "nominal_composition": "58Ni–29Cr–9Fe",
      "product_form": "Smls. pipe & tube",
      "spec_no": "SB–167",
      "type_grade": null,
      "alloy_desig_uns_no": "N06690",
      "class_condition_temper": "Cold worked/ann.",
      "size_thickness_mm": ">127 O.D.",
      "min_tensile_strength_mpa": 586,
      "values": {
        "40": 586,
        "100": 585,
        "150": 577,
        "200": 567,
        "250": 560,
        "300": 554,
        "325": 552,
        "350": 551,
        "375": 549,
        "400": 548,
        "425": 547,
        "450": 544,
        "475": 540,
        "500": 534,
        "525": 525,
        "550": null,
        "575": null,
        "600": null,
        "625": null,
        "650": null,
        "675": null,
        "700": null,
        "725": null,
        "750": null,
        "775": null,
        "800": null,
        "825": null,
        "850": null,
        "875": null,
        "900": null
      }
    },
    {
      "block": 49,
      "line_no": 27,
      "nominal_composition": "58Ni–29Cr–9Fe",
      "product_form": "Smls. pipe & tube",
      "spec_no": "SB–167",
      "type_grade": null,
      "alloy_desig_uns_no": "N06690",
      "class_condition_temper": "Hot worked/ann.",
      "size_thickness_mm": "≤127 O.D.",
      "min_tensile_strength_mpa": 586,
      "values": {
        "40": 586,
        "100": 585,
        "150": 577,
        "200": 567,
        "250": 560,
        "300": 554,
        "325": 552,
        "350": 551,
        "375": 550,
        "400": 548,
        "425": 547,
        "450": 544,
        "475": 540,
        "500": 534,
        "525": 525,
        "550": null,
        "575": null,
        "600": null,
        "625": null,
        "650": null,
        "675": null,
        "700": null,
        "725": null,
        "750": null,
        "775": null,
        "800": null,
        "825": null,
        "850": null,
        "875": null,
        "900": null
      }
    },
    {
      "block": 49,
      "line_no": 28,
      "nominal_composition": "49Ni–25Cr–18Fe–6Mo",
      "product_form": "Plate, sheet, strip",
      "spec_no": "SB–582",
      "type_grade": null,
      "alloy_desig_uns_no": "N06975",
      "class_condition_temper": "Solution ann.",
      "size_thickness_mm": null,
      "min_tensile_strength_mpa": 585,
      "values": {
        "40": 586,
        "100": 586,
        "150": 586,
        "200": 577,
        "250": 565,
        "300": 556,
        "325": 552,
        "350": 549,
        "375": 545,
        "400": 541,
        "425": 538,
        "450": 534,
        "475": 529,
        "500": 524,
        "525": 517,
        "550": null,
        "575": null,
        "600": null,
        "625": null,
        "650": null,
        "675": null,
        "700": null,
        "725": null,
        "750": null,
        "775": null,
        "800": null,
        "825": null,
        "850": null,
        "875": null,
        "900": null
      }
    },
    {
      "block": 49,
      "line_no": 29,
      "nominal_composition": "49Ni–25Cr–18Fe–6Mo",
      "product_form": "Wld. pipe",
      "spec_no": "SB–619",
      "type_grade": null,
      "alloy_desig_uns_no": "N06975",
      "class_condition_temper": "Solution ann.",
      "size_thickness_mm": null,
      "min_tensile_strength_mpa": 585,
      "values": {
        "40": 586,
        "100": 586,
        "150": 586,
        "200": 577,
        "250": 565,
        "300": 556,
        "325": 552,
        "350": 549,
        "375": 545,
        "400": 541,
        "425": 538,
        "450": 534,
        "475": 529,
        "500": 524,
        "525": 517,
        "550": null,
        "575": null,
        "600": null,
        "625": null,
        "650": null,
        "675": null,
        "700": null,
        "725": null,
        "750": null,
        "775": null,
        "800": null,
        "825": null,
        "850": null,
        "875": null,
        "900": null
      }
    },
    {
      "block": 49,
      "line_no": 30,
      "nominal_composition": "49Ni–25Cr–18Fe–6Mo",
      "product_form": "Smls. pipe & tube",
      "spec_no": "SB–622",
      "type_grade": null,
      "alloy_desig_uns_no": "N06975",
      "class_condition_temper": "Solution ann.",
      "size_thickness_mm": null,
      "min_tensile_strength_mpa": 585,
      "values": {
        "40": 586,
        "100": 586,
        "150": 586,
        "200": 577,
        "250": 565,
        "300": 556,
        "325": 552,
        "350": 549,
        "375": 545,
        "400": 541,
        "425": 538,
        "450": 534,
        "475": 529,
        "500": 524,
        "525": 517,
        "550": null,
        "575": null,
        "600": null,
        "625": null,
        "650": null,
        "675": null,
        "700": null,
        "725": null,
        "750": null,
        "775": null,
        "800": null,
        "825": null,
        "850": null,
        "875": null,
        "900": null
      }
    },
    {
      "block": 49,
      "line_no": 31,
      "nominal_composition": "49Ni–25Cr–18Fe–6Mo",
      "product_form": "Wld. tube",
      "spec_no": "SB–626",
      "type_grade": null,
      "alloy_desig_uns_no": "N06975",
      "class_condition_temper": "Solution ann.",
      "size_thickness_mm": null,
      "min_tensile_strength_mpa": 585,
      "values": {
        "40": 586,
        "100": 586,
        "150": 586,
        "200": 577,
        "250": 565,
        "300": 556,
        "325": 552,
        "350": 549,
        "375": 545,
        "400": 541,
        "425": 538,
        "450": 534,
        "475": 529,
        "500": 524,
        "525": 517,
        "550": null,
        "575": null,
        "600": null,
        "625": null,
        "650": null,
        "675": null,
        "700": null,
        "725": null,
        "750": null,
        "775": null,
        "800": null,
        "825": null,
        "850": null,
        "875": null,
        "900": null
      }
    },
    {
      "block": 49,
      "line_no": 32,
      "nominal_composition": "47Ni–22Cr–20Fe–7Mo",
      "product_form": "Rod",
      "spec_no": "SB–581",
      "type_grade": null,
      "alloy_desig_uns_no": "N06985",
      "class_condition_temper": "Annealed",
      "size_thickness_mm": ">19",
      "min_tensile_strength_mpa": 585,
      "values": {
        "40": 586,
        "100": 586,
        "150": 577,
        "200": 556,
        "250": 540,
        "300": 528,
        "325": 524,
        "350": 520,
        "375": 517,
        "400": 513,
        "425": 509,
        "450": 504,
        "475": 499,
        "500": 492,
        "525": 484,
        "550": null,
        "575": null,
        "600": null,
        "625": null,
        "650": null,
        "675": null,
        "700": null,
        "725": null,
        "750": null,
        "775": null,
        "800": null,
        "825": null,
        "850": null,
        "875": null,
        "900": null
      }
    },
    {
      "block": 49,
      "line_no": 33,
      "nominal_composition": "47Ni–22Cr–20Fe–7Mo",
      "product_form": "Plate, sheet, strip",
      "spec_no": "SB–582",
      "type_grade": null,
      "alloy_desig_uns_no": "N06985",
      "class_condition_temper": "Annealed",
      "size_thickness_mm": ">19",
      "min_tensile_strength_mpa": 585,
      "values": {
        "40": 586,
        "100": 586,
        "150": 577,
        "200": 556,
        "250": 540,
        "300": 528,
        "325": 524,
        "350": 520,
        "375": 517,
        "400": 513,
        "425": 509,
        "450": 504,
        "475": 499,
        "500": 492,
        "525": 484,
        "550": null,
        "575": null,
        "600": null,
        "625": null,
        "650": null,
        "675": null,
        "700": null,
        "725": null,
        "750": null,
        "775": null,
        "800": null,
        "825": null,
        "850": null,
        "875": null,
        "900": null
      }
    },
    {
      "block": 49,
      "line_no": 34,
      "nominal_composition": "47Ni–22Cr–20Fe–7Mo",
      "product_form": "Smls. & wld. ftgs.",
      "spec_no": "SB–366",
      "type_grade": null,
      "alloy_desig_uns_no": "N06985",
      "class_condition_temper": "Annealed",
      "size_thickness_mm": null,
      "min_tensile_strength_mpa": 620,
      "values": {
        "40": 621,
        "100": 620,
        "150": 611,
        "200": 589,
        "250": 571,
        "300": 560,
        "325": 555,
        "350": 551,
        "375": 547,
        "400": 543,
        "425": 539,
        "450": 534,
        "475": 528,
        "500": 521,
        "525": 512,
        "550": null,
        "575": null,
        "600": null,
        "625": null,
        "650": null,
        "675": null,
        "700": null,
        "725": null,
        "750": null,
        "775": null,
        "800": null,
        "825": null,
        "850": null,
        "875": null,
        "900": null
      }
    },
    {
      "block": 49,
      "line_no": 35,
      "nominal_composition": "47Ni–22Cr–20Fe–7Mo",
      "product_form": "Rod",
      "spec_no": "SB–581",
      "type_grade": null,
      "alloy_desig_uns_no": "N06985",
      "class_condition_temper": "Annealed",
      "size_thickness_mm": "≤19",
      "min_tensile_strength_mpa": 620,
      "values": {
        "40": 621,
        "100": 620,
        "150": 611,
        "200": 589,
        "250": 571,
        "300": 560,
        "325": 555,
        "350": 551,
        "375": 547,
        "400": 543,
        "425": 539,
        "450": 534,
        "475": 528,
        "500": 521,
        "525": 512,
        "550": null,
        "575": null,
        "600": null,
        "625": null,
        "650": null,
        "675": null,
        "700": null,
        "725": null,
        "750": null,
        "775": null,
        "800": null,
        "825": null,
        "850": null,
        "875": null,
        "900": null
      }
    },
    {
      "block": 49,
      "line_no": 36,
      "nominal_composition": "47Ni–22Cr–20Fe–7Mo",
      "product_form": "Plate, sheet, strip",
      "spec_no": "SB–582",
      "type_grade": null,
      "alloy_desig_uns_no": "N06985",
      "class_condition_temper": "Annealed",
      "size_thickness_mm": "≤19",
      "min_tensile_strength_mpa": 620,
      "values": {
        "40": 621,
        "100": 620,
        "150": 611,
        "200": 589,
        "250": 571,
        "300": 560,
        "325": 555,
        "350": 551,
        "375": 547,
        "400": 543,
        "425": 539,
        "450": 534,
        "475": 528,
        "500": 521,
        "525": 512,
        "550": null,
        "575": null,
        "600": null,
        "625": null,
        "650": null,
        "675": null,
        "700": null,
        "725": null,
        "750": null,
        "775": null,
        "800": null,
        "825": null,
        "850": null,
        "875": null,
        "900": null
      }
    },
    {
      "block": 49,
      "line_no": 37,
      "nominal_composition": "47Ni–22Cr–20Fe–7Mo",
      "product_form": "Wld. pipe",
      "spec_no": "SB–619",
      "type_grade": null,
      "alloy_desig_uns_no": "N06985",
      "class_condition_temper": "Annealed",
      "size_thickness_mm": null,
      "min_tensile_strength_mpa": 620,
      "values": {
        "40": 621,
        "100": 620,
        "150": 611,
        "200": 589,
        "250": 571,
        "300": 560,
        "325": 555,
        "350": 551,
        "375": 547,
        "400": 543,
        "425": 539,
        "450": 534,
        "475": 528,
        "500": 521,
        "525": 512,
        "550": null,
        "575": null,
        "600": null,
        "625": null,
        "650": null,
        "675": null,
        "700": null,
        "725": null,
        "750": null,
        "775": null,
        "800": null,
        "825": null,
        "850": null,
        "875": null,
        "900": null
      }
    },
    {
      "block": 49,
      "line_no": 38,
      "nominal_composition": "47Ni–22Cr–20Fe–7Mo",
      "product_form": "Smls. pipe & tube",
      "spec_no": "SB–622",
      "type_grade": null,
      "alloy_desig_uns_no": "N06985",
      "class_condition_temper": "Annealed",
      "size_thickness_mm": null,
      "min_tensile_strength_mpa": 620,
      "values": {
        "40": 621,
        "100": 620,
        "150": 611,
        "200": 589,
        "250": 571,
        "300": 560,
        "325": 555,
        "350": 551,
        "375": 547,
        "400": 543,
        "425": 539,
        "450": 534,
        "475": 528,
        "500": 521,
        "525": 512,
        "550": null,
        "575": null,
        "600": null,
        "625": null,
        "650": null,
        "675": null,
        "700": null,
        "725": null,
        "750": null,
        "775": null,
        "800": null,
        "825": null,
        "850": null,
        "875": null,
        "900": null
      }
    },
    {
      "block": 49,
      "line_no": 39,
      "nominal_composition": "47Ni–22Cr–20Fe–7Mo",
      "product_form": "Wld. tube",
      "spec_no": "SB–626",
      "type_grade": null,
      "alloy_desig_uns_no": "N06985",
      "class_condition_temper": "Annealed",
      "size_thickness_mm": null,
      "min_tensile_strength_mpa": 620,
      "values": {
        "40": 621,
        "100": 620,
        "150": 611,
        "200": 589,
        "250": 571,
        "300": 560,
        "325": 555,
        "350": 551,
        "375": 547,
        "400": 543,
        "425": 539,
        "450": 534,
        "475": 528,
        "500": 521,
        "525": 512,
        "550": null,
        "575": null,
        "600": null,
        "625": null,
        "650": null,
        "675": null,
        "700": null,
        "725": null,
        "750": null,
        "775": null,
        "800": null,
        "825": null,
        "850": null,
        "875": null,
        "900": null
      }
    },
    {
      "block": 49,
      "line_no": 40,
      "nominal_composition": "35Ni–35Fe–20Cr–Cb",
      "product_form": "Forgings",
      "spec_no": "SB–462",
      "type_grade": null,
      "alloy_desig_uns_no": "N08020",
      "class_condition_temper": "Annealed",
      "size_thickness_mm": null,
      "min_tensile_strength_mpa": 550,
      "values": {
        "40": 552,
        "100": 551,
        "150": 546,
        "200": 536,
        "250": 533,
        "300": 533,
        "325": 533,
        "350": 530,
        "375": 528,
        "400": 526,
        "425": 526,
        "450": 526,
        "475": null,
        "500": null,
        "525": null,
        "550": null,
        "575": null,
        "600": null,
        "625": null,
        "650": null,
        "675": null,
        "700": null,
        "725": null,
        "750": null,
        "775": null,
        "800": null,
        "825": null,
        "850": null,
        "875": null,
        "900": null
      }
    },
    {
      "block": 49,
      "line_no": 41,
      "nominal_composition": "35Ni–35Fe–20Cr–Cb",
      "product_form": "Plate",
      "spec_no": "SB–463",
      "type_grade": null,
      "alloy_desig_uns_no": "N08020",
      "class_condition_temper": "Annealed",
      "size_thickness_mm": null,
      "min_tensile_strength_mpa": 550,
      "values": {
        "40": 552,
        "100": 551,
        "150": 546,
        "200": 536,
        "250": 533,
        "300": 533,
        "325": 533,
        "350": 530,
        "375": 528,
        "400": 526,
        "425": 526,
        "450": 526,
        "475": null,
        "500": null,
        "525": null,
        "550": null,
        "575": null,
        "600": null,
        "625": null,
        "650": null,
        "675": null,
        "700": null,
        "725": null,
        "750": null,
        "775": null,
        "800": null,
        "825": null,
        "850": null,
        "875": null,
        "900": null
      }
    },
    {
      "block": 49,
      "line_no": 42,
      "nominal_composition": "35Ni–35Fe–20Cr–Cb",
      "product_form": "Bar",
      "spec_no": "SB–473",
      "type_grade": null,
      "alloy_desig_uns_no": "N08020",
      "class_condition_temper": "Annealed",
      "size_thickness_mm": null,
      "min_tensile_strength_mpa": 550,
      "values": {
        "40": 552,
        "100": 551,
        "150": 546,
        "200": 536,
        "250": 533,
        "300": 533,
        "325": 533,
        "350": 530,
        "375": 528,
        "400": 526,
        "425": 526,
        "450": 526,
        "475": null,
        "500": null,
        "525": null,
        "550": null,
        "575": null,
        "600": null,
        "625": null,
        "650": null,
        "675": null,
        "700": null,
        "725": null,
        "750": null,
        "775": null,
        "800": null,
        "825": null,
        "850": null,
        "875": null,
        "900": null
      }
    },
    {
      "block": 49,
      "line_no": 43,
      "nominal_composition": "35Ni–35Fe–20Cr–Cb",
      "product_form": "Smls. pipe & tube",
      "spec_no": "SB–729",
      "type_grade": null,
      "alloy_desig_uns_no": "N08020",
      "class_condition_temper": "Annealed",
      "size_thickness_mm": null,
