Repository: danivelas0/asme-pcc

File: resources/bpvc_ii_d_metric_2025/table_y_1.json (part 53 of 71)
    "Min. Yield Strength, MPa",
    "Notes"
  ],
  "columns_values": [
        "225": 261,
        "250": 259,
        "275": 256,
        "300": null,
        "325": null,
        "350": null,
        "375": null,
        "400": null,
        "425": null,
        "450": null,
        "475": null,
        "500": null,
        "525": null,
        "550": null,
        "575": null,
        "600": null,
        "625": null,
        "650": null,
        "675": null,
        "700": null,
        "725": null,
        "750": null,
        "775": null,
        "800": null,
        "825": null,
        "850": null,
        "875": null,
        "900": null
      }
    },
    {
      "block": 42,
      "line_no": 24,
      "nominal_composition": null,
      "product_form": "Plate",
      "spec_no": "SB–171",
      "type_grade": null,
      "alloy_desig_uns_no": "C63000",
      "class_condition_temper": "M10, M20, O20, O25",
      "size_thickness_mm": "100 < t ≤140",
      "min_tensile_strength_mpa": 550,
      "min_yield_strength_mpa": 205,
      "notes": null,
      "values": {
        "40": 207,
        "65": 207,
        "100": 207,
        "125": 207,
        "150": 207,
        "175": 207,
        "200": 207,
        "225": 206,
        "250": 205,
        "275": 202,
        "300": 197,
        "325": 189,
        "350": 176,
        "375": 156,
        "400": null,
        "425": null,
        "450": null,
        "475": null,
        "500": null,
        "525": null,
        "550": null,
        "575": null,
        "600": null,
        "625": null,
        "650": null,
        "675": null,
        "700": null,
        "725": null,
        "750": null,
        "775": null,
        "800": null,
        "825": null,
        "850": null,
        "875": null,
        "900": null
      }
    },
    {
      "block": 42,
      "line_no": 25,
      "nominal_composition": null,
      "product_form": "Plate",
      "spec_no": "SB–171",
      "type_grade": null,
      "alloy_desig_uns_no": "C63000",
      "class_condition_temper": "M10, M20, O20, O25",
      "size_thickness_mm": "50 < t ≤100",
      "min_tensile_strength_mpa": 585,
      "min_yield_strength_mpa": 230,
      "notes": null,
      "values": {
        "40": 228,
        "65": 228,
        "100": 228,
        "125": 228,
        "150": 228,
        "175": 228,
        "200": 228,
        "225": 227,
        "250": 225,
        "275": 222,
        "300": 217,
        "325": 208,
        "350": 193,
        "375": 171,
        "400": null,
        "425": null,
        "450": null,
        "475": null,
        "500": null,
        "525": null,
        "550": null,
        "575": null,
        "600": null,
        "625": null,
        "650": null,
        "675": null,
        "700": null,
        "725": null,
        "750": null,
        "775": null,
        "800": null,
        "825": null,
        "850": null,
        "875": null,
        "900": null
      }
    },
    {
      "block": 42,
      "line_no": 26,
      "nominal_composition": null,
      "product_form": "Bar, rod",
      "spec_no": "SB–150",
      "type_grade": null,
      "alloy_desig_uns_no": "C63000",
      "class_condition_temper": "M20, M30",
      "size_thickness_mm": ">100",
      "min_tensile_strength_mpa": 550,
      "min_yield_strength_mpa": 275,
      "notes": null,
      "values": {
        "40": 276,
        "65": 276,
        "100": 276,
        "125": 276,
        "150": 276,
        "175": 276,
        "200": 276,
        "225": 275,
        "250": 273,
        "275": 269,
        "300": 263,
        "325": 252,
        "350": 234,
        "375": 207,
        "400": null,
        "425": null,
        "450": null,
        "475": null,
        "500": null,
        "525": null,
        "550": null,
        "575": null,
        "600": null,
        "625": null,
        "650": null,
        "675": null,
        "700": null,
        "725": null,
        "750": null,
        "775": null,
        "800": null,
        "825": null,
        "850": null,
        "875": null,
        "900": null
      }
    },
    {
      "block": 42,
      "line_no": 27,
      "nominal_composition": null,
      "product_form": "Bar, rod",
      "spec_no": "SB–150",
      "type_grade": null,
      "alloy_desig_uns_no": "C63000",
      "class_condition_temper": "O20, O25, O30",
      "size_thickness_mm": ">100",
      "min_tensile_strength_mpa": 550,
      "min_yield_strength_mpa": 275,
      "notes": null,
      "values": {
        "40": 276,
        "65": 276,
        "100": 276,
        "125": 276,
        "150": 276,
        "175": 276,
        "200": 276,
        "225": 275,
        "250": 273,
        "275": 269,
        "300": 263,
        "325": 252,
        "350": 234,
        "375": 207,
        "400": null,
        "425": null,
        "450": null,
        "475": null,
        "500": null,
        "525": null,
        "550": null,
        "575": null,
        "600": null,
        "625": null,
        "650": null,
        "675": null,
        "700": null,
        "725": null,
        "750": null,
        "775": null,
        "800": null,
        "825": null,
        "850": null,
        "875": null,
        "900": null
      }
    },
    {
      "block": 42,
      "line_no": 28,
      "nominal_composition": null,
      "product_form": "Bar, rod",
      "spec_no": "SB–150",
      "type_grade": null,
      "alloy_desig_uns_no": "C63000",
      "class_condition_temper": "HR50",
      "size_thickness_mm": ">100",
      "min_tensile_strength_mpa": 550,
      "min_yield_strength_mpa": 275,
      "notes": null,
      "values": {
        "40": 276,
        "65": 276,
        "100": 276,
        "125": 276,
        "150": 276,
        "175": 276,
        "200": 276,
        "225": 275,
        "250": 273,
        "275": 269,
        "300": 263,
        "325": 252,
        "350": 234,
        "375": 207,
        "400": null,
        "425": null,
        "450": null,
        "475": null,
        "500": null,
        "525": null,
        "550": null,
        "575": null,
        "600": null,
        "625": null,
        "650": null,
        "675": null,
        "700": null,
        "725": null,
        "750": null,
        "775": null,
        "800": null,
        "825": null,
        "850": null,
        "875": null,
        "900": null
      }
    },
    {
      "block": 42,
      "line_no": 29,
      "nominal_composition": null,
      "product_form": "Bar, rod",
      "spec_no": "SB–150",
      "type_grade": null,
      "alloy_desig_uns_no": "C63000",
      "class_condition_temper": "HR50",
      "size_thickness_mm": "50 < t ≤100",
      "min_tensile_strength_mpa": 585,
      "min_yield_strength_mpa": 295,
      "notes": null,
      "values": {
        "40": 293,
        "65": 293,
        "100": 293,
        "125": 293,
        "150": 293,
        "175": 293,
        "200": 293,
        "225": 292,
        "250": 290,
        "275": 286,
        "300": 279,
        "325": 268,
        "350": 249,
        "375": 220,
        "400": null,
        "425": null,
        "450": null,
        "475": null,
        "500": null,
        "525": null,
        "550": null,
        "575": null,
        "600": null,
        "625": null,
        "650": null,
        "675": null,
        "700": null,
        "725": null,
        "750": null,
        "775": null,
        "800": null,
        "825": null,
        "850": null,
        "875": null,
        "900": null
      }
    },
    {
      "block": 42,
      "line_no": 30,
      "nominal_composition": null,
      "product_form": "Bar, rod",
      "spec_no": "SB–150",
      "type_grade": null,
      "alloy_desig_uns_no": "C63000",
      "class_condition_temper": "M20, M30",
      "size_thickness_mm": "50 < t ≤100",
      "min_tensile_strength_mpa": 585,
      "min_yield_strength_mpa": 295,
      "notes": null,
      "values": {
        "40": 293,
        "65": 293,
        "100": 293,
        "125": 293,
        "150": 293,
        "175": 293,
        "200": 293,
        "225": 292,
        "250": 290,
        "275": 286,
        "300": 279,
        "325": 268,
        "350": 249,
        "375": 220,
        "400": null,
        "425": null,
        "450": null,
        "475": null,
        "500": null,
        "525": null,
        "550": null,
        "575": null,
        "600": null,
        "625": null,
        "650": null,
        "675": null,
        "700": null,
        "725": null,
        "750": null,
        "775": null,
        "800": null,
        "825": null,
        "850": null,
        "875": null,
        "900": null
      }
    },
    {
      "block": 42,
      "line_no": 31,
      "nominal_composition": null,
      "product_form": "Bar, rod",
      "spec_no": "SB–150",
      "type_grade": null,
      "alloy_desig_uns_no": "C63000",
      "class_condition_temper": "O20, O25, O30",
      "size_thickness_mm": "50 < t ≤100",
      "min_tensile_strength_mpa": 585,
      "min_yield_strength_mpa": 295,
      "notes": null,
      "values": {
        "40": 293,
        "65": 293,
        "100": 293,
        "125": 293,
        "150": 293,
        "175": 293,
        "200": 293,
        "225": 292,
        "250": 290,
        "275": 286,
        "300": 279,
        "325": 268,
        "350": 249,
        "375": 220,
        "400": null,
        "425": null,
        "450": null,
        "475": null,
        "500": null,
        "525": null,
        "550": null,
        "575": null,
        "600": null,
        "625": null,
        "650": null,
        "675": null,
        "700": null,
        "725": null,
        "750": null,
        "775": null,
        "800": null,
        "825": null,
        "850": null,
        "875": null,
        "900": null
      }
    },
    {
      "block": 42,
      "line_no": 32,
      "nominal_composition": null,
      "product_form": "Plate",
      "spec_no": "SB–171",
      "type_grade": null,
      "alloy_desig_uns_no": "C63000",
      "class_condition_temper": "M10, M20, O20, O25",
      "size_thickness_mm": null,
      "min_tensile_strength_mpa": 620,
      "min_yield_strength_mpa": 250,
      "notes": null,
      "values": {
        "40": 248,
        "65": 248,
        "100": 248,
        "125": 248,
        "150": 248,
        "175": 248,
        "200": 248,
        "225": 247,
        "250": 245,
        "275": 242,
        "300": 237,
        "325": 227,
        "350": 211,
        "375": 187,
        "400": null,
        "425": null,
        "450": null,
        "475": null,
        "500": null,
        "525": null,
        "550": null,
        "575": null,
        "600": null,
        "625": null,
        "650": null,
        "675": null,
        "700": null,
        "725": null,
        "750": null,
        "775": null,
        "800": null,
        "825": null,
        "850": null,
        "875": null,
        "900": null
      }
    },
    {
      "block": 42,
      "line_no": 33,
      "nominal_composition": null,
      "product_form": "Bar, rod",
      "spec_no": "SB–150",
      "type_grade": null,
      "alloy_desig_uns_no": "C63000",
      "class_condition_temper": "HR50",
      "size_thickness_mm": "25 < t ≤50",
      "min_tensile_strength_mpa": 620,
      "min_yield_strength_mpa": 310,
      "notes": null,
      "values": {
        "40": 310,
        "65": 310,
        "100": 310,
        "125": 310,
        "150": 310,
        "175": 310,
        "200": 310,
        "225": 309,
        "250": 307,
        "275": 303,
        "300": 296,
        "325": 283,
        "350": 263,
        "375": 233,
        "400": null,
        "425": null,
        "450": null,
        "475": null,
        "500": null,
        "525": null,
        "550": null,
        "575": null,
        "600": null,
        "625": null,
        "650": null,
        "675": null,
        "700": null,
        "725": null,
        "750": null,
        "775": null,
        "800": null,
        "825": null,
        "850": null,
        "875": null,
        "900": null
      }
    },
    {
      "block": 42,
      "line_no": 34,
      "nominal_composition": null,
      "product_form": "Bar, rod",
      "spec_no": "SB–150",
      "type_grade": null,
      "alloy_desig_uns_no": "C63000",
      "class_condition_temper": "HR50",
      "size_thickness_mm": "12 < t ≤25",
      "min_tensile_strength_mpa": 690,
      "min_yield_strength_mpa": 345,
      "notes": null,
      "values": {
        "40": 345,
        "65": 345,
        "100": 345,
        "125": 345,
        "150": 345,
        "175": 345,
        "200": 345,
        "225": 343,
        "250": 341,
        "275": 337,
        "300": 329,
        "325": 315,
        "350": 293,
        "375": 259,
        "400": null,
        "425": null,
        "450": null,
        "475": null,
        "500": null,
        "525": null,
        "550": null,
        "575": null,
        "600": null,
        "625": null,
        "650": null,
        "675": null,
        "700": null,
        "725": null,
        "750": null,
        "775": null,
        "800": null,
        "825": null,
        "850": null,
        "875": null,
        "900": null
      }
    },
    {
      "block": 42,
      "line_no": 35,
      "nominal_composition": null,
      "product_form": "Forgings",
      "spec_no": "SB–283",
      "type_grade": null,
      "alloy_desig_uns_no": "C64200",
      "class_condition_temper": "M10, O20",
      "size_thickness_mm": null,
      "min_tensile_strength_mpa": 470,
      "min_yield_strength_mpa": 160,
      "notes": null,
      "values": {
        "40": 158,
        "65": 149,
        "100": 146,
        "125": 146,
        "150": 146,
        "175": 146,
        "200": 146,
        "225": 146,
        "250": 146,
        "275": 146,
        "300": null,
        "325": null,
        "350": null,
        "375": null,
        "400": null,
        "425": null,
        "450": null,
        "475": null,
        "500": null,
        "525": null,
        "550": null,
        "575": null,
        "600": null,
        "625": null,
        "650": null,
        "675": null,
        "700": null,
        "725": null,
        "750": null,
        "775": null,
        "800": null,
        "825": null,
        "850": null,
        "875": null,
        "900": null
      }
    },
    {
      "block": 42,
      "line_no": 36,
      "nominal_composition": null,
      "product_form": "Forgings",
      "spec_no": "SB–283",
      "type_grade": null,
      "alloy_desig_uns_no": "C64200",
      "class_condition_temper": "M10, O20",
      "size_thickness_mm": null,
      "min_tensile_strength_mpa": 485,
      "min_yield_strength_mpa": 170,
      "notes": null,
      "values": {
        "40": 172,
        "65": 162,
        "100": 159,
        "125": 159,
        "150": 159,
        "175": 159,
        "200": 159,
        "225": 159,
        "250": 159,
        "275": 159,
        "300": null,
        "325": null,
        "350": null,
        "375": null,
        "400": null,
        "425": null,
        "450": null,
        "475": null,
        "500": null,
        "525": null,
        "550": null,
        "575": null,
        "600": null,
        "625": null,
        "650": null,
        "675": null,
        "700": null,
        "725": null,
        "750": null,
        "775": null,
        "800": null,
        "825": null,
        "850": null,
        "875": null,
        "900": null
      }
    },
    {
      "block": 42,
      "line_no": 37,
      "nominal_composition": null,
      "product_form": "Bar, rod",
      "spec_no": "SB–150",
      "type_grade": null,
      "alloy_desig_uns_no": "C64200",
      "class_condition_temper": "M10, M20, M30",
      "size_thickness_mm": ">100",
      "min_tensile_strength_mpa": 485,
      "min_yield_strength_mpa": 170,
      "notes": null,
      "values": {
        "40": 172,
        "65": 162,
        "100": 159,
        "125": 159,
        "150": 159,
        "175": 159,
        "200": 159,
        "225": 159,
        "250": 159,
        "275": 159,
        "300": null,
        "325": null,
        "350": null,
        "375": null,
        "400": null,
        "425": null,
        "450": null,
        "475": null,
        "500": null,
        "525": null,
        "550": null,
        "575": null,
        "600": null,
        "625": null,
        "650": null,
        "675": null,
        "700": null,
        "725": null,
        "750": null,
        "775": null,
        "800": null,
        "825": null,
        "850": null,
        "875": null,
        "900": null
      }
    },
    {
      "block": 42,
      "line_no": 38,
      "nominal_composition": null,
      "product_form": null,
      "spec_no": null,
      "type_grade": null,
      "alloy_desig_uns_no": null,
      "class_condition_temper": null,
      "size_thickness_mm": null,
      "min_tensile_strength_mpa": null,
      "min_yield_strength_mpa": null,
      "notes": null,
      "values": {
        "40": null,
        "65": null,
        "100": null,
        "125": null,
        "150": null,
        "175": null,
        "200": null,
        "225": null,
        "250": null,
        "275": null,
        "300": null,
        "325": null,
        "350": null,
        "375": null,
        "400": null,
        "425": null,
        "450": null,
        "475": null,
        "500": null,
        "525": null,
        "550": null,
        "575": null,
        "600": null,
        "625": null,
        "650": null,
        "675": null,
        "700": null,
        "725": null,
        "750": null,
        "775": null,
        "800": null,
        "825": null,
        "850": null,
        "875": null,
        "900": null
      }
    },
    {
      "block": 42,
      "line_no": 39,
      "nominal_composition": null,
      "product_form": "Bar, rod",
      "spec_no": "SB–150",
      "type_grade": null,
      "alloy_desig_uns_no": "C64200",
      "class_condition_temper": "M10, M20, M30",
      "size_thickness_mm": "80 < t ≤100",
      "min_tensile_strength_mpa": 485,
      "min_yield_strength_mpa": 205,
      "notes": null,
      "values": {
        "40": 207,
        "65": 194,
        "100": 191,
        "125": 190,
        "150": 190,
        "175": 190,
        "200": 190,
        "225": 190,
        "250": 190,
        "275": 190,
        "300": null,
        "325": null,
        "350": null,
        "375": null,
        "400": null,
        "425": null,
        "450": null,
        "475": null,
        "500": null,
        "525": null,
        "550": null,
        "575": null,
        "600": null,
        "625": null,
        "650": null,
        "675": null,
        "700": null,
        "725": null,
        "750": null,
        "775": null,
        "800": null,
        "825": null,
        "850": null,
        "875": null,
        "900": null
      }
    },
    {
      "block": 42,
      "line_no": 40,
      "nominal_composition": null,
      "product_form": "Bar, rod",
      "spec_no": "SB–150",
      "type_grade": null,
      "alloy_desig_uns_no": "C64200",
      "class_condition_temper": "HR50",
      "size_thickness_mm": "50 < t ≤80",
      "min_tensile_strength_mpa": 515,
      "min_yield_strength_mpa": 240,
      "notes": null,
      "values": {
        "40": 241,
        "65": 227,
        "100": 222,
        "125": 222,
        "150": 222,
        "175": 222,
        "200": 222,
        "225": 222,
        "250": 222,
        "275": 222,
        "300": null,
        "325": null,
        "350": null,
        "375": null,
        "400": null,
        "425": null,
        "450": null,
        "475": null,
        "500": null,
        "525": null,
        "550": null,
        "575": null,
        "600": null,
        "625": null,
        "650": null,
        "675": null,
        "700": null,
        "725": null,
        "750": null,
        "775": null,
        "800": null,
        "825": null,
        "850": null,
        "875": null,
        "900": null
      }
    },
    {
      "block": 42,
      "line_no": 41,
      "nominal_composition": null,
      "product_form": "Bar, rod",
      "spec_no": "SB–150",
      "type_grade": null,
      "alloy_desig_uns_no": "C64200",
      "class_condition_temper": "HR50",
      "size_thickness_mm": "25 < t ≤50",
      "min_tensile_strength_mpa": 550,
      "min_yield_strength_mpa": 290,
      "notes": null,
      "values": {
        "40": 289,
        "65": 272,
        "100": 267,
        "125": 267,
        "150": 267,
        "175": 267,
        "200": 267,
        "225": 267,
        "250": 267,
        "275": 267,
        "300": null,
        "325": null,
        "350": null,
        "375": null,
        "400": null,
        "425": null,
        "450": null,
        "475": null,
        "500": null,
        "525": null,
        "550": null,
        "575": null,
        "600": null,
        "625": null,
        "650": null,
        "675": null,
        "700": null,
        "725": null,
        "750": null,
        "775": null,
        "800": null,
        "825": null,
        "850": null,
        "875": null,
        "900": null
      }
    },
    {
      "block": 42,
      "line_no": 42,
      "nominal_composition": null,
      "product_form": "Bar, rod",
      "spec_no": "SB–150",
      "type_grade": null,
      "alloy_desig_uns_no": "C64200",
      "class_condition_temper": "HR50",
      "size_thickness_mm": "12 < t ≤25",
      "min_tensile_strength_mpa": 585,
      "min_yield_strength_mpa": 310,
      "notes": null,
      "values": {
        "40": 310,
        "65": 291,
        "100": 286,
        "125": 286,
        "150": 286,
        "175": 286,
        "200": 286,
        "225": 286,
        "250": 286,
        "275": 286,
        "300": null,
        "325": null,
        "350": null,
        "375": null,
        "400": null,
        "425": null,
        "450": null,
        "475": null,
        "500": null,
        "525": null,
        "550": null,
        "575": null,
        "600": null,
        "625": null,
        "650": null,
        "675": null,
        "700": null,
        "725": null,
        "750": null,
        "775": null,
        "800": null,
        "825": null,
        "850": null,
        "875": null,
        "900": null
      }
    },
    {
      "block": 42,
      "line_no": 43,
      "nominal_composition": null,
      "product_form": "Bar, rod",
      "spec_no": "SB–150",
      "type_grade": null,
      "alloy_desig_uns_no": "C64200",
      "class_condition_temper": "HR50",
      "size_thickness_mm": null,
      "min_tensile_strength_mpa": 620,
      "min_yield_strength_mpa": 310,
      "notes": null,
      "values": {
        "40": 310,
        "65": 291,
        "100": 286,
        "125": 286,
        "150": 286,
        "175": 286,
        "200": 286,
        "225": 286,
        "250": 286,
        "275": 286,
        "300": null,
        "325": null,
        "350": null,
        "375": null,
        "400": null,
        "425": null,
        "450": null,
        "475": null,
        "500": null,
        "525": null,
        "550": null,
        "575": null,
        "600": null,
        "625": null,
        "650": null,
        "675": null,
        "700": null,
        "725": null,
        "750": null,
        "775": null,
        "800": null,
        "825": null,
        "850": null,
        "875": null,
        "900": null
      }
    },
    {
      "block": 42,
      "line_no": 44,
      "nominal_composition": null,
      "product_form": "Bar, rod",
      "spec_no": "SB–98",
      "type_grade": null,
      "alloy_desig_uns_no": "C65100",
      "class_condition_temper": "O60",
      "size_thickness_mm": null,
      "min_tensile_strength_mpa": 275,
      "min_yield_strength_mpa": 85,
      "notes": null,
      "values": {
        "40": 82.7,
        "65": 82.1,
        "100": 81.5,
        "125": 81.0,
        "150": 80.4,
        "175": 79.6,
        "200": 78.7,
        "225": 77.4,
        "250": 75.7,
        "275": null,
        "300": null,
        "325": null,
        "350": null,
        "375": null,
        "400": null,
        "425": null,
        "450": null,
        "475": null,
        "500": null,
        "525": null,
        "550": null,
        "575": null,
        "600": null,
        "625": null,
        "650": null,
        "675": null,
        "700": null,
        "725": null,
        "750": null,
        "775": null,
        "800": null,
        "825": null,
        "850": null,
        "875": null,
        "900": null
      }
    },
    {
      "block": 42,
      "line_no": 45,
      "nominal_composition": null,
      "product_form": "Bar, rod",
      "spec_no": "SB–98",
      "type_grade": null,
      "alloy_desig_uns_no": "C65100",
      "class_condition_temper": "H02",
      "size_thickness_mm": null,
      "min_tensile_strength_mpa": 380,
      "min_yield_strength_mpa": 140,
      "notes": null,
      "values": {
        "40": 138,
        "65": 138,
        "100": 136,
        "125": 133,
        "150": 129,
        "175": 125,
        "200": 119,
        "225": 114,
        "250": 108,
        "275": null,
        "300": null,
        "325": null,
        "350": null,
        "375": null,
        "400": null,
        "425": null,
        "450": null,
        "475": null,
        "500": null,
        "525": null,
        "550": null,
        "575": null,
        "600": null,
        "625": null,
        "650": null,
        "675": null,
        "700": null,
        "725": null,
        "750": null,
        "775": null,
        "800": null,
        "825": null,
        "850": null,
        "875": null,
        "900": null
      }
    },
    {
      "block": 43,
      "line_no": 1,
      "nominal_composition": null,
      "product_form": "Rod",
      "spec_no": "SB–98",
      "type_grade": null,
      "alloy_desig_uns_no": "C65100",
      "class_condition_temper": "H06",
      "size_thickness_mm": "25 < t ≤38",
      "min_tensile_strength_mpa": 515,
      "min_yield_strength_mpa": 275,
      "notes": null,
      "values": {
        "40": 276,
        "65": 271,
        "100": 263,
        "125": 257,
        "150": 250,
        "175": 242,
        "200": 233,
        "225": 222,
        "250": 209,
        "275": null,
        "300": null,
        "325": null,
        "350": null,
        "375": null,
        "400": null,
        "425": null,
        "450": null,
        "475": null,
        "500": null,
        "525": null,
        "550": null,
        "575": null,
        "600": null,
        "625": null,
        "650": null,
        "675": null,
        "700": null,
        "725": null,
        "750": null,
        "775": null,
        "800": null,
        "825": null,
        "850": null,
        "875": null,
        "900": null
      }
    },
    {
      "block": 43,
      "line_no": 2,
      "nominal_composition": null,
      "product_form": "Rod",
      "spec_no": "SB–98",
      "type_grade": null,
      "alloy_desig_uns_no": "C65100",
      "class_condition_temper": "H06",
      "size_thickness_mm": "12 < t ≤25",
      "min_tensile_strength_mpa": 515,
      "min_yield_strength_mpa": 310,
      "notes": null,
      "values": {
        "40": 310,
        "65": 305,
        "100": 296,
        "125": 289,
        "150": 281,
        "175": 272,
        "200": 262,
        "225": 250,
        "250": 235,
        "275": null,
        "300": null,
        "325": null,
        "350": null,
        "375": null,
        "400": null,
        "425": null,
        "450": null,
        "475": null,
        "500": null,
        "525": null,
        "550": null,
        "575": null,
        "600": null,
        "625": null,
        "650": null,
        "675": null,
        "700": null,
        "725": null,
        "750": null,
        "775": null,
        "800": null,
        "825": null,
        "850": null,
        "875": null,
        "900": null
      }
    },
    {
      "block": 43,
      "line_no": 3,
      "nominal_composition": null,
      "product_form": "Rod",
      "spec_no": "SB–98",
      "type_grade": null,
      "alloy_desig_uns_no": "C65100",
      "class_condition_temper": "H06",
      "size_thickness_mm": "t ≤12",
      "min_tensile_strength_mpa": 585,
      "min_yield_strength_mpa": 380,
      "notes": null,
      "values": {
        "40": 379,
        "65": 372,
        "100": 362,
        "125": 354,
        "150": 344,
        "175": 333,
        "200": 320,
        "225": 305,
        "250": 287,
        "275": null,
        "300": null,
        "325": null,
        "350": null,
        "375": null,
        "400": null,
        "425": null,
        "450": null,
        "475": null,
        "500": null,
        "525": null,
        "550": null,
        "575": null,
        "600": null,
        "625": null,
        "650": null,
        "675": null,
        "700": null,
        "725": null,
        "750": null,
        "775": null,
        "800": null,
        "825": null,
        "850": null,
        "875": null,
        "900": null
      }
    },
    {
      "block": 43,
      "line_no": 4,
      "nominal_composition": null,
      "product_form": "Smls. pipe & tube",
      "spec_no": "SB–315",
      "type_grade": null,
      "alloy_desig_uns_no": "C65500",
      "class_condition_temper": "O30, O61",
      "size_thickness_mm": null,
      "min_tensile_strength_mpa": 345,
      "min_yield_strength_mpa": 103,
      "notes": null,
      "values": {
        "40": 103,
        "65": 103,
        "100": 103,
        "125": 103,
        "150": 102,
        "175": 102,
        "200": 101,
        "225": 100,
        "250": 98.6,
        "275": null,
        "300": null,
        "325": null,
        "350": null,
        "375": null,
        "400": null,
        "425": null,
        "450": null,
        "475": null,
        "500": null,
        "525": null,
        "550": null,
        "575": null,
        "600": null,
        "625": null,
        "650": null,
        "675": null,
        "700": null,
        "725": null,
        "750": null,
        "775": null,
        "800": null,
        "825": null,
        "850": null,
        "875": null,
        "900": null
      }
    },
    {
      "block": 43,
      "line_no": 5,
      "nominal_composition": null,
      "product_form": "Plate, sheet, strip, bar",
      "spec_no": "SB–96",
      "type_grade": null,
      "alloy_desig_uns_no": "C65500",
      "class_condition_temper": "O61",
      "size_thickness_mm": null,
      "min_tensile_strength_mpa": 345,
      "min_yield_strength_mpa": 125,
      "notes": null,
      "values": {
        "40": 124,
        "65": 124,
        "100": 123,
        "125": 123,
        "150": 122,
        "175": 122,
        "200": 121,
        "225": 120,
        "250": 118,
        "275": null,
        "300": null,
        "325": null,
        "350": null,
        "375": null,
        "400": null,
        "425": null,
        "450": null,
        "475": null,
        "500": null,
        "525": null,
        "550": null,
        "575": null,
        "600": null,
        "625": null,
        "650": null,
        "675": null,
        "700": null,
        "725": null,
        "750": null,
        "775": null,
        "800": null,
        "825": null,
        "850": null,
        "875": null,
        "900": null
      }
    },
    {
      "block": 43,
      "line_no": 6,
      "nominal_composition": null,
      "product_form": "Bar, rod",
      "spec_no": "SB–98",
      "type_grade": null,
      "alloy_desig_uns_no": "C65500",
      "class_condition_temper": "O60",
      "size_thickness_mm": null,
      "min_tensile_strength_mpa": 360,
      "min_yield_strength_mpa": 105,
      "notes": null,
      "values": {
        "40": 103,
        "65": 103,
        "100": 103,
        "125": 103,
        "150": 102,
        "175": 102,
        "200": 101,
        "225": 100,
        "250": 98.6,
        "275": null,
        "300": null,
        "325": null,
        "350": null,
        "375": null,
        "400": null,
        "425": null,
        "450": null,
        "475": null,
        "500": null,
        "525": null,
        "550": null,
        "575": null,
        "600": null,
        "625": null,
        "650": null,
        "675": null,
        "700": null,
        "725": null,
        "750": null,
        "775": null,
        "800": null,
        "825": null,
        "850": null,
        "875": null,
        "900": null
      }
    },
    {
      "block": 43,
      "line_no": 7,
      "nominal_composition": null,
      "product_form": "Bar, rod",
      "spec_no": "SB–98",
      "type_grade": null,
      "alloy_desig_uns_no": "C65500",
      "class_condition_temper": "H01",
      "size_thickness_mm": null,
      "min_tensile_strength_mpa": 380,
      "min_yield_strength_mpa": 165,
      "notes": null,
      "values": {
        "40": 165,
        "65": 162,
        "100": 158,
        "125": 155,
        "150": 151,
        "175": 148,
        "200": 145,
        "225": 143,
        "250": 140,
        "275": null,
        "300": null,
        "325": null,
        "350": null,
        "375": null,
        "400": null,
        "425": null,
        "450": null,
        "475": null,
        "500": null,
        "525": null,
        "550": null,
        "575": null,
        "600": null,
        "625": null,
        "650": null,
        "675": null,
        "700": null,
        "725": null,
        "750": null,
        "775": null,
        "800": null,
        "825": null,
        "850": null,
        "875": null,
        "900": null
      }
    },
    {
      "block": 43,
      "line_no": 8,
      "nominal_composition": null,
      "product_form": "Bar, rod",
      "spec_no": "SB–98",
      "type_grade": null,
      "alloy_desig_uns_no": "C65500",
      "class_condition_temper": "H02",
      "size_thickness_mm": null,
      "min_tensile_strength_mpa": 485,
      "min_yield_strength_mpa": 260,
      "notes": null,
      "values": {
        "40": 262,
        "65": 259,
        "100": 255,
        "125": 252,
        "150": 246,
        "175": 239,
        "200": 227,
        "225": 212,
        "250": 191,
        "275": null,
        "300": null,
        "325": null,
        "350": null,
        "375": null,
        "400": null,
        "425": null,
        "450": null,
        "475": null,
        "500": null,
        "525": null,
        "550": null,
        "575": null,
        "600": null,
        "625": null,
        "650": null,
        "675": null,
        "700": null,
        "725": null,
        "750": null,
        "775": null,
        "800": null,
        "825": null,
        "850": null,
        "875": null,
        "900": null
      }
    },
    {
      "block": 43,
      "line_no": 9,
      "nominal_composition": null,
      "product_form": "Bar, rod",
      "spec_no": "SB–98",
      "type_grade": null,
      "alloy_desig_uns_no": "C66100",
      "class_condition_temper": "O60",
      "size_thickness_mm": null,
      "min_tensile_strength_mpa": 360,
      "min_yield_strength_mpa": 105,
      "notes": null,
      "values": {
        "40": 103,
        "65": 103,
        "100": 103,
        "125": 103,
        "150": 102,
        "175": 102,
        "200": 101,
        "225": 100,
        "250": 98.6,
        "275": null,
        "300": null,
        "325": null,
        "350": null,
        "375": null,
        "400": null,
        "425": null,
        "450": null,
        "475": null,
        "500": null,
        "525": null,
        "550": null,
        "575": null,
        "600": null,
        "625": null,
        "650": null,
        "675": null,
        "700": null,
        "725": null,
        "750": null,
        "775": null,
        "800": null,
        "825": null,
        "850": null,
        "875": null,
        "900": null
      }
    },
    {
      "block": 43,
      "line_no": 10,
      "nominal_composition": null,
      "product_form": "Bar, rod",
      "spec_no": "SB–98",
      "type_grade": null,
      "alloy_desig_uns_no": "C66100",
      "class_condition_temper": "H01",
      "size_thickness_mm": null,
      "min_tensile_strength_mpa": 380,
      "min_yield_strength_mpa": 165,
      "notes": null,
      "values": {
        "40": 165,
        "65": 162,
        "100": 158,
        "125": 155,
        "150": 151,
        "175": 148,
        "200": 145,
        "225": 143,
        "250": 140,
        "275": null,
        "300": null,
        "325": null,
        "350": null,
        "375": null,
        "400": null,
        "425": null,
        "450": null,
        "475": null,
        "500": null,
        "525": null,
        "550": null,
        "575": null,
        "600": null,
        "625": null,
        "650": null,
        "675": null,
        "700": null,
        "725": null,
        "750": null,
        "775": null,
        "800": null,
        "825": null,
        "850": null,
        "875": null,
        "900": null
      }
    },
    {
      "block": 43,
      "line_no": 11,
      "nominal_composition": null,
      "product_form": "Bar, rod",
      "spec_no": "SB–98",
      "type_grade": null,
      "alloy_desig_uns_no": "C66100",
      "class_condition_temper": "H02",
      "size_thickness_mm": null,
      "min_tensile_strength_mpa": 485,
      "min_yield_strength_mpa": 260,
      "notes": null,
      "values": {
        "40": 262,
        "65": 259,
        "100": 255,
        "125": 252,
        "150": 246,
        "175": 239,
        "200": 227,
        "225": 212,
        "250": 191,
        "275": null,
        "300": null,
        "325": null,
        "350": null,
        "375": null,
        "400": null,
        "425": null,
        "450": null,
        "475": null,
        "500": null,
        "525": null,
        "550": null,
        "575": null,
        "600": null,
        "625": null,
        "650": null,
        "675": null,
        "700": null,
        "725": null,
        "750": null,
        "775": null,
        "800": null,
        "825": null,
        "850": null,
        "875": null,
        "900": null
      }
    },
    {
      "block": 43,
      "line_no": 12,
      "nominal_composition": null,
      "product_form": "Smls. cond. tube",
      "spec_no": "SB–111",
      "type_grade": null,
      "alloy_desig_uns_no": "C68700",
      "class_condition_temper": "O61",
      "size_thickness_mm": null,
      "min_tensile_strength_mpa": 345,
      "min_yield_strength_mpa": 125,
      "notes": null,
      "values": {
        "40": 124,
        "65": 123,
        "100": 122,
        "125": 121,
        "150": 120,
        "175": 119,
        "200": 118,
        "225": 117,
        "250": 115,
        "275": 112,
        "300": 110,
        "325": null,
        "350": null,
        "375": null,
        "400": null,
        "425": null,
        "450": null,
        "475": null,
        "500": null,
        "525": null,
        "550": null,
        "575": null,
        "600": null,
        "625": null,
        "650": null,
        "675": null,
        "700": null,
        "725": null,
        "750": null,
        "775": null,
        "800": null,
        "825": null,
        "850": null,
        "875": null,
        "900": null
      }
    },
    {
      "block": 43,
      "line_no": 13,
      "nominal_composition": null,
      "product_form": "Smls. U–bend tube",
      "spec_no": "SB–395",
      "type_grade": null,
      "alloy_desig_uns_no": "C68700",
      "class_condition_temper": "O61",
      "size_thickness_mm": null,
      "min_tensile_strength_mpa": 345,
      "min_yield_strength_mpa": 125,
      "notes": null,
      "values": {
        "40": 124,
        "65": 123,
        "100": 122,
        "125": 121,
        "150": 120,
        "175": 119,
        "200": 118,
        "225": 117,
        "250": 115,
        "275": 112,
        "300": 110,
        "325": null,
        "350": null,
        "375": null,
        "400": null,
        "425": null,
        "450": null,
        "475": null,
