Repository: danivelas0/asme-pcc

File: resources/bpvc_ii_d_metric_2025/table_1a.json (part 54 of 57)
    "External Pressure Chart No.",
    "Notes"
  ],
  "columns_values": [
      "min_tensile_strength_mpa": 800,
      "min_yield_strength_mpa": 550,
      "i": "NP",
      "limits_iii": "NP",
      "viii_1": 316,
      "xii": 316,
      "external_pressure_chart_no": "HA–5",
      "notes": "G19, G24",
      "values": {
        "40": 194,
        "65": 194,
        "100": 192,
        "125": 188,
        "150": 183,
        "200": 177,
        "250": 174,
        "300": 173,
        "325": 172,
        "350": null,
        "375": null,
        "400": null,
        "425": null,
        "450": null,
        "475": null,
        "500": null,
        "525": null,
        "550": null,
        "575": null,
        "600": null,
        "625": null,
        "650": null,
        "675": null,
        "700": null,
        "725": null,
        "750": null,
        "775": null,
        "800": null,
        "825": null,
        "850": null,
        "875": null,
        "900": null
      }
    },
    {
      "block": 38,
      "line_no": 31,
      "nominal_composition": "25Cr–7Ni–4Mo–N",
      "product_form": "Smls. pipe",
      "spec_no": "SA–790",
      "type_grade": null,
      "alloy_desig_uns_no": "S32750",
      "class_condition_temper": null,
      "size_thickness_mm": null,
      "p_no": "10H",
      "group_no": 1,
      "min_tensile_strength_mpa": 800,
      "min_yield_strength_mpa": 550,
      "i": "NP",
      "limits_iii": "NP",
      "viii_1": 316,
      "xii": 316,
      "external_pressure_chart_no": "HA–5 G19",
      "notes": null,
      "values": {
        "40": 228,
        "65": 228,
        "100": 227,
        "125": 221,
        "150": 215,
        "200": 208,
        "250": 205,
        "300": 203,
        "325": 202,
        "350": null,
        "375": null,
        "400": null,
        "425": null,
        "450": null,
        "475": null,
        "500": null,
        "525": null,
        "550": null,
        "575": null,
        "600": null,
        "625": null,
        "650": null,
        "675": null,
        "700": null,
        "725": null,
        "750": null,
        "775": null,
        "800": null,
        "825": null,
        "850": null,
        "875": null,
        "900": null
      }
    },
    {
      "block": 38,
      "line_no": 32,
      "nominal_composition": "25Cr–7Ni–4Mo–N",
      "product_form": "Wld. pipe",
      "spec_no": "SA–790",
      "type_grade": null,
      "alloy_desig_uns_no": "S32750",
      "class_condition_temper": null,
      "size_thickness_mm": null,
      "p_no": "10H",
      "group_no": 1,
      "min_tensile_strength_mpa": 800,
      "min_yield_strength_mpa": 550,
      "i": "NP",
      "limits_iii": "NP",
      "viii_1": 316,
      "xii": 316,
      "external_pressure_chart_no": "HA–5",
      "notes": "G19, G24",
      "values": {
        "40": 194,
        "65": 194,
        "100": 192,
        "125": 188,
        "150": 183,
        "200": 177,
        "250": 174,
        "300": 173,
        "325": 172,
        "350": null,
        "375": null,
        "400": null,
        "425": null,
        "450": null,
        "475": null,
        "500": null,
        "525": null,
        "550": null,
        "575": null,
        "600": null,
        "625": null,
        "650": null,
        "675": null,
        "700": null,
        "725": null,
        "750": null,
        "775": null,
        "800": null,
        "825": null,
        "850": null,
        "875": null,
        "900": null
      }
    },
    {
      "block": 38,
      "line_no": 33,
      "nominal_composition": "25Cr–7.5Ni–3.5Mo–N–Cu–W",
      "product_form": "Castings",
      "spec_no": "SA–995",
      "type_grade": "CD3MWCuN",
      "alloy_desig_uns_no": "J93380",
      "class_condition_temper": null,
      "size_thickness_mm": null,
      "p_no": "10H",
      "group_no": 1,
      "min_tensile_strength_mpa": 690,
      "min_yield_strength_mpa": 450,
      "i": "NP",
      "limits_iii": "NP",
      "viii_1": 316,
      "xii": "NP",
      "external_pressure_chart_no": "HA–5 G19",
      "notes": null,
      "values": {
        "40": 184,
        "65": 184,
        "100": 184,
        "125": 184,
        "150": 184,
        "200": 183,
        "250": 183,
        "300": 183,
        "325": 183,
        "350": null,
        "375": null,
        "400": null,
        "425": null,
        "450": null,
        "475": null,
        "500": null,
        "525": null,
        "550": null,
        "575": null,
        "600": null,
        "625": null,
        "650": null,
        "675": null,
        "700": null,
        "725": null,
        "750": null,
        "775": null,
        "800": null,
        "825": null,
        "850": null,
        "875": null,
        "900": null
      }
    },
    {
      "block": 38,
      "line_no": 34,
      "nominal_composition": "25Cr–7.5Ni–3.5Mo–N–Cu–W",
      "product_form": "Forgings",
      "spec_no": "SA–182",
      "type_grade": "F55",
      "alloy_desig_uns_no": "S32760",
      "class_condition_temper": null,
      "size_thickness_mm": null,
      "p_no": "10H",
      "group_no": 1,
      "min_tensile_strength_mpa": 750,
      "min_yield_strength_mpa": 550,
      "i": "NP",
      "limits_iii": "NP",
      "viii_1": 316,
      "xii": "NP",
      "external_pressure_chart_no": "HA–9 G19",
      "notes": null,
      "values": {
        "40": 214,
        "65": 214,
        "100": 211,
        "125": 206,
        "150": 203,
        "200": 201,
        "250": 201,
        "300": 201,
        "325": 201,
        "350": null,
        "375": null,
        "400": null,
        "425": null,
        "450": null,
        "475": null,
        "500": null,
        "525": null,
        "550": null,
        "575": null,
        "600": null,
        "625": null,
        "650": null,
        "675": null,
        "700": null,
        "725": null,
        "750": null,
        "775": null,
        "800": null,
        "825": null,
        "850": null,
        "875": null,
        "900": null
      }
    },
    {
      "block": 38,
      "line_no": 35,
      "nominal_composition": "25Cr–7.5Ni–3.5Mo–N–Cu–W",
      "product_form": "Plate",
      "spec_no": "SA–240",
      "type_grade": null,
      "alloy_desig_uns_no": "S32760",
      "class_condition_temper": null,
      "size_thickness_mm": null,
      "p_no": "10H",
      "group_no": 1,
      "min_tensile_strength_mpa": 750,
      "min_yield_strength_mpa": 550,
      "i": "NP",
      "limits_iii": "NP",
      "viii_1": 316,
      "xii": "NP",
      "external_pressure_chart_no": "HA–9 G19",
      "notes": null,
      "values": {
        "40": 214,
        "65": 214,
        "100": 211,
        "125": 206,
        "150": 203,
        "200": 201,
        "250": 201,
        "300": 201,
        "325": 201,
        "350": null,
        "375": null,
        "400": null,
        "425": null,
        "450": null,
        "475": null,
        "500": null,
        "525": null,
        "550": null,
        "575": null,
        "600": null,
        "625": null,
        "650": null,
        "675": null,
        "700": null,
        "725": null,
        "750": null,
        "775": null,
        "800": null,
        "825": null,
        "850": null,
        "875": null,
        "900": null
      }
    },
    {
      "block": 38,
      "line_no": 36,
      "nominal_composition": "25Cr–7.5Ni–3.5Mo–N–Cu–W",
      "product_form": "Bar",
      "spec_no": "SA–479",
      "type_grade": null,
      "alloy_desig_uns_no": "S32760",
      "class_condition_temper": "Annealed",
      "size_thickness_mm": null,
      "p_no": "10H",
      "group_no": 1,
      "min_tensile_strength_mpa": 750,
      "min_yield_strength_mpa": 550,
      "i": "NP",
      "limits_iii": "NP",
      "viii_1": 316,
      "xii": "NP",
      "external_pressure_chart_no": "HA–9 G19",
      "notes": null,
      "values": {
        "40": 214,
        "65": 214,
        "100": 211,
        "125": 206,
        "150": 203,
        "200": 201,
        "250": 201,
        "300": 201,
        "325": 201,
        "350": null,
        "375": null,
        "400": null,
        "425": null,
        "450": null,
        "475": null,
        "500": null,
        "525": null,
        "550": null,
        "575": null,
        "600": null,
        "625": null,
        "650": null,
        "675": null,
        "700": null,
        "725": null,
        "750": null,
        "775": null,
        "800": null,
        "825": null,
        "850": null,
        "875": null,
        "900": null
      }
    },
    {
      "block": 38,
      "line_no": 37,
      "nominal_composition": "25Cr–7.5Ni–3.5Mo–N–Cu–W",
      "product_form": "Smls. tube",
      "spec_no": "SA–789",
      "type_grade": null,
      "alloy_desig_uns_no": "S32760",
      "class_condition_temper": null,
      "size_thickness_mm": null,
      "p_no": "10H",
      "group_no": 1,
      "min_tensile_strength_mpa": 750,
      "min_yield_strength_mpa": 550,
      "i": "NP",
      "limits_iii": "NP",
      "viii_1": 316,
      "xii": "NP",
      "external_pressure_chart_no": "HA–9 G19",
      "notes": null,
      "values": {
        "40": 214,
        "65": 214,
        "100": 211,
        "125": 206,
        "150": 203,
        "200": 201,
        "250": 201,
        "300": 201,
        "325": 201,
        "350": null,
        "375": null,
        "400": null,
        "425": null,
        "450": null,
        "475": null,
        "500": null,
        "525": null,
        "550": null,
        "575": null,
        "600": null,
        "625": null,
        "650": null,
        "675": null,
        "700": null,
        "725": null,
        "750": null,
        "775": null,
        "800": null,
        "825": null,
        "850": null,
        "875": null,
        "900": null
      }
    },
    {
      "block": 38,
      "line_no": 38,
      "nominal_composition": "25Cr–7.5Ni–3.5Mo–N–Cu–W",
      "product_form": "Wld. tube",
      "spec_no": "SA–789",
      "type_grade": null,
      "alloy_desig_uns_no": "S32760",
      "class_condition_temper": null,
      "size_thickness_mm": null,
      "p_no": "10H",
      "group_no": 1,
      "min_tensile_strength_mpa": 750,
      "min_yield_strength_mpa": 550,
      "i": "NP",
      "limits_iii": "NP",
      "viii_1": 316,
      "xii": "NP",
      "external_pressure_chart_no": "HA–9",
      "notes": "G19, G24",
      "values": {
        "40": 182,
        "65": 182,
        "100": 179,
        "125": 175,
        "150": 173,
        "200": 171,
        "250": 170,
        "300": 170,
        "325": 170,
        "350": null,
        "375": null,
        "400": null,
        "425": null,
        "450": null,
        "475": null,
        "500": null,
        "525": null,
        "550": null,
        "575": null,
        "600": null,
        "625": null,
        "650": null,
        "675": null,
        "700": null,
        "725": null,
        "750": null,
        "775": null,
        "800": null,
        "825": null,
        "850": null,
        "875": null,
        "900": null
      }
    },
    {
      "block": 38,
      "line_no": 39,
      "nominal_composition": "25Cr–7.5Ni–3.5Mo–N–Cu–W",
      "product_form": "Smls. pipe",
      "spec_no": "SA–790",
      "type_grade": null,
      "alloy_desig_uns_no": "S32760",
      "class_condition_temper": null,
      "size_thickness_mm": null,
      "p_no": "10H",
      "group_no": 1,
      "min_tensile_strength_mpa": 750,
      "min_yield_strength_mpa": 550,
      "i": "NP",
      "limits_iii": "NP",
      "viii_1": 316,
      "xii": "NP",
      "external_pressure_chart_no": "HA–9 G19",
      "notes": null,
      "values": {
        "40": 214,
        "65": 214,
        "100": 211,
        "125": 206,
        "150": 203,
        "200": 201,
        "250": 201,
        "300": 201,
        "325": 201,
        "350": null,
        "375": null,
        "400": null,
        "425": null,
        "450": null,
        "475": null,
        "500": null,
        "525": null,
        "550": null,
        "575": null,
        "600": null,
        "625": null,
        "650": null,
        "675": null,
        "700": null,
        "725": null,
        "750": null,
        "775": null,
        "800": null,
        "825": null,
        "850": null,
        "875": null,
        "900": null
      }
    },
    {
      "block": 38,
      "line_no": 40,
      "nominal_composition": "25Cr–7.5Ni–3.5Mo–N–Cu–W",
      "product_form": "Wld. pipe",
      "spec_no": "SA–790",
      "type_grade": null,
      "alloy_desig_uns_no": "S32760",
      "class_condition_temper": null,
      "size_thickness_mm": null,
      "p_no": "10H",
      "group_no": 1,
      "min_tensile_strength_mpa": 750,
      "min_yield_strength_mpa": 550,
      "i": "NP",
      "limits_iii": "NP",
      "viii_1": 316,
      "xii": "NP",
      "external_pressure_chart_no": "HA–9",
      "notes": "G19, G24",
      "values": {
        "40": 182,
        "65": 182,
        "100": 179,
        "125": 175,
        "150": 173,
        "200": 171,
        "250": 170,
        "300": 170,
        "325": 170,
        "350": null,
        "375": null,
        "400": null,
        "425": null,
        "450": null,
        "475": null,
        "500": null,
        "525": null,
        "550": null,
        "575": null,
        "600": null,
        "625": null,
        "650": null,
        "675": null,
        "700": null,
        "725": null,
        "750": null,
        "775": null,
        "800": null,
        "825": null,
        "850": null,
        "875": null,
        "900": null
      }
    },
    {
      "block": 38,
      "line_no": 41,
      "nominal_composition": "25Cr–7.5Ni–3.5Mo–N–Cu–W",
      "product_form": "Smls. & wld. fittings",
      "spec_no": "SA–815",
      "type_grade": null,
      "alloy_desig_uns_no": "S32760",
      "class_condition_temper": null,
      "size_thickness_mm": null,
      "p_no": "10H",
      "group_no": 1,
      "min_tensile_strength_mpa": 750,
      "min_yield_strength_mpa": 550,
      "i": "NP",
      "limits_iii": "NP",
      "viii_1": 316,
      "xii": "NP",
      "external_pressure_chart_no": "HA–9",
      "notes": "G19, W14",
      "values": {
        "40": 214,
        "65": 214,
        "100": 211,
        "125": 206,
        "150": 203,
        "200": 201,
        "250": 201,
        "300": 201,
        "325": 201,
        "350": null,
        "375": null,
        "400": null,
        "425": null,
        "450": null,
        "475": null,
        "500": null,
        "525": null,
        "550": null,
        "575": null,
        "600": null,
        "625": null,
        "650": null,
        "675": null,
        "700": null,
        "725": null,
        "750": null,
        "775": null,
        "800": null,
        "825": null,
        "850": null,
        "875": null,
        "900": null
      }
    },
    {
      "block": 38,
      "line_no": 42,
      "nominal_composition": "25Cr–12Ni",
      "product_form": "Castings",
      "spec_no": "SA–351",
      "type_grade": "CH8",
      "alloy_desig_uns_no": "J93400",
      "class_condition_temper": null,
      "size_thickness_mm": null,
      "p_no": 8,
      "group_no": 2,
      "min_tensile_strength_mpa": 450,
      "min_yield_strength_mpa": 195,
      "i": "NP",
      "limits_iii": 427,
      "viii_1": 816,
      "xii": 343,
      "external_pressure_chart_no": "HA–3",
      "notes": "G1, G5, G12, G16, G17, G19, T6",
      "values": {
        "40": 128,
        "65": 123,
        "100": 116,
        "125": 112,
        "150": 109,
        "200": 106,
        "250": 106,
        "300": 106,
        "325": 106,
        "350": 105,
        "375": 105,
        "400": 103,
        "425": 102,
        "450": 99.8,
        "475": 96.9,
        "500": 92.7,
        "525": 84.6,
        "550": 68.4,
        "575": 54.3,
        "600": 42.1,
        "625": 33.2,
        "650": 25.9,
        "675": 20.3,
        "700": 16.4,
        "725": 13.3,
        "750": 10.2,
        "775": 7.25,
        "800": 5.74,
        "825": 5.33,
        "850": null,
        "875": null,
        "900": null
      }
    },
    {
      "block": 38,
      "line_no": 43,
      "nominal_composition": "25Cr–12Ni",
      "product_form": "Castings",
      "spec_no": "SA–351",
      "type_grade": "CH8",
      "alloy_desig_uns_no": "J93400",
      "class_condition_temper": null,
      "size_thickness_mm": null,
      "p_no": 8,
      "group_no": 2,
      "min_tensile_strength_mpa": 450,
      "min_yield_strength_mpa": 195,
      "i": "NP",
      "limits_iii": "NP",
      "viii_1": 816,
      "xii": 343,
      "external_pressure_chart_no": "HA–3",
      "notes": "G1, G12, G19, T7",
      "values": {
        "40": 128,
        "65": 116,
        "100": 104,
        "125": 99.5,
        "150": 97.1,
        "200": 93.4,
        "250": 90.7,
        "300": 88.5,
        "325": 86.9,
        "350": 85.0,
        "375": 83.2,
        "400": 81.3,
        "425": 78.8,
        "450": 76.2,
        "475": 74.3,
        "500": 72.0,
        "525": 69.5,
        "550": 63.9,
        "575": 54.3,
        "600": 42.1,
        "625": 33.2,
        "650": 25.9,
        "675": 20.3,
        "700": 16.4,
        "725": 13.3,
        "750": 10.2,
        "775": 7.25,
        "800": 5.74,
        "825": 5.33,
        "850": null,
        "875": null,
        "900": null
      }
    },
    {
      "block": 38,
      "line_no": 44,
      "nominal_composition": "25Cr–12Ni",
      "product_form": "Cast pipe",
      "spec_no": "SA–451",
      "type_grade": "CPH8",
      "alloy_desig_uns_no": "J93400",
      "class_condition_temper": null,
      "size_thickness_mm": null,
      "p_no": 8,
      "group_no": 2,
      "min_tensile_strength_mpa": 450,
      "min_yield_strength_mpa": 195,
      "i": "NP",
      "limits_iii": 427,
      "viii_1": "NP",
      "xii": "NP",
      "external_pressure_chart_no": "HA–3",
      "notes": "G5, G16, G17, G19",
      "values": {
        "40": 128,
        "65": 123,
        "100": 116,
        "125": 112,
        "150": 109,
        "200": 106,
        "250": 106,
        "300": 106,
        "325": 106,
        "350": 105,
        "375": 105,
        "400": 103,
        "425": 102,
        "450": 99.8,
        "475": null,
        "500": null,
        "525": null,
        "550": null,
        "575": null,
        "600": null,
        "625": null,
        "650": null,
        "675": null,
        "700": null,
        "725": null,
        "750": null,
        "775": null,
        "800": null,
        "825": null,
        "850": null,
        "875": null,
        "900": null
      }
    },
    {
      "block": 38,
      "line_no": 45,
      "nominal_composition": "25Cr–12Ni",
      "product_form": "Castings",
      "spec_no": "SA–351",
      "type_grade": "CH20",
      "alloy_desig_uns_no": "J93402",
      "class_condition_temper": null,
      "size_thickness_mm": null,
      "p_no": 8,
      "group_no": 2,
      "min_tensile_strength_mpa": 485,
      "min_yield_strength_mpa": 205,
      "i": "NP",
      "limits_iii": 427,
      "viii_1": 816,
      "xii": 343,
      "external_pressure_chart_no": "HA–2",
      "notes": "G1, G5, G12, G16, G17, T6",
      "values": {
        "40": 138,
        "65": 132,
        "100": 125,
        "125": 120,
        "150": 117,
        "200": 114,
        "250": 114,
        "300": 114,
        "325": 114,
        "350": 114,
        "375": 113,
        "400": 112,
        "425": 110,
        "450": 107,
        "475": 104,
        "500": 100,
        "525": 88.5,
        "550": 68.2,
        "575": 53.7,
        "600": 42.1,
        "625": 33.2,
        "650": 25.9,
        "675": 20.3,
        "700": 16.4,
        "725": 13.3,
        "750": 10.2,
        "775": 7.25,
        "800": 5.74,
        "825": 5.33,
        "850": null,
        "875": null,
        "900": null
      }
    },
    {
      "block": 39,
      "line_no": 1,
      "nominal_composition": "25Cr–12Ni",
      "product_form": "Castings",
      "spec_no": "SA–351",
      "type_grade": "CH20",
      "alloy_desig_uns_no": "J93402",
      "class_condition_temper": null,
      "size_thickness_mm": null,
      "p_no": 8,
      "group_no": 2,
      "min_tensile_strength_mpa": 485,
      "min_yield_strength_mpa": 205,
      "i": "NP",
      "limits_iii": "NP",
      "viii_1": 816,
      "xii": 343,
      "external_pressure_chart_no": "HA–2",
      "notes": "G1, G12, T7",
      "values": {
        "40": 138,
        "65": 124,
        "100": 111,
        "125": 106,
        "150": 104,
        "200": 100,
        "250": 97.1,
        "300": 94.6,
        "325": 93.2,
        "350": 91.0,
        "375": 88.6,
        "400": 86.8,
        "425": 84.3,
        "450": 81.8,
        "475": 79.3,
        "500": 76.8,
        "525": 74.3,
        "550": 68.2,
        "575": 53.7,
        "600": 42.1,
        "625": 33.2,
        "650": 25.9,
        "675": 20.3,
        "700": 16.4,
        "725": 13.3,
        "750": 10.2,
        "775": 7.25,
        "800": 5.74,
        "825": 5.33,
        "850": null,
        "875": null,
        "900": null
      }
    },
    {
      "block": 39,
      "line_no": 2,
      "nominal_composition": "25Cr–12Ni",
      "product_form": "Cast pipe",
      "spec_no": "SA–451",
      "type_grade": "CPH20",
      "alloy_desig_uns_no": "J93402",
      "class_condition_temper": null,
      "size_thickness_mm": null,
      "p_no": 8,
      "group_no": 2,
      "min_tensile_strength_mpa": 485,
      "min_yield_strength_mpa": 205,
      "i": "NP",
      "limits_iii": 427,
      "viii_1": "NP",
      "xii": "NP",
      "external_pressure_chart_no": "HA–2",
      "notes": "G5, G16, G17",
      "values": {
        "40": 138,
        "65": 132,
        "100": 125,
        "125": 120,
        "150": 117,
        "200": 114,
        "250": 114,
        "300": 114,
        "325": 114,
        "350": 114,
        "375": 113,
        "400": 112,
        "425": 110,
        "450": 107,
        "475": null,
        "500": null,
        "525": null,
        "550": null,
        "575": null,
        "600": null,
        "625": null,
        "650": null,
        "675": null,
        "700": null,
        "725": null,
        "750": null,
        "775": null,
        "800": null,
        "825": null,
        "850": null,
        "875": null,
        "900": null
      }
    },
    {
      "block": 39,
      "line_no": 3,
      "nominal_composition": "25Cr–20Ni",
      "product_form": "Castings",
      "spec_no": "SA–351",
      "type_grade": "CK20",
      "alloy_desig_uns_no": "J94202",
      "class_condition_temper": null,
      "size_thickness_mm": null,
      "p_no": 8,
      "group_no": 2,
      "min_tensile_strength_mpa": 450,
      "min_yield_strength_mpa": 195,
      "i": "NP",
      "limits_iii": 427,
      "viii_1": 816,
      "xii": 343,
      "external_pressure_chart_no": "HA–3",
      "notes": "G1, G5, G12, G16, G17, T6",
      "values": {
        "40": 128,
        "65": 123,
        "100": 116,
        "125": 112,
        "150": 109,
        "200": 106,
        "250": 106,
        "300": 106,
        "325": 106,
        "350": 105,
        "375": 105,
        "400": 103,
        "425": 102,
        "450": 99.8,
        "475": 96.9,
        "500": 92.7,
        "525": 84.7,
        "550": 72.8,
        "575": 64.5,
        "600": 56.8,
        "625": 49.1,
        "650": 41.0,
        "675": 33.6,
        "700": 25.5,
        "725": 18.3,
        "750": 12.8,
        "775": 8.93,
        "800": 6.59,
        "825": 4.84,
        "850": null,
        "875": null,
        "900": null
      }
    },
    {
      "block": 39,
      "line_no": 4,
      "nominal_composition": "25Cr–20Ni",
      "product_form": "Castings",
      "spec_no": "SA–351",
      "type_grade": "CK20",
      "alloy_desig_uns_no": "J94202",
      "class_condition_temper": null,
      "size_thickness_mm": null,
      "p_no": 8,
      "group_no": 2,
      "min_tensile_strength_mpa": 450,
      "min_yield_strength_mpa": 195,
      "i": "NP",
      "limits_iii": "NP",
      "viii_1": 816,
      "xii": 343,
      "external_pressure_chart_no": "HA–3",
      "notes": "G1, G12, T8",
      "values": {
        "40": 128,
        "65": 116,
        "100": 104,
        "125": 99.5,
        "150": 97.1,
        "200": 93.4,
        "250": 90.7,
        "300": 88.5,
        "325": 86.9,
        "350": 85.0,
        "375": 83.2,
        "400": 81.3,
        "425": 78.8,
        "450": 76.2,
        "475": 74.3,
        "500": 72.1,
        "525": 69.5,
        "550": 67.0,
        "575": 63.2,
        "600": 56.8,
        "625": 49.1,
        "650": 41.0,
        "675": 33.6,
        "700": 25.5,
        "725": 18.3,
        "750": 12.8,
        "775": 8.93,
        "800": 6.59,
        "825": 4.84,
        "850": null,
        "875": null,
        "900": null
      }
    },
    {
      "block": 39,
      "line_no": 5,
      "nominal_composition": "25Cr–20Ni",
      "product_form": "Cast pipe",
      "spec_no": "SA–451",
      "type_grade": "CPK20",
      "alloy_desig_uns_no": "J94202",
      "class_condition_temper": null,
      "size_thickness_mm": null,
      "p_no": 8,
      "group_no": 2,
      "min_tensile_strength_mpa": 450,
      "min_yield_strength_mpa": 195,
      "i": "NP",
      "limits_iii": 427,
      "viii_1": "NP",
      "xii": "NP",
      "external_pressure_chart_no": "HA–3",
      "notes": "G5, G16, G17",
      "values": {
        "40": 128,
        "65": 123,
        "100": 116,
        "125": 112,
        "150": 109,
        "200": 106,
        "250": 106,
        "300": 106,
        "325": 106,
        "350": 105,
        "375": 105,
        "400": 103,
        "425": 102,
        "450": 99.8,
        "475": null,
        "500": null,
        "525": null,
        "550": null,
        "575": null,
        "600": null,
        "625": null,
        "650": null,
        "675": null,
        "700": null,
        "725": null,
        "750": null,
        "775": null,
        "800": null,
        "825": null,
        "850": null,
        "875": null,
        "900": null
      }
    },
    {
      "block": 39,
      "line_no": 6,
      "nominal_composition": "25Cr–20Ni",
      "product_form": "Forgings",
      "spec_no": "SA–182",
      "type_grade": "F310",
      "alloy_desig_uns_no": "S31000",
      "class_condition_temper": null,
      "size_thickness_mm": ">130",
      "p_no": 8,
      "group_no": 2,
      "min_tensile_strength_mpa": 485,
      "min_yield_strength_mpa": 205,
      "i": "NP",
      "limits_iii": 427,
      "viii_1": "NP",
      "xii": "NP",
      "external_pressure_chart_no": "HA–2 G5",
      "notes": null,
      "values": {
        "40": 138,
        "65": 138,
        "100": 136,
        "125": 133,
        "150": 130,
        "200": 128,
        "250": 128,
        "300": 128,
        "325": 127,
        "350": 125,
        "375": 123,
        "400": 122,
        "425": 120,
        "450": 118,
        "475": null,
        "500": null,
        "525": null,
        "550": null,
        "575": null,
        "600": null,
        "625": null,
        "650": null,
        "675": null,
        "700": null,
        "725": null,
        "750": null,
        "775": null,
        "800": null,
        "825": null,
        "850": null,
        "875": null,
        "900": null
      }
    },
    {
      "block": 39,
      "line_no": 7,
      "nominal_composition": "25Cr–20Ni",
      "product_form": "Forgings",
      "spec_no": "SA–182",
      "type_grade": "F310",
      "alloy_desig_uns_no": "S31000",
      "class_condition_temper": null,
      "size_thickness_mm": "≤130",
      "p_no": 8,
      "group_no": 2,
      "min_tensile_strength_mpa": 515,
      "min_yield_strength_mpa": 205,
      "i": "NP",
      "limits_iii": 427,
      "viii_1": 816,
      "xii": 343,
      "external_pressure_chart_no": "HA–2",
      "notes": "G5, G12, G14, T5",
      "values": {
        "40": 138,
        "65": 138,
        "100": 138,
        "125": 138,
        "150": 138,
        "200": 138,
        "250": 135,
        "300": 129,
        "325": 127,
        "350": 125,
        "375": 123,
        "400": 122,
        "425": 120,
        "450": 119,
        "475": 117,
        "500": 112,
        "525": 87.2,
        "550": 59.2,
        "575": 44.2,
        "600": 31.8,
        "625": 23.7,
        "650": 16.9,
        "675": 10.7,
        "700": 6.1,
        "725": 3.78,
        "750": 2.96,
        "775": 2.4,
        "800": 1.76,
        "825": 1.15,
        "850": null,
        "875": null,
        "900": null
      }
    },
    {
      "block": 39,
      "line_no": 8,
      "nominal_composition": "25Cr–20Ni",
      "product_form": "Forgings",
      "spec_no": "SA–965",
      "type_grade": "F310",
      "alloy_desig_uns_no": "S31000",
      "class_condition_temper": null,
      "size_thickness_mm": null,
      "p_no": 8,
      "group_no": 2,
      "min_tensile_strength_mpa": 515,
      "min_yield_strength_mpa": 205,
      "i": "NP",
      "limits_iii": 427,
      "viii_1": 816,
      "xii": 343,
      "external_pressure_chart_no": "HA–2",
      "notes": "G5, G12, T5",
      "values": {
        "40": 138,
        "65": 138,
        "100": 138,
        "125": 138,
        "150": 138,
        "200": 138,
        "250": 135,
        "300": 129,
        "325": 127,
        "350": 125,
        "375": 123,
        "400": 122,
        "425": 120,
        "450": 119,
        "475": 117,
        "500": 112,
        "525": 87.2,
        "550": 59.2,
        "575": 44.2,
        "600": 31.8,
        "625": 23.7,
        "650": 16.9,
        "675": 10.7,
        "700": 6.1,
        "725": 3.78,
        "750": 2.96,
        "775": 2.4,
        "800": 1.76,
        "825": 1.15,
        "850": null,
        "875": null,
        "900": null
      }
    },
    {
      "block": 39,
      "line_no": 9,
      "nominal_composition": "25Cr–20Ni",
      "product_form": "Smls. tube",
      "spec_no": "SA–213",
      "type_grade": null,
      "alloy_desig_uns_no": "S31002",
      "class_condition_temper": null,
      "size_thickness_mm": null,
      "p_no": 8,
      "group_no": 2,
      "min_tensile_strength_mpa": 500,
      "min_yield_strength_mpa": 205,
      "i": "NP",
      "limits_iii": "NP",
      "viii_1": 450,
      "xii": "NP",
      "external_pressure_chart_no": "HA–2 G5",
      "notes": null,
      "values": {
        "40": 138,
        "65": 138,
        "100": 138,
        "125": 138,
        "150": 138,
        "200": 134,
        "250": 130,
        "300": 127,
        "325": 126,
        "350": 125,
        "375": 123,
        "400": 120,
        "425": 117,
        "450": 115,
        "475": null,
        "500": null,
        "525": null,
        "550": null,
        "575": null,
        "600": null,
        "625": null,
        "650": null,
        "675": null,
        "700": null,
        "725": null,
        "750": null,
        "775": null,
        "800": null,
        "825": null,
        "850": null,
        "875": null,
        "900": null
      }
    },
    {
      "block": 39,
      "line_no": 10,
      "nominal_composition": "25Cr–20Ni",
      "product_form": "Smls. tube",
      "spec_no": "SA–213",
      "type_grade": null,
      "alloy_desig_uns_no": "S31002",
      "class_condition_temper": null,
      "size_thickness_mm": null,
      "p_no": 8,
      "group_no": 2,
      "min_tensile_strength_mpa": 500,
      "min_yield_strength_mpa": 205,
      "i": "NP",
      "limits_iii": "NP",
      "viii_1": 450,
      "xii": "NP",
      "external_pressure_chart_no": "HA–2 …",
      "notes": null,
      "values": {
        "40": 138,
        "65": 129,
        "100": 122,
        "125": 118,
        "150": 115,
        "200": 109,
        "250": 104,
        "300": 98.5,
        "325": 96.0,
        "350": 93.5,
        "375": 91.0,
        "400": 88.7,
        "425": 86.7,
        "450": 85.2,
        "475": null,
        "500": null,
        "525": null,
        "550": null,
        "575": null,
        "600": null,
        "625": null,
        "650": null,
        "675": null,
        "700": null,
        "725": null,
        "750": null,
        "775": null,
        "800": null,
        "825": null,
        "850": null,
        "875": null,
        "900": null
      }
    },
    {
      "block": 39,
      "line_no": 11,
      "nominal_composition": "25Cr–20Ni",
      "product_form": "Smls. pipe",
      "spec_no": "SA–312",
      "type_grade": null,
      "alloy_desig_uns_no": "S31002",
      "class_condition_temper": null,
      "size_thickness_mm": null,
      "p_no": 8,
      "group_no": 2,
      "min_tensile_strength_mpa": 500,
      "min_yield_strength_mpa": 205,
      "i": "NP",
      "limits_iii": "NP",
      "viii_1": 450,
      "xii": "NP",
      "external_pressure_chart_no": "HA–2 G5",
      "notes": null,
      "values": {
        "40": 138,
        "65": 138,
        "100": 138,
        "125": 138,
        "150": 138,
        "200": 134,
        "250": 130,
        "300": 127,
        "325": 126,
        "350": 125,
        "375": 123,
        "400": 120,
        "425": 117,
        "450": 115,
        "475": null,
        "500": null,
        "525": null,
        "550": null,
        "575": null,
        "600": null,
        "625": null,
        "650": null,
        "675": null,
        "700": null,
        "725": null,
        "750": null,
        "775": null,
        "800": null,
        "825": null,
        "850": null,
        "875": null,
        "900": null
      }
    },
    {
      "block": 39,
      "line_no": 12,
      "nominal_composition": "25Cr–20Ni",
      "product_form": "Smls. pipe",
      "spec_no": "SA–312",
      "type_grade": null,
      "alloy_desig_uns_no": "S31002",
      "class_condition_temper": null,
      "size_thickness_mm": null,
      "p_no": 8,
      "group_no": 2,
      "min_tensile_strength_mpa": 500,
      "min_yield_strength_mpa": 205,
      "i": "NP",
      "limits_iii": "NP",
      "viii_1": 450,
      "xii": "NP",
      "external_pressure_chart_no": "HA–2 …",
      "notes": null,
      "values": {
        "40": 138,
        "65": 129,
        "100": 122,
        "125": 118,
        "150": 115,
        "200": 109,
        "250": 104,
        "300": 98.5,
        "325": 96.0,
        "350": 93.5,
        "375": 91.0,
        "400": 88.7,
        "425": 86.7,
        "450": 85.2,
        "475": null,
        "500": null,
        "525": null,
        "550": null,
        "575": null,
        "600": null,
        "625": null,
        "650": null,
        "675": null,
        "700": null,
        "725": null,
        "750": null,
        "775": null,
        "800": null,
        "825": null,
        "850": null,
        "875": null,
        "900": null
      }
    },
    {
      "block": 39,
      "line_no": 13,
      "nominal_composition": "25Cr–20Ni",
      "product_form": "Smls. tube",
      "spec_no": "SA–213",
      "type_grade": "TP310S",
      "alloy_desig_uns_no": "S31008",
      "class_condition_temper": null,
      "size_thickness_mm": null,
      "p_no": 8,
      "group_no": 2,
      "min_tensile_strength_mpa": 515,
      "min_yield_strength_mpa": 205,
      "i": 816,
      "limits_iii": "NP",
      "viii_1": 816,
      "xii": 343,
      "external_pressure_chart_no": "HA–2",
      "notes": "G5, G12, T5",
      "values": {
        "40": 138,
        "65": 138,
        "100": 138,
        "125": 138,
        "150": 138,
        "200": 138,
        "250": 135,
        "300": 129,
        "325": 127,
        "350": 125,
        "375": 123,
        "400": 122,
        "425": 120,
        "450": 119,
        "475": 117,
        "500": 112,
        "525": 87.2,
        "550": 59.2,
        "575": 44.2,
        "600": 31.8,
        "625": 23.7,
        "650": 16.9,
        "675": 10.7,
        "700": 6.1,
        "725": 3.78,
        "750": 2.96,
        "775": 2.4,
        "800": 1.76,
        "825": 1.15,
        "850": null,
        "875": null,
        "900": null
      }
    },
    {
      "block": 39,
      "line_no": 14,
      "nominal_composition": "25Cr–20Ni",
      "product_form": "Smls. tube",
      "spec_no": "SA–213",
      "type_grade": "TP310S",
      "alloy_desig_uns_no": "S31008",
      "class_condition_temper": null,
      "size_thickness_mm": null,
      "p_no": 8,
      "group_no": 2,
      "min_tensile_strength_mpa": 515,
      "min_yield_strength_mpa": 205,
      "i": 816,
      "limits_iii": "NP",
      "viii_1": 816,
      "xii": 343,
      "external_pressure_chart_no": "HA–2 G12, T6",
      "notes": null,
      "values": {
        "40": 138,
        "65": 129,
        "100": 120,
        "125": 115,
        "150": 111,
        "200": 105,
        "250": 100,
        "300": 95.4,
        "325": 94.0,
        "350": 92.8,
        "375": 91.5,
        "400": 90.3,
        "425": 89.0,
        "450": 87.8,
        "475": 86.5,
        "500": 85.3,
        "525": 77.8,
        "550": 59.2,
        "575": 44.2,
        "600": 31.8,
        "625": 23.7,
        "650": 16.9,
        "675": 10.7,
        "700": 6.1,
        "725": 3.78,
        "750": 2.96,
        "775": 2.4,
        "800": 1.76,
        "825": 1.15,
        "850": null,
        "875": null,
        "900": null
      }
    },
    {
      "block": 39,
      "line_no": 15,
      "nominal_composition": "25Cr–20Ni",
      "product_form": "Plate",
      "spec_no": "SA–240",
      "type_grade": "310S",
      "alloy_desig_uns_no": "S31008",
      "class_condition_temper": null,
      "size_thickness_mm": null,
      "p_no": 8,
      "group_no": 2,
      "min_tensile_strength_mpa": 515,
      "min_yield_strength_mpa": 205,
      "i": 816,
      "limits_iii": 427,
      "viii_1": 816,
      "xii": 343,
      "external_pressure_chart_no": "HA–2",
      "notes": "G5, G12, T5",
      "values": {
        "40": 138,
        "65": 138,
        "100": 138,
        "125": 138,
        "150": 138,
        "200": 138,
        "250": 135,
        "300": 129,
        "325": 127,
        "350": 125,
        "375": 123,
        "400": 122,
        "425": 120,
        "450": 119,
        "475": 117,
        "500": 112,
        "525": 87.2,
        "550": 59.2,
        "575": 44.2,
        "600": 31.8,
        "625": 23.7,
        "650": 16.9,
        "675": 10.7,
        "700": 6.1,
        "725": 3.78,
        "750": 2.96,
        "775": 2.4,
        "800": 1.76,
        "825": 1.15,
        "850": null,
        "875": null,
        "900": null
      }
    },
    {
      "block": 39,
      "line_no": 16,
      "nominal_composition": "25Cr–20Ni",
      "product_form": "Plate",
      "spec_no": "SA–240",
      "type_grade": "310S",
      "alloy_desig_uns_no": "S31008",
      "class_condition_temper": null,
      "size_thickness_mm": null,
      "p_no": 8,
      "group_no": 2,
      "min_tensile_strength_mpa": 515,
      "min_yield_strength_mpa": 205,
      "i": 816,
      "limits_iii": "NP",
      "viii_1": 816,
      "xii": 343,
      "external_pressure_chart_no": "HA–2 G12, T6",
      "notes": null,
      "values": {
        "40": 138,
        "65": 129,
        "100": 120,
        "125": 115,
        "150": 111,
        "200": 105,
        "250": 100,
        "300": 95.4,
        "325": 94.0,
        "350": 92.8,
        "375": 91.5,
        "400": 90.3,
        "425": 89.0,
        "450": 87.8,
        "475": 86.5,
        "500": 85.3,
        "525": 77.8,
        "550": 59.2,
        "575": 44.2,
        "600": 31.8,
        "625": 23.7,
        "650": 16.9,
        "675": 10.7,
        "700": 6.1,
        "725": 3.78,
        "750": 2.96,
        "775": 2.4,
        "800": 1.76,
        "825": 1.15,
        "850": null,
        "875": null,
        "900": null
      }
    },
    {
      "block": 39,
      "line_no": 17,
      "nominal_composition": "25Cr–20Ni",
      "product_form": "Wld. tube",
      "spec_no": "SA–249",
      "type_grade": "TP310S",
      "alloy_desig_uns_no": "S31008",
