Repository: danivelas0/asme-pcc

File: resources/bpvc_ii_d_metric_2025/table_u.json (part 54 of 61)
    "Size/Thickness, mm",
    "Min. Tensile Strength, MPa"
  ],
  "columns_values": [
      "min_tensile_strength_mpa": 550,
      "values": {
        "40": 552,
        "100": 551,
        "150": 546,
        "200": 536,
        "250": 533,
        "300": 533,
        "325": 533,
        "350": 530,
        "375": 528,
        "400": 526,
        "425": 526,
        "450": 526,
        "475": null,
        "500": null,
        "525": null,
        "550": null,
        "575": null,
        "600": null,
        "625": null,
        "650": null,
        "675": null,
        "700": null,
        "725": null,
        "750": null,
        "775": null,
        "800": null,
        "825": null,
        "850": null,
        "875": null,
        "900": null
      }
    },
    {
      "block": 49,
      "line_no": 44,
      "nominal_composition": "35Ni–35Fe–20Cr–Cb",
      "product_form": "Wld. pipe",
      "spec_no": "SB–464",
      "type_grade": null,
      "alloy_desig_uns_no": "N08020",
      "class_condition_temper": "Wld. ann.",
      "size_thickness_mm": null,
      "min_tensile_strength_mpa": 550,
      "values": {
        "40": 552,
        "100": 551,
        "150": 546,
        "200": 536,
        "250": 533,
        "300": 533,
        "325": 533,
        "350": 530,
        "375": 528,
        "400": 526,
        "425": 526,
        "450": 526,
        "475": null,
        "500": null,
        "525": null,
        "550": null,
        "575": null,
        "600": null,
        "625": null,
        "650": null,
        "675": null,
        "700": null,
        "725": null,
        "750": null,
        "775": null,
        "800": null,
        "825": null,
        "850": null,
        "875": null,
        "900": null
      }
    },
    {
      "block": 49,
      "line_no": 45,
      "nominal_composition": "35Ni–35Fe–20Cr–Cb",
      "product_form": "Wld. tube",
      "spec_no": "SB–468",
      "type_grade": null,
      "alloy_desig_uns_no": "N08020",
      "class_condition_temper": "Wld. ann.",
      "size_thickness_mm": null,
      "min_tensile_strength_mpa": 550,
      "values": {
        "40": 552,
        "100": 551,
        "150": 546,
        "200": 536,
        "250": 533,
        "300": 533,
        "325": 533,
        "350": 530,
        "375": 528,
        "400": 526,
        "425": 526,
        "450": 526,
        "475": null,
        "500": null,
        "525": null,
        "550": null,
        "575": null,
        "600": null,
        "625": null,
        "650": null,
        "675": null,
        "700": null,
        "725": null,
        "750": null,
        "775": null,
        "800": null,
        "825": null,
        "850": null,
        "875": null,
        "900": null
      }
    },
    {
      "block": 50,
      "line_no": 1,
      "nominal_composition": "35Ni–35Fe–20Cr–Cb",
      "product_form": "Smls. & wld. ftgs.",
      "spec_no": "SB–366",
      "type_grade": null,
      "alloy_desig_uns_no": "N08020",
      "class_condition_temper": "Annealed",
      "size_thickness_mm": null,
      "min_tensile_strength_mpa": 585,
      "values": {
        "40": 586,
        "100": 586,
        "150": 580,
        "200": 569,
        "250": 567,
        "300": 566,
        "325": 566,
        "350": 564,
        "375": 561,
        "400": 559,
        "425": 559,
        "450": 559,
        "475": null,
        "500": null,
        "525": null,
        "550": null,
        "575": null,
        "600": null,
        "625": null,
        "650": null,
        "675": null,
        "700": null,
        "725": null,
        "750": null,
        "775": null,
        "800": null,
        "825": null,
        "850": null,
        "875": null,
        "900": null
      }
    },
    {
      "block": 50,
      "line_no": 2,
      "nominal_composition": "37Ni–33Fe–23Cr–4Mo–Cu",
      "product_form": "Wld. pipe",
      "spec_no": "SB–464",
      "type_grade": null,
      "alloy_desig_uns_no": "N08024",
      "class_condition_temper": "Wld. ann.",
      "size_thickness_mm": null,
      "min_tensile_strength_mpa": 550,
      "values": {
        "40": 552,
        "100": 551,
        "150": 544,
        "200": 531,
        "250": 518,
        "300": 506,
        "325": 501,
        "350": 496,
        "375": 492,
        "400": 488,
        "425": 485,
        "450": 482,
        "475": 480,
        "500": 478,
        "525": 475,
        "550": null,
        "575": null,
        "600": null,
        "625": null,
        "650": null,
        "675": null,
        "700": null,
        "725": null,
        "750": null,
        "775": null,
        "800": null,
        "825": null,
        "850": null,
        "875": null,
        "900": null
      }
    },
    {
      "block": 50,
      "line_no": 3,
      "nominal_composition": "37Ni–33Fe–23Cr–4Mo–Cu",
      "product_form": "Wld. tube",
      "spec_no": "SB–468",
      "type_grade": null,
      "alloy_desig_uns_no": "N08024",
      "class_condition_temper": "Wld. ann.",
      "size_thickness_mm": null,
      "min_tensile_strength_mpa": 550,
      "values": {
        "40": 552,
        "100": 551,
        "150": 544,
        "200": 531,
        "250": 518,
        "300": 506,
        "325": 501,
        "350": 496,
        "375": 492,
        "400": 488,
        "425": 485,
        "450": 482,
        "475": 480,
        "500": 478,
        "525": 475,
        "550": null,
        "575": null,
        "600": null,
        "625": null,
        "650": null,
        "675": null,
        "700": null,
        "725": null,
        "750": null,
        "775": null,
        "800": null,
        "825": null,
        "850": null,
        "875": null,
        "900": null
      }
    },
    {
      "block": 50,
      "line_no": 4,
      "nominal_composition": "35Ni–30Fe–24Cr–6Mo–Cu",
      "product_form": "Wld. pipe",
      "spec_no": "SB–464",
      "type_grade": null,
      "alloy_desig_uns_no": "N08026",
      "class_condition_temper": "Wld. ann.",
      "size_thickness_mm": null,
      "min_tensile_strength_mpa": 550,
      "values": {
        "40": 552,
        "100": 551,
        "150": 542,
        "200": 527,
        "250": 513,
        "300": 501,
        "325": 495,
        "350": 489,
        "375": 482,
        "400": 476,
        "425": 470,
        "450": 464,
        "475": 459,
        "500": 455,
        "525": 450,
        "550": null,
        "575": null,
        "600": null,
        "625": null,
        "650": null,
        "675": null,
        "700": null,
        "725": null,
        "750": null,
        "775": null,
        "800": null,
        "825": null,
        "850": null,
        "875": null,
        "900": null
      }
    },
    {
      "block": 50,
      "line_no": 5,
      "nominal_composition": "35Ni–30Fe–24Cr–6Mo–Cu",
      "product_form": "Wld. tube",
      "spec_no": "SB–468",
      "type_grade": null,
      "alloy_desig_uns_no": "N08026",
      "class_condition_temper": "Wld. ann.",
      "size_thickness_mm": null,
      "min_tensile_strength_mpa": 550,
      "values": {
        "40": 552,
        "100": 551,
        "150": 542,
        "200": 527,
        "250": 513,
        "300": 501,
        "325": 495,
        "350": 489,
        "375": 482,
        "400": 476,
        "425": 470,
        "450": 464,
        "475": 459,
        "500": 455,
        "525": 450,
        "550": null,
        "575": null,
        "600": null,
        "625": null,
        "650": null,
        "675": null,
        "700": null,
        "725": null,
        "750": null,
        "775": null,
        "800": null,
        "825": null,
        "850": null,
        "875": null,
        "900": null
      }
    },
    {
      "block": 50,
      "line_no": 6,
      "nominal_composition": "31Ni–31Fe–29Cr–Mo",
      "product_form": "Smls. tube",
      "spec_no": "SB–668",
      "type_grade": null,
      "alloy_desig_uns_no": "N08028",
      "class_condition_temper": "Annealed",
      "size_thickness_mm": null,
      "min_tensile_strength_mpa": 505,
      "values": {
        "40": 503,
        "100": 503,
        "150": 485,
        "200": 467,
        "250": 453,
        "300": 442,
        "325": 437,
        "350": 432,
        "375": 427,
        "400": 423,
        "425": 419,
        "450": 414,
        "475": 408,
        "500": 403,
        "525": 397,
        "550": null,
        "575": null,
        "600": null,
        "625": null,
        "650": null,
        "675": null,
        "700": null,
        "725": null,
        "750": null,
        "775": null,
        "800": null,
        "825": null,
        "850": null,
        "875": null,
        "900": null
      }
    },
    {
      "block": 50,
      "line_no": 7,
      "nominal_composition": "31Ni–31Fe–29Cr–Mo",
      "product_form": "Plate, sheet, strip",
      "spec_no": "SB–709",
      "type_grade": null,
      "alloy_desig_uns_no": "N08028",
      "class_condition_temper": "Annealed",
      "size_thickness_mm": null,
      "min_tensile_strength_mpa": 505,
      "values": {
        "40": 503,
        "100": 503,
        "150": 485,
        "200": 467,
        "250": 453,
        "300": 442,
        "325": 437,
        "350": 432,
        "375": 427,
        "400": 423,
        "425": 419,
        "450": 414,
        "475": 408,
        "500": 403,
        "525": 397,
        "550": null,
        "575": null,
        "600": null,
        "625": null,
        "650": null,
        "675": null,
        "700": null,
        "725": null,
        "750": null,
        "775": null,
        "800": null,
        "825": null,
        "850": null,
        "875": null,
        "900": null
      }
    },
    {
      "block": 50,
      "line_no": 8,
      "nominal_composition": "31Ni–33Fe–27Cr–6.5Mo–Cu–N",
      "product_form": "Smls. & wld. ftgs.",
      "spec_no": "SB–366",
      "type_grade": null,
      "alloy_desig_uns_no": "N08031",
      "class_condition_temper": null,
      "size_thickness_mm": null,
      "min_tensile_strength_mpa": 650,
      "values": {
        "40": 648,
        "100": 647,
        "150": 623,
        "200": 594,
        "250": 567,
        "300": 545,
        "325": 535,
        "350": 527,
        "375": 520,
        "400": 515,
        "425": 510,
        "450": 506,
        "475": 500,
        "500": 493,
        "525": null,
        "550": null,
        "575": null,
        "600": null,
        "625": null,
        "650": null,
        "675": null,
        "700": null,
        "725": null,
        "750": null,
        "775": null,
        "800": null,
        "825": null,
        "850": null,
        "875": null,
        "900": null
      }
    },
    {
      "block": 50,
      "line_no": 9,
      "nominal_composition": "31Ni–33Fe–27Cr–6.5Mo–Cu–N",
      "product_form": "Forgings",
      "spec_no": "SB–564",
      "type_grade": null,
      "alloy_desig_uns_no": "N08031",
      "class_condition_temper": null,
      "size_thickness_mm": null,
      "min_tensile_strength_mpa": 650,
      "values": {
        "40": 648,
        "100": 647,
        "150": 623,
        "200": 594,
        "250": 567,
        "300": 545,
        "325": 535,
        "350": 527,
        "375": 520,
        "400": 515,
        "425": 510,
        "450": 506,
        "475": 500,
        "500": 493,
        "525": null,
        "550": null,
        "575": null,
        "600": null,
        "625": null,
        "650": null,
        "675": null,
        "700": null,
        "725": null,
        "750": null,
        "775": null,
        "800": null,
        "825": null,
        "850": null,
        "875": null,
        "900": null
      }
    },
    {
      "block": 50,
      "line_no": 10,
      "nominal_composition": "31Ni–33Fe–27Cr–6.5Mo–Cu–N",
      "product_form": "Rod",
      "spec_no": "SB–581",
      "type_grade": null,
      "alloy_desig_uns_no": "N08031",
      "class_condition_temper": null,
      "size_thickness_mm": null,
      "min_tensile_strength_mpa": 650,
      "values": {
        "40": 648,
        "100": 647,
        "150": 623,
        "200": 594,
        "250": 567,
        "300": 545,
        "325": 535,
        "350": 527,
        "375": 520,
        "400": 515,
        "425": 510,
        "450": 506,
        "475": 500,
        "500": 493,
        "525": null,
        "550": null,
        "575": null,
        "600": null,
        "625": null,
        "650": null,
        "675": null,
        "700": null,
        "725": null,
        "750": null,
        "775": null,
        "800": null,
        "825": null,
        "850": null,
        "875": null,
        "900": null
      }
    },
    {
      "block": 50,
      "line_no": 11,
      "nominal_composition": "31Ni–33Fe–27Cr–6.5Mo–Cu–N",
      "product_form": "Wld. pipe",
      "spec_no": "SB–619",
      "type_grade": null,
      "alloy_desig_uns_no": "N08031",
      "class_condition_temper": null,
      "size_thickness_mm": null,
      "min_tensile_strength_mpa": 650,
      "values": {
        "40": 648,
        "100": 647,
        "150": 623,
        "200": 594,
        "250": 567,
        "300": 545,
        "325": 535,
        "350": 527,
        "375": 520,
        "400": 515,
        "425": 510,
        "450": 506,
        "475": 500,
        "500": 493,
        "525": null,
        "550": null,
        "575": null,
        "600": null,
        "625": null,
        "650": null,
        "675": null,
        "700": null,
        "725": null,
        "750": null,
        "775": null,
        "800": null,
        "825": null,
        "850": null,
        "875": null,
        "900": null
      }
    },
    {
      "block": 50,
      "line_no": 12,
      "nominal_composition": "31Ni–33Fe–27Cr–6.5Mo–Cu–N",
      "product_form": "Smls. pipe & tube",
      "spec_no": "SB–622",
      "type_grade": null,
      "alloy_desig_uns_no": "N08031",
      "class_condition_temper": null,
      "size_thickness_mm": null,
      "min_tensile_strength_mpa": 650,
      "values": {
        "40": 648,
        "100": 647,
        "150": 623,
        "200": 594,
        "250": 567,
        "300": 545,
        "325": 535,
        "350": 527,
        "375": 520,
        "400": 515,
        "425": 510,
        "450": 506,
        "475": 500,
        "500": 493,
        "525": null,
        "550": null,
        "575": null,
        "600": null,
        "625": null,
        "650": null,
        "675": null,
        "700": null,
        "725": null,
        "750": null,
        "775": null,
        "800": null,
        "825": null,
        "850": null,
        "875": null,
        "900": null
      }
    },
    {
      "block": 50,
      "line_no": 13,
      "nominal_composition": "31Ni–33Fe–27Cr–6.5Mo–Cu–N",
      "product_form": "Plate, sheet, strip",
      "spec_no": "SB–625",
      "type_grade": null,
      "alloy_desig_uns_no": "N08031",
      "class_condition_temper": null,
      "size_thickness_mm": null,
      "min_tensile_strength_mpa": 650,
      "values": {
        "40": 648,
        "100": 647,
        "150": 623,
        "200": 594,
        "250": 567,
        "300": 545,
        "325": 535,
        "350": 527,
        "375": 520,
        "400": 515,
        "425": 510,
        "450": 506,
        "475": 500,
        "500": 493,
        "525": null,
        "550": null,
        "575": null,
        "600": null,
        "625": null,
        "650": null,
        "675": null,
        "700": null,
        "725": null,
        "750": null,
        "775": null,
        "800": null,
        "825": null,
        "850": null,
        "875": null,
        "900": null
      }
    },
    {
      "block": 50,
      "line_no": 14,
      "nominal_composition": "31Ni–33Fe–27Cr–6.5Mo–Cu–N",
      "product_form": "Wld. tube",
      "spec_no": "SB–626",
      "type_grade": null,
      "alloy_desig_uns_no": "N08031",
      "class_condition_temper": null,
      "size_thickness_mm": null,
      "min_tensile_strength_mpa": 650,
      "values": {
        "40": 648,
        "100": 647,
        "150": 623,
        "200": 594,
        "250": 567,
        "300": 545,
        "325": 535,
        "350": 527,
        "375": 520,
        "400": 515,
        "425": 510,
        "450": 506,
        "475": 500,
        "500": 493,
        "525": null,
        "550": null,
        "575": null,
        "600": null,
        "625": null,
        "650": null,
        "675": null,
        "700": null,
        "725": null,
        "750": null,
        "775": null,
        "800": null,
        "825": null,
        "850": null,
        "875": null,
        "900": null
      }
    },
    {
      "block": 50,
      "line_no": 15,
      "nominal_composition": "37Ni–33Fe–25Cr",
      "product_form": "Condenser tubes",
      "spec_no": "SB–163",
      "type_grade": null,
      "alloy_desig_uns_no": "N08120",
      "class_condition_temper": "Solution ann.",
      "size_thickness_mm": null,
      "min_tensile_strength_mpa": 621,
      "values": {
        "40": 621,
        "100": 621,
        "150": 604,
        "200": 586,
        "250": 574,
        "300": 568,
        "325": 566,
        "350": 565,
        "375": 564,
        "400": 563,
        "425": 561,
        "450": 559,
        "475": 555,
        "500": 551,
        "525": 544,
        "550": null,
        "575": null,
        "600": null,
        "625": null,
        "650": null,
        "675": null,
        "700": null,
        "725": null,
        "750": null,
        "775": null,
        "800": null,
        "825": null,
        "850": null,
        "875": null,
        "900": null
      }
    },
    {
      "block": 50,
      "line_no": 16,
      "nominal_composition": "37Ni–33Fe–25Cr",
      "product_form": "Smls. & wld. ftgs.",
      "spec_no": "SB–366",
      "type_grade": null,
      "alloy_desig_uns_no": "N08120",
      "class_condition_temper": "Solution ann.",
      "size_thickness_mm": null,
      "min_tensile_strength_mpa": 621,
      "values": {
        "40": 621,
        "100": 621,
        "150": 604,
        "200": 586,
        "250": 574,
        "300": 568,
        "325": 566,
        "350": 565,
        "375": 564,
        "400": 563,
        "425": 561,
        "450": 559,
        "475": 555,
        "500": 551,
        "525": 544,
        "550": null,
        "575": null,
        "600": null,
        "625": null,
        "650": null,
        "675": null,
        "700": null,
        "725": null,
        "750": null,
        "775": null,
        "800": null,
        "825": null,
        "850": null,
        "875": null,
        "900": null
      }
    },
    {
      "block": 50,
      "line_no": 17,
      "nominal_composition": "37Ni–33Fe–25Cr",
      "product_form": "Smls. pipe & tube",
      "spec_no": "SB–407",
      "type_grade": null,
      "alloy_desig_uns_no": "N08120",
      "class_condition_temper": "Solution ann.",
      "size_thickness_mm": null,
      "min_tensile_strength_mpa": 621,
      "values": {
        "40": 621,
        "100": 621,
        "150": 604,
        "200": 586,
        "250": 574,
        "300": 568,
        "325": 566,
        "350": 565,
        "375": 564,
        "400": 563,
        "425": 561,
        "450": 559,
        "475": 555,
        "500": 551,
        "525": 544,
        "550": null,
        "575": null,
        "600": null,
        "625": null,
        "650": null,
        "675": null,
        "700": null,
        "725": null,
        "750": null,
        "775": null,
        "800": null,
        "825": null,
        "850": null,
        "875": null,
        "900": null
      }
    },
    {
      "block": 50,
      "line_no": 18,
      "nominal_composition": "37Ni–33Fe–25Cr",
      "product_form": "Bar, rod",
      "spec_no": "SB–408",
      "type_grade": null,
      "alloy_desig_uns_no": "N08120",
      "class_condition_temper": "Solution ann.",
      "size_thickness_mm": null,
      "min_tensile_strength_mpa": 621,
      "values": {
        "40": 621,
        "100": 621,
        "150": 604,
        "200": 586,
        "250": 574,
        "300": 568,
        "325": 566,
        "350": 565,
        "375": 564,
        "400": 563,
        "425": 561,
        "450": 559,
        "475": 555,
        "500": 551,
        "525": 544,
        "550": null,
        "575": null,
        "600": null,
        "625": null,
        "650": null,
        "675": null,
        "700": null,
        "725": null,
        "750": null,
        "775": null,
        "800": null,
        "825": null,
        "850": null,
        "875": null,
        "900": null
      }
    },
    {
      "block": 50,
      "line_no": 19,
      "nominal_composition": "37Ni–33Fe–25Cr",
      "product_form": "Plate, sheet, strip",
      "spec_no": "SB–409",
      "type_grade": null,
      "alloy_desig_uns_no": "N08120",
      "class_condition_temper": "Solution ann.",
      "size_thickness_mm": null,
      "min_tensile_strength_mpa": 621,
      "values": {
        "40": 621,
        "100": 621,
        "150": 604,
        "200": 586,
        "250": 574,
        "300": 568,
        "325": 566,
        "350": 565,
        "375": 564,
        "400": 563,
        "425": 561,
        "450": 559,
        "475": 555,
        "500": 551,
        "525": 544,
        "550": null,
        "575": null,
        "600": null,
        "625": null,
        "650": null,
        "675": null,
        "700": null,
        "725": null,
        "750": null,
        "775": null,
        "800": null,
        "825": null,
        "850": null,
        "875": null,
        "900": null
      }
    },
    {
      "block": 50,
      "line_no": 20,
      "nominal_composition": "37Ni–33Fe–25Cr",
      "product_form": "Wld. pipe",
      "spec_no": "SB–514",
      "type_grade": null,
      "alloy_desig_uns_no": "N08120",
      "class_condition_temper": "Solution ann.",
      "size_thickness_mm": null,
      "min_tensile_strength_mpa": 621,
      "values": {
        "40": 621,
        "100": 621,
        "150": 604,
        "200": 586,
        "250": 574,
        "300": 568,
        "325": 566,
        "350": 565,
        "375": 564,
        "400": 563,
        "425": 561,
        "450": 559,
        "475": 555,
        "500": 551,
        "525": 544,
        "550": null,
        "575": null,
        "600": null,
        "625": null,
        "650": null,
        "675": null,
        "700": null,
        "725": null,
        "750": null,
        "775": null,
        "800": null,
        "825": null,
        "850": null,
        "875": null,
        "900": null
      }
    },
    {
      "block": 50,
      "line_no": 21,
      "nominal_composition": "37Ni–33Fe–25Cr",
      "product_form": "Wld. tube",
      "spec_no": "SB–515",
      "type_grade": null,
      "alloy_desig_uns_no": "N08120",
      "class_condition_temper": "Solution ann.",
      "size_thickness_mm": null,
      "min_tensile_strength_mpa": 621,
      "values": {
        "40": 621,
        "100": 621,
        "150": 604,
        "200": 586,
        "250": 574,
        "300": 568,
        "325": 566,
        "350": 565,
        "375": 564,
        "400": 563,
        "425": 561,
        "450": 559,
        "475": 555,
        "500": 551,
        "525": 544,
        "550": null,
        "575": null,
        "600": null,
        "625": null,
        "650": null,
        "675": null,
        "700": null,
        "725": null,
        "750": null,
        "775": null,
        "800": null,
        "825": null,
        "850": null,
        "875": null,
        "900": null
      }
    },
    {
      "block": 50,
      "line_no": 22,
      "nominal_composition": "37Ni–33Fe–25Cr",
      "product_form": "Forgings",
      "spec_no": "SB–564",
      "type_grade": null,
      "alloy_desig_uns_no": "N08120",
      "class_condition_temper": "Solution ann.",
      "size_thickness_mm": null,
      "min_tensile_strength_mpa": 621,
      "values": {
        "40": 621,
        "100": 621,
        "150": 604,
        "200": 586,
        "250": 574,
        "300": 568,
        "325": 566,
        "350": 565,
        "375": 564,
        "400": 563,
        "425": 561,
        "450": 559,
        "475": 555,
        "500": 551,
        "525": 544,
        "550": null,
        "575": null,
        "600": null,
        "625": null,
        "650": null,
        "675": null,
        "700": null,
        "725": null,
        "750": null,
        "775": null,
        "800": null,
        "825": null,
        "850": null,
        "875": null,
        "900": null
      }
    },
    {
      "block": 50,
      "line_no": 23,
      "nominal_composition": "26Ni–43Fe–22Cr–5Mo",
      "product_form": "Wld. pipe",
      "spec_no": "SB–619",
      "type_grade": null,
      "alloy_desig_uns_no": "N08320",
      "class_condition_temper": "Solution ann.",
      "size_thickness_mm": null,
      "min_tensile_strength_mpa": 515,
      "values": {
        "40": 517,
        "100": 517,
        "150": 511,
        "200": 496,
        "250": 486,
        "300": 483,
        "325": 482,
        "350": 482,
        "375": 482,
        "400": 481,
        "425": 479,
        "450": 477,
        "475": null,
        "500": null,
        "525": null,
        "550": null,
        "575": null,
        "600": null,
        "625": null,
        "650": null,
        "675": null,
        "700": null,
        "725": null,
        "750": null,
        "775": null,
        "800": null,
        "825": null,
        "850": null,
        "875": null,
        "900": null
      }
    },
    {
      "block": 50,
      "line_no": 24,
      "nominal_composition": "26Ni–43Fe–22Cr–5Mo",
      "product_form": "Plate, sheet, strip",
      "spec_no": "SB–620",
      "type_grade": null,
      "alloy_desig_uns_no": "N08320",
      "class_condition_temper": "Solution ann.",
      "size_thickness_mm": null,
      "min_tensile_strength_mpa": 515,
      "values": {
        "40": 517,
        "100": 517,
        "150": 511,
        "200": 496,
        "250": 486,
        "300": 483,
        "325": 482,
        "350": 482,
        "375": 482,
        "400": 481,
        "425": 479,
        "450": 477,
        "475": null,
        "500": null,
        "525": null,
        "550": null,
        "575": null,
        "600": null,
        "625": null,
        "650": null,
        "675": null,
        "700": null,
        "725": null,
        "750": null,
        "775": null,
        "800": null,
        "825": null,
        "850": null,
        "875": null,
        "900": null
      }
    },
    {
      "block": 50,
      "line_no": 25,
      "nominal_composition": "26Ni–43Fe–22Cr–5Mo",
      "product_form": "Rod",
      "spec_no": "SB–621",
      "type_grade": null,
      "alloy_desig_uns_no": "N08320",
      "class_condition_temper": "Solution ann.",
      "size_thickness_mm": null,
      "min_tensile_strength_mpa": 515,
      "values": {
        "40": 517,
        "100": 517,
        "150": 511,
        "200": 496,
        "250": 486,
        "300": 483,
        "325": 482,
        "350": 482,
        "375": 482,
        "400": 481,
        "425": 479,
        "450": 477,
        "475": null,
        "500": null,
        "525": null,
        "550": null,
        "575": null,
        "600": null,
        "625": null,
        "650": null,
        "675": null,
        "700": null,
        "725": null,
        "750": null,
        "775": null,
        "800": null,
        "825": null,
        "850": null,
        "875": null,
        "900": null
      }
    },
    {
      "block": 50,
      "line_no": 26,
      "nominal_composition": "26Ni–43Fe–22Cr–5Mo",
      "product_form": "Smls. pipe & tube",
      "spec_no": "SB–622",
      "type_grade": null,
      "alloy_desig_uns_no": "N08320",
      "class_condition_temper": "Solution ann.",
      "size_thickness_mm": null,
      "min_tensile_strength_mpa": 515,
      "values": {
        "40": 517,
        "100": 517,
        "150": 511,
        "200": 496,
        "250": 486,
        "300": 483,
        "325": 482,
        "350": 482,
        "375": 482,
        "400": 481,
        "425": 479,
        "450": 477,
        "475": null,
        "500": null,
        "525": null,
        "550": null,
        "575": null,
        "600": null,
        "625": null,
        "650": null,
        "675": null,
        "700": null,
        "725": null,
        "750": null,
        "775": null,
        "800": null,
        "825": null,
        "850": null,
        "875": null,
        "900": null
      }
    },
    {
      "block": 50,
      "line_no": 27,
      "nominal_composition": "26Ni–43Fe–22Cr–5Mo",
      "product_form": "Wld. tube",
      "spec_no": "SB–626",
      "type_grade": null,
      "alloy_desig_uns_no": "N08320",
      "class_condition_temper": "Solution ann.",
      "size_thickness_mm": null,
      "min_tensile_strength_mpa": 515,
      "values": {
        "40": 517,
        "100": 517,
        "150": 511,
        "200": 496,
        "250": 486,
        "300": 483,
        "325": 482,
        "350": 482,
        "375": 482,
        "400": 481,
        "425": 479,
        "450": 477,
        "475": null,
        "500": null,
        "525": null,
        "550": null,
        "575": null,
        "600": null,
        "625": null,
        "650": null,
        "675": null,
        "700": null,
        "725": null,
        "750": null,
        "775": null,
        "800": null,
        "825": null,
        "850": null,
        "875": null,
        "900": null
      }
    },
    {
      "block": 50,
      "line_no": 28,
      "nominal_composition": "35Ni–19Cr–11/4Si",
      "product_form": "Bar",
      "spec_no": "SB–511",
      "type_grade": null,
      "alloy_desig_uns_no": "N08330",
      "class_condition_temper": null,
      "size_thickness_mm": null,
      "min_tensile_strength_mpa": 485,
      "values": {
        "40": 483,
        "100": 483,
        "150": 483,
        "200": 474,
        "250": 469,
        "300": 469,
        "325": 469,
        "350": 469,
        "375": 469,
        "400": 469,
        "425": 469,
        "450": 469,
        "475": 468,
        "500": 464,
        "525": 453,
        "550": 440,
        "575": 425,
        "600": 407,
        "625": 388,
        "650": 366,
        "675": 342,
        "700": 316,
        "725": 288,
        "750": 260,
        "775": 232,
        "800": 203,
        "825": 176,
        "850": 157,
        "875": 132,
        "900": 111
      }
    },
    {
      "block": 50,
      "line_no": 29,
      "nominal_composition": "35Ni–19Cr–11/4Si",
      "product_form": "Pipe",
      "spec_no": "SB–535",
      "type_grade": null,
      "alloy_desig_uns_no": "N08330",
      "class_condition_temper": null,
      "size_thickness_mm": null,
      "min_tensile_strength_mpa": 485,
      "values": {
        "40": 483,
        "100": 483,
        "150": 483,
        "200": 474,
        "250": 469,
        "300": 469,
        "325": 469,
        "350": 469,
        "375": 469,
        "400": 469,
        "425": 469,
        "450": 469,
        "475": 468,
        "500": 464,
        "525": 453,
        "550": 440,
        "575": 425,
        "600": 407,
        "625": 388,
        "650": 366,
        "675": 342,
        "700": 316,
        "725": 288,
        "750": 260,
        "775": 232,
        "800": 203,
        "825": 176,
        "850": 157,
        "875": 132,
        "900": 111
      }
    },
    {
      "block": 50,
      "line_no": 30,
      "nominal_composition": "35Ni–19Cr–11/4Si",
      "product_form": "Plate",
      "spec_no": "SB–536",
      "type_grade": null,
      "alloy_desig_uns_no": "N08330",
      "class_condition_temper": null,
      "size_thickness_mm": null,
      "min_tensile_strength_mpa": 485,
      "values": {
        "40": 483,
        "100": 483,
        "150": 483,
        "200": 474,
        "250": 469,
        "300": 469,
        "325": 469,
        "350": 469,
        "375": 469,
        "400": 469,
        "425": 469,
        "450": 469,
        "475": 468,
        "500": 464,
        "525": 453,
        "550": 440,
        "575": 425,
        "600": 407,
        "625": 388,
        "650": 366,
        "675": 342,
        "700": 316,
        "725": 288,
        "750": 260,
        "775": 232,
        "800": 203,
        "825": 176,
        "850": 157,
        "875": 132,
        "900": 111
      }
    },
    {
      "block": 50,
      "line_no": 31,
      "nominal_composition": "35Ni–19Cr–11/4Si",
      "product_form": "Smls. & wld. ftgs.",
      "spec_no": "SB–366",
      "type_grade": null,
      "alloy_desig_uns_no": "N08330",
      "class_condition_temper": "Annealed",
      "size_thickness_mm": null,
      "min_tensile_strength_mpa": 485,
      "values": {
        "40": 483,
        "100": 483,
        "150": 483,
        "200": 474,
        "250": 469,
        "300": 469,
        "325": 469,
        "350": 469,
        "375": 469,
        "400": 469,
        "425": 469,
        "450": 469,
        "475": 468,
        "500": 464,
        "525": 453,
        "550": 440,
        "575": 425,
        "600": 407,
        "625": 388,
        "650": 366,
        "675": 342,
        "700": 316,
        "725": 288,
        "750": 260,
        "775": 232,
        "800": 203,
        "825": 176,
        "850": 157,
        "875": 132,
        "900": 111
      }
    },
    {
      "block": 50,
      "line_no": 32,
      "nominal_composition": "35Ni–19Cr–11/4Si",
      "product_form": "Smls. & wld. pipe",
      "spec_no": "SB–535",
      "type_grade": null,
      "alloy_desig_uns_no": "N08330",
      "class_condition_temper": "Annealed",
      "size_thickness_mm": null,
      "min_tensile_strength_mpa": 485,
      "values": {
        "40": 483,
        "100": 483,
        "150": 483,
        "200": 474,
        "250": 469,
        "300": 469,
        "325": 469,
        "350": 469,
        "375": 469,
        "400": 469,
        "425": 469,
        "450": 469,
        "475": 468,
        "500": 464,
        "525": 453,
        "550": 440,
        "575": 425,
        "600": 407,
        "625": 388,
        "650": 366,
        "675": 342,
        "700": 316,
        "725": 288,
        "750": 260,
        "775": 232,
        "800": 203,
        "825": 176,
        "850": 157,
        "875": 132,
        "900": 111
      }
    },
    {
      "block": 50,
      "line_no": 33,
      "nominal_composition": "35Ni–19Cr–11/4Si",
      "product_form": "Plate, sheet, strip",
      "spec_no": "SB–536",
      "type_grade": null,
      "alloy_desig_uns_no": "N08330",
      "class_condition_temper": "Annealed",
      "size_thickness_mm": null,
      "min_tensile_strength_mpa": 485,
      "values": {
        "40": 483,
        "100": 483,
        "150": 483,
        "200": 474,
        "250": 469,
        "300": 469,
        "325": 469,
        "350": 469,
        "375": 469,
        "400": 469,
        "425": 469,
        "450": 469,
        "475": 468,
        "500": 464,
        "525": 453,
        "550": 440,
        "575": 425,
        "600": 407,
        "625": 388,
        "650": 366,
        "675": 342,
        "700": 316,
        "725": 288,
        "750": 260,
        "775": 232,
        "800": 203,
        "825": 176,
        "850": 157,
        "875": 132,
        "900": 111
      }
    },
    {
      "block": 50,
      "line_no": 34,
      "nominal_composition": "35Ni–19Cr–11/4Si",
      "product_form": "Wld. pipe",
      "spec_no": "SB–710",
      "type_grade": null,
      "alloy_desig_uns_no": "N08330",
      "class_condition_temper": "Annealed",
      "size_thickness_mm": null,
      "min_tensile_strength_mpa": 485,
      "values": {
        "40": 483,
        "100": 483,
        "150": 483,
        "200": 474,
        "250": 469,
        "300": 469,
        "325": 469,
        "350": 469,
        "375": 469,
        "400": 469,
        "425": 469,
        "450": 469,
        "475": 468,
        "500": 464,
        "525": 453,
        "550": 440,
        "575": 425,
        "600": 407,
        "625": 388,
        "650": 366,
        "675": 342,
        "700": 316,
        "725": 288,
        "750": 260,
        "775": 232,
        "800": 203,
        "825": 176,
        "850": 157,
        "875": 132,
        "900": 111
      }
    },
    {
      "block": 50,
      "line_no": 35,
      "nominal_composition": "35Ni–23Cr–7.5Mo–N",
      "product_form": "Plate, sheet, strip",
      "spec_no": "SB–625",
      "type_grade": null,
      "alloy_desig_uns_no": "N08354",
      "class_condition_temper": "Solution ann.",
      "size_thickness_mm": null,
      "min_tensile_strength_mpa": 640,
      "values": {
        "40": 640,
        "100": 637,
        "150": 602,
        "200": 577,
        "250": 559,
        "300": 546,
        "325": 542,
        "350": 537,
        "375": 533,
        "400": 529,
        "425": 524,
        "450": 519,
        "475": null,
        "500": null,
        "525": null,
        "550": null,
        "575": null,
        "600": null,
        "625": null,
        "650": null,
        "675": null,
        "700": null,
        "725": null,
        "750": null,
        "775": null,
        "800": null,
        "825": null,
        "850": null,
        "875": null,
        "900": null
      }
    },
    {
      "block": 50,
      "line_no": 36,
      "nominal_composition": "35Ni–23Cr–7.5Mo–N",
      "product_form": "Bar, wire",
      "spec_no": "SB–649",
      "type_grade": null,
      "alloy_desig_uns_no": "N08354",
      "class_condition_temper": "Solution ann.",
      "size_thickness_mm": null,
      "min_tensile_strength_mpa": 640,
      "values": {
        "40": 640,
        "100": 637,
        "150": 602,
        "200": 577,
        "250": 559,
        "300": 546,
        "325": 542,
        "350": 537,
        "375": 533,
        "400": 529,
        "425": 524,
        "450": 519,
        "475": null,
        "500": null,
        "525": null,
        "550": null,
        "575": null,
        "600": null,
        "625": null,
        "650": null,
        "675": null,
        "700": null,
        "725": null,
        "750": null,
        "775": null,
        "800": null,
        "825": null,
        "850": null,
        "875": null,
        "900": null
      }
    },
    {
      "block": 50,
      "line_no": 37,
      "nominal_composition": "35Ni–23Cr–7.5Mo–N",
      "product_form": "Wld. pipe",
      "spec_no": "SB–673",
      "type_grade": null,
      "alloy_desig_uns_no": "N08354",
      "class_condition_temper": "Solution ann.",
      "size_thickness_mm": null,
      "min_tensile_strength_mpa": 640,
      "values": {
        "40": 640,
        "100": 637,
        "150": 602,
        "200": 577,
        "250": 559,
        "300": 546,
        "325": 542,
        "350": 537,
        "375": 533,
        "400": 529,
        "425": 524,
        "450": 519,
        "475": null,
        "500": null,
        "525": null,
        "550": null,
        "575": null,
        "600": null,
        "625": null,
        "650": null,
        "675": null,
        "700": null,
        "725": null,
        "750": null,
        "775": null,
        "800": null,
        "825": null,
        "850": null,
        "875": null,
        "900": null
      }
    },
    {
      "block": 50,
      "line_no": 38,
      "nominal_composition": "35Ni–23Cr–7.5Mo–N",
      "product_form": "Wld. tube",
      "spec_no": "SB–674",
      "type_grade": null,
      "alloy_desig_uns_no": "N08354",
      "class_condition_temper": "Solution ann.",
      "size_thickness_mm": null,
      "min_tensile_strength_mpa": 640,
      "values": {
        "40": 640,
        "100": 637,
        "150": 602,
        "200": 577,
        "250": 559,
        "300": 546,
        "325": 542,
        "350": 537,
        "375": 533,
        "400": 529,
        "425": 524,
        "450": 519,
        "475": null,
        "500": null,
        "525": null,
        "550": null,
        "575": null,
        "600": null,
        "625": null,
        "650": null,
        "675": null,
        "700": null,
        "725": null,
