Repository: danivelas0/asme-pcc

File: resources/bpvc_ii_d_metric_2025/table_y_1.json (part 54 of 71)
    "Min. Yield Strength, MPa",
    "Notes"
  ],
  "columns_values": [
        "500": null,
        "525": null,
        "550": null,
        "575": null,
        "600": null,
        "625": null,
        "650": null,
        "675": null,
        "700": null,
        "725": null,
        "750": null,
        "775": null,
        "800": null,
        "825": null,
        "850": null,
        "875": null,
        "900": null
      }
    },
    {
      "block": 43,
      "line_no": 14,
      "nominal_composition": null,
      "product_form": "Wld. cond. tube",
      "spec_no": "SB–543",
      "type_grade": null,
      "alloy_desig_uns_no": "C68700",
      "class_condition_temper": "WO61",
      "size_thickness_mm": null,
      "min_tensile_strength_mpa": 345,
      "min_yield_strength_mpa": 125,
      "notes": null,
      "values": {
        "40": 124,
        "65": 123,
        "100": 122,
        "125": 121,
        "150": 120,
        "175": 119,
        "200": 118,
        "225": 117,
        "250": 115,
        "275": 112,
        "300": 110,
        "325": null,
        "350": null,
        "375": null,
        "400": null,
        "425": null,
        "450": null,
        "475": null,
        "500": null,
        "525": null,
        "550": null,
        "575": null,
        "600": null,
        "625": null,
        "650": null,
        "675": null,
        "700": null,
        "725": null,
        "750": null,
        "775": null,
        "800": null,
        "825": null,
        "850": null,
        "875": null,
        "900": null
      }
    },
    {
      "block": 43,
      "line_no": 15,
      "nominal_composition": null,
      "product_form": "Smls. cond. tube",
      "spec_no": "SB–111",
      "type_grade": null,
      "alloy_desig_uns_no": "C70400",
      "class_condition_temper": "O61",
      "size_thickness_mm": null,
      "min_tensile_strength_mpa": 260,
      "min_yield_strength_mpa": 85,
      "notes": null,
      "values": {
        "40": 82.7,
        "65": 79.8,
        "100": 77.6,
        "125": 76.5,
        "150": 75.7,
        "175": 75.2,
        "200": 74.9,
        "225": 74.9,
        "250": 74.9,
        "275": 74.9,
        "300": 74.9,
        "325": null,
        "350": null,
        "375": null,
        "400": null,
        "425": null,
        "450": null,
        "475": null,
        "500": null,
        "525": null,
        "550": null,
        "575": null,
        "600": null,
        "625": null,
        "650": null,
        "675": null,
        "700": null,
        "725": null,
        "750": null,
        "775": null,
        "800": null,
        "825": null,
        "850": null,
        "875": null,
        "900": null
      }
    },
    {
      "block": 43,
      "line_no": 16,
      "nominal_composition": null,
      "product_form": "Wld. tube",
      "spec_no": "SB–543",
      "type_grade": null,
      "alloy_desig_uns_no": "C70400",
      "class_condition_temper": "WO61",
      "size_thickness_mm": null,
      "min_tensile_strength_mpa": 260,
      "min_yield_strength_mpa": 85,
      "notes": null,
      "values": {
        "40": 82.7,
        "65": 79.8,
        "100": 77.6,
        "125": 76.5,
        "150": 75.7,
        "175": 75.2,
        "200": 74.9,
        "225": 74.9,
        "250": 74.9,
        "275": 74.9,
        "300": 74.9,
        "325": null,
        "350": null,
        "375": null,
        "400": null,
        "425": null,
        "450": null,
        "475": null,
        "500": null,
        "525": null,
        "550": null,
        "575": null,
        "600": null,
        "625": null,
        "650": null,
        "675": null,
        "700": null,
        "725": null,
        "750": null,
        "775": null,
        "800": null,
        "825": null,
        "850": null,
        "875": null,
        "900": null
      }
    },
    {
      "block": 43,
      "line_no": 17,
      "nominal_composition": null,
      "product_form": "Smls. cond. tube",
      "spec_no": "SB–111",
      "type_grade": null,
      "alloy_desig_uns_no": "C70400",
      "class_condition_temper": "H55",
      "size_thickness_mm": null,
      "min_tensile_strength_mpa": 275,
      "min_yield_strength_mpa": 205,
      "notes": null,
      "values": {
        "40": 207,
        "65": 199,
        "100": 194,
        "125": 191,
        "150": 189,
        "175": 188,
        "200": 187,
        "225": 187,
        "250": 187,
        "275": 187,
        "300": 187,
        "325": null,
        "350": null,
        "375": null,
        "400": null,
        "425": null,
        "450": null,
        "475": null,
        "500": null,
        "525": null,
        "550": null,
        "575": null,
        "600": null,
        "625": null,
        "650": null,
        "675": null,
        "700": null,
        "725": null,
        "750": null,
        "775": null,
        "800": null,
        "825": null,
        "850": null,
        "875": null,
        "900": null
      }
    },
    {
      "block": 43,
      "line_no": 18,
      "nominal_composition": null,
      "product_form": "Smls. pipe & tube",
      "spec_no": "SB–466",
      "type_grade": null,
      "alloy_desig_uns_no": "C70600",
      "class_condition_temper": "O60",
      "size_thickness_mm": null,
      "min_tensile_strength_mpa": 260,
      "min_yield_strength_mpa": 90,
      "notes": null,
      "values": {
        "40": 89.6,
        "65": 86.9,
        "100": 84.3,
        "125": 82.4,
        "150": 80.6,
        "175": 79.4,
        "200": 78.1,
        "225": 76.9,
        "250": 75.6,
        "275": 74.7,
        "300": 74.5,
        "325": 74.5,
        "350": null,
        "375": null,
        "400": null,
        "425": null,
        "450": null,
        "475": null,
        "500": null,
        "525": null,
        "550": null,
        "575": null,
        "600": null,
        "625": null,
        "650": null,
        "675": null,
        "700": null,
        "725": null,
        "750": null,
        "775": null,
        "800": null,
        "825": null,
        "850": null,
        "875": null,
        "900": null
      }
    },
    {
      "block": 43,
      "line_no": 19,
      "nominal_composition": null,
      "product_form": "Wld. pipe",
      "spec_no": "SB–467",
      "type_grade": null,
      "alloy_desig_uns_no": "C70600",
      "class_condition_temper": "WO61",
      "size_thickness_mm": ">114",
      "min_tensile_strength_mpa": 260,
      "min_yield_strength_mpa": 90,
      "notes": null,
      "values": {
        "40": 89.6,
        "65": 86.9,
        "100": 84.3,
        "125": 82.4,
        "150": 80.6,
        "175": 79.4,
        "200": 78.1,
        "225": 76.9,
        "250": 75.6,
        "275": 74.7,
        "300": 74.5,
        "325": 74.5,
        "350": null,
        "375": null,
        "400": null,
        "425": null,
        "450": null,
        "475": null,
        "500": null,
        "525": null,
        "550": null,
        "575": null,
        "600": null,
        "625": null,
        "650": null,
        "675": null,
        "700": null,
        "725": null,
        "750": null,
        "775": null,
        "800": null,
        "825": null,
        "850": null,
        "875": null,
        "900": null
      }
    },
    {
      "block": 43,
      "line_no": 20,
      "nominal_composition": null,
      "product_form": "Bar, rod",
      "spec_no": "SB–151",
      "type_grade": null,
      "alloy_desig_uns_no": "C70600",
      "class_condition_temper": "O60",
      "size_thickness_mm": null,
      "min_tensile_strength_mpa": 260,
      "min_yield_strength_mpa": 105,
      "notes": null,
      "values": {
        "40": 103,
        "65": 101,
        "100": 97.4,
        "125": 95.6,
        "150": 93.7,
        "175": 91.8,
        "200": 89.9,
        "225": 88.6,
        "250": 87.3,
        "275": 86.4,
        "300": 85.9,
        "325": 85.3,
        "350": null,
        "375": null,
        "400": null,
        "425": null,
        "450": null,
        "475": null,
        "500": null,
        "525": null,
        "550": null,
        "575": null,
        "600": null,
        "625": null,
        "650": null,
        "675": null,
        "700": null,
        "725": null,
        "750": null,
        "775": null,
        "800": null,
        "825": null,
        "850": null,
        "875": null,
        "900": null
      }
    },
    {
      "block": 43,
      "line_no": 21,
      "nominal_composition": null,
      "product_form": "Plate, sheet",
      "spec_no": "SB–171",
      "type_grade": null,
      "alloy_desig_uns_no": "C70600",
      "class_condition_temper": "M10, M20",
      "size_thickness_mm": "≤140",
      "min_tensile_strength_mpa": 275,
      "min_yield_strength_mpa": 105,
      "notes": null,
      "values": {
        "40": 103,
        "65": 101,
        "100": 97.4,
        "125": 95.6,
        "150": 93.7,
        "175": 91.8,
        "200": 89.9,
        "225": 88.6,
        "250": 87.3,
        "275": 86.4,
        "300": 85.9,
        "325": 85.3,
        "350": null,
        "375": null,
        "400": null,
        "425": null,
        "450": null,
        "475": null,
        "500": null,
        "525": null,
        "550": null,
        "575": null,
        "600": null,
        "625": null,
        "650": null,
        "675": null,
        "700": null,
        "725": null,
        "750": null,
        "775": null,
        "800": null,
        "825": null,
        "850": null,
        "875": null,
        "900": null
      }
    },
    {
      "block": 43,
      "line_no": 22,
      "nominal_composition": null,
      "product_form": "Plate, sheet",
      "spec_no": "SB–171",
      "type_grade": null,
      "alloy_desig_uns_no": "C70600",
      "class_condition_temper": "O20, O25",
      "size_thickness_mm": "≤140",
      "min_tensile_strength_mpa": 275,
      "min_yield_strength_mpa": 105,
      "notes": null,
      "values": {
        "40": 103,
        "65": 101,
        "100": 97.4,
        "125": 95.6,
        "150": 93.7,
        "175": 91.8,
        "200": 89.9,
        "225": 88.6,
        "250": 87.3,
        "275": 86.4,
        "300": 85.9,
        "325": 85.3,
        "350": null,
        "375": null,
        "400": null,
        "425": null,
        "450": null,
        "475": null,
        "500": null,
        "525": null,
        "550": null,
        "575": null,
        "600": null,
        "625": null,
        "650": null,
        "675": null,
        "700": null,
        "725": null,
        "750": null,
        "775": null,
        "800": null,
        "825": null,
        "850": null,
        "875": null,
        "900": null
      }
    },
    {
      "block": 43,
      "line_no": 23,
      "nominal_composition": null,
      "product_form": "Smls. cond. tube",
      "spec_no": "SB–111",
      "type_grade": null,
      "alloy_desig_uns_no": "C70600",
      "class_condition_temper": "O61",
      "size_thickness_mm": null,
      "min_tensile_strength_mpa": 275,
      "min_yield_strength_mpa": 105,
      "notes": null,
      "values": {
        "40": 103,
        "65": 101,
        "100": 97.4,
        "125": 95.6,
        "150": 93.7,
        "175": 91.8,
        "200": 89.9,
        "225": 88.6,
        "250": 87.3,
        "275": 86.4,
        "300": 85.9,
        "325": 85.3,
        "350": null,
        "375": null,
        "400": null,
        "425": null,
        "450": null,
        "475": null,
        "500": null,
        "525": null,
        "550": null,
        "575": null,
        "600": null,
        "625": null,
        "650": null,
        "675": null,
        "700": null,
        "725": null,
        "750": null,
        "775": null,
        "800": null,
        "825": null,
        "850": null,
        "875": null,
        "900": null
      }
    },
    {
      "block": 43,
      "line_no": 24,
      "nominal_composition": null,
      "product_form": "Finned tube",
      "spec_no": "SB–359",
      "type_grade": null,
      "alloy_desig_uns_no": "C70600",
      "class_condition_temper": "O61",
      "size_thickness_mm": null,
      "min_tensile_strength_mpa": 275,
      "min_yield_strength_mpa": 105,
      "notes": null,
      "values": {
        "40": 103,
        "65": 101,
        "100": 97.4,
        "125": 95.6,
        "150": 93.7,
        "175": 91.8,
        "200": 89.9,
        "225": 88.6,
        "250": 87.3,
        "275": 86.4,
        "300": 85.9,
        "325": 85.3,
        "350": null,
        "375": null,
        "400": null,
        "425": null,
        "450": null,
        "475": null,
        "500": null,
        "525": null,
        "550": null,
        "575": null,
        "600": null,
        "625": null,
        "650": null,
        "675": null,
        "700": null,
        "725": null,
        "750": null,
        "775": null,
        "800": null,
        "825": null,
        "850": null,
        "875": null,
        "900": null
      }
    },
    {
      "block": 43,
      "line_no": 25,
      "nominal_composition": null,
      "product_form": "Smls. U–bend tube",
      "spec_no": "SB–395",
      "type_grade": null,
      "alloy_desig_uns_no": "C70600",
      "class_condition_temper": "O61",
      "size_thickness_mm": null,
      "min_tensile_strength_mpa": 275,
      "min_yield_strength_mpa": 105,
      "notes": null,
      "values": {
        "40": 103,
        "65": 101,
        "100": 97.4,
        "125": 95.6,
        "150": 93.7,
        "175": 91.8,
        "200": 89.9,
        "225": 88.6,
        "250": 87.3,
        "275": 86.4,
        "300": 85.9,
        "325": 85.3,
        "350": null,
        "375": null,
        "400": null,
        "425": null,
        "450": null,
        "475": null,
        "500": null,
        "525": null,
        "550": null,
        "575": null,
        "600": null,
        "625": null,
        "650": null,
        "675": null,
        "700": null,
        "725": null,
        "750": null,
        "775": null,
        "800": null,
        "825": null,
        "850": null,
        "875": null,
        "900": null
      }
    },
    {
      "block": 43,
      "line_no": 26,
      "nominal_composition": null,
      "product_form": "Wld. pipe",
      "spec_no": "SB–467",
      "type_grade": null,
      "alloy_desig_uns_no": "C70600",
      "class_condition_temper": "WO61",
      "size_thickness_mm": "≤114",
      "min_tensile_strength_mpa": 275,
      "min_yield_strength_mpa": 105,
      "notes": null,
      "values": {
        "40": 103,
        "65": 101,
        "100": 97.4,
        "125": 95.6,
        "150": 93.7,
        "175": 91.8,
        "200": 89.9,
        "225": 88.6,
        "250": 87.3,
        "275": 86.4,
        "300": 85.9,
        "325": 85.3,
        "350": null,
        "375": null,
        "400": null,
        "425": null,
        "450": null,
        "475": null,
        "500": null,
        "525": null,
        "550": null,
        "575": null,
        "600": null,
        "625": null,
        "650": null,
        "675": null,
        "700": null,
        "725": null,
        "750": null,
        "775": null,
        "800": null,
        "825": null,
        "850": null,
        "875": null,
        "900": null
      }
    },
    {
      "block": 43,
      "line_no": 27,
      "nominal_composition": null,
      "product_form": "Wld. tube",
      "spec_no": "SB–543",
      "type_grade": null,
      "alloy_desig_uns_no": "C70600",
      "class_condition_temper": "WO61",
      "size_thickness_mm": null,
      "min_tensile_strength_mpa": 275,
      "min_yield_strength_mpa": 105,
      "notes": null,
      "values": {
        "40": 103,
        "65": 101,
        "100": 97.4,
        "125": 95.6,
        "150": 93.7,
        "175": 91.8,
        "200": 89.9,
        "225": 88.6,
        "250": 87.3,
        "275": 86.4,
        "300": 85.9,
        "325": 85.3,
        "350": null,
        "375": null,
        "400": null,
        "425": null,
        "450": null,
        "475": null,
        "500": null,
        "525": null,
        "550": null,
        "575": null,
        "600": null,
        "625": null,
        "650": null,
        "675": null,
        "700": null,
        "725": null,
        "750": null,
        "775": null,
        "800": null,
        "825": null,
        "850": null,
        "875": null,
        "900": null
      }
    },
    {
      "block": 43,
      "line_no": 28,
      "nominal_composition": null,
      "product_form": "Finned wld. tube",
      "spec_no": "SB–956",
      "type_grade": null,
      "alloy_desig_uns_no": "C70600",
      "class_condition_temper": "WO61",
      "size_thickness_mm": null,
      "min_tensile_strength_mpa": 275,
      "min_yield_strength_mpa": 105,
      "notes": null,
      "values": {
        "40": 103,
        "65": 101,
        "100": 97.4,
        "125": 95.6,
        "150": 93.7,
        "175": 91.8,
        "200": 89.9,
        "225": 88.6,
        "250": 87.3,
        "275": 86.4,
        "300": 85.9,
        "325": 85.3,
        "350": null,
        "375": null,
        "400": null,
        "425": null,
        "450": null,
        "475": null,
        "500": null,
        "525": null,
        "550": null,
        "575": null,
        "600": null,
        "625": null,
        "650": null,
        "675": null,
        "700": null,
        "725": null,
        "750": null,
        "775": null,
        "800": null,
        "825": null,
        "850": null,
        "875": null,
        "900": null
      }
    },
    {
      "block": 43,
      "line_no": 29,
      "nominal_composition": null,
      "product_form": "Wld. pipe",
      "spec_no": "SB–467",
      "type_grade": null,
      "alloy_desig_uns_no": "C70600",
      "class_condition_temper": "WM50",
      "size_thickness_mm": "≤114",
      "min_tensile_strength_mpa": 310,
      "min_yield_strength_mpa": 205,
      "notes": null,
      "values": {
        "40": 207,
        "65": 201,
        "100": 195,
        "125": 191,
        "150": 187,
        "175": 183,
        "200": 180,
        "225": 177,
        "250": 175,
        "275": 173,
        "300": 172,
        "325": 171,
        "350": null,
        "375": null,
        "400": null,
        "425": null,
        "450": null,
        "475": null,
        "500": null,
        "525": null,
        "550": null,
        "575": null,
        "600": null,
        "625": null,
        "650": null,
        "675": null,
        "700": null,
        "725": null,
        "750": null,
        "775": null,
        "800": null,
        "825": null,
        "850": null,
        "875": null,
        "900": null
      }
    },
    {
      "block": 43,
      "line_no": 30,
      "nominal_composition": null,
      "product_form": "Smls. tube",
      "spec_no": "SB–111",
      "type_grade": null,
      "alloy_desig_uns_no": "C70600",
      "class_condition_temper": "H55",
      "size_thickness_mm": null,
      "min_tensile_strength_mpa": 310,
      "min_yield_strength_mpa": 240,
      "notes": null,
      "values": {
        "40": 241,
        "65": 235,
        "100": 228,
        "125": 223,
        "150": 218,
        "175": 213,
        "200": 210,
        "225": 206,
        "250": 204,
        "275": 202,
        "300": 201,
        "325": 199,
        "350": null,
        "375": null,
        "400": null,
        "425": null,
        "450": null,
        "475": null,
        "500": null,
        "525": null,
        "550": null,
        "575": null,
        "600": null,
        "625": null,
        "650": null,
        "675": null,
        "700": null,
        "725": null,
        "750": null,
        "775": null,
        "800": null,
        "825": null,
        "850": null,
        "875": null,
        "900": null
      }
    },
    {
      "block": 43,
      "line_no": 31,
      "nominal_composition": null,
      "product_form": "Smls. pipe & tube",
      "spec_no": "SB–466",
      "type_grade": null,
      "alloy_desig_uns_no": "C70600",
      "class_condition_temper": "H55",
      "size_thickness_mm": null,
      "min_tensile_strength_mpa": 310,
      "min_yield_strength_mpa": 240,
      "notes": null,
      "values": {
        "40": 241,
        "65": 235,
        "100": 228,
        "125": 223,
        "150": 218,
        "175": 213,
        "200": 210,
        "225": 206,
        "250": 204,
        "275": 202,
        "300": 201,
        "325": 199,
        "350": null,
        "375": null,
        "400": null,
        "425": null,
        "450": null,
        "475": null,
        "500": null,
        "525": null,
        "550": null,
        "575": null,
        "600": null,
        "625": null,
        "650": null,
        "675": null,
        "700": null,
        "725": null,
        "750": null,
        "775": null,
        "800": null,
        "825": null,
        "850": null,
        "875": null,
        "900": null
      }
    },
    {
      "block": 43,
      "line_no": 32,
      "nominal_composition": null,
      "product_form": "Wld. tube",
      "spec_no": "SB–543",
      "type_grade": null,
      "alloy_desig_uns_no": "C70600",
      "class_condition_temper": "WC55",
      "size_thickness_mm": null,
      "min_tensile_strength_mpa": 310,
      "min_yield_strength_mpa": 240,
      "notes": null,
      "values": {
        "40": 241,
        "65": 235,
        "100": 228,
        "125": 223,
        "150": 218,
        "175": 213,
        "200": 210,
        "225": 206,
        "250": 204,
        "275": 202,
        "300": 201,
        "325": 199,
        "350": null,
        "375": null,
        "400": null,
        "425": null,
        "450": null,
        "475": null,
        "500": null,
        "525": null,
        "550": null,
        "575": null,
        "600": null,
        "625": null,
        "650": null,
        "675": null,
        "700": null,
        "725": null,
        "750": null,
        "775": null,
        "800": null,
        "825": null,
        "850": null,
        "875": null,
        "900": null
      }
    },
    {
      "block": 43,
      "line_no": 33,
      "nominal_composition": null,
      "product_form": "Finned wld. tube",
      "spec_no": "SB–956",
      "type_grade": null,
      "alloy_desig_uns_no": "C70600",
      "class_condition_temper": "WC55",
      "size_thickness_mm": null,
      "min_tensile_strength_mpa": 310,
      "min_yield_strength_mpa": 240,
      "notes": null,
      "values": {
        "40": 241,
        "65": 235,
        "100": 228,
        "125": 223,
        "150": 218,
        "175": 213,
        "200": 210,
        "225": 206,
        "250": 204,
        "275": 202,
        "300": 201,
        "325": 199,
        "350": null,
        "375": null,
        "400": null,
        "425": null,
        "450": null,
        "475": null,
        "500": null,
        "525": null,
        "550": null,
        "575": null,
        "600": null,
        "625": null,
        "650": null,
        "675": null,
        "700": null,
        "725": null,
        "750": null,
        "775": null,
        "800": null,
        "825": null,
        "850": null,
        "875": null,
        "900": null
      }
    },
    {
      "block": 43,
      "line_no": 34,
      "nominal_composition": null,
      "product_form": "Wld. pipe",
      "spec_no": "SB–467",
      "type_grade": null,
      "alloy_desig_uns_no": "C70600",
      "class_condition_temper": "Wld. fr. cold rld. strip",
      "size_thickness_mm": "≤114",
      "min_tensile_strength_mpa": 370,
      "min_yield_strength_mpa": 310,
      "notes": null,
      "values": {
        "40": 310,
        "65": 301,
        "100": 293,
        "125": 286,
        "150": 280,
        "175": 275,
        "200": 270,
        "225": 266,
        "250": 262,
        "275": 260,
        "300": 258,
        "325": 257,
        "350": null,
        "375": null,
        "400": null,
        "425": null,
        "450": null,
        "475": null,
        "500": null,
        "525": null,
        "550": null,
        "575": null,
        "600": null,
        "625": null,
        "650": null,
        "675": null,
        "700": null,
        "725": null,
        "750": null,
        "775": null,
        "800": null,
        "825": null,
        "850": null,
        "875": null,
        "900": null
      }
    },
    {
      "block": 43,
      "line_no": 35,
      "nominal_composition": null,
      "product_form": "Smls. pipe & tube",
      "spec_no": "SB–466",
      "type_grade": null,
      "alloy_desig_uns_no": "C70620",
      "class_condition_temper": "O60",
      "size_thickness_mm": null,
      "min_tensile_strength_mpa": 260,
      "min_yield_strength_mpa": 90,
      "notes": null,
      "values": {
        "40": 89.6,
        "65": 86.9,
        "100": 84.3,
        "125": 82.4,
        "150": 80.6,
        "175": 79.4,
        "200": 78.1,
        "225": 76.9,
        "250": 75.6,
        "275": 74.7,
        "300": 74.5,
        "325": 74.5,
        "350": null,
        "375": null,
        "400": null,
        "425": null,
        "450": null,
        "475": null,
        "500": null,
        "525": null,
        "550": null,
        "575": null,
        "600": null,
        "625": null,
        "650": null,
        "675": null,
        "700": null,
        "725": null,
        "750": null,
        "775": null,
        "800": null,
        "825": null,
        "850": null,
        "875": null,
        "900": null
      }
    },
    {
      "block": 43,
      "line_no": 36,
      "nominal_composition": null,
      "product_form": "Wld. pipe",
      "spec_no": "SB–467",
      "type_grade": null,
      "alloy_desig_uns_no": "C70620",
      "class_condition_temper": "WO61",
      "size_thickness_mm": ">114",
      "min_tensile_strength_mpa": 260,
      "min_yield_strength_mpa": 90,
      "notes": null,
      "values": {
        "40": 89.6,
        "65": 86.9,
        "100": 84.3,
        "125": 82.4,
        "150": 80.6,
        "175": 79.4,
        "200": 78.1,
        "225": 76.9,
        "250": 75.6,
        "275": 74.7,
        "300": 74.5,
        "325": 74.5,
        "350": null,
        "375": null,
        "400": null,
        "425": null,
        "450": null,
        "475": null,
        "500": null,
        "525": null,
        "550": null,
        "575": null,
        "600": null,
        "625": null,
        "650": null,
        "675": null,
        "700": null,
        "725": null,
        "750": null,
        "775": null,
        "800": null,
        "825": null,
        "850": null,
        "875": null,
        "900": null
      }
    },
    {
      "block": 43,
      "line_no": 37,
      "nominal_composition": null,
      "product_form": "Bar, rod",
      "spec_no": "SB–151",
      "type_grade": null,
      "alloy_desig_uns_no": "C70620",
      "class_condition_temper": "O60",
      "size_thickness_mm": null,
      "min_tensile_strength_mpa": 260,
      "min_yield_strength_mpa": 105,
      "notes": null,
      "values": {
        "40": 103,
        "65": 101,
        "100": 97.4,
        "125": 95.6,
        "150": 93.7,
        "175": 91.8,
        "200": 89.9,
        "225": 88.6,
        "250": 87.3,
        "275": 86.4,
        "300": 85.9,
        "325": 85.3,
        "350": null,
        "375": null,
        "400": null,
        "425": null,
        "450": null,
        "475": null,
        "500": null,
        "525": null,
        "550": null,
        "575": null,
        "600": null,
        "625": null,
        "650": null,
        "675": null,
        "700": null,
        "725": null,
        "750": null,
        "775": null,
        "800": null,
        "825": null,
        "850": null,
        "875": null,
        "900": null
      }
    },
    {
      "block": 43,
      "line_no": 38,
      "nominal_composition": null,
      "product_form": "Forgings",
      "spec_no": "SB–283",
      "type_grade": null,
      "alloy_desig_uns_no": "C70620",
      "class_condition_temper": "M10",
      "size_thickness_mm": ">152",
      "min_tensile_strength_mpa": 276,
      "min_yield_strength_mpa": 103,
      "notes": null,
      "values": {
        "40": 103,
        "65": 101,
        "100": 97.4,
        "125": 95.6,
        "150": 93.7,
        "175": 91.8,
        "200": 89.9,
        "225": 88.6,
        "250": 87.3,
        "275": 86.4,
        "300": 85.9,
        "325": 85.3,
        "350": null,
        "375": null,
        "400": null,
        "425": null,
        "450": null,
        "475": null,
        "500": null,
        "525": null,
        "550": null,
        "575": null,
        "600": null,
        "625": null,
        "650": null,
        "675": null,
        "700": null,
        "725": null,
        "750": null,
        "775": null,
        "800": null,
        "825": null,
        "850": null,
        "875": null,
        "900": null
      }
    },
    {
      "block": 43,
      "line_no": 39,
      "nominal_composition": null,
      "product_form": "Plate, sheet",
      "spec_no": "SB–171",
      "type_grade": null,
      "alloy_desig_uns_no": "C70620",
      "class_condition_temper": "M10, M20",
      "size_thickness_mm": "≤140",
      "min_tensile_strength_mpa": 275,
      "min_yield_strength_mpa": 105,
      "notes": null,
      "values": {
        "40": 103,
        "65": 101,
        "100": 97.4,
        "125": 95.6,
        "150": 93.7,
        "175": 91.8,
        "200": 89.9,
        "225": 88.6,
        "250": 87.3,
        "275": 86.4,
        "300": 85.9,
        "325": 85.3,
        "350": null,
        "375": null,
        "400": null,
        "425": null,
        "450": null,
        "475": null,
        "500": null,
        "525": null,
        "550": null,
        "575": null,
        "600": null,
        "625": null,
        "650": null,
        "675": null,
        "700": null,
        "725": null,
        "750": null,
        "775": null,
        "800": null,
        "825": null,
        "850": null,
        "875": null,
        "900": null
      }
    },
    {
      "block": 43,
      "line_no": 40,
      "nominal_composition": null,
      "product_form": "Forgings",
      "spec_no": "SB–283",
      "type_grade": null,
      "alloy_desig_uns_no": "C70620",
      "class_condition_temper": "O20",
      "size_thickness_mm": null,
      "min_tensile_strength_mpa": 276,
      "min_yield_strength_mpa": 103,
      "notes": null,
      "values": {
        "40": 103,
        "65": 101,
        "100": 97.4,
        "125": 95.6,
        "150": 93.7,
        "175": 91.8,
        "200": 89.9,
        "225": 88.6,
        "250": 87.3,
        "275": 86.4,
        "300": 85.9,
        "325": 85.3,
        "350": null,
        "375": null,
        "400": null,
        "425": null,
        "450": null,
        "475": null,
        "500": null,
        "525": null,
        "550": null,
        "575": null,
        "600": null,
        "625": null,
        "650": null,
        "675": null,
        "700": null,
        "725": null,
        "750": null,
        "775": null,
        "800": null,
        "825": null,
        "850": null,
        "875": null,
        "900": null
      }
    },
    {
      "block": 43,
      "line_no": 41,
      "nominal_composition": null,
      "product_form": "Plate, sheet",
      "spec_no": "SB–171",
      "type_grade": null,
      "alloy_desig_uns_no": "C70620",
      "class_condition_temper": "O20, O25",
      "size_thickness_mm": "≤140",
      "min_tensile_strength_mpa": 275,
      "min_yield_strength_mpa": 105,
      "notes": null,
      "values": {
        "40": 103,
        "65": 101,
        "100": 97.4,
        "125": 95.6,
        "150": 93.7,
        "175": 91.8,
        "200": 89.9,
        "225": 88.6,
        "250": 87.3,
        "275": 86.4,
        "300": 85.9,
        "325": 85.3,
        "350": null,
        "375": null,
        "400": null,
        "425": null,
        "450": null,
        "475": null,
        "500": null,
        "525": null,
        "550": null,
        "575": null,
        "600": null,
        "625": null,
        "650": null,
        "675": null,
        "700": null,
        "725": null,
        "750": null,
        "775": null,
        "800": null,
        "825": null,
        "850": null,
        "875": null,
        "900": null
      }
    },
    {
      "block": 43,
      "line_no": 42,
      "nominal_composition": null,
      "product_form": "Smls. cond. tube",
      "spec_no": "SB–111",
      "type_grade": null,
      "alloy_desig_uns_no": "C70620",
      "class_condition_temper": "O61",
      "size_thickness_mm": null,
      "min_tensile_strength_mpa": 275,
      "min_yield_strength_mpa": 105,
      "notes": null,
      "values": {
        "40": 103,
        "65": 101,
        "100": 97.4,
        "125": 95.6,
        "150": 93.7,
        "175": 91.8,
        "200": 89.9,
        "225": 88.6,
        "250": 87.3,
        "275": 86.4,
        "300": 85.9,
        "325": 85.3,
        "350": null,
        "375": null,
        "400": null,
        "425": null,
        "450": null,
        "475": null,
        "500": null,
        "525": null,
        "550": null,
        "575": null,
        "600": null,
        "625": null,
        "650": null,
        "675": null,
        "700": null,
        "725": null,
        "750": null,
        "775": null,
        "800": null,
        "825": null,
        "850": null,
        "875": null,
        "900": null
      }
    },
    {
      "block": 43,
      "line_no": 43,
      "nominal_composition": null,
      "product_form": "Finned tube",
      "spec_no": "SB–359",
      "type_grade": null,
      "alloy_desig_uns_no": "C70620",
      "class_condition_temper": "O61",
      "size_thickness_mm": null,
      "min_tensile_strength_mpa": 275,
      "min_yield_strength_mpa": 105,
      "notes": null,
      "values": {
        "40": 103,
        "65": 101,
        "100": 97.4,
        "125": 95.6,
        "150": 93.7,
        "175": 91.8,
        "200": 89.9,
        "225": 88.6,
        "250": 87.3,
        "275": 86.4,
        "300": 85.9,
        "325": 85.3,
        "350": null,
        "375": null,
        "400": null,
        "425": null,
        "450": null,
        "475": null,
        "500": null,
        "525": null,
        "550": null,
        "575": null,
        "600": null,
        "625": null,
        "650": null,
        "675": null,
        "700": null,
        "725": null,
        "750": null,
        "775": null,
        "800": null,
        "825": null,
        "850": null,
        "875": null,
        "900": null
      }
    },
    {
      "block": 43,
      "line_no": 44,
      "nominal_composition": null,
      "product_form": "Smls. U–bend tube",
      "spec_no": "SB–395",
      "type_grade": null,
      "alloy_desig_uns_no": "C70620",
      "class_condition_temper": "O61",
      "size_thickness_mm": null,
      "min_tensile_strength_mpa": 275,
      "min_yield_strength_mpa": 105,
      "notes": null,
      "values": {
        "40": 103,
        "65": 101,
        "100": 97.4,
        "125": 95.6,
        "150": 93.7,
        "175": 91.8,
        "200": 89.9,
        "225": 88.6,
        "250": 87.3,
        "275": 86.4,
        "300": 85.9,
        "325": 85.3,
        "350": null,
        "375": null,
        "400": null,
        "425": null,
        "450": null,
        "475": null,
        "500": null,
        "525": null,
        "550": null,
        "575": null,
        "600": null,
        "625": null,
        "650": null,
        "675": null,
        "700": null,
        "725": null,
        "750": null,
        "775": null,
        "800": null,
        "825": null,
        "850": null,
        "875": null,
        "900": null
      }
    },
    {
      "block": 43,
      "line_no": 45,
      "nominal_composition": null,
      "product_form": "Wld. pipe",
      "spec_no": "SB–467",
      "type_grade": null,
      "alloy_desig_uns_no": "C70620",
      "class_condition_temper": "WO61",
      "size_thickness_mm": "≤114",
      "min_tensile_strength_mpa": 275,
      "min_yield_strength_mpa": 105,
      "notes": null,
      "values": {
        "40": 103,
        "65": 101,
        "100": 97.4,
        "125": 95.6,
        "150": 93.7,
        "175": 91.8,
        "200": 89.9,
        "225": 88.6,
        "250": 87.3,
        "275": 86.4,
        "300": 85.9,
        "325": 85.3,
        "350": null,
        "375": null,
        "400": null,
        "425": null,
        "450": null,
        "475": null,
        "500": null,
        "525": null,
        "550": null,
        "575": null,
        "600": null,
        "625": null,
        "650": null,
        "675": null,
        "700": null,
        "725": null,
        "750": null,
        "775": null,
        "800": null,
        "825": null,
        "850": null,
        "875": null,
        "900": null
      }
    },
    {
      "block": 44,
      "line_no": 1,
      "nominal_composition": null,
      "product_form": "Wld. tube",
      "spec_no": "SB–543",
      "type_grade": null,
      "alloy_desig_uns_no": "C70620",
      "class_condition_temper": "WO61",
      "size_thickness_mm": null,
      "min_tensile_strength_mpa": 275,
      "min_yield_strength_mpa": 105,
      "notes": null,
      "values": {
        "40": 103,
        "65": 101,
        "100": 97.4,
        "125": 95.6,
        "150": 93.7,
        "175": 91.8,
        "200": 89.9,
        "225": 88.6,
        "250": 87.3,
        "275": 86.4,
        "300": 85.9,
        "325": 85.3,
        "350": null,
        "375": null,
        "400": null,
        "425": null,
        "450": null,
        "475": null,
        "500": null,
        "525": null,
        "550": null,
        "575": null,
        "600": null,
        "625": null,
        "650": null,
        "675": null,
        "700": null,
        "725": null,
        "750": null,
        "775": null,
        "800": null,
        "825": null,
        "850": null,
        "875": null,
        "900": null
      }
    },
    {
      "block": 44,
      "line_no": 2,
      "nominal_composition": null,
      "product_form": "Finned wld. tube",
      "spec_no": "SB–956",
      "type_grade": null,
      "alloy_desig_uns_no": "C70620",
      "class_condition_temper": "WO61",
      "size_thickness_mm": null,
      "min_tensile_strength_mpa": 275,
      "min_yield_strength_mpa": 105,
      "notes": null,
      "values": {
        "40": 103,
        "65": 101,
        "100": 97.4,
        "125": 95.6,
        "150": 93.7,
        "175": 91.8,
        "200": 89.9,
        "225": 88.6,
        "250": 87.3,
        "275": 86.4,
        "300": 85.9,
        "325": 85.3,
        "350": null,
        "375": null,
        "400": null,
        "425": null,
        "450": null,
        "475": null,
        "500": null,
        "525": null,
        "550": null,
        "575": null,
        "600": null,
        "625": null,
        "650": null,
        "675": null,
        "700": null,
        "725": null,
        "750": null,
        "775": null,
        "800": null,
        "825": null,
        "850": null,
        "875": null,
        "900": null
      }
    },
    {
      "block": 44,
      "line_no": 3,
      "nominal_composition": null,
      "product_form": "Forgings",
      "spec_no": "SB–283",
      "type_grade": null,
      "alloy_desig_uns_no": "C70620",
      "class_condition_temper": "M10",
      "size_thickness_mm": "≤152",
      "min_tensile_strength_mpa": 310,
      "min_yield_strength_mpa": 124,
      "notes": null,
      "values": {
        "40": 124,
        "65": 122,
        "100": 117,
        "125": 115,
        "150": 113,
        "175": 111,
        "200": 108,
        "225": 107,
        "250": 105,
        "275": 104,
        "300": 103,
        "325": 103,
        "350": null,
        "375": null,
        "400": null,
        "425": null,
        "450": null,
        "475": null,
        "500": null,
