Repository: danivelas0/asme-pcc

File: resources/bpvc_ii_d_metric_2025/table_1a.json (part 55 of 57)
    "External Pressure Chart No.",
    "Notes"
  ],
  "columns_values": [
      "class_condition_temper": null,
      "size_thickness_mm": null,
      "p_no": 8,
      "group_no": 2,
      "min_tensile_strength_mpa": 515,
      "min_yield_strength_mpa": 205,
      "i": "NP",
      "limits_iii": "NP",
      "viii_1": 816,
      "xii": 343,
      "external_pressure_chart_no": "HA–2",
      "notes": "G5, G12, G24, T5",
      "values": {
        "40": 117,
        "65": 117,
        "100": 117,
        "125": 117,
        "150": 117,
        "200": 117,
        "250": 114,
        "300": 109,
        "325": 108,
        "350": 106,
        "375": 105,
        "400": 103,
        "425": 102,
        "450": 101,
        "475": 99.3,
        "500": 98.5,
        "525": 74.7,
        "550": 50.6,
        "575": 37.4,
        "600": 27.5,
        "625": 20.4,
        "650": 14.2,
        "675": 9.27,
        "700": 5.22,
        "725": 3.23,
        "750": 2.53,
        "775": 2.06,
        "800": 1.52,
        "825": 0.96,
        "850": null,
        "875": null,
        "900": null
      }
    },
    {
      "block": 39,
      "line_no": 18,
      "nominal_composition": "25Cr–20Ni",
      "product_form": "Wld. tube",
      "spec_no": "SA–249",
      "type_grade": "TP310S",
      "alloy_desig_uns_no": "S31008",
      "class_condition_temper": null,
      "size_thickness_mm": null,
      "p_no": 8,
      "group_no": 2,
      "min_tensile_strength_mpa": 515,
      "min_yield_strength_mpa": 205,
      "i": "NP",
      "limits_iii": "NP",
      "viii_1": 816,
      "xii": 343,
      "external_pressure_chart_no": "HA–2",
      "notes": "G12, G24, T6",
      "values": {
        "40": 117,
        "65": 110,
        "100": 102,
        "125": 97.8,
        "150": 94.3,
        "200": 88.7,
        "250": 84.1,
        "300": 81.4,
        "325": 80.2,
        "350": 79.0,
        "375": 77.7,
        "400": 76.5,
        "425": 75.9,
        "450": 74.7,
        "475": 74.0,
        "500": 72.8,
        "525": 64.5,
        "550": 50.6,
        "575": 37.4,
        "600": 27.5,
        "625": 20.4,
        "650": 14.2,
        "675": 9.27,
        "700": 5.22,
        "725": 3.23,
        "750": 2.53,
        "775": 2.06,
        "800": 1.52,
        "825": 0.96,
        "850": null,
        "875": null,
        "900": null
      }
    },
    {
      "block": 39,
      "line_no": 19,
      "nominal_composition": "25Cr–20Ni",
      "product_form": "Smls. & wld. pipe",
      "spec_no": "SA–312",
      "type_grade": "TP310S",
      "alloy_desig_uns_no": "S31008",
      "class_condition_temper": null,
      "size_thickness_mm": null,
      "p_no": 8,
      "group_no": 2,
      "min_tensile_strength_mpa": 515,
      "min_yield_strength_mpa": 205,
      "i": 816,
      "limits_iii": 427,
      "viii_1": 816,
      "xii": 343,
      "external_pressure_chart_no": "HA–2",
      "notes": "G5, G12, T5, W12, W14",
      "values": {
        "40": 138,
        "65": 138,
        "100": 138,
        "125": 138,
        "150": 138,
        "200": 138,
        "250": 135,
        "300": 129,
        "325": 127,
        "350": 125,
        "375": 123,
        "400": 122,
        "425": 120,
        "450": 119,
        "475": 117,
        "500": 112,
        "525": 87.2,
        "550": 59.2,
        "575": 44.2,
        "600": 31.8,
        "625": 23.7,
        "650": 16.9,
        "675": 10.7,
        "700": 6.1,
        "725": 3.78,
        "750": 2.96,
        "775": 2.4,
        "800": 1.76,
        "825": 1.15,
        "850": null,
        "875": null,
        "900": null
      }
    },
    {
      "block": 39,
      "line_no": 20,
      "nominal_composition": "25Cr–20Ni",
      "product_form": "Smls. pipe",
      "spec_no": "SA–312",
      "type_grade": "TP310S",
      "alloy_desig_uns_no": "S31008",
      "class_condition_temper": null,
      "size_thickness_mm": null,
      "p_no": 8,
      "group_no": 2,
      "min_tensile_strength_mpa": 515,
      "min_yield_strength_mpa": 205,
      "i": 816,
      "limits_iii": "NP",
      "viii_1": 816,
      "xii": 343,
      "external_pressure_chart_no": "HA–2 G12, T6",
      "notes": null,
      "values": {
        "40": 138,
        "65": 129,
        "100": 120,
        "125": 115,
        "150": 111,
        "200": 105,
        "250": 100,
        "300": 95.4,
        "325": 94.0,
        "350": 92.8,
        "375": 91.5,
        "400": 90.3,
        "425": 89.0,
        "450": 87.8,
        "475": 86.5,
        "500": 85.3,
        "525": 77.8,
        "550": 59.2,
        "575": 44.2,
        "600": 31.8,
        "625": 23.7,
        "650": 16.9,
        "675": 10.7,
        "700": 6.1,
        "725": 3.78,
        "750": 2.96,
        "775": 2.4,
        "800": 1.76,
        "825": 1.15,
        "850": null,
        "875": null,
        "900": null
      }
    },
    {
      "block": 39,
      "line_no": 21,
      "nominal_composition": "25Cr–20Ni",
      "product_form": "Wld. pipe",
      "spec_no": "SA–312",
      "type_grade": "TP310S",
      "alloy_desig_uns_no": "S31008",
      "class_condition_temper": null,
      "size_thickness_mm": null,
      "p_no": 8,
      "group_no": 2,
      "min_tensile_strength_mpa": 515,
      "min_yield_strength_mpa": 205,
      "i": 816,
      "limits_iii": "NP",
      "viii_1": 816,
      "xii": 343,
      "external_pressure_chart_no": "HA–2",
      "notes": "G5, G12, G14, G24, T5",
      "values": {
        "40": 117,
        "65": 117,
        "100": 117,
        "125": 117,
        "150": 117,
        "200": 117,
        "250": 114,
        "300": 109,
        "325": 108,
        "350": 106,
        "375": 105,
        "400": 103,
        "425": 102,
        "450": 101,
        "475": 99.3,
        "500": 98.5,
        "525": 74.7,
        "550": 50.6,
        "575": 37.4,
        "600": 27.5,
        "625": 20.4,
        "650": 14.2,
        "675": 9.27,
        "700": 5.22,
        "725": 3.23,
        "750": 2.53,
        "775": 2.06,
        "800": 1.52,
        "825": 0.96,
        "850": null,
        "875": null,
        "900": null
      }
    },
    {
      "block": 39,
      "line_no": 22,
      "nominal_composition": "25Cr–20Ni",
      "product_form": "Wld. pipe",
      "spec_no": "SA–312",
      "type_grade": "TP310S",
      "alloy_desig_uns_no": "S31008",
      "class_condition_temper": null,
      "size_thickness_mm": null,
      "p_no": 8,
      "group_no": 2,
      "min_tensile_strength_mpa": 515,
      "min_yield_strength_mpa": 205,
      "i": 816,
      "limits_iii": "NP",
      "viii_1": 816,
      "xii": 343,
      "external_pressure_chart_no": "HA–2",
      "notes": "G12, G14, G24, T6",
      "values": {
        "40": 117,
        "65": 110,
        "100": 102,
        "125": 97.8,
        "150": 94.3,
        "200": 88.7,
        "250": 84.1,
        "300": 81.4,
        "325": 80.2,
        "350": 79.0,
        "375": 77.7,
        "400": 76.5,
        "425": 75.9,
        "450": 74.7,
        "475": 74.0,
        "500": 72.8,
        "525": 64.5,
        "550": 50.6,
        "575": 37.4,
        "600": 27.5,
        "625": 20.4,
        "650": 14.2,
        "675": 9.27,
        "700": 5.22,
        "725": 3.23,
        "750": 2.53,
        "775": 2.06,
        "800": 1.52,
        "825": 0.96,
        "850": null,
        "875": null,
        "900": null
      }
    },
    {
      "block": 39,
      "line_no": 23,
      "nominal_composition": "25Cr–20Ni",
      "product_form": "Wld. pipe",
      "spec_no": "SA–358",
      "type_grade": "310S",
      "alloy_desig_uns_no": "S31008",
      "class_condition_temper": 1,
      "size_thickness_mm": null,
      "p_no": 8,
      "group_no": 2,
      "min_tensile_strength_mpa": 515,
      "min_yield_strength_mpa": 205,
      "i": "NP",
      "limits_iii": 427,
      "viii_1": "NP",
      "xii": "NP",
      "external_pressure_chart_no": "HA–2 G5, W12",
      "notes": null,
      "values": {
        "40": 138,
        "65": 138,
        "100": 138,
        "125": 138,
        "150": 138,
        "200": 138,
        "250": 135,
        "300": 129,
        "325": 127,
        "350": 125,
        "375": 123,
        "400": 122,
        "425": 120,
        "450": 119,
        "475": null,
        "500": null,
        "525": null,
        "550": null,
        "575": null,
        "600": null,
        "625": null,
        "650": null,
        "675": null,
        "700": null,
        "725": null,
        "750": null,
        "775": null,
        "800": null,
        "825": null,
        "850": null,
        "875": null,
        "900": null
      }
    },
    {
      "block": 39,
      "line_no": 24,
      "nominal_composition": "25Cr–20Ni",
      "product_form": "Smls. & wld. fittings",
      "spec_no": "SA–403",
      "type_grade": "310S",
      "alloy_desig_uns_no": "S31008",
      "class_condition_temper": null,
      "size_thickness_mm": null,
      "p_no": 8,
      "group_no": 2,
      "min_tensile_strength_mpa": 515,
      "min_yield_strength_mpa": 205,
      "i": "NP",
      "limits_iii": 427,
      "viii_1": 816,
      "xii": 343,
      "external_pressure_chart_no": "HA–2",
      "notes": "G5, G12, T5, W12, W14",
      "values": {
        "40": 138,
        "65": 138,
        "100": 138,
        "125": 138,
        "150": 138,
        "200": 138,
        "250": 135,
        "300": 129,
        "325": 127,
        "350": 125,
        "375": 123,
        "400": 122,
        "425": 120,
        "450": 119,
        "475": 117,
        "500": 112,
        "525": 87.2,
        "550": 59.2,
        "575": 44.2,
        "600": 31.8,
        "625": 23.7,
        "650": 16.9,
        "675": 10.7,
        "700": 6.1,
        "725": 3.78,
        "750": 2.96,
        "775": 2.4,
        "800": 1.76,
        "825": 1.15,
        "850": null,
        "875": null,
        "900": null
      }
    },
    {
      "block": 39,
      "line_no": 25,
      "nominal_composition": "25Cr–20Ni",
      "product_form": "Bar",
      "spec_no": "SA–479",
      "type_grade": "310S",
      "alloy_desig_uns_no": "S31008",
      "class_condition_temper": null,
      "size_thickness_mm": null,
      "p_no": 8,
      "group_no": 2,
      "min_tensile_strength_mpa": 515,
      "min_yield_strength_mpa": 205,
      "i": 538,
      "limits_iii": "NP",
      "viii_1": 538,
      "xii": 343,
      "external_pressure_chart_no": "HA–2",
      "notes": "G12, G22, T6",
      "values": {
        "40": 138,
        "65": 129,
        "100": 120,
        "125": 115,
        "150": 111,
        "200": 105,
        "250": 100,
        "300": 95.4,
        "325": 94.0,
        "350": 92.8,
        "375": 91.5,
        "400": 90.3,
        "425": 89.0,
        "450": 87.8,
        "475": 86.5,
        "500": 85.3,
        "525": 77.8,
        "550": 59.2,
        "575": null,
        "600": null,
        "625": null,
        "650": null,
        "675": null,
        "700": null,
        "725": null,
        "750": null,
        "775": null,
        "800": null,
        "825": null,
        "850": null,
        "875": null,
        "900": null
      }
    },
    {
      "block": 39,
      "line_no": 26,
      "nominal_composition": "25Cr–20Ni",
      "product_form": "Bar",
      "spec_no": "SA–479",
      "type_grade": "310S",
      "alloy_desig_uns_no": "S31008",
      "class_condition_temper": null,
      "size_thickness_mm": null,
      "p_no": 8,
      "group_no": 2,
      "min_tensile_strength_mpa": 515,
      "min_yield_strength_mpa": 205,
      "i": 538,
      "limits_iii": 427,
      "viii_1": 538,
      "xii": 343,
      "external_pressure_chart_no": "HA–2",
      "notes": "G5, G12, G22, T5",
      "values": {
        "40": 138,
        "65": 138,
        "100": 138,
        "125": 138,
        "150": 138,
        "200": 138,
        "250": 135,
        "300": 129,
        "325": 127,
        "350": 125,
        "375": 123,
        "400": 122,
        "425": 120,
        "450": 119,
        "475": 117,
        "500": 112,
        "525": 87.2,
        "550": 59.2,
        "575": null,
        "600": null,
        "625": null,
        "650": null,
        "675": null,
        "700": null,
        "725": null,
        "750": null,
        "775": null,
        "800": null,
        "825": null,
        "850": null,
        "875": null,
        "900": null
      }
    },
    {
      "block": 39,
      "line_no": 27,
      "nominal_composition": "25Cr–20Ni",
      "product_form": "Wld. pipe",
      "spec_no": "SA–813",
      "type_grade": "TP310S",
      "alloy_desig_uns_no": "S31008",
      "class_condition_temper": null,
      "size_thickness_mm": null,
      "p_no": 8,
      "group_no": 2,
      "min_tensile_strength_mpa": 515,
      "min_yield_strength_mpa": 205,
      "i": "NP",
      "limits_iii": "NP",
      "viii_1": 816,
      "xii": 343,
      "external_pressure_chart_no": "HA–2",
      "notes": "G5, G12, G24, T5",
      "values": {
        "40": 117,
        "65": 117,
        "100": 117,
        "125": 117,
        "150": 117,
        "200": 117,
        "250": 114,
        "300": 109,
        "325": 108,
        "350": 106,
        "375": 105,
        "400": 103,
        "425": 102,
        "450": 101,
        "475": 99.3,
        "500": 98.5,
        "525": 74.7,
        "550": 50.6,
        "575": 37.4,
        "600": 27.5,
        "625": 20.4,
        "650": 14.2,
        "675": 9.27,
        "700": 5.22,
        "725": 3.23,
        "750": 2.53,
        "775": 2.06,
        "800": 1.52,
        "825": 0.96,
        "850": null,
        "875": null,
        "900": null
      }
    },
    {
      "block": 39,
      "line_no": 28,
      "nominal_composition": "25Cr–20Ni",
      "product_form": "Wld. pipe",
      "spec_no": "SA–813",
      "type_grade": "TP310S",
      "alloy_desig_uns_no": "S31008",
      "class_condition_temper": null,
      "size_thickness_mm": null,
      "p_no": 8,
      "group_no": 2,
      "min_tensile_strength_mpa": 515,
      "min_yield_strength_mpa": 205,
      "i": "NP",
      "limits_iii": "NP",
      "viii_1": 816,
      "xii": 343,
      "external_pressure_chart_no": "HA–2",
      "notes": "G12, G24, T6",
      "values": {
        "40": 117,
        "65": 110,
        "100": 102,
        "125": 97.8,
        "150": 94.3,
        "200": 88.7,
        "250": 84.1,
        "300": 81.4,
        "325": 80.2,
        "350": 79.0,
        "375": 77.7,
        "400": 76.5,
        "425": 75.9,
        "450": 74.7,
        "475": 74.0,
        "500": 72.8,
        "525": 64.5,
        "550": 50.6,
        "575": 37.4,
        "600": 27.5,
        "625": 20.4,
        "650": 14.2,
        "675": 9.27,
        "700": 5.22,
        "725": 3.23,
        "750": 2.53,
        "775": 2.06,
        "800": 1.52,
        "825": 0.96,
        "850": null,
        "875": null,
        "900": null
      }
    },
    {
      "block": 39,
      "line_no": 29,
      "nominal_composition": "25Cr–20Ni",
      "product_form": "Wld. pipe",
      "spec_no": "SA–814",
      "type_grade": "TP310S",
      "alloy_desig_uns_no": "S31008",
      "class_condition_temper": null,
      "size_thickness_mm": null,
      "p_no": 8,
      "group_no": 2,
      "min_tensile_strength_mpa": 515,
      "min_yield_strength_mpa": 205,
      "i": "NP",
      "limits_iii": "NP",
      "viii_1": 816,
      "xii": 343,
      "external_pressure_chart_no": "HA–2",
      "notes": "G5, G12, G24, T5",
      "values": {
        "40": 117,
        "65": 117,
        "100": 117,
        "125": 117,
        "150": 117,
        "200": 117,
        "250": 114,
        "300": 109,
        "325": 108,
        "350": 106,
        "375": 105,
        "400": 103,
        "425": 102,
        "450": 101,
        "475": 99.3,
        "500": 98.5,
        "525": 74.7,
        "550": 50.6,
        "575": 37.4,
        "600": 27.5,
        "625": 20.4,
        "650": 14.2,
        "675": 9.27,
        "700": 5.22,
        "725": 3.23,
        "750": 2.53,
        "775": 2.06,
        "800": 1.52,
        "825": 0.96,
        "850": null,
        "875": null,
        "900": null
      }
    },
    {
      "block": 39,
      "line_no": 30,
      "nominal_composition": "25Cr–20Ni",
      "product_form": "Wld. pipe",
      "spec_no": "SA–814",
      "type_grade": "TP310S",
      "alloy_desig_uns_no": "S31008",
      "class_condition_temper": null,
      "size_thickness_mm": null,
      "p_no": 8,
      "group_no": 2,
      "min_tensile_strength_mpa": 515,
      "min_yield_strength_mpa": 205,
      "i": "NP",
      "limits_iii": "NP",
      "viii_1": 816,
      "xii": 343,
      "external_pressure_chart_no": "HA–2",
      "notes": "G12, G24, T6",
      "values": {
        "40": 117,
        "65": 110,
        "100": 102,
        "125": 97.8,
        "150": 94.3,
        "200": 88.7,
        "250": 84.1,
        "300": 81.4,
        "325": 80.2,
        "350": 79.0,
        "375": 77.7,
        "400": 76.5,
        "425": 75.9,
        "450": 74.7,
        "475": 74.0,
        "500": 72.8,
        "525": 64.5,
        "550": 50.6,
        "575": 37.4,
        "600": 27.5,
        "625": 20.4,
        "650": 14.2,
        "675": 9.27,
        "700": 5.22,
        "725": 3.23,
        "750": 2.53,
        "775": 2.06,
        "800": 1.52,
        "825": 0.96,
        "850": null,
        "875": null,
        "900": null
      }
    },
    {
      "block": 39,
      "line_no": 31,
      "nominal_composition": "25Cr–20Ni",
      "product_form": "Smls. tube",
      "spec_no": "SA–213",
      "type_grade": "TP310H",
      "alloy_desig_uns_no": "S31009",
      "class_condition_temper": null,
      "size_thickness_mm": null,
      "p_no": 8,
      "group_no": 2,
      "min_tensile_strength_mpa": 515,
      "min_yield_strength_mpa": 205,
      "i": 816,
      "limits_iii": 427,
      "viii_1": 816,
      "xii": "NP",
      "external_pressure_chart_no": "HA–2 G5, T6",
      "notes": null,
      "values": {
        "40": 138,
        "65": 138,
        "100": 138,
        "125": 138,
        "150": 138,
        "200": 137,
        "250": 134,
        "300": 129,
        "325": 127,
        "350": 125,
        "375": 123,
        "400": 122,
        "425": 120,
        "450": 119,
        "475": 117,
        "500": 116,
        "525": 104,
        "550": 84.7,
        "575": 64.7,
        "600": 48.6,
        "625": 36.2,
        "650": 27.3,
        "675": 21.1,
        "700": 15.9,
        "725": 12.5,
        "750": 9.92,
        "775": 7.64,
        "800": 5.97,
        "825": 4.67,
        "850": null,
        "875": null,
        "900": null
      }
    },
    {
      "block": 39,
      "line_no": 32,
      "nominal_composition": "25Cr–20Ni",
      "product_form": "Plate",
      "spec_no": "SA–240",
      "type_grade": "310H",
      "alloy_desig_uns_no": "S31009",
      "class_condition_temper": null,
      "size_thickness_mm": null,
      "p_no": 8,
      "group_no": 2,
      "min_tensile_strength_mpa": 515,
      "min_yield_strength_mpa": 205,
      "i": 816,
      "limits_iii": "NP",
      "viii_1": 816,
      "xii": "NP",
      "external_pressure_chart_no": "HA–2 G5, T6",
      "notes": null,
      "values": {
        "40": 138,
        "65": 138,
        "100": 138,
        "125": 138,
        "150": 138,
        "200": 137,
        "250": 134,
        "300": 129,
        "325": 127,
        "350": 125,
        "375": 123,
        "400": 122,
        "425": 120,
        "450": 119,
        "475": 117,
        "500": 116,
        "525": 104,
        "550": 84.7,
        "575": 64.7,
        "600": 48.6,
        "625": 36.2,
        "650": 27.3,
        "675": 21.1,
        "700": 15.9,
        "725": 12.5,
        "750": 9.92,
        "775": 7.64,
        "800": 5.97,
        "825": 4.67,
        "850": null,
        "875": null,
        "900": null
      }
    },
    {
      "block": 39,
      "line_no": 33,
      "nominal_composition": "25Cr–20Ni",
      "product_form": "Plate",
      "spec_no": "SA–240",
      "type_grade": "310H",
      "alloy_desig_uns_no": "S31009",
      "class_condition_temper": null,
      "size_thickness_mm": null,
      "p_no": 8,
      "group_no": 2,
      "min_tensile_strength_mpa": 515,
      "min_yield_strength_mpa": 205,
      "i": 816,
      "limits_iii": "NP",
      "viii_1": 816,
      "xii": "NP",
      "external_pressure_chart_no": "HA–2 T7",
      "notes": null,
      "values": {
        "40": 138,
        "65": 129,
        "100": 120,
        "125": 115,
        "150": 111,
        "200": 105,
        "250": 99.5,
        "300": 95.4,
        "325": 94.0,
        "350": 92.8,
        "375": 91.5,
        "400": 90.3,
        "425": 89.0,
        "450": 87.8,
        "475": 86.5,
        "500": 85.3,
        "525": 84.0,
        "550": 79.8,
        "575": 64.7,
        "600": 48.6,
        "625": 36.2,
        "650": 27.3,
        "675": 21.1,
        "700": 15.9,
        "725": 12.5,
        "750": 9.92,
        "775": 7.64,
        "800": 5.97,
        "825": 4.67,
        "850": null,
        "875": null,
        "900": null
      }
    },
    {
      "block": 39,
      "line_no": 34,
      "nominal_composition": "25Cr–20Ni",
      "product_form": "Wld. tube",
      "spec_no": "SA–249",
      "type_grade": "TP310H",
      "alloy_desig_uns_no": "S31009",
      "class_condition_temper": null,
      "size_thickness_mm": null,
      "p_no": 8,
      "group_no": 2,
      "min_tensile_strength_mpa": 515,
      "min_yield_strength_mpa": 205,
      "i": "NP",
      "limits_iii": 427,
      "viii_1": "NP",
      "xii": "NP",
      "external_pressure_chart_no": "HA–2 G5, W12",
      "notes": null,
      "values": {
        "40": 138,
        "65": 138,
        "100": 138,
        "125": 138,
        "150": 138,
        "200": 138,
        "250": 135,
        "300": 129,
        "325": 127,
        "350": 125,
        "375": 123,
        "400": 122,
        "425": 120,
        "450": 119,
        "475": null,
        "500": null,
        "525": null,
        "550": null,
        "575": null,
        "600": null,
        "625": null,
        "650": null,
        "675": null,
        "700": null,
        "725": null,
        "750": null,
        "775": null,
        "800": null,
        "825": null,
        "850": null,
        "875": null,
        "900": null
      }
    },
    {
      "block": 39,
      "line_no": 35,
      "nominal_composition": "25Cr–20Ni",
      "product_form": "Wld. tube",
      "spec_no": "SA–249",
      "type_grade": "TP310H",
      "alloy_desig_uns_no": "S31009",
      "class_condition_temper": null,
      "size_thickness_mm": null,
      "p_no": 8,
      "group_no": 2,
      "min_tensile_strength_mpa": 515,
      "min_yield_strength_mpa": 205,
      "i": "NP",
      "limits_iii": "NP",
      "viii_1": 816,
      "xii": "NP",
      "external_pressure_chart_no": "HA–2",
      "notes": "G5, G12, G24, T6",
      "values": {
        "40": 117,
        "65": 117,
        "100": 117,
        "125": 117,
        "150": 117,
        "200": 117,
        "250": 114,
        "300": 109,
        "325": 108,
        "350": 106,
        "375": 105,
        "400": 103,
        "425": 102,
        "450": 101,
        "475": 99.6,
        "500": 98.4,
        "525": 90.6,
        "550": 71.3,
        "575": 55.7,
        "600": 41.5,
        "625": 31.0,
        "650": 23.2,
        "675": 18.2,
        "700": 13.8,
        "725": 10.4,
        "750": 8.27,
        "775": 6.5,
        "800": 5.05,
        "825": 4.01,
        "850": null,
        "875": null,
        "900": null
      }
    },
    {
      "block": 39,
      "line_no": 36,
      "nominal_composition": "25Cr–20Ni",
      "product_form": "Wld. tube",
      "spec_no": "SA–249",
      "type_grade": "TP310H",
      "alloy_desig_uns_no": "S31009",
      "class_condition_temper": null,
      "size_thickness_mm": null,
      "p_no": 8,
      "group_no": 2,
      "min_tensile_strength_mpa": 515,
      "min_yield_strength_mpa": 205,
      "i": "NP",
      "limits_iii": "NP",
      "viii_1": 816,
      "xii": "NP",
      "external_pressure_chart_no": "HA–2",
      "notes": "G12, G24, T7",
      "values": {
        "40": 117,
        "65": 110,
        "100": 102,
        "125": 97.8,
        "150": 94.3,
        "200": 88.7,
        "250": 84.1,
        "300": 81.4,
        "325": 80.2,
        "350": 79.0,
        "375": 77.7,
        "400": 76.5,
        "425": 75.9,
        "450": 74.7,
        "475": 74.0,
        "500": 72.9,
        "525": 71.6,
        "550": 66.5,
        "575": 55.8,
        "600": 41.5,
        "625": 31.0,
        "650": 23.2,
        "675": 18.2,
        "700": 13.8,
        "725": 10.4,
        "750": 8.27,
        "775": 6.5,
        "800": 5.05,
        "825": 4.01,
        "850": null,
        "875": null,
        "900": null
      }
    },
    {
      "block": 39,
      "line_no": 37,
      "nominal_composition": "25Cr–20Ni",
      "product_form": "Smls. pipe",
      "spec_no": "SA–312",
      "type_grade": "TP310H",
      "alloy_desig_uns_no": "S31009",
      "class_condition_temper": null,
      "size_thickness_mm": null,
      "p_no": 8,
      "group_no": 2,
      "min_tensile_strength_mpa": 515,
      "min_yield_strength_mpa": 205,
      "i": 816,
      "limits_iii": "NP",
      "viii_1": 816,
      "xii": "NP",
      "external_pressure_chart_no": "HA–2 G5, T6",
      "notes": null,
      "values": {
        "40": 138,
        "65": 138,
        "100": 138,
        "125": 138,
        "150": 138,
        "200": 137,
        "250": 134,
        "300": 129,
        "325": 127,
        "350": 125,
        "375": 123,
        "400": 122,
        "425": 120,
        "450": 119,
        "475": 117,
        "500": 116,
        "525": 104,
        "550": 84.7,
        "575": 64.7,
        "600": 48.6,
        "625": 36.2,
        "650": 27.3,
        "675": 21.1,
        "700": 15.9,
        "725": 12.5,
        "750": 9.92,
        "775": 7.64,
        "800": 5.97,
        "825": 4.67,
        "850": null,
        "875": null,
        "900": null
      }
    },
    {
      "block": 39,
      "line_no": 38,
      "nominal_composition": "25Cr–20Ni",
      "product_form": "Smls. pipe",
      "spec_no": "SA–312",
      "type_grade": "TP310H",
      "alloy_desig_uns_no": "S31009",
      "class_condition_temper": null,
      "size_thickness_mm": null,
      "p_no": 8,
      "group_no": 2,
      "min_tensile_strength_mpa": 515,
      "min_yield_strength_mpa": 205,
      "i": 816,
      "limits_iii": "NP",
      "viii_1": 816,
      "xii": "NP",
      "external_pressure_chart_no": "HA–2 T7",
      "notes": null,
      "values": {
        "40": 138,
        "65": 129,
        "100": 120,
        "125": 115,
        "150": 111,
        "200": 105,
        "250": 99.5,
        "300": 95.4,
        "325": 94.0,
        "350": 92.8,
        "375": 91.5,
        "400": 90.3,
        "425": 89.0,
        "450": 87.8,
        "475": 86.5,
        "500": 85.3,
        "525": 84.0,
        "550": 79.8,
        "575": 64.7,
        "600": 48.6,
        "625": 36.2,
        "650": 27.3,
        "675": 21.1,
        "700": 15.9,
        "725": 12.5,
        "750": 9.92,
        "775": 7.64,
        "800": 5.97,
        "825": 4.67,
        "850": null,
        "875": null,
        "900": null
      }
    },
    {
      "block": 39,
      "line_no": 39,
      "nominal_composition": "25Cr–20Ni",
      "product_form": "Wld. pipe",
      "spec_no": "SA–312",
      "type_grade": "TP310H",
      "alloy_desig_uns_no": "S31009",
      "class_condition_temper": null,
      "size_thickness_mm": null,
      "p_no": 8,
      "group_no": 2,
      "min_tensile_strength_mpa": 515,
      "min_yield_strength_mpa": 205,
      "i": 816,
      "limits_iii": "NP",
      "viii_1": 816,
      "xii": "NP",
      "external_pressure_chart_no": "HA–2",
      "notes": "G5, G24, T6",
      "values": {
        "40": 117,
        "65": 117,
        "100": 117,
        "125": 117,
        "150": 117,
        "200": 117,
        "250": 114,
        "300": 109,
        "325": 108,
        "350": 106,
        "375": 105,
        "400": 103,
        "425": 102,
        "450": 101,
        "475": 99.6,
        "500": 98.4,
        "525": 90.6,
        "550": 71.3,
        "575": 55.7,
        "600": 41.5,
        "625": 31.0,
        "650": 23.2,
        "675": 18.2,
        "700": 13.8,
        "725": 10.4,
        "750": 8.27,
        "775": 6.5,
        "800": 5.05,
        "825": 4.01,
        "850": null,
        "875": null,
        "900": null
      }
    },
    {
      "block": 39,
      "line_no": 40,
      "nominal_composition": "25Cr–20Ni",
      "product_form": "Wld. pipe",
      "spec_no": "SA–312",
      "type_grade": "TP310H",
      "alloy_desig_uns_no": "S31009",
      "class_condition_temper": null,
      "size_thickness_mm": null,
      "p_no": 8,
      "group_no": 2,
      "min_tensile_strength_mpa": 515,
      "min_yield_strength_mpa": 205,
      "i": 816,
      "limits_iii": "NP",
      "viii_1": 816,
      "xii": "NP",
      "external_pressure_chart_no": "HA–2 G24, T7",
      "notes": null,
      "values": {
        "40": 117,
        "65": 110,
        "100": 102,
        "125": 97.8,
        "150": 94.3,
        "200": 88.7,
        "250": 84.1,
        "300": 81.4,
        "325": 80.2,
        "350": 79.0,
        "375": 77.7,
        "400": 76.5,
        "425": 75.9,
        "450": 74.7,
        "475": 74.0,
        "500": 72.9,
        "525": 71.6,
        "550": 66.5,
        "575": 55.8,
        "600": 41.5,
        "625": 31.0,
        "650": 23.2,
        "675": 18.2,
        "700": 13.8,
        "725": 10.4,
        "750": 8.27,
        "775": 6.5,
        "800": 5.05,
        "825": 4.01,
        "850": null,
        "875": null,
        "900": null
      }
    },
    {
      "block": 39,
      "line_no": 41,
      "nominal_composition": "25Cr–20Ni",
      "product_form": "Bar",
      "spec_no": "SA–479",
      "type_grade": "310H",
      "alloy_desig_uns_no": "S31009",
      "class_condition_temper": null,
      "size_thickness_mm": null,
      "p_no": 8,
      "group_no": 2,
      "min_tensile_strength_mpa": 515,
      "min_yield_strength_mpa": 205,
      "i": 816,
      "limits_iii": "NP",
      "viii_1": 816,
      "xii": "NP",
      "external_pressure_chart_no": "HA–2 G5, T6",
      "notes": null,
      "values": {
        "40": 138,
        "65": 138,
        "100": 138,
        "125": 138,
        "150": 138,
        "200": 137,
        "250": 134,
        "300": 129,
        "325": 127,
        "350": 125,
        "375": 123,
        "400": 122,
        "425": 120,
        "450": 119,
        "475": 117,
        "500": 116,
        "525": 104,
        "550": 84.7,
        "575": 64.7,
        "600": 48.6,
        "625": 36.2,
        "650": 27.3,
        "675": 21.1,
        "700": 15.9,
        "725": 12.5,
        "750": 9.92,
        "775": 7.64,
        "800": 5.97,
        "825": 4.67,
        "850": null,
        "875": null,
        "900": null
      }
    },
    {
      "block": 39,
      "line_no": 42,
      "nominal_composition": "25Cr–20Ni",
      "product_form": "Bar",
      "spec_no": "SA–479",
      "type_grade": "310H",
      "alloy_desig_uns_no": "S31009",
      "class_condition_temper": null,
      "size_thickness_mm": null,
      "p_no": 8,
      "group_no": 2,
      "min_tensile_strength_mpa": 515,
      "min_yield_strength_mpa": 205,
      "i": 816,
      "limits_iii": "NP",
      "viii_1": 816,
      "xii": "NP",
      "external_pressure_chart_no": "HA–2 T7",
      "notes": null,
      "values": {
        "40": 138,
        "65": 129,
        "100": 120,
        "125": 115,
        "150": 111,
        "200": 105,
        "250": 99.5,
        "300": 95.4,
        "325": 94.0,
        "350": 92.8,
        "375": 91.5,
        "400": 90.3,
        "425": 89.0,
        "450": 87.8,
        "475": 86.5,
        "500": 85.3,
        "525": 84.0,
        "550": 79.8,
        "575": 64.7,
        "600": 48.6,
        "625": 36.2,
        "650": 27.3,
        "675": 21.1,
        "700": 15.9,
        "725": 12.5,
        "750": 9.92,
        "775": 7.64,
        "800": 5.97,
        "825": 4.67,
        "850": null,
        "875": null,
        "900": null
      }
    },
    {
      "block": 39,
      "line_no": 43,
      "nominal_composition": "25Cr–20Ni",
      "product_form": "Bar",
      "spec_no": "SA/JIS G4303",
      "type_grade": "SUS310S",
      "alloy_desig_uns_no": null,
      "class_condition_temper": null,
      "size_thickness_mm": null,
      "p_no": 8,
      "group_no": 2,
      "min_tensile_strength_mpa": 520,
      "min_yield_strength_mpa": 205,
      "i": 538,
      "limits_iii": 427,
      "viii_1": 538,
      "xii": "NP",
      "external_pressure_chart_no": "HA–2",
      "notes": "G5, G12, G22, T5",
      "values": {
        "40": 138,
        "65": 138,
        "100": 138,
        "125": 138,
        "150": 138,
        "200": 138,
        "250": 135,
        "300": 129,
        "325": 127,
        "350": 125,
        "375": 123,
        "400": 122,
        "425": 120,
        "450": 119,
        "475": 117,
        "500": 112,
        "525": 87.2,
        "550": 59.2,
        "575": null,
        "600": null,
        "625": null,
        "650": null,
        "675": null,
        "700": null,
        "725": null,
        "750": null,
        "775": null,
        "800": null,
        "825": null,
        "850": null,
        "875": null,
        "900": null
      }
    },
    {
      "block": 39,
      "line_no": 44,
      "nominal_composition": "25Cr–20Ni–Cb",
      "product_form": "Smls. tube",
      "spec_no": "SA–213",
      "type_grade": "TP310Cb",
      "alloy_desig_uns_no": "S31040",
      "class_condition_temper": null,
      "size_thickness_mm": null,
      "p_no": 8,
      "group_no": 2,
      "min_tensile_strength_mpa": 515,
      "min_yield_strength_mpa": 205,
      "i": "NP",
      "limits_iii": "NP",
      "viii_1": 816,
      "xii": 343,
      "external_pressure_chart_no": "HA–2",
      "notes": "G5, G12, T5",
      "values": {
        "40": 138,
        "65": 138,
        "100": 138,
        "125": 138,
        "150": 138,
        "200": 138,
        "250": 135,
        "300": 129,
        "325": 127,
        "350": 125,
        "375": 123,
        "400": 122,
        "425": 120,
        "450": 119,
        "475": 117,
        "500": 112,
        "525": 87.2,
        "550": 59.2,
        "575": 44.2,
        "600": 31.8,
        "625": 23.7,
        "650": 16.9,
        "675": 10.7,
        "700": 6.1,
        "725": 3.78,
        "750": 2.96,
        "775": 2.4,
        "800": 1.76,
        "825": 1.15,
        "850": null,
        "875": null,
        "900": null
      }
    },
    {
      "block": 39,
      "line_no": 45,
      "nominal_composition": "25Cr–20Ni–Cb",
      "product_form": "Smls. tube",
      "spec_no": "SA–213",
      "type_grade": "TP310Cb",
      "alloy_desig_uns_no": "S31040",
      "class_condition_temper": null,
      "size_thickness_mm": null,
      "p_no": 8,
      "group_no": 2,
      "min_tensile_strength_mpa": 515,
      "min_yield_strength_mpa": 205,
      "i": "NP",
      "limits_iii": "NP",
      "viii_1": 816,
      "xii": 343,
      "external_pressure_chart_no": "HA–2 G12, T6",
      "notes": null,
      "values": {
        "40": 138,
        "65": 129,
        "100": 120,
        "125": 115,
        "150": 111,
        "200": 105,
        "250": 100,
        "300": 95.4,
        "325": 94.0,
        "350": 92.8,
        "375": 91.5,
        "400": 90.3,
        "425": 89.0,
        "450": 87.8,
        "475": 86.5,
        "500": 85.3,
        "525": 77.8,
        "550": 59.2,
        "575": 44.2,
        "600": 31.8,
        "625": 23.7,
        "650": 16.9,
        "675": 10.7,
        "700": 6.1,
        "725": 3.78,
        "750": 2.96,
        "775": 2.4,
        "800": 1.76,
        "825": 1.15,
        "850": null,
        "875": null,
        "900": null
      }
    },
    {
      "block": 40,
      "line_no": 1,
      "nominal_composition": "25Cr–20Ni–Cb",
      "product_form": "Plate",
      "spec_no": "SA–240",
      "type_grade": "310Cb",
      "alloy_desig_uns_no": "S31040",
      "class_condition_temper": null,
      "size_thickness_mm": null,
      "p_no": 8,
      "group_no": 2,
      "min_tensile_strength_mpa": 515,
      "min_yield_strength_mpa": 205,
      "i": "NP",
      "limits_iii": "NP",
      "viii_1": 816,
      "xii": 343,
      "external_pressure_chart_no": "HA–2",
      "notes": "G5, G12, T5",
      "values": {
        "40": 138,
        "65": 138,
        "100": 138,
        "125": 138,
        "150": 138,
        "200": 138,
        "250": 135,
        "300": 129,
        "325": 127,
        "350": 125,
        "375": 123,
        "400": 122,
        "425": 120,
        "450": 119,
        "475": 117,
        "500": 112,
        "525": 87.2,
        "550": 59.2,
        "575": 44.2,
        "600": 31.8,
        "625": 23.7,
        "650": 16.9,
        "675": 10.7,
        "700": 6.1,
        "725": 3.78,
        "750": 2.96,
        "775": 2.4,
        "800": 1.76,
        "825": 1.15,
        "850": null,
        "875": null,
        "900": null
      }
    },
    {
      "block": 40,
      "line_no": 2,
      "nominal_composition": "25Cr–20Ni–Cb",
      "product_form": "Plate",
      "spec_no": "SA–240",
      "type_grade": "310Cb",
      "alloy_desig_uns_no": "S31040",
      "class_condition_temper": null,
      "size_thickness_mm": null,
      "p_no": 8,
      "group_no": 2,
      "min_tensile_strength_mpa": 515,
      "min_yield_strength_mpa": 205,
      "i": "NP",
      "limits_iii": "NP",
      "viii_1": 816,
      "xii": 343,
      "external_pressure_chart_no": "HA–2 G12, T6",
      "notes": null,
      "values": {
        "40": 138,
        "65": 129,
        "100": 120,
        "125": 115,
        "150": 111,
        "200": 105,
        "250": 100,
        "300": 95.4,
        "325": 94.0,
        "350": 92.8,
        "375": 91.5,
        "400": 90.3,
        "425": 89.0,
        "450": 87.8,
        "475": 86.5,
        "500": 85.3,
        "525": 77.8,
        "550": 59.2,
        "575": 44.2,
        "600": 31.8,
        "625": 23.7,
        "650": 16.9,
        "675": 10.7,
        "700": 6.1,
        "725": 3.78,
        "750": 2.96,
        "775": 2.4,
        "800": 1.76,
        "825": 1.15,
        "850": null,
        "875": null,
        "900": null
      }
    },
    {
      "block": 40,
      "line_no": 3,
      "nominal_composition": "25Cr–20Ni–Cb",
      "product_form": "Wld. tube",
      "spec_no": "SA–249",
      "type_grade": "TP310Cb",
      "alloy_desig_uns_no": "S31040",
      "class_condition_temper": null,
      "size_thickness_mm": null,
      "p_no": 8,
      "group_no": 2,
      "min_tensile_strength_mpa": 515,
      "min_yield_strength_mpa": 205,
      "i": "NP",
      "limits_iii": "NP",
      "viii_1": 816,
      "xii": 343,
      "external_pressure_chart_no": "HA–2",
      "notes": "G5, G12, G24, T5",
      "values": {
        "40": 117,
        "65": 117,
        "100": 117,
        "125": 117,
        "150": 117,
        "200": 117,
        "250": 114,
        "300": 109,
        "325": 108,
        "350": 106,
        "375": 105,
        "400": 103,
        "425": 102,
        "450": 101,
        "475": 99.3,
        "500": 98.5,
        "525": 74.7,
        "550": 50.6,
        "575": 37.4,
        "600": 27.5,
        "625": 20.4,
        "650": 14.2,
        "675": 9.27,
        "700": 5.22,
        "725": 3.23,
        "750": 2.53,
        "775": 2.06,
        "800": 1.52,
        "825": 0.96,
        "850": null,
        "875": null,
        "900": null
      }
    },
    {
      "block": 40,
      "line_no": 4,
      "nominal_composition": "25Cr–20Ni–Cb",
      "product_form": "Wld. tube",
      "spec_no": "SA–249",
      "type_grade": "TP310Cb",
      "alloy_desig_uns_no": "S31040",
