Repository: danivelas0/asme-pcc

File: resources/bpvc_ii_d_metric_2025/table_u.json (part 55 of 61)
    "Size/Thickness, mm",
    "Min. Tensile Strength, MPa"
  ],
  "columns_values": [
        "750": null,
        "775": null,
        "800": null,
        "825": null,
        "850": null,
        "875": null,
        "900": null
      }
    },
    {
      "block": 50,
      "line_no": 39,
      "nominal_composition": "35Ni–23Cr–7.5Mo–N",
      "product_form": "Smls. pipe & tube",
      "spec_no": "SB–677",
      "type_grade": null,
      "alloy_desig_uns_no": "N08354",
      "class_condition_temper": "Solution ann.",
      "size_thickness_mm": null,
      "min_tensile_strength_mpa": 640,
      "values": {
        "40": 640,
        "100": 637,
        "150": 602,
        "200": 577,
        "250": 559,
        "300": 546,
        "325": 542,
        "350": 537,
        "375": 533,
        "400": 529,
        "425": 524,
        "450": 519,
        "475": null,
        "500": null,
        "525": null,
        "550": null,
        "575": null,
        "600": null,
        "625": null,
        "650": null,
        "675": null,
        "700": null,
        "725": null,
        "750": null,
        "775": null,
        "800": null,
        "825": null,
        "850": null,
        "875": null,
        "900": null
      }
    },
    {
      "block": 50,
      "line_no": 40,
      "nominal_composition": "46Fe–24Ni–21Cr–6Mo–N",
      "product_form": "Forgings",
      "spec_no": "SB–462",
      "type_grade": null,
      "alloy_desig_uns_no": "N08367",
      "class_condition_temper": "Solution ann.",
      "size_thickness_mm": null,
      "min_tensile_strength_mpa": 655,
      "values": {
        "40": 655,
        "100": 654,
        "150": 618,
        "200": 594,
        "250": 577,
        "300": 565,
        "325": 560,
        "350": 556,
        "375": 552,
        "400": 549,
        "425": 546,
        "450": 543,
        "475": 539,
        "500": 535,
        "525": null,
        "550": null,
        "575": null,
        "600": null,
        "625": null,
        "650": null,
        "675": null,
        "700": null,
        "725": null,
        "750": null,
        "775": null,
        "800": null,
        "825": null,
        "850": null,
        "875": null,
        "900": null
      }
    },
    {
      "block": 50,
      "line_no": 41,
      "nominal_composition": "46Fe–24Ni–21Cr–6Mo–N",
      "product_form": "Forgings",
      "spec_no": "SB–564",
      "type_grade": null,
      "alloy_desig_uns_no": "N08367",
      "class_condition_temper": "Solution ann.",
      "size_thickness_mm": null,
      "min_tensile_strength_mpa": 655,
      "values": {
        "40": 655,
        "100": 654,
        "150": 618,
        "200": 594,
        "250": 577,
        "300": 565,
        "325": 560,
        "350": 556,
        "375": 552,
        "400": 549,
        "425": 546,
        "450": 543,
        "475": 539,
        "500": 535,
        "525": null,
        "550": null,
        "575": null,
        "600": null,
        "625": null,
        "650": null,
        "675": null,
        "700": null,
        "725": null,
        "750": null,
        "775": null,
        "800": null,
        "825": null,
        "850": null,
        "875": null,
        "900": null
      }
    },
    {
      "block": 50,
      "line_no": 42,
      "nominal_composition": "46Fe–24Ni–21Cr–6Mo–N",
      "product_form": "Wld. pipe",
      "spec_no": "SB–675",
      "type_grade": null,
      "alloy_desig_uns_no": "N08367",
      "class_condition_temper": "Solution ann.",
      "size_thickness_mm": ">5",
      "min_tensile_strength_mpa": 655,
      "values": {
        "40": 655,
        "100": 654,
        "150": 618,
        "200": 594,
        "250": 577,
        "300": 565,
        "325": 560,
        "350": 556,
        "375": 552,
        "400": 549,
        "425": 546,
        "450": 543,
        "475": 539,
        "500": 535,
        "525": null,
        "550": null,
        "575": null,
        "600": null,
        "625": null,
        "650": null,
        "675": null,
        "700": null,
        "725": null,
        "750": null,
        "775": null,
        "800": null,
        "825": null,
        "850": null,
        "875": null,
        "900": null
      }
    },
    {
      "block": 50,
      "line_no": 43,
      "nominal_composition": "46Fe–24Ni–21Cr–6Mo–N",
      "product_form": "Wld. tube",
      "spec_no": "SB–676",
      "type_grade": null,
      "alloy_desig_uns_no": "N08367",
      "class_condition_temper": "Solution ann.",
      "size_thickness_mm": ">5",
      "min_tensile_strength_mpa": 655,
      "values": {
        "40": 655,
        "100": 654,
        "150": 618,
        "200": 594,
        "250": 577,
        "300": 565,
        "325": 560,
        "350": 556,
        "375": 552,
        "400": 549,
        "425": 546,
        "450": 543,
        "475": 539,
        "500": 535,
        "525": null,
        "550": null,
        "575": null,
        "600": null,
        "625": null,
        "650": null,
        "675": null,
        "700": null,
        "725": null,
        "750": null,
        "775": null,
        "800": null,
        "825": null,
        "850": null,
        "875": null,
        "900": null
      }
    },
    {
      "block": 50,
      "line_no": 44,
      "nominal_composition": "46Fe–24Ni–21Cr–6Mo–N",
      "product_form": "Plate, sheet, strip",
      "spec_no": "SB–688",
      "type_grade": null,
      "alloy_desig_uns_no": "N08367",
      "class_condition_temper": "Solution ann.",
      "size_thickness_mm": ">5",
      "min_tensile_strength_mpa": 655,
      "values": {
        "40": 655,
        "100": 654,
        "150": 618,
        "200": 594,
        "250": 577,
        "300": 565,
        "325": 560,
        "350": 556,
        "375": 552,
        "400": 549,
        "425": 546,
        "450": 543,
        "475": 539,
        "500": 535,
        "525": null,
        "550": null,
        "575": null,
        "600": null,
        "625": null,
        "650": null,
        "675": null,
        "700": null,
        "725": null,
        "750": null,
        "775": null,
        "800": null,
        "825": null,
        "850": null,
        "875": null,
        "900": null
      }
    },
    {
      "block": 50,
      "line_no": 45,
      "nominal_composition": "46Fe–24Ni–21Cr–6Mo–N",
      "product_form": "Smls. pipe & tube",
      "spec_no": "SB–690",
      "type_grade": null,
      "alloy_desig_uns_no": "N08367",
      "class_condition_temper": "Solution ann.",
      "size_thickness_mm": ">5",
      "min_tensile_strength_mpa": 655,
      "values": {
        "40": 655,
        "100": 654,
        "150": 618,
        "200": 594,
        "250": 577,
        "300": 565,
        "325": 560,
        "350": 556,
        "375": 552,
        "400": 549,
        "425": 546,
        "450": 543,
        "475": 539,
        "500": 535,
        "525": null,
        "550": null,
        "575": null,
        "600": null,
        "625": null,
        "650": null,
        "675": null,
        "700": null,
        "725": null,
        "750": null,
        "775": null,
        "800": null,
        "825": null,
        "850": null,
        "875": null,
        "900": null
      }
    },
    {
      "block": 51,
      "line_no": 1,
      "nominal_composition": "46Fe–24Ni–21Cr–6Mo–N",
      "product_form": "Bar, rod, wire",
      "spec_no": "SB–691",
      "type_grade": null,
      "alloy_desig_uns_no": "N08367",
      "class_condition_temper": "Solution ann.",
      "size_thickness_mm": null,
      "min_tensile_strength_mpa": 655,
      "values": {
        "40": 655,
        "100": 654,
        "150": 618,
        "200": 594,
        "250": 577,
        "300": 565,
        "325": 560,
        "350": 556,
        "375": 552,
        "400": 549,
        "425": 546,
        "450": 543,
        "475": 539,
        "500": 535,
        "525": null,
        "550": null,
        "575": null,
        "600": null,
        "625": null,
        "650": null,
        "675": null,
        "700": null,
        "725": null,
        "750": null,
        "775": null,
        "800": null,
        "825": null,
        "850": null,
        "875": null,
        "900": null
      }
    },
    {
      "block": 51,
      "line_no": 2,
      "nominal_composition": "46Fe–24Ni–21Cr–6Mo–N",
      "product_form": "Wld. pipe",
      "spec_no": "SB–804",
      "type_grade": null,
      "alloy_desig_uns_no": "N08367",
      "class_condition_temper": "Solution ann.",
      "size_thickness_mm": ">5",
      "min_tensile_strength_mpa": 655,
      "values": {
        "40": 655,
        "100": 654,
        "150": 618,
        "200": 594,
        "250": 577,
        "300": 565,
        "325": 560,
        "350": 556,
        "375": 552,
        "400": 549,
        "425": 546,
        "450": 543,
        "475": 539,
        "500": 535,
        "525": null,
        "550": null,
        "575": null,
        "600": null,
        "625": null,
        "650": null,
        "675": null,
        "700": null,
        "725": null,
        "750": null,
        "775": null,
        "800": null,
        "825": null,
        "850": null,
        "875": null,
        "900": null
      }
    },
    {
      "block": 51,
      "line_no": 3,
      "nominal_composition": "46Fe–24Ni–21Cr–6Mo–N",
      "product_form": "Wld. pipe",
      "spec_no": "SB–675",
      "type_grade": null,
      "alloy_desig_uns_no": "N08367",
      "class_condition_temper": "Solution ann.",
      "size_thickness_mm": "≤5",
      "min_tensile_strength_mpa": 690,
      "values": {
        "40": 689,
        "100": 688,
        "150": 651,
        "200": 626,
        "250": 608,
        "300": 595,
        "325": 590,
        "350": 586,
        "375": 581,
        "400": 578,
        "425": 575,
        "450": 572,
        "475": 568,
        "500": 564,
        "525": null,
        "550": null,
        "575": null,
        "600": null,
        "625": null,
        "650": null,
        "675": null,
        "700": null,
        "725": null,
        "750": null,
        "775": null,
        "800": null,
        "825": null,
        "850": null,
        "875": null,
        "900": null
      }
    },
    {
      "block": 51,
      "line_no": 4,
      "nominal_composition": "46Fe–24Ni–21Cr–6Mo–N",
      "product_form": "Wld. tube",
      "spec_no": "SB–676",
      "type_grade": null,
      "alloy_desig_uns_no": "N08367",
      "class_condition_temper": "Solution ann.",
      "size_thickness_mm": "≤5",
      "min_tensile_strength_mpa": 690,
      "values": {
        "40": 689,
        "100": 688,
        "150": 651,
        "200": 626,
        "250": 608,
        "300": 595,
        "325": 590,
        "350": 586,
        "375": 581,
        "400": 578,
        "425": 575,
        "450": 572,
        "475": 568,
        "500": 564,
        "525": null,
        "550": null,
        "575": null,
        "600": null,
        "625": null,
        "650": null,
        "675": null,
        "700": null,
        "725": null,
        "750": null,
        "775": null,
        "800": null,
        "825": null,
        "850": null,
        "875": null,
        "900": null
      }
    },
    {
      "block": 51,
      "line_no": 5,
      "nominal_composition": "46Fe–24Ni–21Cr–6Mo–N",
      "product_form": "Plate, sheet, strip",
      "spec_no": "SB–688",
      "type_grade": null,
      "alloy_desig_uns_no": "N08367",
      "class_condition_temper": "Solution ann.",
      "size_thickness_mm": "≤5",
      "min_tensile_strength_mpa": 690,
      "values": {
        "40": 689,
        "100": 688,
        "150": 651,
        "200": 626,
        "250": 608,
        "300": 595,
        "325": 590,
        "350": 586,
        "375": 581,
        "400": 578,
        "425": 575,
        "450": 572,
        "475": 568,
        "500": 564,
        "525": null,
        "550": null,
        "575": null,
        "600": null,
        "625": null,
        "650": null,
        "675": null,
        "700": null,
        "725": null,
        "750": null,
        "775": null,
        "800": null,
        "825": null,
        "850": null,
        "875": null,
        "900": null
      }
    },
    {
      "block": 51,
      "line_no": 6,
      "nominal_composition": "46Fe–24Ni–21Cr–6Mo–N",
      "product_form": "Smls. pipe & tube",
      "spec_no": "SB–690",
      "type_grade": null,
      "alloy_desig_uns_no": "N08367",
      "class_condition_temper": "Solution ann.",
      "size_thickness_mm": "≤5",
      "min_tensile_strength_mpa": 690,
      "values": {
        "40": 689,
        "100": 688,
        "150": 651,
        "200": 626,
        "250": 608,
        "300": 595,
        "325": 590,
        "350": 586,
        "375": 581,
        "400": 578,
        "425": 575,
        "450": 572,
        "475": 568,
        "500": 564,
        "525": null,
        "550": null,
        "575": null,
        "600": null,
        "625": null,
        "650": null,
        "675": null,
        "700": null,
        "725": null,
        "750": null,
        "775": null,
        "800": null,
        "825": null,
        "850": null,
        "875": null,
        "900": null
      }
    },
    {
      "block": 51,
      "line_no": 7,
      "nominal_composition": "46Fe–24Ni–21Cr–6Mo–N",
      "product_form": "Wld. pipe",
      "spec_no": "SB–804",
      "type_grade": null,
      "alloy_desig_uns_no": "N08367",
      "class_condition_temper": "Solution ann.",
      "size_thickness_mm": "≤5",
      "min_tensile_strength_mpa": 690,
      "values": {
        "40": 689,
        "100": 688,
        "150": 651,
        "200": 626,
        "250": 608,
        "300": 595,
        "325": 590,
        "350": 586,
        "375": 581,
        "400": 578,
        "425": 575,
        "450": 572,
        "475": 568,
        "500": 564,
        "525": null,
        "550": null,
        "575": null,
        "600": null,
        "625": null,
        "650": null,
        "675": null,
        "700": null,
        "725": null,
        "750": null,
        "775": null,
        "800": null,
        "825": null,
        "850": null,
        "875": null,
        "900": null
      }
    },
    {
      "block": 51,
      "line_no": 8,
      "nominal_composition": "46Fe–24Ni–21Cr–6Mo–N",
      "product_form": "Castings",
      "spec_no": "SA–351",
      "type_grade": "CN3MN",
      "alloy_desig_uns_no": "J94651",
      "class_condition_temper": "Solution ann.",
      "size_thickness_mm": null,
      "min_tensile_strength_mpa": 550,
      "values": {
        "40": 552,
        "100": 516,
        "150": 479,
        "200": 455,
        "250": 437,
        "300": 423,
        "325": 417,
        "350": 411,
        "375": 405,
        "400": 400,
        "425": 395,
        "450": 390,
        "475": 386,
        "500": 383,
        "525": 379,
        "550": null,
        "575": null,
        "600": null,
        "625": null,
        "650": null,
        "675": null,
        "700": null,
        "725": null,
        "750": null,
        "775": null,
        "800": null,
        "825": null,
        "850": null,
        "875": null,
        "900": null
      }
    },
    {
      "block": 51,
      "line_no": 9,
      "nominal_composition": "25Ni–47Fe–21Cr–5Mo",
      "product_form": "Plate, sheet, strip",
      "spec_no": "SB–599",
      "type_grade": null,
      "alloy_desig_uns_no": "N08700",
      "class_condition_temper": "Solution ann.",
      "size_thickness_mm": null,
      "min_tensile_strength_mpa": 550,
      "values": {
        "40": 552,
        "100": 551,
        "150": 546,
        "200": 534,
        "250": 520,
        "300": 517,
        "325": 517,
        "350": 515,
        "375": null,
        "400": null,
        "425": null,
        "450": null,
        "475": null,
        "500": null,
        "525": null,
        "550": null,
        "575": null,
        "600": null,
        "625": null,
        "650": null,
        "675": null,
        "700": null,
        "725": null,
        "750": null,
        "775": null,
        "800": null,
        "825": null,
        "850": null,
        "875": null,
        "900": null
      }
    },
    {
      "block": 51,
      "line_no": 10,
      "nominal_composition": "25Ni–47Fe–21Cr–5Mo",
      "product_form": "Bar, wire",
      "spec_no": "SB–672",
      "type_grade": null,
      "alloy_desig_uns_no": "N08700",
      "class_condition_temper": "Solution ann.",
      "size_thickness_mm": null,
      "min_tensile_strength_mpa": 550,
      "values": {
        "40": 552,
        "100": 551,
        "150": 546,
        "200": 534,
        "250": 520,
        "300": 517,
        "325": 517,
        "350": 515,
        "375": null,
        "400": null,
        "425": null,
        "450": null,
        "475": null,
        "500": null,
        "525": null,
        "550": null,
        "575": null,
        "600": null,
        "625": null,
        "650": null,
        "675": null,
        "700": null,
        "725": null,
        "750": null,
        "775": null,
        "800": null,
        "825": null,
        "850": null,
        "875": null,
        "900": null
      }
    },
    {
      "block": 51,
      "line_no": 11,
      "nominal_composition": "32Ni–45Fe–20Cr–Cb",
      "product_form": "Castings",
      "spec_no": "SA–351",
      "type_grade": "CT15C",
      "alloy_desig_uns_no": null,
      "class_condition_temper": "As cast",
      "size_thickness_mm": null,
      "min_tensile_strength_mpa": 435,
      "values": {
        "40": 434,
        "100": 434,
        "150": 434,
        "200": 434,
        "250": 434,
        "300": 434,
        "325": 434,
        "350": 434,
        "375": 434,
        "400": 434,
        "425": 434,
        "450": 434,
        "475": 434,
        "500": null,
        "525": null,
        "550": null,
        "575": null,
        "600": null,
        "625": null,
        "650": null,
        "675": null,
        "700": null,
        "725": null,
        "750": null,
        "775": null,
        "800": null,
        "825": null,
        "850": null,
        "875": null,
        "900": null
      }
    },
    {
      "block": 51,
      "line_no": 12,
      "nominal_composition": "33Ni–42Fe–21Cr",
      "product_form": "Smls. tube",
      "spec_no": "SB–163",
      "type_grade": null,
      "alloy_desig_uns_no": "N08800",
      "class_condition_temper": "Annealed",
      "size_thickness_mm": null,
      "min_tensile_strength_mpa": 515,
      "values": {
        "40": 517,
        "100": 517,
        "150": 517,
        "200": 517,
        "250": 515,
        "300": 514,
        "325": 514,
        "350": 514,
        "375": 513,
        "400": 512,
        "425": 510,
        "450": 506,
        "475": 501,
        "500": 495,
        "525": 487,
        "550": 465,
        "575": 445,
        "600": 421,
        "625": 393,
        "650": 363,
        "675": 330,
        "700": 296,
        "725": 263,
        "750": 231,
        "775": 204,
        "800": 184,
        "825": 173,
        "850": 175,
        "875": 194,
        "900": null
      }
    },
    {
      "block": 51,
      "line_no": 13,
      "nominal_composition": "33Ni–42Fe–21Cr",
      "product_form": "Smls. & wld. ftgs.",
      "spec_no": "SB–366",
      "type_grade": null,
      "alloy_desig_uns_no": "N08800",
      "class_condition_temper": "Annealed",
      "size_thickness_mm": null,
      "min_tensile_strength_mpa": 515,
      "values": {
        "40": 517,
        "100": 517,
        "150": 517,
        "200": 517,
        "250": 515,
        "300": 514,
        "325": 514,
        "350": 514,
        "375": 513,
        "400": 512,
        "425": 510,
        "450": 506,
        "475": 501,
        "500": 495,
        "525": 487,
        "550": 465,
        "575": 445,
        "600": 421,
        "625": 393,
        "650": 363,
        "675": 330,
        "700": 296,
        "725": 263,
        "750": 231,
        "775": 204,
        "800": 184,
        "825": 173,
        "850": 175,
        "875": 194,
        "900": null
      }
    },
    {
      "block": 51,
      "line_no": 14,
      "nominal_composition": "33Ni–42Fe–21Cr",
      "product_form": "Smls. pipe & tube",
      "spec_no": "SB–407",
      "type_grade": null,
      "alloy_desig_uns_no": "N08800",
      "class_condition_temper": "Annealed",
      "size_thickness_mm": null,
      "min_tensile_strength_mpa": 515,
      "values": {
        "40": 517,
        "100": 517,
        "150": 517,
        "200": 517,
        "250": 515,
        "300": 514,
        "325": 514,
        "350": 514,
        "375": 513,
        "400": 512,
        "425": 510,
        "450": 506,
        "475": 501,
        "500": 495,
        "525": 487,
        "550": 465,
        "575": 445,
        "600": 421,
        "625": 393,
        "650": 363,
        "675": 330,
        "700": 296,
        "725": 263,
        "750": 231,
        "775": 204,
        "800": 184,
        "825": 173,
        "850": 175,
        "875": 194,
        "900": null
      }
    },
    {
      "block": 51,
      "line_no": 15,
      "nominal_composition": "33Ni–42Fe–21Cr",
      "product_form": "Bar",
      "spec_no": "SB–408",
      "type_grade": null,
      "alloy_desig_uns_no": "N08800",
      "class_condition_temper": "Annealed",
      "size_thickness_mm": null,
      "min_tensile_strength_mpa": 515,
      "values": {
        "40": 517,
        "100": 517,
        "150": 517,
        "200": 517,
        "250": 515,
        "300": 514,
        "325": 514,
        "350": 514,
        "375": 513,
        "400": 512,
        "425": 510,
        "450": 506,
        "475": 501,
        "500": 495,
        "525": 487,
        "550": 465,
        "575": 445,
        "600": 421,
        "625": 393,
        "650": 363,
        "675": 330,
        "700": 296,
        "725": 263,
        "750": 231,
        "775": 204,
        "800": 184,
        "825": 173,
        "850": 175,
        "875": 194,
        "900": null
      }
    },
    {
      "block": 51,
      "line_no": 16,
      "nominal_composition": "33Ni–42Fe–21Cr",
      "product_form": "Plate",
      "spec_no": "SB–409",
      "type_grade": null,
      "alloy_desig_uns_no": "N08800",
      "class_condition_temper": "Annealed",
      "size_thickness_mm": null,
      "min_tensile_strength_mpa": 515,
      "values": {
        "40": 517,
        "100": 517,
        "150": 517,
        "200": 517,
        "250": 515,
        "300": 514,
        "325": 514,
        "350": 514,
        "375": 513,
        "400": 512,
        "425": 510,
        "450": 506,
        "475": 501,
        "500": 495,
        "525": 487,
        "550": 465,
        "575": 445,
        "600": 421,
        "625": 393,
        "650": 363,
        "675": 330,
        "700": 296,
        "725": 263,
        "750": 231,
        "775": 204,
        "800": 184,
        "825": 173,
        "850": 175,
        "875": 194,
        "900": null
      }
    },
    {
      "block": 51,
      "line_no": 17,
      "nominal_composition": "33Ni–42Fe–21Cr",
      "product_form": "Wld. pipe",
      "spec_no": "SB–514",
      "type_grade": null,
      "alloy_desig_uns_no": "N08800",
      "class_condition_temper": "Annealed",
      "size_thickness_mm": null,
      "min_tensile_strength_mpa": 515,
      "values": {
        "40": 517,
        "100": 517,
        "150": 517,
        "200": 517,
        "250": 515,
        "300": 514,
        "325": 514,
        "350": 514,
        "375": 513,
        "400": 512,
        "425": 510,
        "450": 506,
        "475": 501,
        "500": 495,
        "525": 487,
        "550": 465,
        "575": 445,
        "600": 421,
        "625": 393,
        "650": 363,
        "675": 330,
        "700": 296,
        "725": 263,
        "750": 231,
        "775": 204,
        "800": 184,
        "825": 173,
        "850": 175,
        "875": 194,
        "900": null
      }
    },
    {
      "block": 51,
      "line_no": 18,
      "nominal_composition": "33Ni–42Fe–21Cr",
      "product_form": "Wld. tube",
      "spec_no": "SB–515",
      "type_grade": null,
      "alloy_desig_uns_no": "N08800",
      "class_condition_temper": "Annealed",
      "size_thickness_mm": null,
      "min_tensile_strength_mpa": 515,
      "values": {
        "40": 517,
        "100": 517,
        "150": 517,
        "200": 517,
        "250": 515,
        "300": 514,
        "325": 514,
        "350": 514,
        "375": 513,
        "400": 512,
        "425": 510,
        "450": 506,
        "475": 501,
        "500": 495,
        "525": 487,
        "550": 465,
        "575": 445,
        "600": 421,
        "625": 393,
        "650": 363,
        "675": 330,
        "700": 296,
        "725": 263,
        "750": 231,
        "775": 204,
        "800": 184,
        "825": 173,
        "850": 175,
        "875": 194,
        "900": null
      }
    },
    {
      "block": 51,
      "line_no": 19,
      "nominal_composition": "33Ni–42Fe–21Cr",
      "product_form": "Forgings",
      "spec_no": "SB–564",
      "type_grade": null,
      "alloy_desig_uns_no": "N08800",
      "class_condition_temper": "Annealed",
      "size_thickness_mm": null,
      "min_tensile_strength_mpa": 515,
      "values": {
        "40": 517,
        "100": 517,
        "150": 517,
        "200": 517,
        "250": 515,
        "300": 514,
        "325": 514,
        "350": 514,
        "375": 513,
        "400": 512,
        "425": 510,
        "450": 506,
        "475": 501,
        "500": 495,
        "525": 487,
        "550": 465,
        "575": 445,
        "600": 421,
        "625": 393,
        "650": 363,
        "675": 330,
        "700": 296,
        "725": 263,
        "750": 231,
        "775": 204,
        "800": 184,
        "825": 173,
        "850": 175,
        "875": 194,
        "900": null
      }
    },
    {
      "block": 51,
      "line_no": 20,
      "nominal_composition": "33Ni–42Fe–21Cr",
      "product_form": "Smls. tube",
      "spec_no": "SB–163",
      "type_grade": null,
      "alloy_desig_uns_no": "N08800",
      "class_condition_temper": "Cold worked",
      "size_thickness_mm": null,
      "min_tensile_strength_mpa": 570,
      "values": {
        "40": 572,
        "100": 572,
        "150": 572,
        "200": 570,
        "250": 558,
        "300": 552,
        "325": 551,
        "350": 551,
        "375": null,
        "400": null,
        "425": null,
        "450": null,
        "475": null,
        "500": null,
        "525": null,
        "550": 515,
        "575": 492,
        "600": 466,
        "625": 485,
        "650": 401,
        "675": 365,
        "700": 328,
        "725": 291,
        "750": 256,
        "775": 226,
        "800": 203,
        "825": 191,
        "850": 193,
        "875": 214,
        "900": null
      }
    },
    {
      "block": 51,
      "line_no": 21,
      "nominal_composition": "32Ni–44Fe–21Cr",
      "product_form": "Smls. tube",
      "spec_no": "SB–163",
      "type_grade": null,
      "alloy_desig_uns_no": "N08801",
      "class_condition_temper": "Ann./stabilized",
      "size_thickness_mm": null,
      "min_tensile_strength_mpa": 450,
      "values": {
        "40": 448,
        "100": 448,
        "150": 448,
        "200": 446,
        "250": 442,
        "300": 440,
        "325": 440,
        "350": 440,
        "375": 440,
        "400": 440,
        "425": 440,
        "450": 440,
        "475": 439,
        "500": 437,
        "525": 432,
        "550": null,
        "575": null,
        "600": null,
        "625": null,
        "650": null,
        "675": null,
        "700": null,
        "725": null,
        "750": null,
        "775": null,
        "800": null,
        "825": null,
        "850": null,
        "875": null,
        "900": null
      }
    },
    {
      "block": 51,
      "line_no": 22,
      "nominal_composition": "32Ni–44Fe–21Cr",
      "product_form": "Smls. pipe & tube",
      "spec_no": "SB–407",
      "type_grade": null,
      "alloy_desig_uns_no": "N08801",
      "class_condition_temper": "Ann./stabilized",
      "size_thickness_mm": null,
      "min_tensile_strength_mpa": 450,
      "values": {
        "40": 448,
        "100": 448,
        "150": 448,
        "200": 446,
        "250": 442,
        "300": 440,
        "325": 440,
        "350": 440,
        "375": 440,
        "400": 440,
        "425": 440,
        "450": 440,
        "475": 439,
        "500": 437,
        "525": 432,
        "550": null,
        "575": null,
        "600": null,
        "625": null,
        "650": null,
        "675": null,
        "700": null,
        "725": null,
        "750": null,
        "775": null,
        "800": null,
        "825": null,
        "850": null,
        "875": null,
        "900": null
      }
    },
    {
      "block": 51,
      "line_no": 23,
      "nominal_composition": "33Ni–42Fe–21Cr",
      "product_form": "Smls. tube",
      "spec_no": "SB–163",
      "type_grade": null,
      "alloy_desig_uns_no": "N08810",
      "class_condition_temper": "Annealed",
      "size_thickness_mm": null,
      "min_tensile_strength_mpa": 450,
      "values": {
        "40": 448,
        "100": 448,
        "150": 448,
        "200": 446,
        "250": 442,
        "300": 440,
        "325": 440,
        "350": 440,
        "375": 440,
        "400": 440,
        "425": 440,
        "450": 440,
        "475": 439,
        "500": 437,
        "525": 432,
        "550": 423,
        "575": 410,
        "600": 395,
        "625": 379,
        "650": 360,
        "675": 340,
        "700": 319,
        "725": 296,
        "750": 273,
        "775": 249,
        "800": 224,
        "825": 200,
        "850": 176,
        "875": 153,
        "900": 131
      }
    },
    {
      "block": 51,
      "line_no": 24,
      "nominal_composition": "33Ni–42Fe–21Cr",
      "product_form": "Smls. pipe & tube",
      "spec_no": "SB–407",
      "type_grade": null,
      "alloy_desig_uns_no": "N08810",
      "class_condition_temper": "Annealed",
      "size_thickness_mm": null,
      "min_tensile_strength_mpa": 450,
      "values": {
        "40": 448,
        "100": 448,
        "150": 448,
        "200": 446,
        "250": 442,
        "300": 440,
        "325": 440,
        "350": 440,
        "375": 440,
        "400": 440,
        "425": 440,
        "450": 440,
        "475": 439,
        "500": 437,
        "525": 432,
        "550": 423,
        "575": 410,
        "600": 395,
        "625": 379,
        "650": 360,
        "675": 340,
        "700": 319,
        "725": 296,
        "750": 273,
        "775": 249,
        "800": 224,
        "825": 200,
        "850": 176,
        "875": 153,
        "900": 131
      }
    },
    {
      "block": 51,
      "line_no": 25,
      "nominal_composition": "33Ni–42Fe–21Cr",
      "product_form": "Bar",
      "spec_no": "SB–408",
      "type_grade": null,
      "alloy_desig_uns_no": "N08810",
      "class_condition_temper": "Annealed",
      "size_thickness_mm": null,
      "min_tensile_strength_mpa": 450,
      "values": {
        "40": 448,
        "100": 448,
        "150": 448,
        "200": 446,
        "250": 442,
        "300": 440,
        "325": 440,
        "350": 440,
        "375": 440,
        "400": 440,
        "425": 440,
        "450": 440,
        "475": 439,
        "500": 437,
        "525": 432,
        "550": 423,
        "575": 410,
        "600": 395,
        "625": 379,
        "650": 360,
        "675": 340,
        "700": 319,
        "725": 296,
        "750": 273,
        "775": 249,
        "800": 224,
        "825": 200,
        "850": 176,
        "875": 153,
        "900": 131
      }
    },
    {
      "block": 51,
      "line_no": 26,
      "nominal_composition": "33Ni–42Fe–21Cr",
      "product_form": "Plate",
      "spec_no": "SB–409",
      "type_grade": null,
      "alloy_desig_uns_no": "N08810",
      "class_condition_temper": "Annealed",
      "size_thickness_mm": null,
      "min_tensile_strength_mpa": 450,
      "values": {
        "40": 448,
        "100": 448,
        "150": 448,
        "200": 446,
        "250": 442,
        "300": 440,
        "325": 440,
        "350": 440,
        "375": 440,
        "400": 440,
        "425": 440,
        "450": 440,
        "475": 439,
        "500": 437,
        "525": 432,
        "550": 423,
        "575": 410,
        "600": 395,
        "625": 379,
        "650": 360,
        "675": 340,
        "700": 319,
        "725": 296,
        "750": 273,
        "775": 249,
        "800": 224,
        "825": 200,
        "850": 176,
        "875": 153,
        "900": 131
      }
    },
    {
      "block": 51,
      "line_no": 27,
      "nominal_composition": "33Ni–42Fe–21Cr",
      "product_form": "Wld. pipe",
      "spec_no": "SB–514",
      "type_grade": null,
      "alloy_desig_uns_no": "N08810",
      "class_condition_temper": "Annealed",
      "size_thickness_mm": null,
      "min_tensile_strength_mpa": 450,
      "values": {
        "40": 448,
        "100": 448,
        "150": 448,
        "200": 446,
        "250": 442,
        "300": 440,
        "325": 440,
        "350": 440,
        "375": 440,
        "400": 440,
        "425": 440,
        "450": 440,
        "475": 439,
        "500": 437,
        "525": 432,
        "550": 423,
        "575": 410,
        "600": 395,
        "625": 379,
        "650": 360,
        "675": 340,
        "700": 319,
        "725": 296,
        "750": 273,
        "775": 249,
        "800": 224,
        "825": 200,
        "850": 176,
        "875": 153,
        "900": 131
      }
    },
    {
      "block": 51,
      "line_no": 28,
      "nominal_composition": "33Ni–42Fe–21Cr",
      "product_form": "Wld. tube",
      "spec_no": "SB–515",
      "type_grade": null,
      "alloy_desig_uns_no": "N08810",
      "class_condition_temper": "Annealed",
      "size_thickness_mm": null,
      "min_tensile_strength_mpa": 450,
      "values": {
        "40": 448,
        "100": 448,
        "150": 448,
        "200": 446,
        "250": 442,
        "300": 440,
        "325": 440,
        "350": 440,
        "375": 440,
        "400": 440,
        "425": 440,
        "450": 440,
        "475": 439,
        "500": 437,
        "525": 432,
        "550": 423,
        "575": 410,
        "600": 395,
        "625": 379,
        "650": 360,
        "675": 340,
        "700": 319,
        "725": 296,
        "750": 273,
        "775": 249,
        "800": 224,
        "825": 200,
        "850": 176,
        "875": 153,
        "900": 131
      }
    },
    {
      "block": 51,
      "line_no": 29,
      "nominal_composition": "33Ni–42Fe–21Cr",
      "product_form": "Forgings",
      "spec_no": "SB–564",
      "type_grade": null,
      "alloy_desig_uns_no": "N08810",
      "class_condition_temper": "Annealed",
      "size_thickness_mm": null,
      "min_tensile_strength_mpa": 450,
      "values": {
        "40": 448,
        "100": 448,
        "150": 448,
        "200": 446,
        "250": 442,
        "300": 440,
        "325": 440,
        "350": 440,
        "375": 440,
        "400": 440,
        "425": 440,
        "450": 440,
        "475": 439,
        "500": 437,
        "525": 432,
        "550": 423,
        "575": 410,
        "600": 395,
        "625": 379,
        "650": 360,
        "675": 340,
        "700": 319,
        "725": 296,
        "750": 273,
        "775": 249,
        "800": 224,
        "825": 200,
        "850": 176,
        "875": 153,
        "900": 131
      }
    },
    {
      "block": 51,
      "line_no": 30,
      "nominal_composition": "33Ni–42Fe–21Cr",
      "product_form": "Smls. tube",
      "spec_no": "SB–163",
      "type_grade": null,
      "alloy_desig_uns_no": "N08811",
      "class_condition_temper": "Annealed",
      "size_thickness_mm": null,
      "min_tensile_strength_mpa": 450,
      "values": {
        "40": 448,
        "100": 448,
        "150": 448,
        "200": 446,
        "250": 442,
        "300": 440,
        "325": 440,
        "350": 440,
        "375": 440,
        "400": 440,
        "425": 440,
        "450": 440,
        "475": 439,
        "500": 437,
        "525": 432,
        "550": 423,
        "575": 410,
        "600": 395,
        "625": 379,
        "650": 360,
        "675": 340,
        "700": 319,
        "725": 296,
        "750": 273,
        "775": 249,
        "800": 224,
        "825": 200,
        "850": 176,
        "875": 153,
        "900": 131
      }
    },
    {
      "block": 51,
      "line_no": 31,
      "nominal_composition": "33Ni–42Fe–21Cr",
      "product_form": "Smls. pipe & tube",
      "spec_no": "SB–407",
      "type_grade": null,
      "alloy_desig_uns_no": "N08811",
      "class_condition_temper": "Annealed",
      "size_thickness_mm": null,
      "min_tensile_strength_mpa": 450,
      "values": {
        "40": 448,
        "100": 448,
        "150": 448,
        "200": 446,
        "250": 442,
        "300": 440,
        "325": 440,
        "350": 440,
        "375": 440,
        "400": 440,
        "425": 440,
        "450": 440,
        "475": 439,
        "500": 437,
        "525": 432,
        "550": 423,
        "575": 410,
        "600": 395,
        "625": 379,
        "650": 360,
        "675": 340,
        "700": 319,
        "725": 296,
        "750": 273,
        "775": 249,
        "800": 224,
        "825": 200,
        "850": 176,
        "875": 153,
        "900": 131
      }
    },
    {
      "block": 51,
      "line_no": 32,
      "nominal_composition": "33Ni–42Fe–21Cr",
      "product_form": "Bar",
      "spec_no": "SB–408",
      "type_grade": null,
      "alloy_desig_uns_no": "N08811",
      "class_condition_temper": "Annealed",
      "size_thickness_mm": null,
      "min_tensile_strength_mpa": 450,
      "values": {
        "40": 448,
        "100": 448,
        "150": 448,
        "200": 446,
        "250": 442,
        "300": 440,
        "325": 440,
        "350": 440,
        "375": 440,
        "400": 440,
        "425": 440,
        "450": 440,
        "475": 439,
        "500": 437,
        "525": 432,
        "550": 423,
        "575": 410,
        "600": 395,
        "625": 379,
        "650": 360,
        "675": 340,
        "700": 319,
        "725": 296,
        "750": 273,
        "775": 249,
        "800": 224,
        "825": 200,
        "850": 176,
        "875": 153,
        "900": 131
      }
    },
    {
      "block": 51,
      "line_no": 33,
      "nominal_composition": "33Ni–42Fe–21Cr",
      "product_form": "Plate",
      "spec_no": "SB–409",
      "type_grade": null,
      "alloy_desig_uns_no": "N08811",
      "class_condition_temper": "Annealed",
      "size_thickness_mm": null,
      "min_tensile_strength_mpa": 450,
      "values": {
        "40": 448,
        "100": 448,
        "150": 448,
        "200": 446,
        "250": 442,
        "300": 440,
        "325": 440,
        "350": 440,
        "375": 440,
        "400": 440,
        "425": 440,
        "450": 440,
        "475": 439,
        "500": 437,
        "525": 432,
        "550": 423,
        "575": 410,
        "600": 395,
        "625": 379,
        "650": 360,
        "675": 340,
        "700": 319,
        "725": 296,
        "750": 273,
        "775": 249,
        "800": 224,
        "825": 200,
        "850": 176,
        "875": 153,
        "900": 131
      }
    },
    {
      "block": 51,
      "line_no": 34,
      "nominal_composition": "33Ni–42Fe–21Cr",
      "product_form": "Wld. tube",
      "spec_no": "SB–515",
      "type_grade": null,
      "alloy_desig_uns_no": "N08811",
      "class_condition_temper": "Annealed",
      "size_thickness_mm": null,
      "min_tensile_strength_mpa": 450,
      "values": {
        "40": 448,
        "100": 448,
        "150": 448,
        "200": 446,
        "250": 442,
        "300": 440,
        "325": 440,
        "350": 440,
        "375": 440,
        "400": 440,
        "425": 440,
