Repository: danivelas0/asme-pcc

File: resources/bpvc_ii_d_metric_2025/table_y_1.json (part 55 of 71)
    "Min. Yield Strength, MPa",
    "Notes"
  ],
  "columns_values": [
        "525": null,
        "550": null,
        "575": null,
        "600": null,
        "625": null,
        "650": null,
        "675": null,
        "700": null,
        "725": null,
        "750": null,
        "775": null,
        "800": null,
        "825": null,
        "850": null,
        "875": null,
        "900": null
      }
    },
    {
      "block": 44,
      "line_no": 4,
      "nominal_composition": null,
      "product_form": "Wld. pipe",
      "spec_no": "SB–467",
      "type_grade": null,
      "alloy_desig_uns_no": "C70620",
      "class_condition_temper": "WM50",
      "size_thickness_mm": "≤114",
      "min_tensile_strength_mpa": 310,
      "min_yield_strength_mpa": 205,
      "notes": null,
      "values": {
        "40": 207,
        "65": 201,
        "100": 195,
        "125": 191,
        "150": 187,
        "175": 183,
        "200": 180,
        "225": 177,
        "250": 175,
        "275": 173,
        "300": 172,
        "325": 171,
        "350": null,
        "375": null,
        "400": null,
        "425": null,
        "450": null,
        "475": null,
        "500": null,
        "525": null,
        "550": null,
        "575": null,
        "600": null,
        "625": null,
        "650": null,
        "675": null,
        "700": null,
        "725": null,
        "750": null,
        "775": null,
        "800": null,
        "825": null,
        "850": null,
        "875": null,
        "900": null
      }
    },
    {
      "block": 44,
      "line_no": 5,
      "nominal_composition": null,
      "product_form": "Smls. tube",
      "spec_no": "SB–111",
      "type_grade": null,
      "alloy_desig_uns_no": "C70620",
      "class_condition_temper": "H55",
      "size_thickness_mm": null,
      "min_tensile_strength_mpa": 310,
      "min_yield_strength_mpa": 240,
      "notes": null,
      "values": {
        "40": 241,
        "65": 235,
        "100": 228,
        "125": 223,
        "150": 218,
        "175": 213,
        "200": 210,
        "225": 206,
        "250": 204,
        "275": 202,
        "300": 201,
        "325": 199,
        "350": null,
        "375": null,
        "400": null,
        "425": null,
        "450": null,
        "475": null,
        "500": null,
        "525": null,
        "550": null,
        "575": null,
        "600": null,
        "625": null,
        "650": null,
        "675": null,
        "700": null,
        "725": null,
        "750": null,
        "775": null,
        "800": null,
        "825": null,
        "850": null,
        "875": null,
        "900": null
      }
    },
    {
      "block": 44,
      "line_no": 6,
      "nominal_composition": null,
      "product_form": "Smls. pipe & tube",
      "spec_no": "SB–466",
      "type_grade": null,
      "alloy_desig_uns_no": "C70620",
      "class_condition_temper": "H55",
      "size_thickness_mm": null,
      "min_tensile_strength_mpa": 310,
      "min_yield_strength_mpa": 240,
      "notes": null,
      "values": {
        "40": 241,
        "65": 235,
        "100": 228,
        "125": 223,
        "150": 218,
        "175": 213,
        "200": 210,
        "225": 206,
        "250": 204,
        "275": 202,
        "300": 201,
        "325": 199,
        "350": null,
        "375": null,
        "400": null,
        "425": null,
        "450": null,
        "475": null,
        "500": null,
        "525": null,
        "550": null,
        "575": null,
        "600": null,
        "625": null,
        "650": null,
        "675": null,
        "700": null,
        "725": null,
        "750": null,
        "775": null,
        "800": null,
        "825": null,
        "850": null,
        "875": null,
        "900": null
      }
    },
    {
      "block": 44,
      "line_no": 7,
      "nominal_composition": null,
      "product_form": "Wld. tube",
      "spec_no": "SB–543",
      "type_grade": null,
      "alloy_desig_uns_no": "C70620",
      "class_condition_temper": "WC55",
      "size_thickness_mm": null,
      "min_tensile_strength_mpa": 310,
      "min_yield_strength_mpa": 240,
      "notes": null,
      "values": {
        "40": 241,
        "65": 235,
        "100": 228,
        "125": 223,
        "150": 218,
        "175": 213,
        "200": 210,
        "225": 206,
        "250": 204,
        "275": 202,
        "300": 201,
        "325": 199,
        "350": null,
        "375": null,
        "400": null,
        "425": null,
        "450": null,
        "475": null,
        "500": null,
        "525": null,
        "550": null,
        "575": null,
        "600": null,
        "625": null,
        "650": null,
        "675": null,
        "700": null,
        "725": null,
        "750": null,
        "775": null,
        "800": null,
        "825": null,
        "850": null,
        "875": null,
        "900": null
      }
    },
    {
      "block": 44,
      "line_no": 8,
      "nominal_composition": null,
      "product_form": "Finned wld. tube",
      "spec_no": "SB–956",
      "type_grade": null,
      "alloy_desig_uns_no": "C70620",
      "class_condition_temper": "WC55",
      "size_thickness_mm": null,
      "min_tensile_strength_mpa": 310,
      "min_yield_strength_mpa": 240,
      "notes": null,
      "values": {
        "40": 241,
        "65": 235,
        "100": 228,
        "125": 223,
        "150": 218,
        "175": 213,
        "200": 210,
        "225": 206,
        "250": 204,
        "275": 202,
        "300": 201,
        "325": 199,
        "350": null,
        "375": null,
        "400": null,
        "425": null,
        "450": null,
        "475": null,
        "500": null,
        "525": null,
        "550": null,
        "575": null,
        "600": null,
        "625": null,
        "650": null,
        "675": null,
        "700": null,
        "725": null,
        "750": null,
        "775": null,
        "800": null,
        "825": null,
        "850": null,
        "875": null,
        "900": null
      }
    },
    {
      "block": 44,
      "line_no": 9,
      "nominal_composition": null,
      "product_form": "Wld. pipe",
      "spec_no": "SB–467",
      "type_grade": null,
      "alloy_desig_uns_no": "C70620",
      "class_condition_temper": "Wld. fr. cold rld. strip",
      "size_thickness_mm": "≤114",
      "min_tensile_strength_mpa": 370,
      "min_yield_strength_mpa": 310,
      "notes": null,
      "values": {
        "40": 310,
        "65": 301,
        "100": 293,
        "125": 286,
        "150": 280,
        "175": 275,
        "200": 270,
        "225": 266,
        "250": 262,
        "275": 260,
        "300": 258,
        "325": 257,
        "350": null,
        "375": null,
        "400": null,
        "425": null,
        "450": null,
        "475": null,
        "500": null,
        "525": null,
        "550": null,
        "575": null,
        "600": null,
        "625": null,
        "650": null,
        "675": null,
        "700": null,
        "725": null,
        "750": null,
        "775": null,
        "800": null,
        "825": null,
        "850": null,
        "875": null,
        "900": null
      }
    },
    {
      "block": 44,
      "line_no": 10,
      "nominal_composition": null,
      "product_form": "Smls. tube",
      "spec_no": "SB–466",
      "type_grade": null,
      "alloy_desig_uns_no": "C71000",
      "class_condition_temper": "O60",
      "size_thickness_mm": null,
      "min_tensile_strength_mpa": 310,
      "min_yield_strength_mpa": 110,
      "notes": null,
      "values": {
        "40": 110,
        "65": 108,
        "100": 105,
        "125": 103,
        "150": 100,
        "175": 97.6,
        "200": 95.2,
        "225": 92.9,
        "250": 90.7,
        "275": 88.7,
        "300": 86.9,
        "325": 85.3,
        "350": 83.8,
        "375": 82.4,
        "400": 81.0,
        "425": 79.6,
        "450": 78.1,
        "475": 76.3,
        "500": 74.1,
        "525": null,
        "550": null,
        "575": null,
        "600": null,
        "625": null,
        "650": null,
        "675": null,
        "700": null,
        "725": null,
        "750": null,
        "775": null,
        "800": null,
        "825": null,
        "850": null,
        "875": null,
        "900": null
      }
    },
    {
      "block": 44,
      "line_no": 11,
      "nominal_composition": null,
      "product_form": "Smls. cond. tube",
      "spec_no": "SB–111",
      "type_grade": null,
      "alloy_desig_uns_no": "C71000",
      "class_condition_temper": "O61",
      "size_thickness_mm": null,
      "min_tensile_strength_mpa": 310,
      "min_yield_strength_mpa": 110,
      "notes": null,
      "values": {
        "40": 110,
        "65": 107,
        "100": 105,
        "125": 102,
        "150": 99.9,
        "175": 97.4,
        "200": 95.0,
        "225": 92.7,
        "250": 90.5,
        "275": 88.5,
        "300": 86.7,
        "325": 85.1,
        "350": 83.6,
        "375": 82.2,
        "400": 80.9,
        "425": 79.5,
        "450": 77.9,
        "475": 76.1,
        "500": 74.0,
        "525": null,
        "550": null,
        "575": null,
        "600": null,
        "625": null,
        "650": null,
        "675": null,
        "700": null,
        "725": null,
        "750": null,
        "775": null,
        "800": null,
        "825": null,
        "850": null,
        "875": null,
        "900": null
      }
    },
    {
      "block": 44,
      "line_no": 12,
      "nominal_composition": null,
      "product_form": "Finned tube",
      "spec_no": "SB–359",
      "type_grade": null,
      "alloy_desig_uns_no": "C71000",
      "class_condition_temper": "O61",
      "size_thickness_mm": null,
      "min_tensile_strength_mpa": 310,
      "min_yield_strength_mpa": 110,
      "notes": null,
      "values": {
        "40": 110,
        "65": 107,
        "100": 105,
        "125": 102,
        "150": 99.9,
        "175": 97.4,
        "200": 95.0,
        "225": 92.7,
        "250": 90.5,
        "275": 88.5,
        "300": 86.7,
        "325": 85.1,
        "350": 83.6,
        "375": 82.2,
        "400": 80.9,
        "425": 79.5,
        "450": 77.9,
        "475": 76.1,
        "500": 74.0,
        "525": null,
        "550": null,
        "575": null,
        "600": null,
        "625": null,
        "650": null,
        "675": null,
        "700": null,
        "725": null,
        "750": null,
        "775": null,
        "800": null,
        "825": null,
        "850": null,
        "875": null,
        "900": null
      }
    },
    {
      "block": 44,
      "line_no": 13,
      "nominal_composition": null,
      "product_form": "Smls. tube",
      "spec_no": "SB–395",
      "type_grade": null,
      "alloy_desig_uns_no": "C71000",
      "class_condition_temper": "O61",
      "size_thickness_mm": null,
      "min_tensile_strength_mpa": 310,
      "min_yield_strength_mpa": 110,
      "notes": null,
      "values": {
        "40": 110,
        "65": 107,
        "100": 105,
        "125": 102,
        "150": 99.9,
        "175": 97.4,
        "200": 95.0,
        "225": 92.7,
        "250": 90.5,
        "275": 88.5,
        "300": 86.7,
        "325": 85.1,
        "350": 83.6,
        "375": 82.2,
        "400": 80.9,
        "425": 79.5,
        "450": 77.9,
        "475": 76.1,
        "500": 74.0,
        "525": null,
        "550": null,
        "575": null,
        "600": null,
        "625": null,
        "650": null,
        "675": null,
        "700": null,
        "725": null,
        "750": null,
        "775": null,
        "800": null,
        "825": null,
        "850": null,
        "875": null,
        "900": null
      }
    },
    {
      "block": 44,
      "line_no": 14,
      "nominal_composition": null,
      "product_form": "Wld. pipe",
      "spec_no": "SB–467",
      "type_grade": null,
      "alloy_desig_uns_no": "C71500",
      "class_condition_temper": "WO61",
      "size_thickness_mm": ">114",
      "min_tensile_strength_mpa": 310,
      "min_yield_strength_mpa": 105,
      "notes": null,
      "values": {
        "40": 103,
        "65": 99.8,
        "100": 97.0,
        "125": 95.0,
        "150": 93.0,
        "175": 91.1,
        "200": 89.3,
        "225": 87.6,
        "250": 86.1,
        "275": 84.7,
        "300": 83.4,
        "325": 82.4,
        "350": 81.5,
        "375": 80.9,
        "400": null,
        "425": null,
        "450": null,
        "475": null,
        "500": null,
        "525": null,
        "550": null,
        "575": null,
        "600": null,
        "625": null,
        "650": null,
        "675": null,
        "700": null,
        "725": null,
        "750": null,
        "775": null,
        "800": null,
        "825": null,
        "850": null,
        "875": null,
        "900": null
      }
    },
    {
      "block": 44,
      "line_no": 15,
      "nominal_composition": null,
      "product_form": "Plate, sheet",
      "spec_no": "SB–171",
      "type_grade": null,
      "alloy_desig_uns_no": "C71500",
      "class_condition_temper": "M10, M20, O20, O25",
      "size_thickness_mm": "60 < t ≤140",
      "min_tensile_strength_mpa": 310,
      "min_yield_strength_mpa": 125,
      "notes": null,
      "values": {
        "40": 124,
        "65": 120,
        "100": 117,
        "125": 114,
        "150": 112,
        "175": 109,
        "200": 107,
        "225": 105,
        "250": 103,
        "275": 102,
        "300": 100,
        "325": 98.8,
        "350": 97.7,
        "375": 97.1,
        "400": null,
        "425": null,
        "450": null,
        "475": null,
        "500": null,
        "525": null,
        "550": null,
        "575": null,
        "600": null,
        "625": null,
        "650": null,
        "675": null,
        "700": null,
        "725": null,
        "750": null,
        "775": null,
        "800": null,
        "825": null,
        "850": null,
        "875": null,
        "900": null
      }
    },
    {
      "block": 44,
      "line_no": 16,
      "nominal_composition": null,
      "product_form": "Plate, sheet",
      "spec_no": "SB–171",
      "type_grade": null,
      "alloy_desig_uns_no": "C71500",
      "class_condition_temper": "M10, M20, O20, O25",
      "size_thickness_mm": null,
      "min_tensile_strength_mpa": 345,
      "min_yield_strength_mpa": 140,
      "notes": null,
      "values": {
        "40": 138,
        "65": 133,
        "100": 129,
        "125": 126,
        "150": 124,
        "175": 122,
        "200": 119,
        "225": 117,
        "250": 115,
        "275": 113,
        "300": 112,
        "325": 110,
        "350": 109,
        "375": 108,
        "400": null,
        "425": null,
        "450": null,
        "475": null,
        "500": null,
        "525": null,
        "550": null,
        "575": null,
        "600": null,
        "625": null,
        "650": null,
        "675": null,
        "700": null,
        "725": null,
        "750": null,
        "775": null,
        "800": null,
        "825": null,
        "850": null,
        "875": null,
        "900": null
      }
    },
    {
      "block": 44,
      "line_no": 17,
      "nominal_composition": null,
      "product_form": "Wld. pipe",
      "spec_no": "SB–467",
      "type_grade": null,
      "alloy_desig_uns_no": "C71500",
      "class_condition_temper": "WO61",
      "size_thickness_mm": "≤114",
      "min_tensile_strength_mpa": 345,
      "min_yield_strength_mpa": 140,
      "notes": null,
      "values": {
        "40": 138,
        "65": 133,
        "100": 129,
        "125": 126,
        "150": 124,
        "175": 122,
        "200": 119,
        "225": 117,
        "250": 115,
        "275": 113,
        "300": 112,
        "325": 110,
        "350": 109,
        "375": 108,
        "400": null,
        "425": null,
        "450": null,
        "475": null,
        "500": null,
        "525": null,
        "550": null,
        "575": null,
        "600": null,
        "625": null,
        "650": null,
        "675": null,
        "700": null,
        "725": null,
        "750": null,
        "775": null,
        "800": null,
        "825": null,
        "850": null,
        "875": null,
        "900": null
      }
    },
    {
      "block": 44,
      "line_no": 18,
      "nominal_composition": null,
      "product_form": "Smls. pipe & tube",
      "spec_no": "SB–466",
      "type_grade": null,
      "alloy_desig_uns_no": "C71500",
      "class_condition_temper": "O60",
      "size_thickness_mm": null,
      "min_tensile_strength_mpa": 360,
      "min_yield_strength_mpa": 125,
      "notes": null,
      "values": {
        "40": 124,
        "65": 120,
        "100": 117,
        "125": 114,
        "150": 112,
        "175": 109,
        "200": 107,
        "225": 105,
        "250": 103,
        "275": 102,
        "300": 100,
        "325": 98.8,
        "350": 97.7,
        "375": 97.1,
        "400": null,
        "425": null,
        "450": null,
        "475": null,
        "500": null,
        "525": null,
        "550": null,
        "575": null,
        "600": null,
        "625": null,
        "650": null,
        "675": null,
        "700": null,
        "725": null,
        "750": null,
        "775": null,
        "800": null,
        "825": null,
        "850": null,
        "875": null,
        "900": null
      }
    },
    {
      "block": 44,
      "line_no": 19,
      "nominal_composition": null,
      "product_form": "Smls. cond. tube",
      "spec_no": "SB–111",
      "type_grade": null,
      "alloy_desig_uns_no": "C71500",
      "class_condition_temper": "O61",
      "size_thickness_mm": null,
      "min_tensile_strength_mpa": 360,
      "min_yield_strength_mpa": 125,
      "notes": null,
      "values": {
        "40": 124,
        "65": 120,
        "100": 117,
        "125": 114,
        "150": 112,
        "175": 109,
        "200": 107,
        "225": 105,
        "250": 103,
        "275": 102,
        "300": 100,
        "325": 98.8,
        "350": 97.7,
        "375": 97.1,
        "400": null,
        "425": null,
        "450": null,
        "475": null,
        "500": null,
        "525": null,
        "550": null,
        "575": null,
        "600": null,
        "625": null,
        "650": null,
        "675": null,
        "700": null,
        "725": null,
        "750": null,
        "775": null,
        "800": null,
        "825": null,
        "850": null,
        "875": null,
        "900": null
      }
    },
    {
      "block": 44,
      "line_no": 20,
      "nominal_composition": null,
      "product_form": "Finned tube",
      "spec_no": "SB–359",
      "type_grade": null,
      "alloy_desig_uns_no": "C71500",
      "class_condition_temper": "O61",
      "size_thickness_mm": null,
      "min_tensile_strength_mpa": 360,
      "min_yield_strength_mpa": 125,
      "notes": null,
      "values": {
        "40": 124,
        "65": 120,
        "100": 117,
        "125": 114,
        "150": 112,
        "175": 109,
        "200": 107,
        "225": 105,
        "250": 103,
        "275": 102,
        "300": 100,
        "325": 98.8,
        "350": 97.7,
        "375": 97.1,
        "400": null,
        "425": null,
        "450": null,
        "475": null,
        "500": null,
        "525": null,
        "550": null,
        "575": null,
        "600": null,
        "625": null,
        "650": null,
        "675": null,
        "700": null,
        "725": null,
        "750": null,
        "775": null,
        "800": null,
        "825": null,
        "850": null,
        "875": null,
        "900": null
      }
    },
    {
      "block": 44,
      "line_no": 21,
      "nominal_composition": null,
      "product_form": "Smls. U–bend tube",
      "spec_no": "SB–395",
      "type_grade": null,
      "alloy_desig_uns_no": "C71500",
      "class_condition_temper": "O61",
      "size_thickness_mm": null,
      "min_tensile_strength_mpa": 360,
      "min_yield_strength_mpa": 125,
      "notes": null,
      "values": {
        "40": 124,
        "65": 120,
        "100": 117,
        "125": 114,
        "150": 112,
        "175": 109,
        "200": 107,
        "225": 105,
        "250": 103,
        "275": 102,
        "300": 100,
        "325": 98.8,
        "350": 97.7,
        "375": 97.1,
        "400": null,
        "425": null,
        "450": null,
        "475": null,
        "500": null,
        "525": null,
        "550": null,
        "575": null,
        "600": null,
        "625": null,
        "650": null,
        "675": null,
        "700": null,
        "725": null,
        "750": null,
        "775": null,
        "800": null,
        "825": null,
        "850": null,
        "875": null,
        "900": null
      }
    },
    {
      "block": 44,
      "line_no": 22,
      "nominal_composition": null,
      "product_form": "Wld. tube",
      "spec_no": "SB–543",
      "type_grade": null,
      "alloy_desig_uns_no": "C71500",
      "class_condition_temper": "WO61",
      "size_thickness_mm": null,
      "min_tensile_strength_mpa": 360,
      "min_yield_strength_mpa": 125,
      "notes": null,
      "values": {
        "40": 124,
        "65": 120,
        "100": 117,
        "125": 114,
        "150": 112,
        "175": 109,
        "200": 107,
        "225": 105,
        "250": 103,
        "275": 102,
        "300": 100,
        "325": 98.8,
        "350": 97.7,
        "375": 97.1,
        "400": null,
        "425": null,
        "450": null,
        "475": null,
        "500": null,
        "525": null,
        "550": null,
        "575": null,
        "600": null,
        "625": null,
        "650": null,
        "675": null,
        "700": null,
        "725": null,
        "750": null,
        "775": null,
        "800": null,
        "825": null,
        "850": null,
        "875": null,
        "900": null
      }
    },
    {
      "block": 44,
      "line_no": 23,
      "nominal_composition": null,
      "product_form": "Finned wld. tube",
      "spec_no": "SB–956",
      "type_grade": null,
      "alloy_desig_uns_no": "C71500",
      "class_condition_temper": "WO61",
      "size_thickness_mm": null,
      "min_tensile_strength_mpa": 360,
      "min_yield_strength_mpa": 125,
      "notes": null,
      "values": {
        "40": 124,
        "65": 120,
        "100": 117,
        "125": 114,
        "150": 112,
        "175": 109,
        "200": 107,
        "225": 105,
        "250": 103,
        "275": 102,
        "300": 100,
        "325": 98.8,
        "350": 97.7,
        "375": 97.1,
        "400": null,
        "425": null,
        "450": null,
        "475": null,
        "500": null,
        "525": null,
        "550": null,
        "575": null,
        "600": null,
        "625": null,
        "650": null,
        "675": null,
        "700": null,
        "725": null,
        "750": null,
        "775": null,
        "800": null,
        "825": null,
        "850": null,
        "875": null,
        "900": null
      }
    },
    {
      "block": 44,
      "line_no": 24,
      "nominal_composition": null,
      "product_form": "Smls. cond. tube",
      "spec_no": "SB–111",
      "type_grade": null,
      "alloy_desig_uns_no": "C71500",
      "class_condition_temper": "HR50",
      "size_thickness_mm": null,
      "min_tensile_strength_mpa": 495,
      "min_yield_strength_mpa": 345,
      "notes": null,
      "values": {
        "40": 345,
        "65": 333,
        "100": 326,
        "125": 322,
        "150": 318,
        "175": 315,
        "200": 311,
        "225": 307,
        "250": 304,
        "275": 301,
        "300": 299,
        "325": 297,
        "350": 295,
        "375": 293,
        "400": null,
        "425": null,
        "450": null,
        "475": null,
        "500": null,
        "525": null,
        "550": null,
        "575": null,
        "600": null,
        "625": null,
        "650": null,
        "675": null,
        "700": null,
        "725": null,
        "750": null,
        "775": null,
        "800": null,
        "825": null,
        "850": null,
        "875": null,
        "900": null
      }
    },
    {
      "block": 44,
      "line_no": 25,
      "nominal_composition": null,
      "product_form": "Smls. U–bend tube",
      "spec_no": "SB–395",
      "type_grade": null,
      "alloy_desig_uns_no": "C71500",
      "class_condition_temper": "HR50",
      "size_thickness_mm": null,
      "min_tensile_strength_mpa": 495,
      "min_yield_strength_mpa": 345,
      "notes": null,
      "values": {
        "40": 345,
        "65": 333,
        "100": 326,
        "125": 322,
        "150": 318,
        "175": 315,
        "200": 311,
        "225": 307,
        "250": 304,
        "275": 301,
        "300": 299,
        "325": 297,
        "350": 295,
        "375": 293,
        "400": null,
        "425": null,
        "450": null,
        "475": null,
        "500": null,
        "525": null,
        "550": null,
        "575": null,
        "600": null,
        "625": null,
        "650": null,
        "675": null,
        "700": null,
        "725": null,
        "750": null,
        "775": null,
        "800": null,
        "825": null,
        "850": null,
        "875": null,
        "900": null
      }
    },
    {
      "block": 44,
      "line_no": 26,
      "nominal_composition": null,
      "product_form": "Wld. pipe",
      "spec_no": "SB–467",
      "type_grade": null,
      "alloy_desig_uns_no": "C71520",
      "class_condition_temper": "WO61",
      "size_thickness_mm": ">114",
      "min_tensile_strength_mpa": 310,
      "min_yield_strength_mpa": 105,
      "notes": null,
      "values": {
        "40": 103,
        "65": 99.8,
        "100": 97.0,
        "125": 95.0,
        "150": 93.0,
        "175": 91.1,
        "200": 89.3,
        "225": 87.6,
        "250": 86.1,
        "275": 84.7,
        "300": 83.4,
        "325": 82.4,
        "350": 81.5,
        "375": 80.9,
        "400": null,
        "425": null,
        "450": null,
        "475": null,
        "500": null,
        "525": null,
        "550": null,
        "575": null,
        "600": null,
        "625": null,
        "650": null,
        "675": null,
        "700": null,
        "725": null,
        "750": null,
        "775": null,
        "800": null,
        "825": null,
        "850": null,
        "875": null,
        "900": null
      }
    },
    {
      "block": 44,
      "line_no": 27,
      "nominal_composition": null,
      "product_form": "Forgings",
      "spec_no": "SB–283",
      "type_grade": null,
      "alloy_desig_uns_no": "C71520",
      "class_condition_temper": "M10",
      "size_thickness_mm": ">152",
      "min_tensile_strength_mpa": 310,
      "min_yield_strength_mpa": 124,
      "notes": null,
      "values": {
        "40": 124,
        "65": 120,
        "100": 117,
        "125": 114,
        "150": 112,
        "175": 109,
        "200": 107,
        "225": 105,
        "250": 103,
        "275": 102,
        "300": 100,
        "325": 98.8,
        "350": 97.7,
        "375": 97.1,
        "400": null,
        "425": null,
        "450": null,
        "475": null,
        "500": null,
        "525": null,
        "550": null,
        "575": null,
        "600": null,
        "625": null,
        "650": null,
        "675": null,
        "700": null,
        "725": null,
        "750": null,
        "775": null,
        "800": null,
        "825": null,
        "850": null,
        "875": null,
        "900": null
      }
    },
    {
      "block": 44,
      "line_no": 28,
      "nominal_composition": null,
      "product_form": "Forgings",
      "spec_no": "SB–283",
      "type_grade": null,
      "alloy_desig_uns_no": "C71520",
      "class_condition_temper": "O20",
      "size_thickness_mm": null,
      "min_tensile_strength_mpa": 310,
      "min_yield_strength_mpa": 124,
      "notes": null,
      "values": {
        "40": 124,
        "65": 120,
        "100": 117,
        "125": 114,
        "150": 112,
        "175": 109,
        "200": 107,
        "225": 105,
        "250": 103,
        "275": 102,
        "300": 100,
        "325": 98.8,
        "350": 97.7,
        "375": 97.1,
        "400": null,
        "425": null,
        "450": null,
        "475": null,
        "500": null,
        "525": null,
        "550": null,
        "575": null,
        "600": null,
        "625": null,
        "650": null,
        "675": null,
        "700": null,
        "725": null,
        "750": null,
        "775": null,
        "800": null,
        "825": null,
        "850": null,
        "875": null,
        "900": null
      }
    },
    {
      "block": 44,
      "line_no": 29,
      "nominal_composition": null,
      "product_form": "Plate, sheet",
      "spec_no": "SB–171",
      "type_grade": null,
      "alloy_desig_uns_no": "C71520",
      "class_condition_temper": "O25",
      "size_thickness_mm": "60 < t ≤140",
      "min_tensile_strength_mpa": 310,
      "min_yield_strength_mpa": 125,
      "notes": null,
      "values": {
        "40": 124,
        "65": 120,
        "100": 117,
        "125": 114,
        "150": 112,
        "175": 109,
        "200": 107,
        "225": 105,
        "250": 103,
        "275": 102,
        "300": 100,
        "325": 98.8,
        "350": 97.7,
        "375": 97.1,
        "400": null,
        "425": null,
        "450": null,
        "475": null,
        "500": null,
        "525": null,
        "550": null,
        "575": null,
        "600": null,
        "625": null,
        "650": null,
        "675": null,
        "700": null,
        "725": null,
        "750": null,
        "775": null,
        "800": null,
        "825": null,
        "850": null,
        "875": null,
        "900": null
      }
    },
    {
      "block": 44,
      "line_no": 30,
      "nominal_composition": null,
      "product_form": "Forgings",
      "spec_no": "SB–283",
      "type_grade": null,
      "alloy_desig_uns_no": "C71520",
      "class_condition_temper": "M10",
      "size_thickness_mm": "≤152",
      "min_tensile_strength_mpa": 345,
      "min_yield_strength_mpa": 138,
      "notes": null,
      "values": {
        "40": 138,
        "65": 133,
        "100": 129,
        "125": 126,
        "150": 124,
        "175": 122,
        "200": 119,
        "225": 117,
        "250": 115,
        "275": 113,
        "300": 112,
        "325": 110,
        "350": 109,
        "375": 108,
        "400": null,
        "425": null,
        "450": null,
        "475": null,
        "500": null,
        "525": null,
        "550": null,
        "575": null,
        "600": null,
        "625": null,
        "650": null,
        "675": null,
        "700": null,
        "725": null,
        "750": null,
        "775": null,
        "800": null,
        "825": null,
        "850": null,
        "875": null,
        "900": null
      }
    },
    {
      "block": 44,
      "line_no": 31,
      "nominal_composition": null,
      "product_form": "Plate, sheet",
      "spec_no": "SB–171",
      "type_grade": null,
      "alloy_desig_uns_no": "C71520",
      "class_condition_temper": "O25",
      "size_thickness_mm": null,
      "min_tensile_strength_mpa": 345,
      "min_yield_strength_mpa": 140,
      "notes": null,
      "values": {
        "40": 138,
        "65": 133,
        "100": 129,
        "125": 126,
        "150": 124,
        "175": 122,
        "200": 119,
        "225": 117,
        "250": 115,
        "275": 113,
        "300": 112,
        "325": 110,
        "350": 109,
        "375": 108,
        "400": null,
        "425": null,
        "450": null,
        "475": null,
        "500": null,
        "525": null,
        "550": null,
        "575": null,
        "600": null,
        "625": null,
        "650": null,
        "675": null,
        "700": null,
        "725": null,
        "750": null,
        "775": null,
        "800": null,
        "825": null,
        "850": null,
        "875": null,
        "900": null
      }
    },
    {
      "block": 44,
      "line_no": 32,
      "nominal_composition": null,
      "product_form": "Wld. pipe",
      "spec_no": "SB–467",
      "type_grade": null,
      "alloy_desig_uns_no": "C71520",
      "class_condition_temper": "WO61",
      "size_thickness_mm": "≤114",
      "min_tensile_strength_mpa": 345,
      "min_yield_strength_mpa": 140,
      "notes": null,
      "values": {
        "40": 138,
        "65": 133,
        "100": 129,
        "125": 126,
        "150": 124,
        "175": 122,
        "200": 119,
        "225": 117,
        "250": 115,
        "275": 113,
        "300": 112,
        "325": 110,
        "350": 109,
        "375": 108,
        "400": null,
        "425": null,
        "450": null,
        "475": null,
        "500": null,
        "525": null,
        "550": null,
        "575": null,
        "600": null,
        "625": null,
        "650": null,
        "675": null,
        "700": null,
        "725": null,
        "750": null,
        "775": null,
        "800": null,
        "825": null,
        "850": null,
        "875": null,
        "900": null
      }
    },
    {
      "block": 44,
      "line_no": 33,
      "nominal_composition": null,
      "product_form": "Smls. pipe & tube",
      "spec_no": "SB–466",
      "type_grade": null,
      "alloy_desig_uns_no": "C71520",
      "class_condition_temper": "O60",
      "size_thickness_mm": null,
      "min_tensile_strength_mpa": 360,
      "min_yield_strength_mpa": 125,
      "notes": null,
      "values": {
        "40": 124,
        "65": 120,
        "100": 117,
        "125": 114,
        "150": 112,
        "175": 109,
        "200": 107,
        "225": 105,
        "250": 103,
        "275": 102,
        "300": 100,
        "325": 98.8,
        "350": 97.7,
        "375": 97.1,
        "400": null,
        "425": null,
        "450": null,
        "475": null,
        "500": null,
        "525": null,
        "550": null,
        "575": null,
        "600": null,
        "625": null,
        "650": null,
        "675": null,
        "700": null,
        "725": null,
        "750": null,
        "775": null,
        "800": null,
        "825": null,
        "850": null,
        "875": null,
        "900": null
      }
    },
    {
      "block": 44,
      "line_no": 34,
      "nominal_composition": null,
      "product_form": "Smls. cond. tube",
      "spec_no": "SB–111",
      "type_grade": null,
      "alloy_desig_uns_no": "C71520",
      "class_condition_temper": "O61",
      "size_thickness_mm": null,
      "min_tensile_strength_mpa": 360,
      "min_yield_strength_mpa": 125,
      "notes": null,
      "values": {
        "40": 124,
        "65": 120,
        "100": 117,
        "125": 114,
        "150": 112,
        "175": 109,
        "200": 107,
        "225": 105,
        "250": 103,
        "275": 102,
        "300": 100,
        "325": 98.8,
        "350": 97.7,
        "375": 97.1,
        "400": null,
        "425": null,
        "450": null,
        "475": null,
        "500": null,
        "525": null,
        "550": null,
        "575": null,
        "600": null,
        "625": null,
        "650": null,
        "675": null,
        "700": null,
        "725": null,
        "750": null,
        "775": null,
        "800": null,
        "825": null,
        "850": null,
        "875": null,
        "900": null
      }
    },
    {
      "block": 44,
      "line_no": 35,
      "nominal_composition": null,
      "product_form": "Finned tube",
      "spec_no": "SB–359",
      "type_grade": null,
      "alloy_desig_uns_no": "C71520",
      "class_condition_temper": "O61",
      "size_thickness_mm": null,
      "min_tensile_strength_mpa": 360,
      "min_yield_strength_mpa": 125,
      "notes": null,
      "values": {
        "40": 124,
        "65": 120,
        "100": 117,
        "125": 114,
        "150": 112,
        "175": 109,
        "200": 107,
        "225": 105,
        "250": 103,
        "275": 102,
        "300": 100,
        "325": 98.8,
        "350": 97.7,
        "375": 97.1,
        "400": null,
        "425": null,
        "450": null,
        "475": null,
        "500": null,
        "525": null,
        "550": null,
        "575": null,
        "600": null,
        "625": null,
        "650": null,
        "675": null,
        "700": null,
        "725": null,
        "750": null,
        "775": null,
        "800": null,
        "825": null,
        "850": null,
        "875": null,
        "900": null
      }
    },
    {
      "block": 44,
      "line_no": 36,
      "nominal_composition": null,
      "product_form": "Smls. U–bend tube",
      "spec_no": "SB–395",
      "type_grade": null,
      "alloy_desig_uns_no": "C71520",
      "class_condition_temper": "O61",
      "size_thickness_mm": null,
      "min_tensile_strength_mpa": 360,
      "min_yield_strength_mpa": 125,
      "notes": null,
      "values": {
        "40": 124,
        "65": 120,
        "100": 117,
        "125": 114,
        "150": 112,
        "175": 109,
        "200": 107,
        "225": 105,
        "250": 103,
        "275": 102,
        "300": 100,
        "325": 98.8,
        "350": 97.7,
        "375": 97.1,
        "400": null,
        "425": null,
        "450": null,
        "475": null,
        "500": null,
        "525": null,
        "550": null,
        "575": null,
        "600": null,
        "625": null,
        "650": null,
        "675": null,
        "700": null,
        "725": null,
        "750": null,
        "775": null,
        "800": null,
        "825": null,
        "850": null,
        "875": null,
        "900": null
      }
    },
    {
      "block": 44,
      "line_no": 37,
      "nominal_composition": null,
      "product_form": "Wld. tube",
      "spec_no": "SB–543",
      "type_grade": null,
      "alloy_desig_uns_no": "C71520",
      "class_condition_temper": "WO61",
      "size_thickness_mm": null,
      "min_tensile_strength_mpa": 360,
      "min_yield_strength_mpa": 125,
      "notes": null,
      "values": {
        "40": 124,
        "65": 120,
        "100": 117,
        "125": 114,
        "150": 112,
        "175": 109,
        "200": 107,
        "225": 105,
        "250": 103,
        "275": 102,
        "300": 100,
        "325": 98.8,
        "350": 97.7,
        "375": 97.1,
        "400": null,
        "425": null,
        "450": null,
        "475": null,
        "500": null,
        "525": null,
        "550": null,
        "575": null,
        "600": null,
        "625": null,
        "650": null,
        "675": null,
        "700": null,
        "725": null,
        "750": null,
        "775": null,
        "800": null,
        "825": null,
        "850": null,
        "875": null,
        "900": null
      }
    },
    {
      "block": 44,
      "line_no": 38,
      "nominal_composition": null,
      "product_form": "Finned wld. tube",
      "spec_no": "SB–956",
      "type_grade": null,
      "alloy_desig_uns_no": "C71520",
      "class_condition_temper": "WO61",
      "size_thickness_mm": null,
      "min_tensile_strength_mpa": 360,
      "min_yield_strength_mpa": 125,
      "notes": null,
      "values": {
        "40": 124,
        "65": 120,
        "100": 117,
        "125": 114,
        "150": 112,
        "175": 109,
        "200": 107,
        "225": 105,
        "250": 103,
        "275": 102,
        "300": 100,
        "325": 98.8,
        "350": 97.7,
        "375": 97.1,
        "400": null,
        "425": null,
        "450": null,
        "475": null,
        "500": null,
        "525": null,
        "550": null,
        "575": null,
        "600": null,
        "625": null,
        "650": null,
        "675": null,
        "700": null,
        "725": null,
        "750": null,
