Repository: danivelas0/asme-pcc

File: resources/bpvc_ii_d_metric_2025/table_1a.json (part 56 of 57)
    "External Pressure Chart No.",
    "Notes"
  ],
  "columns_values": [
      "class_condition_temper": null,
      "size_thickness_mm": null,
      "p_no": 8,
      "group_no": 2,
      "min_tensile_strength_mpa": 515,
      "min_yield_strength_mpa": 205,
      "i": "NP",
      "limits_iii": "NP",
      "viii_1": 816,
      "xii": 343,
      "external_pressure_chart_no": "HA–2",
      "notes": "G12, G24, T6",
      "values": {
        "40": 117,
        "65": 110,
        "100": 102,
        "125": 97.8,
        "150": 94.3,
        "200": 88.7,
        "250": 84.1,
        "300": 81.4,
        "325": 80.2,
        "350": 79.0,
        "375": 77.7,
        "400": 76.5,
        "425": 75.9,
        "450": 74.7,
        "475": 74.0,
        "500": 72.8,
        "525": 64.5,
        "550": 50.6,
        "575": 37.4,
        "600": 27.5,
        "625": 20.4,
        "650": 14.2,
        "675": 9.27,
        "700": 5.22,
        "725": 3.23,
        "750": 2.53,
        "775": 2.06,
        "800": 1.52,
        "825": 0.96,
        "850": null,
        "875": null,
        "900": null
      }
    },
    {
      "block": 40,
      "line_no": 5,
      "nominal_composition": "25Cr–20Ni–Cb",
      "product_form": "Smls. & wld. pipe",
      "spec_no": "SA–312",
      "type_grade": "TP310Cb",
      "alloy_desig_uns_no": "S31040",
      "class_condition_temper": null,
      "size_thickness_mm": null,
      "p_no": 8,
      "group_no": 2,
      "min_tensile_strength_mpa": 515,
      "min_yield_strength_mpa": 205,
      "i": "NP",
      "limits_iii": 427,
      "viii_1": 816,
      "xii": 343,
      "external_pressure_chart_no": "HA–2",
      "notes": "G5, G12, T5, W12, W14",
      "values": {
        "40": 138,
        "65": 138,
        "100": 138,
        "125": 138,
        "150": 138,
        "200": 138,
        "250": 135,
        "300": 129,
        "325": 127,
        "350": 125,
        "375": 123,
        "400": 122,
        "425": 120,
        "450": 119,
        "475": 117,
        "500": 112,
        "525": 87.2,
        "550": 59.2,
        "575": 44.2,
        "600": 31.8,
        "625": 23.7,
        "650": 16.9,
        "675": 10.7,
        "700": 6.1,
        "725": 3.78,
        "750": 2.96,
        "775": 2.4,
        "800": 1.76,
        "825": 1.15,
        "850": null,
        "875": null,
        "900": null
      }
    },
    {
      "block": 40,
      "line_no": 6,
      "nominal_composition": "25Cr–20Ni–Cb",
      "product_form": "Smls. pipe",
      "spec_no": "SA–312",
      "type_grade": "TP310Cb",
      "alloy_desig_uns_no": "S31040",
      "class_condition_temper": null,
      "size_thickness_mm": null,
      "p_no": 8,
      "group_no": 2,
      "min_tensile_strength_mpa": 515,
      "min_yield_strength_mpa": 205,
      "i": "NP",
      "limits_iii": "NP",
      "viii_1": 816,
      "xii": 343,
      "external_pressure_chart_no": "HA–2 G12, T6",
      "notes": null,
      "values": {
        "40": 138,
        "65": 129,
        "100": 120,
        "125": 115,
        "150": 111,
        "200": 105,
        "250": 100,
        "300": 95.4,
        "325": 94.0,
        "350": 92.8,
        "375": 91.5,
        "400": 90.3,
        "425": 89.0,
        "450": 87.8,
        "475": 86.5,
        "500": 85.3,
        "525": 77.8,
        "550": 59.2,
        "575": 44.2,
        "600": 31.8,
        "625": 23.7,
        "650": 16.9,
        "675": 10.7,
        "700": 6.1,
        "725": 3.78,
        "750": 2.96,
        "775": 2.4,
        "800": 1.76,
        "825": 1.15,
        "850": null,
        "875": null,
        "900": null
      }
    },
    {
      "block": 40,
      "line_no": 7,
      "nominal_composition": "25Cr–20Ni–Cb",
      "product_form": "Wld. pipe",
      "spec_no": "SA–312",
      "type_grade": "TP310Cb",
      "alloy_desig_uns_no": "S31040",
      "class_condition_temper": null,
      "size_thickness_mm": null,
      "p_no": 8,
      "group_no": 2,
      "min_tensile_strength_mpa": 515,
      "min_yield_strength_mpa": 205,
      "i": "NP",
      "limits_iii": "NP",
      "viii_1": 816,
      "xii": 343,
      "external_pressure_chart_no": "HA–2",
      "notes": "G5, G12, G24, T5",
      "values": {
        "40": 117,
        "65": 117,
        "100": 117,
        "125": 117,
        "150": 117,
        "200": 117,
        "250": 114,
        "300": 109,
        "325": 108,
        "350": 106,
        "375": 105,
        "400": 103,
        "425": 102,
        "450": 101,
        "475": 99.3,
        "500": 98.5,
        "525": 74.7,
        "550": 50.6,
        "575": 37.4,
        "600": 27.5,
        "625": 20.4,
        "650": 14.2,
        "675": 9.27,
        "700": 5.22,
        "725": 3.23,
        "750": 2.53,
        "775": 2.06,
        "800": 1.52,
        "825": 0.96,
        "850": null,
        "875": null,
        "900": null
      }
    },
    {
      "block": 40,
      "line_no": 8,
      "nominal_composition": "25Cr–20Ni–Cb",
      "product_form": "Wld. pipe",
      "spec_no": "SA–312",
      "type_grade": "TP310Cb",
      "alloy_desig_uns_no": "S31040",
      "class_condition_temper": null,
      "size_thickness_mm": null,
      "p_no": 8,
      "group_no": 2,
      "min_tensile_strength_mpa": 515,
      "min_yield_strength_mpa": 205,
      "i": "NP",
      "limits_iii": "NP",
      "viii_1": 816,
      "xii": 343,
      "external_pressure_chart_no": "HA–2",
      "notes": "G12, G14, G24, T6",
      "values": {
        "40": 117,
        "65": 110,
        "100": 102,
        "125": 97.8,
        "150": 94.3,
        "200": 88.7,
        "250": 84.1,
        "300": 81.4,
        "325": 80.2,
        "350": 79.0,
        "375": 77.7,
        "400": 76.5,
        "425": 75.9,
        "450": 74.7,
        "475": 74.0,
        "500": 72.8,
        "525": 64.5,
        "550": 50.6,
        "575": 37.4,
        "600": 27.5,
        "625": 20.4,
        "650": 14.2,
        "675": 9.27,
        "700": 5.22,
        "725": 3.23,
        "750": 2.53,
        "775": 2.06,
        "800": 1.52,
        "825": 0.96,
        "850": null,
        "875": null,
        "900": null
      }
    },
    {
      "block": 40,
      "line_no": 9,
      "nominal_composition": "25Cr–20Ni–Cb",
      "product_form": "Bar",
      "spec_no": "SA–479",
      "type_grade": "310Cb",
      "alloy_desig_uns_no": "S31040",
      "class_condition_temper": null,
      "size_thickness_mm": null,
      "p_no": 8,
      "group_no": 2,
      "min_tensile_strength_mpa": 515,
      "min_yield_strength_mpa": 205,
      "i": "NP",
      "limits_iii": "NP",
      "viii_1": 538,
      "xii": 343,
      "external_pressure_chart_no": "HA–2",
      "notes": "G5, G12, G22, T5",
      "values": {
        "40": 138,
        "65": 138,
        "100": 138,
        "125": 138,
        "150": 138,
        "200": 138,
        "250": 135,
        "300": 129,
        "325": 127,
        "350": 125,
        "375": 123,
        "400": 122,
        "425": 120,
        "450": 119,
        "475": 117,
        "500": 112,
        "525": 87.2,
        "550": 59.2,
        "575": null,
        "600": null,
        "625": null,
        "650": null,
        "675": null,
        "700": null,
        "725": null,
        "750": null,
        "775": null,
        "800": null,
        "825": null,
        "850": null,
        "875": null,
        "900": null
      }
    },
    {
      "block": 40,
      "line_no": 10,
      "nominal_composition": "25Cr–20Ni–Cb",
      "product_form": "Bar",
      "spec_no": "SA–479",
      "type_grade": "310Cb",
      "alloy_desig_uns_no": "S31040",
      "class_condition_temper": null,
      "size_thickness_mm": null,
      "p_no": 8,
      "group_no": 2,
      "min_tensile_strength_mpa": 515,
      "min_yield_strength_mpa": 205,
      "i": "NP",
      "limits_iii": "NP",
      "viii_1": 538,
      "xii": 343,
      "external_pressure_chart_no": "HA–2",
      "notes": "G12, G22, T6",
      "values": {
        "40": 138,
        "65": 129,
        "100": 120,
        "125": 115,
        "150": 111,
        "200": 105,
        "250": 100,
        "300": 95.4,
        "325": 94.0,
        "350": 92.8,
        "375": 91.5,
        "400": 90.3,
        "425": 89.0,
        "450": 87.8,
        "475": 86.5,
        "500": 85.3,
        "525": 77.8,
        "550": 59.2,
        "575": null,
        "600": null,
        "625": null,
        "650": null,
        "675": null,
        "700": null,
        "725": null,
        "750": null,
        "775": null,
        "800": null,
        "825": null,
        "850": null,
        "875": null,
        "900": null
      }
    },
    {
      "block": 40,
      "line_no": 11,
      "nominal_composition": "25Cr–20Ni–Cb",
      "product_form": "Wld. pipe",
      "spec_no": "SA–813",
      "type_grade": "TP310Cb",
      "alloy_desig_uns_no": "S31040",
      "class_condition_temper": null,
      "size_thickness_mm": null,
      "p_no": 8,
      "group_no": 2,
      "min_tensile_strength_mpa": 515,
      "min_yield_strength_mpa": 205,
      "i": "NP",
      "limits_iii": "NP",
      "viii_1": 816,
      "xii": 343,
      "external_pressure_chart_no": "HA–2",
      "notes": "G5, G12, G24, T5",
      "values": {
        "40": 117,
        "65": 117,
        "100": 117,
        "125": 117,
        "150": 117,
        "200": 117,
        "250": 114,
        "300": 109,
        "325": 108,
        "350": 106,
        "375": 105,
        "400": 103,
        "425": 102,
        "450": 101,
        "475": 99.3,
        "500": 98.5,
        "525": 74.7,
        "550": 50.6,
        "575": 37.4,
        "600": 27.5,
        "625": 20.4,
        "650": 14.2,
        "675": 9.27,
        "700": 5.22,
        "725": 3.23,
        "750": 2.53,
        "775": 2.06,
        "800": 1.52,
        "825": 0.96,
        "850": null,
        "875": null,
        "900": null
      }
    },
    {
      "block": 40,
      "line_no": 12,
      "nominal_composition": "25Cr–20Ni–Cb",
      "product_form": "Wld. pipe",
      "spec_no": "SA–813",
      "type_grade": "TP310Cb",
      "alloy_desig_uns_no": "S31040",
      "class_condition_temper": null,
      "size_thickness_mm": null,
      "p_no": 8,
      "group_no": 2,
      "min_tensile_strength_mpa": 515,
      "min_yield_strength_mpa": 205,
      "i": "NP",
      "limits_iii": "NP",
      "viii_1": 816,
      "xii": 343,
      "external_pressure_chart_no": "HA–2",
      "notes": "G12, G24, T6",
      "values": {
        "40": 117,
        "65": 110,
        "100": 102,
        "125": 97.8,
        "150": 94.3,
        "200": 88.7,
        "250": 84.1,
        "300": 81.4,
        "325": 80.2,
        "350": 79.0,
        "375": 77.7,
        "400": 76.5,
        "425": 75.9,
        "450": 74.7,
        "475": 74.0,
        "500": 72.8,
        "525": 64.5,
        "550": 50.6,
        "575": 37.4,
        "600": 27.5,
        "625": 20.4,
        "650": 14.2,
        "675": 9.27,
        "700": 5.22,
        "725": 3.23,
        "750": 2.53,
        "775": 2.06,
        "800": 1.52,
        "825": 0.96,
        "850": null,
        "875": null,
        "900": null
      }
    },
    {
      "block": 40,
      "line_no": 13,
      "nominal_composition": "25Cr–20Ni–Cb",
      "product_form": "Wld. pipe",
      "spec_no": "SA–814",
      "type_grade": "TP310Cb",
      "alloy_desig_uns_no": "S31040",
      "class_condition_temper": null,
      "size_thickness_mm": null,
      "p_no": 8,
      "group_no": 2,
      "min_tensile_strength_mpa": 515,
      "min_yield_strength_mpa": 205,
      "i": "NP",
      "limits_iii": "NP",
      "viii_1": 816,
      "xii": 343,
      "external_pressure_chart_no": "HA–2",
      "notes": "G5, G12, G24, T5",
      "values": {
        "40": 117,
        "65": 117,
        "100": 117,
        "125": 117,
        "150": 117,
        "200": 117,
        "250": 114,
        "300": 109,
        "325": 108,
        "350": 106,
        "375": 105,
        "400": 103,
        "425": 102,
        "450": 101,
        "475": 99.3,
        "500": 98.5,
        "525": 74.7,
        "550": 50.6,
        "575": 37.4,
        "600": 27.5,
        "625": 20.4,
        "650": 14.2,
        "675": 9.27,
        "700": 5.22,
        "725": 3.23,
        "750": 2.53,
        "775": 2.06,
        "800": 1.52,
        "825": 0.96,
        "850": null,
        "875": null,
        "900": null
      }
    },
    {
      "block": 40,
      "line_no": 14,
      "nominal_composition": "25Cr–20Ni–Cb",
      "product_form": "Wld. pipe",
      "spec_no": "SA–814",
      "type_grade": "TP310Cb",
      "alloy_desig_uns_no": "S31040",
      "class_condition_temper": null,
      "size_thickness_mm": null,
      "p_no": 8,
      "group_no": 2,
      "min_tensile_strength_mpa": 515,
      "min_yield_strength_mpa": 205,
      "i": "NP",
      "limits_iii": "NP",
      "viii_1": 816,
      "xii": 343,
      "external_pressure_chart_no": "HA–2",
      "notes": "G12, G24, T6",
      "values": {
        "40": 117,
        "65": 110,
        "100": 102,
        "125": 97.8,
        "150": 94.3,
        "200": 88.7,
        "250": 84.1,
        "300": 81.4,
        "325": 80.2,
        "350": 79.0,
        "375": 77.7,
        "400": 76.5,
        "425": 75.9,
        "450": 74.7,
        "475": 74.0,
        "500": 72.8,
        "525": 64.5,
        "550": 50.6,
        "575": 37.4,
        "600": 27.5,
        "625": 20.4,
        "650": 14.2,
        "675": 9.27,
        "700": 5.22,
        "725": 3.23,
        "750": 2.53,
        "775": 2.06,
        "800": 1.52,
        "825": 0.96,
        "850": null,
        "875": null,
        "900": null
      }
    },
    {
      "block": 40,
      "line_no": 15,
      "nominal_composition": "25Cr–20Ni–Cb–N",
      "product_form": "Smls. tube",
      "spec_no": "SA–213",
      "type_grade": "TP310HCbN",
      "alloy_desig_uns_no": "S31042",
      "class_condition_temper": null,
      "size_thickness_mm": null,
      "p_no": 8,
      "group_no": 3,
      "min_tensile_strength_mpa": 655,
      "min_yield_strength_mpa": 295,
      "i": 732,
      "limits_iii": "NP",
      "viii_1": "NP",
      "xii": "NP",
      "external_pressure_chart_no": "HA–2",
      "notes": "G5, G12, S4, T8",
      "values": {
        "40": 187,
        "65": 187,
        "100": 184,
        "125": 179,
        "150": 175,
        "200": 170,
        "250": 167,
        "300": 165,
        "325": 165,
        "350": 165,
        "375": 164,
        "400": 164,
        "425": 163,
        "450": 162,
        "475": 160,
        "500": 158,
        "525": 156,
        "550": 153,
        "575": 150,
        "600": 118,
        "625": 90.2,
        "650": 68.9,
        "675": 52.9,
        "700": 41.1,
        "725": 32.2,
        "750": 25.2,
        "775": null,
        "800": null,
        "825": null,
        "850": null,
        "875": null,
        "900": null
      }
    },
    {
      "block": 40,
      "line_no": 16,
      "nominal_composition": "25Cr–20Ni–Cb–N",
      "product_form": "Smls. tube",
      "spec_no": "SA–213",
      "type_grade": "TP310HCbN",
      "alloy_desig_uns_no": "S31042",
      "class_condition_temper": null,
      "size_thickness_mm": null,
      "p_no": 8,
      "group_no": 3,
      "min_tensile_strength_mpa": 655,
      "min_yield_strength_mpa": 295,
      "i": 732,
      "limits_iii": "NP",
      "viii_1": "NP",
      "xii": "NP",
      "external_pressure_chart_no": "HA–2",
      "notes": "G12, S4, T9",
      "values": {
        "40": 187,
        "65": 177,
        "100": 163,
        "125": 156,
        "150": 149,
        "200": 140,
        "250": 133,
        "300": 129,
        "325": 127,
        "350": 126,
        "375": 124,
        "400": 123,
        "425": 121,
        "450": 120,
        "475": 119,
        "500": 117,
        "525": 115,
        "550": 114,
        "575": 112,
        "600": 110,
        "625": 90.2,
        "650": 68.9,
        "675": 52.9,
        "700": 41.1,
        "725": 32.2,
        "750": 25.2,
        "775": null,
        "800": null,
        "825": null,
        "850": null,
        "875": null,
        "900": null
      }
    },
    {
      "block": 40,
      "line_no": 17,
      "nominal_composition": "25Cr–22Ni–2Mo–N",
      "product_form": "Forgings",
      "spec_no": "SA–182",
      "type_grade": "F310MoLN",
      "alloy_desig_uns_no": "S31050",
      "class_condition_temper": null,
      "size_thickness_mm": null,
      "p_no": 8,
      "group_no": 2,
      "min_tensile_strength_mpa": 540,
      "min_yield_strength_mpa": 255,
      "i": "NP",
      "limits_iii": "NP",
      "viii_1": 316,
      "xii": 316,
      "external_pressure_chart_no": "HA–2 G5",
      "notes": null,
      "values": {
        "40": 154,
        "65": 153,
        "100": 151,
        "125": 147,
        "150": 143,
        "200": 138,
        "250": 135,
        "300": 132,
        "325": 130,
        "350": null,
        "375": null,
        "400": null,
        "425": null,
        "450": null,
        "475": null,
        "500": null,
        "525": null,
        "550": null,
        "575": null,
        "600": null,
        "625": null,
        "650": null,
        "675": null,
        "700": null,
        "725": null,
        "750": null,
        "775": null,
        "800": null,
        "825": null,
        "850": null,
        "875": null,
        "900": null
      }
    },
    {
      "block": 40,
      "line_no": 18,
      "nominal_composition": "25Cr–22Ni–2Mo–N",
      "product_form": "Forgings",
      "spec_no": "SA–182",
      "type_grade": "F310MoLN",
      "alloy_desig_uns_no": "S31050",
      "class_condition_temper": null,
      "size_thickness_mm": null,
      "p_no": 8,
      "group_no": 2,
      "min_tensile_strength_mpa": 540,
      "min_yield_strength_mpa": 255,
      "i": "NP",
      "limits_iii": "NP",
      "viii_1": 316,
      "xii": 316,
      "external_pressure_chart_no": "HA–2 …",
      "notes": null,
      "values": {
        "40": 154,
        "65": 150,
        "100": 143,
        "125": 137,
        "150": 131,
        "200": 123,
        "250": 117,
        "300": 111,
        "325": 109,
        "350": null,
        "375": null,
        "400": null,
        "425": null,
        "450": null,
        "475": null,
        "500": null,
        "525": null,
        "550": null,
        "575": null,
        "600": null,
        "625": null,
        "650": null,
        "675": null,
        "700": null,
        "725": null,
        "750": null,
        "775": null,
        "800": null,
        "825": null,
        "850": null,
        "875": null,
        "900": null
      }
    },
    {
      "block": 40,
      "line_no": 19,
      "nominal_composition": "25Cr–22Ni–2Mo–N",
      "product_form": "Smls. tube",
      "spec_no": "SA–213",
      "type_grade": "TP310MoLN",
      "alloy_desig_uns_no": "S31050",
      "class_condition_temper": null,
      "size_thickness_mm": "6 < t ≤32",
      "p_no": 8,
      "group_no": 2,
      "min_tensile_strength_mpa": 540,
      "min_yield_strength_mpa": 255,
      "i": "NP",
      "limits_iii": "NP",
      "viii_1": 482,
      "xii": 343,
      "external_pressure_chart_no": "HA–2 G5",
      "notes": null,
      "values": {
        "40": 154,
        "65": 153,
        "100": 151,
        "125": 147,
        "150": 143,
        "200": 138,
        "250": 135,
        "300": 132,
        "325": 130,
        "350": 129,
        "375": 129,
        "400": 128,
        "425": 127,
        "450": 126,
        "475": 124,
        "500": 122,
        "525": null,
        "550": null,
        "575": null,
        "600": null,
        "625": null,
        "650": null,
        "675": null,
        "700": null,
        "725": null,
        "750": null,
        "775": null,
        "800": null,
        "825": null,
        "850": null,
        "875": null,
        "900": null
      }
    },
    {
      "block": 40,
      "line_no": 20,
      "nominal_composition": "25Cr–22Ni–2Mo–N",
      "product_form": "Smls. tube",
      "spec_no": "SA–213",
      "type_grade": "TP310MoLN",
      "alloy_desig_uns_no": "S31050",
      "class_condition_temper": null,
      "size_thickness_mm": "6 < t ≤32",
      "p_no": 8,
      "group_no": 2,
      "min_tensile_strength_mpa": 540,
      "min_yield_strength_mpa": 255,
      "i": "NP",
      "limits_iii": "NP",
      "viii_1": 482,
      "xii": 343,
      "external_pressure_chart_no": "HA–2 …",
      "notes": null,
      "values": {
        "40": 154,
        "65": 150,
        "100": 143,
        "125": 137,
        "150": 131,
        "200": 123,
        "250": 117,
        "300": 111,
        "325": 109,
        "350": 106,
        "375": 104,
        "400": 102,
        "425": 99.5,
        "450": 96.9,
        "475": 95.0,
        "500": 93.1,
        "525": null,
        "550": null,
        "575": null,
        "600": null,
        "625": null,
        "650": null,
        "675": null,
        "700": null,
        "725": null,
        "750": null,
        "775": null,
        "800": null,
        "825": null,
        "850": null,
        "875": null,
        "900": null
      }
    },
    {
      "block": 40,
      "line_no": 21,
      "nominal_composition": "25Cr–22Ni–2Mo–N",
      "product_form": "Plate",
      "spec_no": "SA–240",
      "type_grade": "310MoLN",
      "alloy_desig_uns_no": "S31050",
      "class_condition_temper": null,
      "size_thickness_mm": "t > 6",
      "p_no": 8,
      "group_no": 2,
      "min_tensile_strength_mpa": 540,
      "min_yield_strength_mpa": 255,
      "i": "NP",
      "limits_iii": "NP",
      "viii_1": 316,
      "xii": 316,
      "external_pressure_chart_no": "HA–2 G5",
      "notes": null,
      "values": {
        "40": 154,
        "65": 153,
        "100": 151,
        "125": 147,
        "150": 143,
        "200": 138,
        "250": 135,
        "300": 132,
        "325": 130,
        "350": null,
        "375": null,
        "400": null,
        "425": null,
        "450": null,
        "475": null,
        "500": null,
        "525": null,
        "550": null,
        "575": null,
        "600": null,
        "625": null,
        "650": null,
        "675": null,
        "700": null,
        "725": null,
        "750": null,
        "775": null,
        "800": null,
        "825": null,
        "850": null,
        "875": null,
        "900": null
      }
    },
    {
      "block": 40,
      "line_no": 22,
      "nominal_composition": "25Cr–22Ni–2Mo–N",
      "product_form": "Plate",
      "spec_no": "SA–240",
      "type_grade": "310MoLN",
      "alloy_desig_uns_no": "S31050",
      "class_condition_temper": null,
      "size_thickness_mm": "t > 6",
      "p_no": 8,
      "group_no": 2,
      "min_tensile_strength_mpa": 540,
      "min_yield_strength_mpa": 255,
      "i": "NP",
      "limits_iii": "NP",
      "viii_1": 316,
      "xii": 316,
      "external_pressure_chart_no": "HA–2 …",
      "notes": null,
      "values": {
        "40": 154,
        "65": 150,
        "100": 143,
        "125": 137,
        "150": 131,
        "200": 123,
        "250": 117,
        "300": 111,
        "325": 109,
        "350": null,
        "375": null,
        "400": null,
        "425": null,
        "450": null,
        "475": null,
        "500": null,
        "525": null,
        "550": null,
        "575": null,
        "600": null,
        "625": null,
        "650": null,
        "675": null,
        "700": null,
        "725": null,
        "750": null,
        "775": null,
        "800": null,
        "825": null,
        "850": null,
        "875": null,
        "900": null
      }
    },
    {
      "block": 40,
      "line_no": 23,
      "nominal_composition": "25Cr–22Ni–2Mo–N",
      "product_form": "Wld. tube",
      "spec_no": "SA–249",
      "type_grade": "TP310MoLN",
      "alloy_desig_uns_no": "S31050",
      "class_condition_temper": null,
      "size_thickness_mm": "6 < t ≤32",
      "p_no": 8,
      "group_no": 2,
      "min_tensile_strength_mpa": 540,
      "min_yield_strength_mpa": 255,
      "i": "NP",
      "limits_iii": "NP",
      "viii_1": 482,
      "xii": 343,
      "external_pressure_chart_no": "HA–2 G5, G24",
      "notes": null,
      "values": {
        "40": 130,
        "65": 130,
        "100": 128,
        "125": 125,
        "150": 122,
        "200": 118,
        "250": 114,
        "300": 112,
        "325": 111,
        "350": 110,
        "375": 110,
        "400": 109,
        "425": 108,
        "450": 107,
        "475": 105,
        "500": 103,
        "525": null,
        "550": null,
        "575": null,
        "600": null,
        "625": null,
        "650": null,
        "675": null,
        "700": null,
        "725": null,
        "750": null,
        "775": null,
        "800": null,
        "825": null,
        "850": null,
        "875": null,
        "900": null
      }
    },
    {
      "block": 40,
      "line_no": 24,
      "nominal_composition": "25Cr–22Ni–2Mo–N",
      "product_form": "Wld. tube",
      "spec_no": "SA–249",
      "type_grade": "TP310MoLN",
      "alloy_desig_uns_no": "S31050",
      "class_condition_temper": null,
      "size_thickness_mm": "6 < t ≤32",
      "p_no": 8,
      "group_no": 2,
      "min_tensile_strength_mpa": 540,
      "min_yield_strength_mpa": 255,
      "i": "NP",
      "limits_iii": "NP",
      "viii_1": 482,
      "xii": 343,
      "external_pressure_chart_no": "HA–2 G24",
      "notes": null,
      "values": {
        "40": 130,
        "65": 127,
        "100": 121,
        "125": 116,
        "150": 111,
        "200": 105,
        "250": 99.6,
        "300": 94.5,
        "325": 92.3,
        "350": 90.6,
        "375": 88.6,
        "400": 86.1,
        "425": 84.2,
        "450": 82.3,
        "475": 81.0,
        "500": 79.8,
        "525": null,
        "550": null,
        "575": null,
        "600": null,
        "625": null,
        "650": null,
        "675": null,
        "700": null,
        "725": null,
        "750": null,
        "775": null,
        "800": null,
        "825": null,
        "850": null,
        "875": null,
        "900": null
      }
    },
    {
      "block": 40,
      "line_no": 25,
      "nominal_composition": "25Cr–22Ni–2Mo–N",
      "product_form": "Wld. pipe",
      "spec_no": "SA–312",
      "type_grade": "TP310MoLN",
      "alloy_desig_uns_no": "S31050",
      "class_condition_temper": null,
      "size_thickness_mm": "6 < t ≤32",
      "p_no": 8,
      "group_no": 2,
      "min_tensile_strength_mpa": 540,
      "min_yield_strength_mpa": 255,
      "i": "NP",
      "limits_iii": "NP",
      "viii_1": 482,
      "xii": 343,
      "external_pressure_chart_no": "HA–2 G5, G24",
      "notes": null,
      "values": {
        "40": 130,
        "65": 130,
        "100": 128,
        "125": 125,
        "150": 122,
        "200": 118,
        "250": 114,
        "300": 112,
        "325": 111,
        "350": 110,
        "375": 110,
        "400": 109,
        "425": 108,
        "450": 107,
        "475": 105,
        "500": 103,
        "525": null,
        "550": null,
        "575": null,
        "600": null,
        "625": null,
        "650": null,
        "675": null,
        "700": null,
        "725": null,
        "750": null,
        "775": null,
        "800": null,
        "825": null,
        "850": null,
        "875": null,
        "900": null
      }
    },
    {
      "block": 40,
      "line_no": 26,
      "nominal_composition": "25Cr–22Ni–2Mo–N",
      "product_form": "Wld. pipe",
      "spec_no": "SA–312",
      "type_grade": "TP310MoLN",
      "alloy_desig_uns_no": "S31050",
      "class_condition_temper": null,
      "size_thickness_mm": "6 < t ≤32",
      "p_no": 8,
      "group_no": 2,
      "min_tensile_strength_mpa": 540,
      "min_yield_strength_mpa": 255,
      "i": "NP",
      "limits_iii": "NP",
      "viii_1": 482,
      "xii": 343,
      "external_pressure_chart_no": "HA–2 G24",
      "notes": null,
      "values": {
        "40": 130,
        "65": 127,
        "100": 121,
        "125": 116,
        "150": 111,
        "200": 105,
        "250": 99.6,
        "300": 94.5,
        "325": 92.3,
        "350": 90.6,
        "375": 88.6,
        "400": 86.1,
        "425": 84.2,
        "450": 82.3,
        "475": 81.0,
        "500": 79.8,
        "525": null,
        "550": null,
        "575": null,
        "600": null,
        "625": null,
        "650": null,
        "675": null,
        "700": null,
        "725": null,
        "750": null,
        "775": null,
        "800": null,
        "825": null,
        "850": null,
        "875": null,
        "900": null
      }
    },
    {
      "block": 40,
      "line_no": 27,
      "nominal_composition": "25Cr–22Ni–2Mo–N",
      "product_form": "Smls. tube",
      "spec_no": "SA–213",
      "type_grade": "TP310MoLN",
      "alloy_desig_uns_no": "S31050",
      "class_condition_temper": null,
      "size_thickness_mm": "≤6",
      "p_no": 8,
      "group_no": 2,
      "min_tensile_strength_mpa": 580,
      "min_yield_strength_mpa": 270,
      "i": "NP",
      "limits_iii": "NP",
      "viii_1": 482,
      "xii": 343,
      "external_pressure_chart_no": "HA–2 G5",
      "notes": null,
      "values": {
        "40": 165,
        "65": 165,
        "100": 163,
        "125": 158,
        "150": 154,
        "200": 149,
        "250": 146,
        "300": 142,
        "325": 141,
        "350": 140,
        "375": 138,
        "400": 138,
        "425": 137,
        "450": 135,
        "475": 134,
        "500": 132,
        "525": null,
        "550": null,
        "575": null,
        "600": null,
        "625": null,
        "650": null,
        "675": null,
        "700": null,
        "725": null,
        "750": null,
        "775": null,
        "800": null,
        "825": null,
        "850": null,
        "875": null,
        "900": null
      }
    },
    {
      "block": 40,
      "line_no": 28,
      "nominal_composition": "25Cr–22Ni–2Mo–N",
      "product_form": "Smls. tube",
      "spec_no": "SA–213",
      "type_grade": "TP310MoLN",
      "alloy_desig_uns_no": "S31050",
      "class_condition_temper": null,
      "size_thickness_mm": "≤6",
      "p_no": 8,
      "group_no": 2,
      "min_tensile_strength_mpa": 580,
      "min_yield_strength_mpa": 270,
      "i": "NP",
      "limits_iii": "NP",
      "viii_1": 482,
      "xii": 343,
      "external_pressure_chart_no": "HA–2 …",
      "notes": null,
      "values": {
        "40": 165,
        "65": 159,
        "100": 151,
        "125": 144,
        "150": 138,
        "200": 130,
        "250": 123,
        "300": 117,
        "325": 115,
        "350": 112,
        "375": 110,
        "400": 107,
        "425": 105,
        "450": 102,
        "475": 100,
        "500": 98.7,
        "525": null,
        "550": null,
        "575": null,
        "600": null,
        "625": null,
        "650": null,
        "675": null,
        "700": null,
        "725": null,
        "750": null,
        "775": null,
        "800": null,
        "825": null,
        "850": null,
        "875": null,
        "900": null
      }
    },
    {
      "block": 40,
      "line_no": 29,
      "nominal_composition": "25Cr–22Ni–2Mo–N",
      "product_form": "Plate",
      "spec_no": "SA–240",
      "type_grade": "310MoLN",
      "alloy_desig_uns_no": "S31050",
      "class_condition_temper": null,
      "size_thickness_mm": "t ≤6",
      "p_no": 8,
      "group_no": 2,
      "min_tensile_strength_mpa": 580,
      "min_yield_strength_mpa": 270,
      "i": "NP",
      "limits_iii": "NP",
      "viii_1": 316,
      "xii": 316,
      "external_pressure_chart_no": "HA–2 G5",
      "notes": null,
      "values": {
        "40": 165,
        "65": 165,
        "100": 163,
        "125": 158,
        "150": 154,
        "200": 149,
        "250": 146,
        "300": 142,
        "325": 141,
        "350": null,
        "375": null,
        "400": null,
        "425": null,
        "450": null,
        "475": null,
        "500": null,
        "525": null,
        "550": null,
        "575": null,
        "600": null,
        "625": null,
        "650": null,
        "675": null,
        "700": null,
        "725": null,
        "750": null,
        "775": null,
        "800": null,
        "825": null,
        "850": null,
        "875": null,
        "900": null
      }
    },
    {
      "block": 40,
      "line_no": 30,
      "nominal_composition": "25Cr–22Ni–2Mo–N",
      "product_form": "Plate",
      "spec_no": "SA–240",
      "type_grade": "310MoLN",
      "alloy_desig_uns_no": "S31050",
      "class_condition_temper": null,
      "size_thickness_mm": "t ≤6",
      "p_no": 8,
      "group_no": 2,
      "min_tensile_strength_mpa": 580,
      "min_yield_strength_mpa": 270,
      "i": "NP",
      "limits_iii": "NP",
      "viii_1": 316,
      "xii": 316,
      "external_pressure_chart_no": "HA–2 …",
      "notes": null,
      "values": {
        "40": 165,
        "65": 159,
        "100": 151,
        "125": 144,
        "150": 138,
        "200": 130,
        "250": 123,
        "300": 117,
        "325": 115,
        "350": null,
        "375": null,
        "400": null,
        "425": null,
        "450": null,
        "475": null,
        "500": null,
        "525": null,
        "550": null,
        "575": null,
        "600": null,
        "625": null,
        "650": null,
        "675": null,
        "700": null,
        "725": null,
        "750": null,
        "775": null,
        "800": null,
        "825": null,
        "850": null,
        "875": null,
        "900": null
      }
    },
    {
      "block": 40,
      "line_no": 31,
      "nominal_composition": "25Cr–22Ni–2Mo–N",
      "product_form": "Wld. tube",
      "spec_no": "SA–249",
      "type_grade": "TP310MoLN",
      "alloy_desig_uns_no": "S31050",
      "class_condition_temper": null,
      "size_thickness_mm": "≤6",
      "p_no": 8,
      "group_no": 2,
      "min_tensile_strength_mpa": 580,
      "min_yield_strength_mpa": 270,
      "i": "NP",
      "limits_iii": "NP",
      "viii_1": 482,
      "xii": 343,
      "external_pressure_chart_no": "HA–2 G5, G24",
      "notes": null,
      "values": {
        "40": 141,
        "65": 141,
        "100": 139,
        "125": 135,
        "150": 132,
        "200": 126,
        "250": 123,
        "300": 121,
        "325": 120,
        "350": 119,
        "375": 118,
        "400": 117,
        "425": 116,
        "450": 115,
        "475": 113,
        "500": 112,
        "525": null,
        "550": null,
        "575": null,
        "600": null,
        "625": null,
        "650": null,
        "675": null,
        "700": null,
        "725": null,
        "750": null,
        "775": null,
        "800": null,
        "825": null,
        "850": null,
        "875": null,
        "900": null
      }
    },
    {
      "block": 40,
      "line_no": 32,
      "nominal_composition": "25Cr–22Ni–2Mo–N",
      "product_form": "Wld. tube",
      "spec_no": "SA–249",
      "type_grade": "TP310MoLN",
      "alloy_desig_uns_no": "S31050",
      "class_condition_temper": null,
      "size_thickness_mm": "≤6",
      "p_no": 8,
      "group_no": 2,
      "min_tensile_strength_mpa": 580,
      "min_yield_strength_mpa": 270,
      "i": "NP",
      "limits_iii": "NP",
      "viii_1": 482,
      "xii": 343,
      "external_pressure_chart_no": "HA–2 G24",
      "notes": null,
      "values": {
        "40": 141,
        "65": 135,
        "100": 128,
        "125": 123,
        "150": 118,
        "200": 110,
        "250": 104,
        "300": 100,
        "325": 97.6,
        "350": 95.3,
        "375": 93.4,
        "400": 90.9,
        "425": 89.1,
        "450": 87.2,
        "475": 85.3,
        "500": 83.5,
        "525": null,
        "550": null,
        "575": null,
        "600": null,
        "625": null,
        "650": null,
        "675": null,
        "700": null,
        "725": null,
        "750": null,
        "775": null,
        "800": null,
        "825": null,
        "850": null,
        "875": null,
        "900": null
      }
    },
    {
      "block": 40,
      "line_no": 33,
      "nominal_composition": "25Cr–22Ni–2Mo–N",
      "product_form": "Wld. pipe",
      "spec_no": "SA–312",
      "type_grade": "TP310MoLN",
      "alloy_desig_uns_no": "S31050",
      "class_condition_temper": null,
      "size_thickness_mm": "≤6",
      "p_no": 8,
      "group_no": 2,
      "min_tensile_strength_mpa": 580,
      "min_yield_strength_mpa": 270,
      "i": "NP",
      "limits_iii": "NP",
      "viii_1": 482,
      "xii": 343,
      "external_pressure_chart_no": "HA–2 G5, G24",
      "notes": null,
      "values": {
        "40": 141,
        "65": 141,
        "100": 139,
        "125": 135,
        "150": 132,
        "200": 126,
        "250": 123,
        "300": 121,
        "325": 120,
        "350": 119,
        "375": 118,
        "400": 117,
        "425": 116,
        "450": 115,
        "475": 113,
        "500": 112,
        "525": null,
        "550": null,
        "575": null,
        "600": null,
        "625": null,
        "650": null,
        "675": null,
        "700": null,
        "725": null,
        "750": null,
        "775": null,
        "800": null,
        "825": null,
        "850": null,
        "875": null,
        "900": null
      }
    },
    {
      "block": 40,
      "line_no": 34,
      "nominal_composition": "25Cr–22Ni–2Mo–N",
      "product_form": "Wld. pipe",
      "spec_no": "SA–312",
      "type_grade": "TP310MoLN",
      "alloy_desig_uns_no": "S31050",
      "class_condition_temper": null,
      "size_thickness_mm": "≤6",
      "p_no": 8,
      "group_no": 2,
      "min_tensile_strength_mpa": 580,
      "min_yield_strength_mpa": 270,
      "i": "NP",
      "limits_iii": "NP",
      "viii_1": 482,
      "xii": 343,
      "external_pressure_chart_no": "HA–2 G24",
      "notes": null,
      "values": {
        "40": 141,
        "65": 135,
        "100": 128,
        "125": 123,
        "150": 118,
        "200": 110,
        "250": 104,
        "300": 100,
        "325": 97.6,
        "350": 95.3,
        "375": 93.4,
        "400": 90.9,
        "425": 89.1,
        "450": 87.2,
        "475": 85.3,
        "500": 83.5,
        "525": null,
        "550": null,
        "575": null,
        "600": null,
        "625": null,
        "650": null,
        "675": null,
        "700": null,
        "725": null,
        "750": null,
        "775": null,
        "800": null,
        "825": null,
        "850": null,
        "875": null,
        "900": null
      }
    },
    {
      "block": 40,
      "line_no": 35,
      "nominal_composition": "26Cr–4Ni–Mo",
      "product_form": "Plate",
      "spec_no": "SA–240",
      "type_grade": 329,
      "alloy_desig_uns_no": "S32900",
      "class_condition_temper": null,
      "size_thickness_mm": null,
      "p_no": "10H",
      "group_no": 1,
      "min_tensile_strength_mpa": 620,
      "min_yield_strength_mpa": 485,
      "i": "NP",
      "limits_iii": "NP",
      "viii_1": 260,
      "xii": 260,
      "external_pressure_chart_no": "HA–5 G19",
      "notes": null,
      "values": {
        "40": 177,
        "65": 177,
        "100": 177,
        "125": 174,
        "150": 171,
        "200": 168,
        "250": 168,
        "300": null,
        "325": null,
        "350": null,
        "375": null,
        "400": null,
        "425": null,
        "450": null,
        "475": null,
        "500": null,
        "525": null,
        "550": null,
        "575": null,
        "600": null,
        "625": null,
        "650": null,
        "675": null,
        "700": null,
        "725": null,
        "750": null,
        "775": null,
        "800": null,
        "825": null,
        "850": null,
        "875": null,
        "900": null
      }
    },
    {
      "block": 40,
