Repository: danivelas0/asme-pcc

File: resources/bpvc_ii_d_metric_2025/table_u.json (part 56 of 61)
    "Size/Thickness, mm",
    "Min. Tensile Strength, MPa"
  ],
  "columns_values": [
        "450": 440,
        "475": 439,
        "500": 437,
        "525": 432,
        "550": 423,
        "575": 410,
        "600": 395,
        "625": 379,
        "650": 360,
        "675": 340,
        "700": 319,
        "725": 296,
        "750": 273,
        "775": 249,
        "800": 224,
        "825": 200,
        "850": 176,
        "875": 153,
        "900": 131
      }
    },
    {
      "block": 51,
      "line_no": 35,
      "nominal_composition": "33Ni–42Fe–21Cr",
      "product_form": "Forgings",
      "spec_no": "SB–564",
      "type_grade": null,
      "alloy_desig_uns_no": "N08811",
      "class_condition_temper": "Annealed",
      "size_thickness_mm": null,
      "min_tensile_strength_mpa": 450,
      "values": {
        "40": 448,
        "100": 448,
        "150": 448,
        "200": 446,
        "250": 442,
        "300": 440,
        "325": 440,
        "350": 440,
        "375": 440,
        "400": 440,
        "425": 440,
        "450": 440,
        "475": 439,
        "500": 437,
        "525": 432,
        "550": 423,
        "575": 410,
        "600": 395,
        "625": 379,
        "650": 360,
        "675": 340,
        "700": 319,
        "725": 296,
        "750": 273,
        "775": 249,
        "800": 224,
        "825": 200,
        "850": 176,
        "875": 153,
        "900": 131
      }
    },
    {
      "block": 51,
      "line_no": 36,
      "nominal_composition": "42Fe–33Ni–21Cr",
      "product_form": "Forgings",
      "spec_no": "SA–182",
      "type_grade": "FNIC10",
      "alloy_desig_uns_no": "N08810",
      "class_condition_temper": null,
      "size_thickness_mm": null,
      "min_tensile_strength_mpa": 450,
      "values": {
        "40": 448,
        "100": 448,
        "150": 448,
        "200": 446,
        "250": 442,
        "300": 440,
        "325": 440,
        "350": 440,
        "375": 440,
        "400": 440,
        "425": 440,
        "450": 440,
        "475": 439,
        "500": 437,
        "525": 432,
        "550": 423,
        "575": 410,
        "600": 395,
        "625": 379,
        "650": 360,
        "675": 340,
        "700": 319,
        "725": 296,
        "750": 273,
        "775": 249,
        "800": 224,
        "825": 200,
        "850": 176,
        "875": 153,
        "900": 131
      }
    },
    {
      "block": 51,
      "line_no": 37,
      "nominal_composition": "42Fe–33Ni–21Cr",
      "product_form": "Smls. tube",
      "spec_no": "SA–213",
      "type_grade": "800H",
      "alloy_desig_uns_no": "N08810",
      "class_condition_temper": null,
      "size_thickness_mm": null,
      "min_tensile_strength_mpa": 450,
      "values": {
        "40": 448,
        "100": 448,
        "150": 448,
        "200": 446,
        "250": 442,
        "300": 440,
        "325": 440,
        "350": 440,
        "375": 440,
        "400": 440,
        "425": 440,
        "450": 440,
        "475": 439,
        "500": 437,
        "525": 432,
        "550": 423,
        "575": 410,
        "600": 395,
        "625": 379,
        "650": 360,
        "675": 340,
        "700": 319,
        "725": 296,
        "750": 273,
        "775": 249,
        "800": 224,
        "825": 200,
        "850": 176,
        "875": 153,
        "900": 131
      }
    },
    {
      "block": 51,
      "line_no": 38,
      "nominal_composition": "42Fe–33Ni–21Cr",
      "product_form": "Plate",
      "spec_no": "SA–240",
      "type_grade": "800H",
      "alloy_desig_uns_no": "N08810",
      "class_condition_temper": null,
      "size_thickness_mm": null,
      "min_tensile_strength_mpa": 450,
      "values": {
        "40": 448,
        "100": 448,
        "150": 448,
        "200": 446,
        "250": 442,
        "300": 440,
        "325": 440,
        "350": 440,
        "375": 440,
        "400": 440,
        "425": 440,
        "450": 440,
        "475": 439,
        "500": 437,
        "525": 432,
        "550": 423,
        "575": 410,
        "600": 395,
        "625": 379,
        "650": 360,
        "675": 340,
        "700": 319,
        "725": 296,
        "750": 273,
        "775": 249,
        "800": 224,
        "825": 200,
        "850": 176,
        "875": 153,
        "900": 131
      }
    },
    {
      "block": 51,
      "line_no": 39,
      "nominal_composition": "42Fe–33Ni–21Cr",
      "product_form": "Wld. tube",
      "spec_no": "SA–249",
      "type_grade": "800H",
      "alloy_desig_uns_no": "N08810",
      "class_condition_temper": null,
      "size_thickness_mm": null,
      "min_tensile_strength_mpa": 450,
      "values": {
        "40": 448,
        "100": 448,
        "150": 448,
        "200": 446,
        "250": 442,
        "300": 440,
        "325": 440,
        "350": 440,
        "375": 440,
        "400": 440,
        "425": 440,
        "450": 440,
        "475": 439,
        "500": 437,
        "525": 432,
        "550": 423,
        "575": 410,
        "600": 395,
        "625": 379,
        "650": 360,
        "675": 340,
        "700": 319,
        "725": 296,
        "750": 273,
        "775": 249,
        "800": 224,
        "825": 200,
        "850": 176,
        "875": 153,
        "900": 131
      }
    },
    {
      "block": 51,
      "line_no": 40,
      "nominal_composition": "42Fe–33Ni–21Cr",
      "product_form": "Bar",
      "spec_no": "SA–276",
      "type_grade": "800H",
      "alloy_desig_uns_no": "N08810",
      "class_condition_temper": null,
      "size_thickness_mm": null,
      "min_tensile_strength_mpa": 450,
      "values": {
        "40": 448,
        "100": 448,
        "150": 448,
        "200": 446,
        "250": 442,
        "300": 440,
        "325": 440,
        "350": 440,
        "375": 440,
        "400": 440,
        "425": 440,
        "450": 440,
        "475": 439,
        "500": 437,
        "525": 432,
        "550": 423,
        "575": 410,
        "600": 395,
        "625": 379,
        "650": 360,
        "675": 340,
        "700": 319,
        "725": 296,
        "750": 273,
        "775": 249,
        "800": 224,
        "825": 200,
        "850": 176,
        "875": 153,
        "900": 131
      }
    },
    {
      "block": 51,
      "line_no": 41,
      "nominal_composition": "42Fe–33Ni–21Cr",
      "product_form": "Smls. pipe",
      "spec_no": "SA–312",
      "type_grade": "800H",
      "alloy_desig_uns_no": "N08810",
      "class_condition_temper": null,
      "size_thickness_mm": null,
      "min_tensile_strength_mpa": 450,
      "values": {
        "40": 448,
        "100": 448,
        "150": 448,
        "200": 446,
        "250": 442,
        "300": 440,
        "325": 440,
        "350": 440,
        "375": 440,
        "400": 440,
        "425": 440,
        "450": 440,
        "475": 439,
        "500": 437,
        "525": 432,
        "550": 423,
        "575": 410,
        "600": 395,
        "625": 379,
        "650": 360,
        "675": 340,
        "700": 319,
        "725": 296,
        "750": 273,
        "775": 249,
        "800": 224,
        "825": 200,
        "850": 176,
        "875": 153,
        "900": 131
      }
    },
    {
      "block": 51,
      "line_no": 42,
      "nominal_composition": "42Fe–33Ni–21Cr",
      "product_form": "Wld. pipe",
      "spec_no": "SA–312",
      "type_grade": "800H",
      "alloy_desig_uns_no": "N08810",
      "class_condition_temper": null,
      "size_thickness_mm": null,
      "min_tensile_strength_mpa": 450,
      "values": {
        "40": 448,
        "100": 448,
        "150": 448,
        "200": 446,
        "250": 442,
        "300": 440,
        "325": 440,
        "350": 440,
        "375": 440,
        "400": 440,
        "425": 440,
        "450": 440,
        "475": 439,
        "500": 437,
        "525": 432,
        "550": 423,
        "575": 410,
        "600": 395,
        "625": 379,
        "650": 360,
        "675": 340,
        "700": 319,
        "725": 296,
        "750": 273,
        "775": 249,
        "800": 224,
        "825": 200,
        "850": 176,
        "875": 153,
        "900": 131
      }
    },
    {
      "block": 51,
      "line_no": 43,
      "nominal_composition": "42Fe–33Ni–21Cr",
      "product_form": "Wld. pipe",
      "spec_no": "SA–358",
      "type_grade": "800H",
      "alloy_desig_uns_no": "N08810",
      "class_condition_temper": null,
      "size_thickness_mm": null,
      "min_tensile_strength_mpa": 450,
      "values": {
        "40": 448,
        "100": 448,
        "150": 448,
        "200": 446,
        "250": 442,
        "300": 440,
        "325": 440,
        "350": 440,
        "375": 440,
        "400": 440,
        "425": 440,
        "450": 440,
        "475": 439,
        "500": 437,
        "525": 432,
        "550": 423,
        "575": 410,
        "600": 395,
        "625": 379,
        "650": 360,
        "675": 340,
        "700": 319,
        "725": 296,
        "750": 273,
        "775": 249,
        "800": 224,
        "825": 200,
        "850": 176,
        "875": 153,
        "900": 131
      }
    },
    {
      "block": 51,
      "line_no": 44,
      "nominal_composition": "42Fe–33Ni–21Cr",
      "product_form": "Bar",
      "spec_no": "SA–479",
      "type_grade": "800H",
      "alloy_desig_uns_no": "N08810",
      "class_condition_temper": null,
      "size_thickness_mm": null,
      "min_tensile_strength_mpa": 450,
      "values": {
        "40": 448,
        "100": 448,
        "150": 448,
        "200": 446,
        "250": 442,
        "300": 440,
        "325": 440,
        "350": 440,
        "375": 440,
        "400": 440,
        "425": 440,
        "450": 440,
        "475": 439,
        "500": 437,
        "525": 432,
        "550": 423,
        "575": 410,
        "600": 395,
        "625": 379,
        "650": 360,
        "675": 340,
        "700": 319,
        "725": 296,
        "750": 273,
        "775": 249,
        "800": 224,
        "825": 200,
        "850": 176,
        "875": 153,
        "900": 131
      }
    },
    {
      "block": 51,
      "line_no": 45,
      "nominal_composition": "42Fe–33Ni–21Cr",
      "product_form": "Wld. tube",
      "spec_no": "SA–688",
      "type_grade": "800H",
      "alloy_desig_uns_no": "N08810",
      "class_condition_temper": null,
      "size_thickness_mm": null,
      "min_tensile_strength_mpa": 450,
      "values": {
        "40": 448,
        "100": 448,
        "150": 448,
        "200": 446,
        "250": 442,
        "300": 440,
        "325": 440,
        "350": 440,
        "375": 440,
        "400": 440,
        "425": 440,
        "450": 440,
        "475": 439,
        "500": 437,
        "525": 432,
        "550": 423,
        "575": 410,
        "600": 395,
        "625": 379,
        "650": 360,
        "675": 340,
        "700": 319,
        "725": 296,
        "750": 273,
        "775": 249,
        "800": 224,
        "825": 200,
        "850": 176,
        "875": 153,
        "900": 131
      }
    },
    {
      "block": 52,
      "line_no": 1,
      "nominal_composition": "42Fe–33Ni–21Cr",
      "product_form": "Forgings",
      "spec_no": "SA–965",
      "type_grade": "FNIC10",
      "alloy_desig_uns_no": "N08810",
      "class_condition_temper": null,
      "size_thickness_mm": null,
      "min_tensile_strength_mpa": 450,
      "values": {
        "40": 448,
        "100": 448,
        "150": 448,
        "200": 446,
        "250": 442,
        "300": 440,
        "325": 440,
        "350": 440,
        "375": 440,
        "400": 440,
        "425": 440,
        "450": 440,
        "475": 439,
        "500": 437,
        "525": 432,
        "550": 423,
        "575": 410,
        "600": 395,
        "625": 379,
        "650": 360,
        "675": 340,
        "700": 319,
        "725": 296,
        "750": 273,
        "775": 249,
        "800": 224,
        "825": 200,
        "850": 176,
        "875": 153,
        "900": 131
      }
    },
    {
      "block": 52,
      "line_no": 2,
      "nominal_composition": "42Fe–33Ni–21Cr",
      "product_form": "Forgings",
      "spec_no": "SA–182",
      "type_grade": "FNIC11",
      "alloy_desig_uns_no": "N08811",
      "class_condition_temper": null,
      "size_thickness_mm": null,
      "min_tensile_strength_mpa": 450,
      "values": {
        "40": 448,
        "100": 448,
        "150": 448,
        "200": 446,
        "250": 442,
        "300": 440,
        "325": 440,
        "350": 440,
        "375": 440,
        "400": 440,
        "425": 440,
        "450": 440,
        "475": 439,
        "500": 437,
        "525": 432,
        "550": 423,
        "575": 410,
        "600": 395,
        "625": 379,
        "650": 360,
        "675": 340,
        "700": 319,
        "725": 296,
        "750": 273,
        "775": 249,
        "800": 224,
        "825": 200,
        "850": 176,
        "875": 153,
        "900": 131
      }
    },
    {
      "block": 52,
      "line_no": 3,
      "nominal_composition": "42Fe–33Ni–21Cr",
      "product_form": "Smls. tube",
      "spec_no": "SA–213",
      "type_grade": null,
      "alloy_desig_uns_no": "N08811",
      "class_condition_temper": null,
      "size_thickness_mm": null,
      "min_tensile_strength_mpa": 450,
      "values": {
        "40": 448,
        "100": 448,
        "150": 448,
        "200": 446,
        "250": 442,
        "300": 440,
        "325": 440,
        "350": 440,
        "375": 440,
        "400": 440,
        "425": 440,
        "450": 440,
        "475": 439,
        "500": 437,
        "525": 432,
        "550": 423,
        "575": 410,
        "600": 395,
        "625": 379,
        "650": 360,
        "675": 340,
        "700": 319,
        "725": 296,
        "750": 273,
        "775": 249,
        "800": 224,
        "825": 200,
        "850": 176,
        "875": 153,
        "900": 131
      }
    },
    {
      "block": 52,
      "line_no": 4,
      "nominal_composition": "42Fe–33Ni–21Cr",
      "product_form": "Plate",
      "spec_no": "SA–240",
      "type_grade": null,
      "alloy_desig_uns_no": "N08811",
      "class_condition_temper": null,
      "size_thickness_mm": null,
      "min_tensile_strength_mpa": 450,
      "values": {
        "40": 448,
        "100": 448,
        "150": 448,
        "200": 446,
        "250": 442,
        "300": 440,
        "325": 440,
        "350": 440,
        "375": 440,
        "400": 440,
        "425": 440,
        "450": 440,
        "475": 439,
        "500": 437,
        "525": 432,
        "550": 423,
        "575": 410,
        "600": 395,
        "625": 379,
        "650": 360,
        "675": 340,
        "700": 319,
        "725": 296,
        "750": 273,
        "775": 249,
        "800": 224,
        "825": 200,
        "850": 176,
        "875": 153,
        "900": 131
      }
    },
    {
      "block": 52,
      "line_no": 5,
      "nominal_composition": "42Fe–33Ni–21Cr",
      "product_form": "Wld. tube",
      "spec_no": "SA–249",
      "type_grade": null,
      "alloy_desig_uns_no": "N08811",
      "class_condition_temper": null,
      "size_thickness_mm": null,
      "min_tensile_strength_mpa": 450,
      "values": {
        "40": 448,
        "100": 448,
        "150": 448,
        "200": 446,
        "250": 442,
        "300": 440,
        "325": 440,
        "350": 440,
        "375": 440,
        "400": 440,
        "425": 440,
        "450": 440,
        "475": 439,
        "500": 437,
        "525": 432,
        "550": 423,
        "575": 410,
        "600": 395,
        "625": 379,
        "650": 360,
        "675": 340,
        "700": 319,
        "725": 296,
        "750": 273,
        "775": 249,
        "800": 224,
        "825": 200,
        "850": 176,
        "875": 153,
        "900": 131
      }
    },
    {
      "block": 52,
      "line_no": 6,
      "nominal_composition": "42Fe–33Ni–21Cr",
      "product_form": "Bar",
      "spec_no": "SA–276",
      "type_grade": null,
      "alloy_desig_uns_no": "N08811",
      "class_condition_temper": null,
      "size_thickness_mm": null,
      "min_tensile_strength_mpa": 450,
      "values": {
        "40": 448,
        "100": 448,
        "150": 448,
        "200": 446,
        "250": 442,
        "300": 440,
        "325": 440,
        "350": 440,
        "375": 440,
        "400": 440,
        "425": 440,
        "450": 440,
        "475": 439,
        "500": 437,
        "525": 432,
        "550": 423,
        "575": 410,
        "600": 395,
        "625": 379,
        "650": 360,
        "675": 340,
        "700": 319,
        "725": 296,
        "750": 273,
        "775": 249,
        "800": 224,
        "825": 200,
        "850": 176,
        "875": 153,
        "900": 131
      }
    },
    {
      "block": 52,
      "line_no": 7,
      "nominal_composition": "42Fe–33Ni–21Cr",
      "product_form": "Smls. pipe",
      "spec_no": "SA–312",
      "type_grade": null,
      "alloy_desig_uns_no": "N08811",
      "class_condition_temper": null,
      "size_thickness_mm": null,
      "min_tensile_strength_mpa": 450,
      "values": {
        "40": 448,
        "100": 448,
        "150": 448,
        "200": 446,
        "250": 442,
        "300": 440,
        "325": 440,
        "350": 440,
        "375": 440,
        "400": 440,
        "425": 440,
        "450": 440,
        "475": 439,
        "500": 437,
        "525": 432,
        "550": 423,
        "575": 410,
        "600": 395,
        "625": 379,
        "650": 360,
        "675": 340,
        "700": 319,
        "725": 296,
        "750": 273,
        "775": 249,
        "800": 224,
        "825": 200,
        "850": 176,
        "875": 153,
        "900": 131
      }
    },
    {
      "block": 52,
      "line_no": 8,
      "nominal_composition": "42Fe–33Ni–21Cr",
      "product_form": "Bar",
      "spec_no": "SA–479",
      "type_grade": null,
      "alloy_desig_uns_no": "N08811",
      "class_condition_temper": null,
      "size_thickness_mm": null,
      "min_tensile_strength_mpa": 450,
      "values": {
        "40": 448,
        "100": 448,
        "150": 448,
        "200": 446,
        "250": 442,
        "300": 440,
        "325": 440,
        "350": 440,
        "375": 440,
        "400": 440,
        "425": 440,
        "450": 440,
        "475": 439,
        "500": 437,
        "525": 432,
        "550": 423,
        "575": 410,
        "600": 395,
        "625": 379,
        "650": 360,
        "675": 340,
        "700": 319,
        "725": 296,
        "750": 273,
        "775": 249,
        "800": 224,
        "825": 200,
        "850": 176,
        "875": 153,
        "900": 131
      }
    },
    {
      "block": 52,
      "line_no": 9,
      "nominal_composition": "42Fe–33Ni–21Cr",
      "product_form": "Wld. tube",
      "spec_no": "SA–688",
      "type_grade": null,
      "alloy_desig_uns_no": "N08811",
      "class_condition_temper": null,
      "size_thickness_mm": null,
      "min_tensile_strength_mpa": 450,
      "values": {
        "40": 448,
        "100": 448,
        "150": 448,
        "200": 446,
        "250": 442,
        "300": 440,
        "325": 440,
        "350": 440,
        "375": 440,
        "400": 440,
        "425": 440,
        "450": 440,
        "475": 439,
        "500": 437,
        "525": 432,
        "550": 423,
        "575": 410,
        "600": 395,
        "625": 379,
        "650": 360,
        "675": 340,
        "700": 319,
        "725": 296,
        "750": 273,
        "775": 249,
        "800": 224,
        "825": 200,
        "850": 176,
        "875": 153,
        "900": 131
      }
    },
    {
      "block": 52,
      "line_no": 10,
      "nominal_composition": "42Fe–33Ni–21Cr",
      "product_form": "Forgings",
      "spec_no": "SA–965",
      "type_grade": "FNIC11",
      "alloy_desig_uns_no": "N08811",
      "class_condition_temper": null,
      "size_thickness_mm": null,
      "min_tensile_strength_mpa": 450,
      "values": {
        "40": 448,
        "100": 448,
        "150": 448,
        "200": 446,
        "250": 442,
        "300": 440,
        "325": 440,
        "350": 440,
        "375": 440,
        "400": 440,
        "425": 440,
        "450": 440,
        "475": 439,
        "500": 437,
        "525": 432,
        "550": 423,
        "575": 410,
        "600": 395,
        "625": 379,
        "650": 360,
        "675": 340,
        "700": 319,
        "725": 296,
        "750": 273,
        "775": 249,
        "800": 224,
        "825": 200,
        "850": 176,
        "875": 153,
        "900": 131
      }
    },
    {
      "block": 52,
      "line_no": 11,
      "nominal_composition": "42Ni–21.5Cr–3Mo–2.3Cu",
      "product_form": "Smls. tube",
      "spec_no": "SB–163",
      "type_grade": null,
      "alloy_desig_uns_no": "N08825",
      "class_condition_temper": "Annealed",
      "size_thickness_mm": null,
      "min_tensile_strength_mpa": 585,
      "values": {
        "40": 586,
        "100": 586,
        "150": 586,
        "200": 586,
        "250": 586,
        "300": 586,
        "325": 585,
        "350": 583,
        "375": 580,
        "400": 577,
        "425": 573,
        "450": 569,
        "475": 564,
        "500": 557,
        "525": 549,
        "550": null,
        "575": null,
        "600": null,
        "625": null,
        "650": null,
        "675": null,
        "700": null,
        "725": null,
        "750": null,
        "775": null,
        "800": null,
        "825": null,
        "850": null,
        "875": null,
        "900": null
      }
    },
    {
      "block": 52,
      "line_no": 12,
      "nominal_composition": "42Ni–21.5Cr–3Mo–2.3Cu",
      "product_form": "Smls. & wld. ftgs.",
      "spec_no": "SB–366",
      "type_grade": null,
      "alloy_desig_uns_no": "N08825",
      "class_condition_temper": "Annealed",
      "size_thickness_mm": null,
      "min_tensile_strength_mpa": 585,
      "values": {
        "40": 586,
        "100": 586,
        "150": 586,
        "200": 586,
        "250": 586,
        "300": 586,
        "325": 585,
        "350": 583,
        "375": 580,
        "400": 577,
        "425": 573,
        "450": 569,
        "475": 564,
        "500": 557,
        "525": 549,
        "550": null,
        "575": null,
        "600": null,
        "625": null,
        "650": null,
        "675": null,
        "700": null,
        "725": null,
        "750": null,
        "775": null,
        "800": null,
        "825": null,
        "850": null,
        "875": null,
        "900": null
      }
    },
    {
      "block": 52,
      "line_no": 13,
      "nominal_composition": "42Ni–21.5Cr–3Mo–2.3Cu",
      "product_form": "Smls. pipe & tube",
      "spec_no": "SB–423",
      "type_grade": null,
      "alloy_desig_uns_no": "N08825",
      "class_condition_temper": "Cold worked/ann.",
      "size_thickness_mm": null,
      "min_tensile_strength_mpa": 585,
      "values": {
        "40": 586,
        "100": 586,
        "150": 586,
        "200": 586,
        "250": 586,
        "300": 586,
        "325": 585,
        "350": 583,
        "375": 580,
        "400": 577,
        "425": 573,
        "450": 569,
        "475": 564,
        "500": 557,
        "525": 549,
        "550": null,
        "575": null,
        "600": null,
        "625": null,
        "650": null,
        "675": null,
        "700": null,
        "725": null,
        "750": null,
        "775": null,
        "800": null,
        "825": null,
        "850": null,
        "875": null,
        "900": null
      }
    },
    {
      "block": 52,
      "line_no": 14,
      "nominal_composition": "42Ni–21.5Cr–3Mo–2.3Cu",
      "product_form": "Plate",
      "spec_no": "SB–424",
      "type_grade": null,
      "alloy_desig_uns_no": "N08825",
      "class_condition_temper": "Annealed",
      "size_thickness_mm": null,
      "min_tensile_strength_mpa": 585,
      "values": {
        "40": 586,
        "100": 586,
        "150": 586,
        "200": 586,
        "250": 586,
        "300": 586,
        "325": 585,
        "350": 583,
        "375": 580,
        "400": 577,
        "425": 573,
        "450": 569,
        "475": 564,
        "500": 557,
        "525": 549,
        "550": null,
        "575": null,
        "600": null,
        "625": null,
        "650": null,
        "675": null,
        "700": null,
        "725": null,
        "750": null,
        "775": null,
        "800": null,
        "825": null,
        "850": null,
        "875": null,
        "900": null
      }
    },
    {
      "block": 52,
      "line_no": 15,
      "nominal_composition": "42Ni–21.5Cr–3Mo–2.3Cu",
      "product_form": "Bar, rod",
      "spec_no": "SB–425",
      "type_grade": null,
      "alloy_desig_uns_no": "N08825",
      "class_condition_temper": "Annealed",
      "size_thickness_mm": null,
      "min_tensile_strength_mpa": 585,
      "values": {
        "40": 586,
        "100": 586,
        "150": 586,
        "200": 586,
        "250": 586,
        "300": 586,
        "325": 585,
        "350": 583,
        "375": 580,
        "400": 577,
        "425": 573,
        "450": 569,
        "475": 564,
        "500": 557,
        "525": 549,
        "550": null,
        "575": null,
        "600": null,
        "625": null,
        "650": null,
        "675": null,
        "700": null,
        "725": null,
        "750": null,
        "775": null,
        "800": null,
        "825": null,
        "850": null,
        "875": null,
        "900": null
      }
    },
    {
      "block": 52,
      "line_no": 16,
      "nominal_composition": "42Ni–21.5Cr–3Mo–2.3Cu",
      "product_form": "Forgings",
      "spec_no": "SB–564",
      "type_grade": null,
      "alloy_desig_uns_no": "N08825",
      "class_condition_temper": "Annealed",
      "size_thickness_mm": null,
      "min_tensile_strength_mpa": 585,
      "values": {
        "40": 585,
        "100": 585,
        "150": 585,
        "200": 585,
        "250": 585,
        "300": 585,
        "325": null,
        "350": 582,
        "375": 579,
        "400": 576,
        "425": 572,
        "450": 568,
        "475": 563,
        "500": 557,
        "525": 549,
        "550": null,
        "575": null,
        "600": null,
        "625": null,
        "650": null,
        "675": null,
        "700": null,
        "725": null,
        "750": null,
        "775": null,
        "800": null,
        "825": null,
        "850": null,
        "875": null,
        "900": null
      }
    },
    {
      "block": 52,
      "line_no": 17,
      "nominal_composition": "42Ni–21.5Cr–3Mo–2.3Cu",
      "product_form": "Wld. tube",
      "spec_no": "SB–704",
      "type_grade": null,
      "alloy_desig_uns_no": "N08825",
      "class_condition_temper": "Annealed",
      "size_thickness_mm": null,
      "min_tensile_strength_mpa": 585,
      "values": {
        "40": 586,
        "100": 586,
        "150": 586,
        "200": 586,
        "250": 586,
        "300": 586,
        "325": 585,
        "350": 583,
        "375": 580,
        "400": 577,
        "425": 573,
        "450": 569,
        "475": 564,
        "500": 557,
        "525": 549,
        "550": null,
        "575": null,
        "600": null,
        "625": null,
        "650": null,
        "675": null,
        "700": null,
        "725": null,
        "750": null,
        "775": null,
        "800": null,
        "825": null,
        "850": null,
        "875": null,
        "900": null
      }
    },
    {
      "block": 52,
      "line_no": 18,
      "nominal_composition": "42Ni–21.5Cr–3Mo–2.3Cu",
      "product_form": "Wld. pipe",
      "spec_no": "SB–705",
      "type_grade": null,
      "alloy_desig_uns_no": "N08825",
      "class_condition_temper": "Annealed",
      "size_thickness_mm": null,
      "min_tensile_strength_mpa": 585,
      "values": {
        "40": 586,
        "100": 586,
        "150": 586,
        "200": 586,
        "250": 586,
        "300": 586,
        "325": 585,
        "350": 583,
        "375": 580,
        "400": 577,
        "425": 573,
        "450": 569,
        "475": 564,
        "500": 557,
        "525": 549,
        "550": null,
        "575": null,
        "600": null,
        "625": null,
        "650": null,
        "675": null,
        "700": null,
        "725": null,
        "750": null,
        "775": null,
        "800": null,
        "825": null,
        "850": null,
        "875": null,
        "900": null
      }
    },
    {
      "block": 52,
      "line_no": 19,
      "nominal_composition": "44Fe–25Ni–21Cr–Mo",
      "product_form": "Forgings",
      "spec_no": "SA–182",
      "type_grade": null,
      "alloy_desig_uns_no": "N08904",
      "class_condition_temper": "Annealed",
      "size_thickness_mm": null,
      "min_tensile_strength_mpa": 490,
      "values": {
        "40": 490,
        "100": 489,
        "150": 467,
        "200": 452,
        "250": 441,
        "300": 431,
        "325": 427,
        "350": 424,
        "375": 420,
        "400": 417,
        "425": null,
        "450": null,
        "475": null,
        "500": null,
        "525": null,
        "550": null,
        "575": null,
        "600": null,
        "625": null,
        "650": null,
        "675": null,
        "700": null,
        "725": null,
        "750": null,
        "775": null,
        "800": null,
        "825": null,
        "850": null,
        "875": null,
        "900": null
      }
    },
    {
      "block": 52,
      "line_no": 20,
      "nominal_composition": "44Fe–25Ni–21Cr–Mo",
      "product_form": "Smls. tube",
      "spec_no": "SA–213",
      "type_grade": null,
      "alloy_desig_uns_no": "N08904",
      "class_condition_temper": "Annealed",
      "size_thickness_mm": null,
      "min_tensile_strength_mpa": 490,
      "values": {
        "40": 490,
        "100": 489,
        "150": 467,
        "200": 452,
        "250": 441,
        "300": 431,
        "325": 427,
        "350": 424,
        "375": 420,
        "400": 417,
        "425": null,
        "450": null,
        "475": null,
        "500": null,
        "525": null,
        "550": null,
        "575": null,
        "600": null,
        "625": null,
        "650": null,
        "675": null,
        "700": null,
        "725": null,
        "750": null,
        "775": null,
        "800": null,
        "825": null,
        "850": null,
        "875": null,
        "900": null
      }
    },
    {
      "block": 52,
      "line_no": 21,
      "nominal_composition": "44Fe–25Ni–21Cr–Mo",
      "product_form": "Plate, sheet, strip",
      "spec_no": "SA–240",
      "type_grade": null,
      "alloy_desig_uns_no": "N08904",
      "class_condition_temper": "Annealed",
      "size_thickness_mm": null,
      "min_tensile_strength_mpa": 490,
      "values": {
        "40": 490,
        "100": 489,
        "150": 467,
        "200": 452,
        "250": 441,
        "300": 431,
        "325": 427,
        "350": 424,
        "375": 420,
        "400": 417,
        "425": null,
        "450": null,
        "475": null,
        "500": null,
        "525": null,
        "550": null,
        "575": null,
        "600": null,
        "625": null,
        "650": null,
        "675": null,
        "700": null,
        "725": null,
        "750": null,
        "775": null,
        "800": null,
        "825": null,
        "850": null,
        "875": null,
        "900": null
      }
    },
    {
      "block": 52,
      "line_no": 22,
      "nominal_composition": "44Fe–25Ni–21Cr–Mo",
      "product_form": "Wld. tube",
      "spec_no": "SA–249",
      "type_grade": null,
      "alloy_desig_uns_no": "N08904",
      "class_condition_temper": "Annealed",
      "size_thickness_mm": null,
      "min_tensile_strength_mpa": 490,
      "values": {
        "40": 490,
        "100": 489,
        "150": 467,
        "200": 452,
        "250": 441,
        "300": 431,
        "325": 427,
        "350": 424,
        "375": 420,
        "400": 417,
        "425": null,
        "450": null,
        "475": null,
        "500": null,
        "525": null,
        "550": null,
        "575": null,
        "600": null,
        "625": null,
        "650": null,
        "675": null,
        "700": null,
        "725": null,
        "750": null,
        "775": null,
        "800": null,
        "825": null,
        "850": null,
        "875": null,
        "900": null
      }
    },
    {
      "block": 52,
      "line_no": 23,
      "nominal_composition": "44Fe–25Ni–21Cr–Mo",
      "product_form": "Smls. & wld. pipe",
      "spec_no": "SA–312",
      "type_grade": null,
      "alloy_desig_uns_no": "N08904",
      "class_condition_temper": "Annealed",
      "size_thickness_mm": null,
      "min_tensile_strength_mpa": 490,
      "values": {
        "40": 490,
        "100": 489,
        "150": 467,
        "200": 452,
        "250": 441,
        "300": 431,
        "325": 427,
        "350": 424,
        "375": 420,
        "400": 417,
        "425": null,
        "450": null,
        "475": null,
        "500": null,
        "525": null,
        "550": null,
        "575": null,
        "600": null,
        "625": null,
        "650": null,
        "675": null,
        "700": null,
        "725": null,
        "750": null,
        "775": null,
        "800": null,
        "825": null,
        "850": null,
        "875": null,
        "900": null
      }
    },
    {
      "block": 52,
      "line_no": 24,
      "nominal_composition": "44Fe–25Ni–21Cr–Mo",
      "product_form": "Fittings",
      "spec_no": "SA–403",
      "type_grade": null,
      "alloy_desig_uns_no": "N08904",
      "class_condition_temper": "Annealed",
      "size_thickness_mm": null,
      "min_tensile_strength_mpa": 490,
      "values": {
        "40": 490,
        "100": 489,
        "150": 467,
        "200": 452,
        "250": 441,
        "300": 431,
        "325": 427,
        "350": 424,
        "375": 420,
        "400": 417,
        "425": null,
        "450": null,
        "475": null,
        "500": null,
        "525": null,
        "550": null,
        "575": null,
        "600": null,
        "625": null,
        "650": null,
        "675": null,
        "700": null,
        "725": null,
        "750": null,
        "775": null,
        "800": null,
        "825": null,
        "850": null,
        "875": null,
        "900": null
      }
    },
    {
      "block": 52,
      "line_no": 25,
      "nominal_composition": "44Fe–25Ni–21Cr–Mo",
      "product_form": "Bar",
      "spec_no": "SA–479",
      "type_grade": null,
      "alloy_desig_uns_no": "N08904",
      "class_condition_temper": "Annealed",
      "size_thickness_mm": null,
      "min_tensile_strength_mpa": 490,
      "values": {
        "40": 490,
        "100": 489,
        "150": 467,
        "200": 452,
        "250": 441,
        "300": 431,
        "325": 427,
        "350": 424,
        "375": 420,
        "400": 417,
        "425": null,
        "450": null,
        "475": null,
        "500": null,
        "525": null,
        "550": null,
        "575": null,
        "600": null,
        "625": null,
        "650": null,
        "675": null,
        "700": null,
        "725": null,
        "750": null,
        "775": null,
        "800": null,
        "825": null,
        "850": null,
        "875": null,
        "900": null
      }
    },
    {
      "block": 52,
      "line_no": 26,
      "nominal_composition": "25Ni–20Cr–6Mo–Cu–N",
      "product_form": "Plate, sheet, strip",
      "spec_no": "SB–625",
      "type_grade": null,
      "alloy_desig_uns_no": "N08925",
      "class_condition_temper": "Annealed",
      "size_thickness_mm": null,
      "min_tensile_strength_mpa": 600,
      "values": {
        "40": 600,
        "100": 599,
        "150": 577,
        "200": 556,
        "250": 537,
        "300": 521,
        "325": 514,
        "350": 507,
        "375": 500,
        "400": 493,
        "425": 485,
        "450": 476,
        "475": null,
        "500": null,
        "525": null,
        "550": null,
        "575": null,
        "600": null,
        "625": null,
        "650": null,
        "675": null,
        "700": null,
        "725": null,
        "750": null,
        "775": null,
        "800": null,
        "825": null,
        "850": null,
        "875": null,
        "900": null
      }
    },
    {
      "block": 52,
      "line_no": 27,
      "nominal_composition": "25Ni–20Cr–6Mo–Cu–N",
      "product_form": "Bar, wire",
      "spec_no": "SB–649",
      "type_grade": null,
      "alloy_desig_uns_no": "N08925",
      "class_condition_temper": "Annealed",
      "size_thickness_mm": null,
      "min_tensile_strength_mpa": 600,
      "values": {
        "40": 600,
        "100": 599,
        "150": 577,
        "200": 556,
        "250": 537,
        "300": 521,
        "325": 514,
        "350": 507,
        "375": 500,
        "400": 493,
        "425": 485,
        "450": 476,
        "475": null,
        "500": null,
        "525": null,
        "550": null,
        "575": null,
        "600": null,
        "625": null,
        "650": null,
        "675": null,
        "700": null,
        "725": null,
        "750": null,
        "775": null,
        "800": null,
        "825": null,
        "850": null,
        "875": null,
        "900": null
      }
    },
    {
      "block": 52,
      "line_no": 28,
      "nominal_composition": "25Ni–20Cr–6Mo–Cu–N",
      "product_form": "Wld. pipe",
      "spec_no": "SB–673",
      "type_grade": null,
      "alloy_desig_uns_no": "N08925",
      "class_condition_temper": "Annealed",
      "size_thickness_mm": null,
      "min_tensile_strength_mpa": 600,
      "values": {
        "40": 600,
        "100": 599,
        "150": 577,
        "200": 556,
        "250": 537,
        "300": 521,
        "325": 514,
        "350": 507,
        "375": 500,
        "400": 493,
        "425": 485,
        "450": 476,
        "475": null,
        "500": null,
        "525": null,
        "550": null,
        "575": null,
        "600": null,
        "625": null,
        "650": null,
        "675": null,
        "700": null,
        "725": null,
        "750": null,
        "775": null,
        "800": null,
        "825": null,
        "850": null,
        "875": null,
        "900": null
      }
    },
    {
      "block": 52,
      "line_no": 29,
      "nominal_composition": "25Ni–20Cr–6Mo–Cu–N",
      "product_form": "Wld. tube",
      "spec_no": "SB–674",
      "type_grade": null,
      "alloy_desig_uns_no": "N08925",
      "class_condition_temper": "Annealed",
      "size_thickness_mm": null,
      "min_tensile_strength_mpa": 600,
      "values": {
        "40": 600,
        "100": 599,
        "150": 577,
        "200": 556,
        "250": 537,
        "300": 521,
        "325": 514,
        "350": 507,
        "375": 500,
        "400": 493,
        "425": 485,
        "450": 476,
        "475": null,
        "500": null,
        "525": null,
        "550": null,
        "575": null,
        "600": null,
        "625": null,
        "650": null,
        "675": null,
        "700": null,
        "725": null,
        "750": null,
        "775": null,
        "800": null,
        "825": null,
        "850": null,
        "875": null,
        "900": null
      }
    },
    {
      "block": 52,
      "line_no": 30,
      "nominal_composition": "25Ni–20Cr–6Mo–Cu–N",
      "product_form": "Smls. pipe & tube",
      "spec_no": "SB–677",
      "type_grade": null,
      "alloy_desig_uns_no": "N08925",
      "class_condition_temper": "Annealed",
      "size_thickness_mm": null,
      "min_tensile_strength_mpa": 600,
      "values": {
        "40": 600,
        "100": 599,
        "150": 577,
        "200": 556,
        "250": 537,
        "300": 521,
        "325": 514,
        "350": 507,
        "375": 500,
        "400": 493,
        "425": 485,
        "450": 476,
        "475": null,
