Repository: danivelas0/asme-pcc

File: resources/bpvc_ii_d_metric_2025/table_y_1.json (part 56 of 71)
    "Min. Yield Strength, MPa",
    "Notes"
  ],
  "columns_values": [
        "775": null,
        "800": null,
        "825": null,
        "850": null,
        "875": null,
        "900": null
      }
    },
    {
      "block": 44,
      "line_no": 39,
      "nominal_composition": null,
      "product_form": "Smls. cond. tube",
      "spec_no": "SB–111",
      "type_grade": null,
      "alloy_desig_uns_no": "C71520",
      "class_condition_temper": "HR50",
      "size_thickness_mm": null,
      "min_tensile_strength_mpa": 495,
      "min_yield_strength_mpa": 345,
      "notes": null,
      "values": {
        "40": 345,
        "65": 333,
        "100": 326,
        "125": 322,
        "150": 318,
        "175": 315,
        "200": 311,
        "225": 307,
        "250": 304,
        "275": 301,
        "300": 299,
        "325": 297,
        "350": 295,
        "375": 293,
        "400": null,
        "425": null,
        "450": null,
        "475": null,
        "500": null,
        "525": null,
        "550": null,
        "575": null,
        "600": null,
        "625": null,
        "650": null,
        "675": null,
        "700": null,
        "725": null,
        "750": null,
        "775": null,
        "800": null,
        "825": null,
        "850": null,
        "875": null,
        "900": null
      }
    },
    {
      "block": 44,
      "line_no": 40,
      "nominal_composition": null,
      "product_form": "Smls. U–bend tube",
      "spec_no": "SB–395",
      "type_grade": null,
      "alloy_desig_uns_no": "C71520",
      "class_condition_temper": "HR50",
      "size_thickness_mm": null,
      "min_tensile_strength_mpa": 495,
      "min_yield_strength_mpa": 345,
      "notes": null,
      "values": {
        "40": 345,
        "65": 333,
        "100": 326,
        "125": 322,
        "150": 318,
        "175": 315,
        "200": 311,
        "225": 307,
        "250": 304,
        "275": 301,
        "300": 299,
        "325": 297,
        "350": 295,
        "375": 293,
        "400": null,
        "425": null,
        "450": null,
        "475": null,
        "500": null,
        "525": null,
        "550": null,
        "575": null,
        "600": null,
        "625": null,
        "650": null,
        "675": null,
        "700": null,
        "725": null,
        "750": null,
        "775": null,
        "800": null,
        "825": null,
        "850": null,
        "875": null,
        "900": null
      }
    },
    {
      "block": 44,
      "line_no": 41,
      "nominal_composition": null,
      "product_form": "Smls. cond. tube",
      "spec_no": "SB–111",
      "type_grade": null,
      "alloy_desig_uns_no": "C72200",
      "class_condition_temper": "O61",
      "size_thickness_mm": null,
      "min_tensile_strength_mpa": 310,
      "min_yield_strength_mpa": 110,
      "notes": null,
      "values": {
        "40": 110,
        "65": 108,
        "100": 104,
        "125": 102,
        "150": 99.6,
        "175": 97.8,
        "200": 96.1,
        "225": 94.6,
        "250": 93.3,
        "275": null,
        "300": null,
        "325": null,
        "350": null,
        "375": null,
        "400": null,
        "425": null,
        "450": null,
        "475": null,
        "500": null,
        "525": null,
        "550": null,
        "575": null,
        "600": null,
        "625": null,
        "650": null,
        "675": null,
        "700": null,
        "725": null,
        "750": null,
        "775": null,
        "800": null,
        "825": null,
        "850": null,
        "875": null,
        "900": null
      }
    },
    {
      "block": 44,
      "line_no": 42,
      "nominal_composition": null,
      "product_form": "Castings",
      "spec_no": "SB–62",
      "type_grade": null,
      "alloy_desig_uns_no": "C83600 …",
      "class_condition_temper": null,
      "size_thickness_mm": null,
      "min_tensile_strength_mpa": 205,
      "min_yield_strength_mpa": 95,
      "notes": null,
      "values": {
        "40": 96.5,
        "65": 90.2,
        "100": 86.0,
        "125": 83.3,
        "150": 80.8,
        "175": 78.4,
        "200": 75.9,
        "225": 73.3,
        "250": 70.6,
        "275": 67.6,
        "300": 64.2,
        "325": 60.3,
        "350": 55.9,
        "375": null,
        "400": null,
        "425": null,
        "450": null,
        "475": null,
        "500": null,
        "525": null,
        "550": null,
        "575": null,
        "600": null,
        "625": null,
        "650": null,
        "675": null,
        "700": null,
        "725": null,
        "750": null,
        "775": null,
        "800": null,
        "825": null,
        "850": null,
        "875": null,
        "900": null
      }
    },
    {
      "block": 44,
      "line_no": 43,
      "nominal_composition": null,
      "product_form": "Castings",
      "spec_no": "SB–61",
      "type_grade": null,
      "alloy_desig_uns_no": "C92200",
      "class_condition_temper": "M01",
      "size_thickness_mm": null,
      "min_tensile_strength_mpa": 235,
      "min_yield_strength_mpa": 110,
      "notes": null,
      "values": {
        "40": 110,
        "65": 104,
        "100": 97.8,
        "125": 94.8,
        "150": 92.9,
        "175": 91.9,
        "200": 91.2,
        "225": 90.6,
        "250": 89.8,
        "275": 88.7,
        "300": 87.9,
        "325": 87.9,
        "350": 87.9,
        "375": null,
        "400": null,
        "425": null,
        "450": null,
        "475": null,
        "500": null,
        "525": null,
        "550": null,
        "575": null,
        "600": null,
        "625": null,
        "650": null,
        "675": null,
        "700": null,
        "725": null,
        "750": null,
        "775": null,
        "800": null,
        "825": null,
        "850": null,
        "875": null,
        "900": null
      }
    },
    {
      "block": 44,
      "line_no": 44,
      "nominal_composition": null,
      "product_form": "Castings",
      "spec_no": "SB–584",
      "type_grade": null,
      "alloy_desig_uns_no": "C92200",
      "class_condition_temper": "M01",
      "size_thickness_mm": null,
      "min_tensile_strength_mpa": 234,
      "min_yield_strength_mpa": 110,
      "notes": null,
      "values": {
        "40": 110,
        "65": 104,
        "100": 97.8,
        "125": 94.8,
        "150": 92.9,
        "175": 91.9,
        "200": 91.2,
        "225": 90.6,
        "250": 89.8,
        "275": 88.7,
        "300": 87.9,
        "325": 87.9,
        "350": 87.9,
        "375": null,
        "400": null,
        "425": null,
        "450": null,
        "475": null,
        "500": null,
        "525": null,
        "550": null,
        "575": null,
        "600": null,
        "625": null,
        "650": null,
        "675": null,
        "700": null,
        "725": null,
        "750": null,
        "775": null,
        "800": null,
        "825": null,
        "850": null,
        "875": null,
        "900": null
      }
    },
    {
      "block": 44,
      "line_no": 45,
      "nominal_composition": null,
      "product_form": "Castings",
      "spec_no": "SB–584",
      "type_grade": null,
      "alloy_desig_uns_no": "C93700",
      "class_condition_temper": "M01",
      "size_thickness_mm": null,
      "min_tensile_strength_mpa": 207,
      "min_yield_strength_mpa": 83,
      "notes": null,
      "values": {
        "40": 82.7,
        "65": 76.4,
        "100": 73.3,
        "125": 71.7,
        "150": 70.6,
        "175": 69.8,
        "200": 69.2,
        "225": 68.5,
        "250": 67.8,
        "275": 67.4,
        "300": 67.4,
        "325": null,
        "350": null,
        "375": null,
        "400": null,
        "425": null,
        "450": null,
        "475": null,
        "500": null,
        "525": null,
        "550": null,
        "575": null,
        "600": null,
        "625": null,
        "650": null,
        "675": null,
        "700": null,
        "725": null,
        "750": null,
        "775": null,
        "800": null,
        "825": null,
        "850": null,
        "875": null,
        "900": null
      }
    },
    {
      "block": 45,
      "line_no": 1,
      "nominal_composition": null,
      "product_form": "Castings",
      "spec_no": "SB–148",
      "type_grade": null,
      "alloy_desig_uns_no": "C95200",
      "class_condition_temper": "M01",
      "size_thickness_mm": null,
      "min_tensile_strength_mpa": 450,
      "min_yield_strength_mpa": 170,
      "notes": null,
      "values": {
        "40": 172,
        "65": 162,
        "100": 156,
        "125": 153,
        "150": 150,
        "175": 148,
        "200": 147,
        "225": 146,
        "250": 146,
        "275": 146,
        "300": 146,
        "325": 146,
        "350": null,
        "375": null,
        "400": null,
        "425": null,
        "450": null,
        "475": null,
        "500": null,
        "525": null,
        "550": null,
        "575": null,
        "600": null,
        "625": null,
        "650": null,
        "675": null,
        "700": null,
        "725": null,
        "750": null,
        "775": null,
        "800": null,
        "825": null,
        "850": null,
        "875": null,
        "900": null
      }
    },
    {
      "block": 45,
      "line_no": 2,
      "nominal_composition": null,
      "product_form": "Castings",
      "spec_no": "SB–271",
      "type_grade": null,
      "alloy_desig_uns_no": "C95200",
      "class_condition_temper": "M02",
      "size_thickness_mm": null,
      "min_tensile_strength_mpa": 450,
      "min_yield_strength_mpa": 170,
      "notes": null,
      "values": {
        "40": 172,
        "65": 162,
        "100": 156,
        "125": 153,
        "150": 150,
        "175": 148,
        "200": 147,
        "225": 146,
        "250": 146,
        "275": 146,
        "300": 146,
        "325": 146,
        "350": null,
        "375": null,
        "400": null,
        "425": null,
        "450": null,
        "475": null,
        "500": null,
        "525": null,
        "550": null,
        "575": null,
        "600": null,
        "625": null,
        "650": null,
        "675": null,
        "700": null,
        "725": null,
        "750": null,
        "775": null,
        "800": null,
        "825": null,
        "850": null,
        "875": null,
        "900": null
      }
    },
    {
      "block": 45,
      "line_no": 3,
      "nominal_composition": null,
      "product_form": "Castings",
      "spec_no": "SB–505",
      "type_grade": null,
      "alloy_desig_uns_no": "C95200",
      "class_condition_temper": "M07",
      "size_thickness_mm": null,
      "min_tensile_strength_mpa": 469,
      "min_yield_strength_mpa": 179,
      "notes": null,
      "values": {
        "40": 179,
        "65": 169,
        "100": 162,
        "125": 158,
        "150": 156,
        "175": 154,
        "200": 152,
        "225": 152,
        "250": 152,
        "275": 152,
        "300": 152,
        "325": 152,
        "350": null,
        "375": null,
        "400": null,
        "425": null,
        "450": null,
        "475": null,
        "500": null,
        "525": null,
        "550": null,
        "575": null,
        "600": null,
        "625": null,
        "650": null,
        "675": null,
        "700": null,
        "725": null,
        "750": null,
        "775": null,
        "800": null,
        "825": null,
        "850": null,
        "875": null,
        "900": null
      }
    },
    {
      "block": 45,
      "line_no": 4,
      "nominal_composition": null,
      "product_form": "Castings",
      "spec_no": "SB–148",
      "type_grade": null,
      "alloy_desig_uns_no": "C95400",
      "class_condition_temper": "M01",
      "size_thickness_mm": null,
      "min_tensile_strength_mpa": 515,
      "min_yield_strength_mpa": 205,
      "notes": null,
      "values": {
        "40": 207,
        "65": 203,
        "100": 201,
        "125": 200,
        "150": 199,
        "175": 199,
        "200": 199,
        "225": 199,
        "250": 199,
        "275": 199,
        "300": null,
        "325": null,
        "350": null,
        "375": null,
        "400": null,
        "425": null,
        "450": null,
        "475": null,
        "500": null,
        "525": null,
        "550": null,
        "575": null,
        "600": null,
        "625": null,
        "650": null,
        "675": null,
        "700": null,
        "725": null,
        "750": null,
        "775": null,
        "800": null,
        "825": null,
        "850": null,
        "875": null,
        "900": null
      }
    },
    {
      "block": 45,
      "line_no": 5,
      "nominal_composition": null,
      "product_form": "Castings",
      "spec_no": "SB–271",
      "type_grade": null,
      "alloy_desig_uns_no": "C95400",
      "class_condition_temper": "M02",
      "size_thickness_mm": null,
      "min_tensile_strength_mpa": 515,
      "min_yield_strength_mpa": 205,
      "notes": null,
      "values": {
        "40": 207,
        "65": 203,
        "100": 201,
        "125": 200,
        "150": 199,
        "175": 199,
        "200": 199,
        "225": 199,
        "250": 199,
        "275": 199,
        "300": null,
        "325": null,
        "350": null,
        "375": null,
        "400": null,
        "425": null,
        "450": null,
        "475": null,
        "500": null,
        "525": null,
        "550": null,
        "575": null,
        "600": null,
        "625": null,
        "650": null,
        "675": null,
        "700": null,
        "725": null,
        "750": null,
        "775": null,
        "800": null,
        "825": null,
        "850": null,
        "875": null,
        "900": null
      }
    },
    {
      "block": 45,
      "line_no": 6,
      "nominal_composition": null,
      "product_form": "Castings",
      "spec_no": "SB–148",
      "type_grade": null,
      "alloy_desig_uns_no": "C95800",
      "class_condition_temper": "M01",
      "size_thickness_mm": null,
      "min_tensile_strength_mpa": 585,
      "min_yield_strength_mpa": 240,
      "notes": null,
      "values": {
        "40": 241,
        "65": 238,
        "100": 236,
        "125": 235,
        "150": 235,
        "175": 234,
        "200": 233,
        "225": 232,
        "250": null,
        "275": null,
        "300": null,
        "325": null,
        "350": null,
        "375": null,
        "400": null,
        "425": null,
        "450": null,
        "475": null,
        "500": null,
        "525": null,
        "550": null,
        "575": null,
        "600": null,
        "625": null,
        "650": null,
        "675": null,
        "700": null,
        "725": null,
        "750": null,
        "775": null,
        "800": null,
        "825": null,
        "850": null,
        "875": null,
        "900": null
      }
    },
    {
      "block": 45,
      "line_no": 7,
      "nominal_composition": null,
      "product_form": "Castings",
      "spec_no": "SB–148",
      "type_grade": null,
      "alloy_desig_uns_no": "C95820",
      "class_condition_temper": "M01",
      "size_thickness_mm": null,
      "min_tensile_strength_mpa": 650,
      "min_yield_strength_mpa": 270,
      "notes": null,
      "values": {
        "40": 269,
        "65": 265,
        "100": 263,
        "125": 262,
        "150": 261,
        "175": 261,
        "200": 260,
        "225": 259,
        "250": 257,
        "275": null,
        "300": null,
        "325": null,
        "350": null,
        "375": null,
        "400": null,
        "425": null,
        "450": null,
        "475": null,
        "500": null,
        "525": null,
        "550": null,
        "575": null,
        "600": null,
        "625": null,
        "650": null,
        "675": null,
        "700": null,
        "725": null,
        "750": null,
        "775": null,
        "800": null,
        "825": null,
        "850": null,
        "875": null,
        "900": null
      }
    },
    {
      "block": 45,
      "line_no": 8,
      "nominal_composition": null,
      "product_form": "Castings",
      "spec_no": "SB–369",
      "type_grade": null,
      "alloy_desig_uns_no": "C96200",
      "class_condition_temper": "M01",
      "size_thickness_mm": null,
      "min_tensile_strength_mpa": 310,
      "min_yield_strength_mpa": 170,
      "notes": null,
      "values": {
        "40": 172,
        "65": 168,
        "100": 162,
        "125": 158,
        "150": 155,
        "175": 153,
        "200": 150,
        "225": 148,
        "250": 146,
        "275": 144,
        "300": 143,
        "325": 143,
        "350": 143,
        "375": null,
        "400": null,
        "425": null,
        "450": null,
        "475": null,
        "500": null,
        "525": null,
        "550": null,
        "575": null,
        "600": null,
        "625": null,
        "650": null,
        "675": null,
        "700": null,
        "725": null,
        "750": null,
        "775": null,
        "800": null,
        "825": null,
        "850": null,
        "875": null,
        "900": null
      }
    },
    {
      "block": 45,
      "line_no": 9,
      "nominal_composition": null,
      "product_form": "Castings",
      "spec_no": "SB–584",
      "type_grade": null,
      "alloy_desig_uns_no": "C97600",
      "class_condition_temper": "M01",
      "size_thickness_mm": null,
      "min_tensile_strength_mpa": 276,
      "min_yield_strength_mpa": 117,
      "notes": null,
      "values": {
        "40": 117,
        "65": 105,
        "100": 97.5,
        "125": 93.3,
        "150": 90.4,
        "175": 88.4,
        "200": 87.0,
        "225": 86.0,
        "250": 85.2,
        "275": 84.6,
        "300": null,
        "325": null,
        "350": null,
        "375": null,
        "400": null,
        "425": null,
        "450": null,
        "475": null,
        "500": null,
        "525": null,
        "550": null,
        "575": null,
        "600": null,
        "625": null,
        "650": null,
        "675": null,
        "700": null,
        "725": null,
        "750": null,
        "775": null,
        "800": null,
        "825": null,
        "850": null,
        "875": null,
        "900": null
      }
    },
    {
      "block": 45,
      "line_no": 10,
      "nominal_composition": null,
      "product_form": "Bolting",
      "spec_no": "SB–160",
      "type_grade": null,
      "alloy_desig_uns_no": "N02200",
      "class_condition_temper": "Annealed",
      "size_thickness_mm": null,
      "min_tensile_strength_mpa": 380,
      "min_yield_strength_mpa": 100,
      "notes": null,
      "values": {
        "40": 100,
        "65": 100,
        "100": 100,
        "125": 100,
        "150": 100,
        "175": 100,
        "200": 100,
        "225": 98.6,
        "250": 95.7,
        "275": 92.0,
        "300": 88.4,
        "325": 84.1,
        "350": null,
        "375": null,
        "400": null,
        "425": null,
        "450": null,
        "475": null,
        "500": null,
        "525": null,
        "550": null,
        "575": null,
        "600": null,
        "625": null,
        "650": null,
        "675": null,
        "700": null,
        "725": null,
        "750": null,
        "775": null,
        "800": null,
        "825": null,
        "850": null,
        "875": null,
        "900": null
      }
    },
    {
      "block": 45,
      "line_no": 11,
      "nominal_composition": null,
      "product_form": "Plate, sheet, strip",
      "spec_no": "SB–162",
      "type_grade": null,
      "alloy_desig_uns_no": "N02200",
      "class_condition_temper": "As rolled",
      "size_thickness_mm": null,
      "min_tensile_strength_mpa": 380,
      "min_yield_strength_mpa": 140,
      "notes": null,
      "values": {
        "40": 138,
        "65": 138,
        "100": 138,
        "125": 138,
        "150": 138,
        "175": 138,
        "200": 138,
        "225": 136,
        "250": 132,
        "275": 127,
        "300": 122,
        "325": 116,
        "350": null,
        "375": null,
        "400": null,
        "425": null,
        "450": null,
        "475": null,
        "500": null,
        "525": null,
        "550": null,
        "575": null,
        "600": null,
        "625": null,
        "650": null,
        "675": null,
        "700": null,
        "725": null,
        "750": null,
        "775": null,
        "800": null,
        "825": null,
        "850": null,
        "875": null,
        "900": null
      }
    },
    {
      "block": 45,
      "line_no": 12,
      "nominal_composition": null,
      "product_form": "Bolting",
      "spec_no": "SB–160",
      "type_grade": null,
      "alloy_desig_uns_no": "N02200",
      "class_condition_temper": "Hot fin./ann.",
      "size_thickness_mm": null,
      "min_tensile_strength_mpa": 415,
      "min_yield_strength_mpa": 100,
      "notes": null,
      "values": {
        "40": 100,
        "65": 100,
        "100": 100,
        "125": 100,
        "150": 100,
        "175": 100,
        "200": 100,
        "225": 98.6,
        "250": 95.7,
        "275": 92.0,
        "300": 88.4,
        "325": 84.1,
        "350": null,
        "375": null,
        "400": null,
        "425": null,
        "450": null,
        "475": null,
        "500": null,
        "525": null,
        "550": null,
        "575": null,
        "600": null,
        "625": null,
        "650": null,
        "675": null,
        "700": null,
        "725": null,
        "750": null,
        "775": null,
        "800": null,
        "825": null,
        "850": null,
        "875": null,
        "900": null
      }
    },
    {
      "block": 45,
      "line_no": 13,
      "nominal_composition": null,
      "product_form": "Bolting",
      "spec_no": "SB–160",
      "type_grade": null,
      "alloy_desig_uns_no": "N02200",
      "class_condition_temper": "Cold drawn",
      "size_thickness_mm": null,
      "min_tensile_strength_mpa": 450,
      "min_yield_strength_mpa": 275,
      "notes": null,
      "values": {
        "40": 276,
        "65": 267,
        "100": 265,
        "125": 264,
        "150": 264,
        "175": 264,
        "200": 264,
        "225": 262,
        "250": 260,
        "275": 257,
        "300": 253,
        "325": 249,
        "350": 245,
        "375": null,
        "400": null,
        "425": null,
        "450": null,
        "475": null,
        "500": null,
        "525": null,
        "550": null,
        "575": null,
        "600": null,
        "625": null,
        "650": null,
        "675": null,
        "700": null,
        "725": null,
        "750": null,
        "775": null,
        "800": null,
        "825": null,
        "850": null,
        "875": null,
        "900": null
      }
    },
    {
      "block": 45,
      "line_no": 14,
      "nominal_composition": null,
      "product_form": "Smls. pipe & tube",
      "spec_no": "SB–161",
      "type_grade": null,
      "alloy_desig_uns_no": "N02200",
      "class_condition_temper": "Stress rel.",
      "size_thickness_mm": null,
      "min_tensile_strength_mpa": 450,
      "min_yield_strength_mpa": 275,
      "notes": null,
      "values": {
        "40": 276,
        "65": 267,
        "100": 265,
        "125": 264,
        "150": 264,
        "175": 264,
        "200": 264,
        "225": 262,
        "250": 260,
        "275": 257,
        "300": 253,
        "325": 249,
        "350": 245,
        "375": null,
        "400": null,
        "425": null,
        "450": null,
        "475": null,
        "500": null,
        "525": null,
        "550": null,
        "575": null,
        "600": null,
        "625": null,
        "650": null,
        "675": null,
        "700": null,
        "725": null,
        "750": null,
        "775": null,
        "800": null,
        "825": null,
        "850": null,
        "875": null,
        "900": null
      }
    },
    {
      "block": 45,
      "line_no": 15,
      "nominal_composition": null,
      "product_form": "Smls. tube",
      "spec_no": "SB–163",
      "type_grade": null,
      "alloy_desig_uns_no": "N02200",
      "class_condition_temper": "Stress rel.",
      "size_thickness_mm": null,
      "min_tensile_strength_mpa": 450,
      "min_yield_strength_mpa": 275,
      "notes": null,
      "values": {
        "40": 276,
        "65": 267,
        "100": 265,
        "125": 264,
        "150": 264,
        "175": 264,
        "200": 264,
        "225": 262,
        "250": 260,
        "275": 257,
        "300": 253,
        "325": 249,
        "350": 245,
        "375": null,
        "400": null,
        "425": null,
        "450": null,
        "475": null,
        "500": null,
        "525": null,
        "550": null,
        "575": null,
        "600": null,
        "625": null,
        "650": null,
        "675": null,
        "700": null,
        "725": null,
        "750": null,
        "775": null,
        "800": null,
        "825": null,
        "850": null,
        "875": null,
        "900": null
      }
    },
    {
      "block": 45,
      "line_no": 16,
      "nominal_composition": null,
      "product_form": "Smls. pipe & tube",
      "spec_no": "SB–161",
      "type_grade": null,
      "alloy_desig_uns_no": "N02201",
      "class_condition_temper": "Annealed",
      "size_thickness_mm": ">125 O.D.",
      "min_tensile_strength_mpa": 345,
      "min_yield_strength_mpa": 69,
      "notes": null,
      "values": {
        "40": 68.9,
        "65": 66.9,
        "100": 66.1,
        "125": 65.4,
        "150": 64.8,
        "175": 64.8,
        "200": 64.8,
        "225": 64.8,
        "250": 64.8,
        "275": 64.8,
        "300": 64.8,
        "325": 64.6,
        "350": 64.1,
        "375": 64.1,
        "400": 63.4,
        "425": 62.1,
        "450": 60.9,
        "475": 59.8,
        "500": 57.6,
        "525": 55.3,
        "550": 54.1,
        "575": 52.3,
        "600": 50.5,
        "625": 48.6,
        "650": 46.7,
        "675": null,
        "700": null,
        "725": null,
        "750": null,
        "775": null,
        "800": null,
        "825": null,
        "850": null,
        "875": null,
        "900": null
      }
    },
    {
      "block": 45,
      "line_no": 17,
      "nominal_composition": null,
      "product_form": "Smls. & wld. fittings",
      "spec_no": "SB–366",
      "type_grade": null,
      "alloy_desig_uns_no": "N02201",
      "class_condition_temper": "Annealed",
      "size_thickness_mm": null,
      "min_tensile_strength_mpa": 345,
      "min_yield_strength_mpa": 69,
      "notes": null,
      "values": {
        "40": 68.9,
        "65": 66.9,
        "100": 66.1,
        "125": 65.4,
        "150": 64.8,
        "175": 64.8,
        "200": 64.8,
        "225": 64.8,
        "250": 64.8,
        "275": 64.8,
        "300": 64.8,
        "325": 64.6,
        "350": 64.1,
        "375": 64.1,
        "400": 63.4,
        "425": 62.1,
        "450": 60.9,
        "475": 59.8,
        "500": 57.6,
        "525": 55.3,
        "550": 54.1,
        "575": 52.3,
        "600": 50.5,
        "625": 48.6,
        "650": 46.7,
        "675": null,
        "700": null,
        "725": null,
        "750": null,
        "775": null,
        "800": null,
        "825": null,
        "850": null,
        "875": null,
        "900": null
      }
    },
    {
      "block": 45,
      "line_no": 18,
      "nominal_composition": null,
      "product_form": "Bar, rod",
      "spec_no": "SB–160",
      "type_grade": null,
      "alloy_desig_uns_no": "N02201",
      "class_condition_temper": "Hot rolled/ann.",
      "size_thickness_mm": null,
      "min_tensile_strength_mpa": 345,
      "min_yield_strength_mpa": 69,
      "notes": null,
      "values": {
        "40": 68.9,
        "65": 66.9,
        "100": 66.1,
        "125": 65.4,
        "150": 64.8,
        "175": 64.8,
        "200": 64.8,
        "225": 64.8,
        "250": 64.8,
        "275": 64.8,
        "300": 64.8,
        "325": 64.6,
        "350": 64.1,
        "375": 64.1,
        "400": 63.4,
        "425": 62.1,
        "450": 60.9,
        "475": 59.8,
        "500": 57.6,
        "525": 55.3,
        "550": 54.1,
        "575": 52.3,
        "600": 50.5,
        "625": 48.6,
        "650": 46.7,
        "675": null,
        "700": null,
        "725": null,
        "750": null,
        "775": null,
        "800": null,
        "825": null,
        "850": null,
        "875": null,
        "900": null
      }
    },
    {
      "block": 45,
      "line_no": 19,
      "nominal_composition": null,
      "product_form": "Smls. pipe & tube",
      "spec_no": "SB–161",
      "type_grade": null,
      "alloy_desig_uns_no": "N02201",
      "class_condition_temper": "Annealed",
      "size_thickness_mm": "≤125 O.D.",
      "min_tensile_strength_mpa": 345,
      "min_yield_strength_mpa": 83,
      "notes": null,
      "values": {
        "40": 82.7,
        "65": 80.7,
        "100": 79.1,
        "125": 78.5,
        "150": 77.9,
        "175": 77.2,
        "200": 77.2,
        "225": 77.2,
        "250": 77.2,
        "275": 77.2,
        "300": 77.2,
        "325": 77.2,
        "350": 77.1,
        "375": 76.4,
        "400": 75.8,
        "425": 74.5,
        "450": 73.3,
        "475": 71.6,
        "500": 69.3,
        "525": 66.4,
        "550": 65.0,
        "575": 62.9,
        "600": 60.7,
        "625": 58.4,
        "650": 56.1,
        "675": null,
        "700": null,
        "725": null,
        "750": null,
        "775": null,
        "800": null,
        "825": null,
        "850": null,
        "875": null,
        "900": null
      }
    },
    {
      "block": 45,
      "line_no": 20,
      "nominal_composition": null,
      "product_form": "Smls. tube",
      "spec_no": "SB–163",
      "type_grade": null,
      "alloy_desig_uns_no": "N02201",
      "class_condition_temper": "Annealed",
      "size_thickness_mm": null,
      "min_tensile_strength_mpa": 345,
      "min_yield_strength_mpa": 83,
      "notes": null,
      "values": {
        "40": 82.7,
        "65": 80.7,
        "100": 79.1,
        "125": 78.5,
        "150": 77.9,
        "175": 77.2,
        "200": 77.2,
        "225": 77.2,
        "250": 77.2,
        "275": 77.2,
        "300": 77.2,
        "325": 77.2,
        "350": 77.1,
        "375": 76.4,
        "400": 75.8,
        "425": 74.5,
        "450": 73.3,
        "475": 71.6,
        "500": 69.3,
        "525": 66.4,
        "550": 65.0,
        "575": 62.9,
        "600": 60.7,
        "625": 58.4,
        "650": 56.1,
        "675": null,
        "700": null,
        "725": null,
        "750": null,
        "775": null,
        "800": null,
        "825": null,
        "850": null,
        "875": null,
        "900": null
      }
    },
    {
      "block": 45,
      "line_no": 21,
      "nominal_composition": null,
      "product_form": "Plate, sheet, strip",
      "spec_no": "SB–162",
      "type_grade": null,
      "alloy_desig_uns_no": "N02201",
      "class_condition_temper": "Hot rolled/ann.",
      "size_thickness_mm": null,
      "min_tensile_strength_mpa": 345,
      "min_yield_strength_mpa": 83,
      "notes": null,
      "values": {
        "40": 82.7,
        "65": 80.7,
        "100": 79.1,
        "125": 78.5,
        "150": 77.9,
        "175": 77.2,
        "200": 77.2,
        "225": 77.2,
        "250": 77.2,
        "275": 77.2,
        "300": 77.2,
        "325": 77.2,
        "350": 77.1,
        "375": 76.4,
        "400": 75.8,
        "425": 74.5,
        "450": 73.3,
        "475": 71.6,
        "500": 69.3,
        "525": 66.4,
        "550": 65.0,
        "575": 62.9,
        "600": 60.7,
        "625": 58.4,
        "650": 56.1,
        "675": null,
        "700": null,
        "725": null,
        "750": null,
        "775": null,
        "800": null,
        "825": null,
        "850": null,
        "875": null,
        "900": null
      }
    },
    {
      "block": 45,
      "line_no": 22,
      "nominal_composition": null,
      "product_form": "Bar",
      "spec_no": "SB–164",
      "type_grade": null,
      "alloy_desig_uns_no": "N04400",
      "class_condition_temper": "Annealed",
      "size_thickness_mm": null,
      "min_tensile_strength_mpa": 485,
      "min_yield_strength_mpa": 170,
      "notes": null,
      "values": {
        "40": 172,
        "65": 159,
        "100": 149,
        "125": 144,
        "150": 141,
        "175": 138,
        "200": 136,
        "225": 136,
        "250": 136,
        "275": 136,
        "300": 136,
        "325": 136,
        "350": 136,
        "375": 135,
        "400": 134,
        "425": 132,
        "450": 130,
        "475": 130,
        "500": 129,
        "525": null,
        "550": null,
        "575": null,
        "600": null,
        "625": null,
        "650": null,
        "675": null,
        "700": null,
        "725": null,
        "750": null,
        "775": null,
        "800": null,
        "825": null,
        "850": null,
        "875": null,
        "900": null
      }
    },
    {
      "block": 45,
      "line_no": 23,
      "nominal_composition": null,
      "product_form": "Smls. pipe & tube",
      "spec_no": "SB–165",
      "type_grade": null,
      "alloy_desig_uns_no": "N04400",
      "class_condition_temper": "Annealed",
      "size_thickness_mm": ">125 O.D.",
      "min_tensile_strength_mpa": 485,
      "min_yield_strength_mpa": 170,
      "notes": null,
      "values": {
        "40": 172,
        "65": 159,
        "100": 149,
        "125": 144,
        "150": 141,
        "175": 138,
        "200": 136,
        "225": 136,
        "250": 136,
        "275": 136,
        "300": 136,
        "325": 136,
        "350": 136,
        "375": 135,
        "400": 134,
        "425": 132,
        "450": 130,
        "475": 130,
        "500": 129,
        "525": null,
        "550": null,
        "575": null,
        "600": null,
        "625": null,
        "650": null,
        "675": null,
        "700": null,
        "725": null,
        "750": null,
        "775": null,
        "800": null,
        "825": null,
        "850": null,
        "875": null,
        "900": null
      }
    },
    {
      "block": 45,
      "line_no": 24,
      "nominal_composition": null,
      "product_form": "Forgings",
      "spec_no": "SB–564",
      "type_grade": null,
      "alloy_desig_uns_no": "N04400",
      "class_condition_temper": "Annealed",
      "size_thickness_mm": null,
      "min_tensile_strength_mpa": 485,
      "min_yield_strength_mpa": 170,
      "notes": null,
      "values": {
        "40": 172,
        "65": 159,
        "100": 149,
        "125": 144,
        "150": 141,
        "175": 138,
        "200": 136,
        "225": 136,
        "250": 136,
        "275": 136,
        "300": 136,
        "325": 136,
        "350": 136,
        "375": 135,
        "400": 134,
        "425": 132,
        "450": 130,
        "475": 130,
        "500": 129,
        "525": null,
        "550": null,
        "575": null,
        "600": null,
        "625": null,
        "650": null,
        "675": null,
        "700": null,
        "725": null,
        "750": null,
        "775": null,
        "800": null,
        "825": null,
        "850": null,
        "875": null,
        "900": null
      }
    },
    {
      "block": 45,
      "line_no": 25,
      "nominal_composition": null,
      "product_form": "Plate",
      "spec_no": "SB–127",
      "type_grade": null,
      "alloy_desig_uns_no": "N04400",
      "class_condition_temper": "Annealed",
      "size_thickness_mm": null,
      "min_tensile_strength_mpa": 485,
      "min_yield_strength_mpa": 195,
      "notes": null,
      "values": {
        "40": 193,
        "65": 178,
        "100": 167,
        "125": 162,
        "150": 157,
        "175": 155,
        "200": 153,
        "225": 152,
        "250": 152,
        "275": 152,
        "300": 152,
        "325": 152,
        "350": 152,
        "375": 151,
        "400": 150,
        "425": 148,
        "450": 146,
        "475": 146,
        "500": 145,
        "525": null,
        "550": null,
        "575": null,
        "600": null,
        "625": null,
        "650": null,
        "675": null,
        "700": null,
        "725": null,
        "750": null,
        "775": null,
        "800": null,
        "825": null,
        "850": null,
        "875": null,
        "900": null
      }
    },
    {
      "block": 45,
      "line_no": 26,
      "nominal_composition": null,
      "product_form": "Smls. tube",
      "spec_no": "SB–163",
      "type_grade": null,
      "alloy_desig_uns_no": "N04400",
      "class_condition_temper": "Annealed",
      "size_thickness_mm": null,
      "min_tensile_strength_mpa": 485,
      "min_yield_strength_mpa": 195,
      "notes": null,
      "values": {
        "40": 193,
        "65": 178,
        "100": 167,
        "125": 162,
        "150": 157,
        "175": 155,
        "200": 153,
        "225": 152,
        "250": 152,
        "275": 152,
        "300": 152,
        "325": 152,
        "350": 152,
        "375": 151,
        "400": 150,
        "425": 148,
        "450": 146,
        "475": 146,
        "500": 145,
        "525": null,
        "550": null,
        "575": null,
        "600": null,
        "625": null,
        "650": null,
        "675": null,
        "700": null,
        "725": null,
        "750": null,
        "775": null,
        "800": null,
        "825": null,
        "850": null,
        "875": null,
        "900": null
      }
    },
    {
      "block": 45,
      "line_no": 27,
      "nominal_composition": null,
      "product_form": "Smls. pipe & tube",
      "spec_no": "SB–165",
      "type_grade": null,
      "alloy_desig_uns_no": "N04400",
      "class_condition_temper": "Annealed",
      "size_thickness_mm": "≤125 O.D.",
      "min_tensile_strength_mpa": 485,
      "min_yield_strength_mpa": 195,
      "notes": null,
      "values": {
        "40": 193,
        "65": 178,
        "100": 167,
        "125": 162,
        "150": 157,
        "175": 155,
        "200": 153,
        "225": 152,
        "250": 152,
        "275": 152,
        "300": 152,
        "325": 152,
        "350": 152,
        "375": 151,
        "400": 150,
        "425": 148,
        "450": 146,
        "475": 146,
        "500": 145,
        "525": null,
        "550": null,
        "575": null,
        "600": null,
        "625": null,
        "650": null,
        "675": null,
        "700": null,
        "725": null,
        "750": null,
        "775": null,
        "800": null,
        "825": null,
        "850": null,
        "875": null,
        "900": null
      }
    },
    {
      "block": 45,
      "line_no": 28,
      "nominal_composition": null,
      "product_form": "Smls. & wld. fittings",
      "spec_no": "SB–366",
      "type_grade": null,
      "alloy_desig_uns_no": "N04400",
      "class_condition_temper": "Annealed",
      "size_thickness_mm": null,
      "min_tensile_strength_mpa": 485,
      "min_yield_strength_mpa": 195,
      "notes": null,
      "values": {
        "40": 193,
        "65": 178,
        "100": 167,
        "125": 162,
        "150": 157,
        "175": 155,
        "200": 153,
        "225": 152,
        "250": 152,
        "275": 152,
        "300": 152,
        "325": 152,
        "350": 152,
        "375": 151,
        "400": 150,
        "425": 148,
        "450": 146,
        "475": 146,
        "500": 145,
        "525": null,
        "550": null,
        "575": null,
        "600": null,
        "625": null,
        "650": null,
        "675": null,
        "700": null,
        "725": null,
        "750": null,
        "775": null,
        "800": null,
        "825": null,
        "850": null,
        "875": null,
        "900": null
      }
    },
    {
      "block": 45,
