Repository: danivelas0/asme-pcc

File: resources/bpvc_ii_d_metric_2025/table_1a.json (part 57 of 57)
    "External Pressure Chart No.",
    "Notes"
  ],
  "columns_values": [
      "line_no": 36,
      "nominal_composition": "26Cr–4Ni–Mo",
      "product_form": "Wld. tube",
      "spec_no": "SA–789",
      "type_grade": null,
      "alloy_desig_uns_no": "S32900",
      "class_condition_temper": null,
      "size_thickness_mm": null,
      "p_no": "10H",
      "group_no": 1,
      "min_tensile_strength_mpa": 620,
      "min_yield_strength_mpa": 485,
      "i": "NP",
      "limits_iii": "NP",
      "viii_1": 260,
      "xii": 260,
      "external_pressure_chart_no": "HA–5",
      "notes": "G19, G24",
      "values": {
        "40": 151,
        "65": 151,
        "100": 151,
        "125": 148,
        "150": 145,
        "200": 142,
        "250": 142,
        "300": null,
        "325": null,
        "350": null,
        "375": null,
        "400": null,
        "425": null,
        "450": null,
        "475": null,
        "500": null,
        "525": null,
        "550": null,
        "575": null,
        "600": null,
        "625": null,
        "650": null,
        "675": null,
        "700": null,
        "725": null,
        "750": null,
        "775": null,
        "800": null,
        "825": null,
        "850": null,
        "875": null,
        "900": null
      }
    },
    {
      "block": 40,
      "line_no": 37,
      "nominal_composition": "26Cr–4Ni–Mo",
      "product_form": "Smls. tube",
      "spec_no": "SA–789",
      "type_grade": null,
      "alloy_desig_uns_no": "S32900",
      "class_condition_temper": null,
      "size_thickness_mm": null,
      "p_no": "10H",
      "group_no": 1,
      "min_tensile_strength_mpa": 620,
      "min_yield_strength_mpa": 485,
      "i": "NP",
      "limits_iii": "NP",
      "viii_1": 260,
      "xii": 260,
      "external_pressure_chart_no": "HA–5 G19",
      "notes": null,
      "values": {
        "40": 177,
        "65": 177,
        "100": 177,
        "125": 174,
        "150": 171,
        "200": 168,
        "250": 168,
        "300": null,
        "325": null,
        "350": null,
        "375": null,
        "400": null,
        "425": null,
        "450": null,
        "475": null,
        "500": null,
        "525": null,
        "550": null,
        "575": null,
        "600": null,
        "625": null,
        "650": null,
        "675": null,
        "700": null,
        "725": null,
        "750": null,
        "775": null,
        "800": null,
        "825": null,
        "850": null,
        "875": null,
        "900": null
      }
    },
    {
      "block": 40,
      "line_no": 38,
      "nominal_composition": "26Cr–4Ni–Mo",
      "product_form": "Wld. pipe",
      "spec_no": "SA–790",
      "type_grade": null,
      "alloy_desig_uns_no": "S32900",
      "class_condition_temper": null,
      "size_thickness_mm": null,
      "p_no": "10H",
      "group_no": 1,
      "min_tensile_strength_mpa": 620,
      "min_yield_strength_mpa": 485,
      "i": "NP",
      "limits_iii": "NP",
      "viii_1": 260,
      "xii": 260,
      "external_pressure_chart_no": "HA–5",
      "notes": "G19, G24",
      "values": {
        "40": 151,
        "65": 151,
        "100": 151,
        "125": 148,
        "150": 145,
        "200": 142,
        "250": 142,
        "300": null,
        "325": null,
        "350": null,
        "375": null,
        "400": null,
        "425": null,
        "450": null,
        "475": null,
        "500": null,
        "525": null,
        "550": null,
        "575": null,
        "600": null,
        "625": null,
        "650": null,
        "675": null,
        "700": null,
        "725": null,
        "750": null,
        "775": null,
        "800": null,
        "825": null,
        "850": null,
        "875": null,
        "900": null
      }
    },
    {
      "block": 40,
      "line_no": 39,
      "nominal_composition": "26Cr–4Ni–Mo",
      "product_form": "Smls. pipe",
      "spec_no": "SA–790",
      "type_grade": null,
      "alloy_desig_uns_no": "S32900",
      "class_condition_temper": null,
      "size_thickness_mm": null,
      "p_no": "10H",
      "group_no": 1,
      "min_tensile_strength_mpa": 620,
      "min_yield_strength_mpa": 485,
      "i": "NP",
      "limits_iii": "NP",
      "viii_1": 260,
      "xii": 260,
      "external_pressure_chart_no": "HA–5 G19",
      "notes": null,
      "values": {
        "40": 177,
        "65": 177,
        "100": 177,
        "125": 174,
        "150": 171,
        "200": 168,
        "250": 168,
        "300": null,
        "325": null,
        "350": null,
        "375": null,
        "400": null,
        "425": null,
        "450": null,
        "475": null,
        "500": null,
        "525": null,
        "550": null,
        "575": null,
        "600": null,
        "625": null,
        "650": null,
        "675": null,
        "700": null,
        "725": null,
        "750": null,
        "775": null,
        "800": null,
        "825": null,
        "850": null,
        "875": null,
        "900": null
      }
    },
    {
      "block": 40,
      "line_no": 40,
      "nominal_composition": "26Cr–4Ni–Mo–N",
      "product_form": "Plate",
      "spec_no": "SA–240",
      "type_grade": null,
      "alloy_desig_uns_no": "S32950",
      "class_condition_temper": null,
      "size_thickness_mm": null,
      "p_no": "10H",
      "group_no": 1,
      "min_tensile_strength_mpa": 690,
      "min_yield_strength_mpa": 485,
      "i": "NP",
      "limits_iii": "NP",
      "viii_1": 316,
      "xii": 316,
      "external_pressure_chart_no": "HA–5 G19",
      "notes": null,
      "values": {
        "40": 197,
        "65": 197,
        "100": 196,
        "125": 191,
        "150": 186,
        "200": 182,
        "250": 182,
        "300": 182,
        "325": 182,
        "350": null,
        "375": null,
        "400": null,
        "425": null,
        "450": null,
        "475": null,
        "500": null,
        "525": null,
        "550": null,
        "575": null,
        "600": null,
        "625": null,
        "650": null,
        "675": null,
        "700": null,
        "725": null,
        "750": null,
        "775": null,
        "800": null,
        "825": null,
        "850": null,
        "875": null,
        "900": null
      }
    },
    {
      "block": 40,
      "line_no": 41,
      "nominal_composition": "26Cr–4Ni–Mo–N",
      "product_form": "Wld. tube",
      "spec_no": "SA–789",
      "type_grade": null,
      "alloy_desig_uns_no": "S32950",
      "class_condition_temper": null,
      "size_thickness_mm": null,
      "p_no": "10H",
      "group_no": 1,
      "min_tensile_strength_mpa": 690,
      "min_yield_strength_mpa": 485,
      "i": "NP",
      "limits_iii": "NP",
      "viii_1": 316,
      "xii": 316,
      "external_pressure_chart_no": "HA–5",
      "notes": "G19, G24",
      "values": {
        "40": 168,
        "65": 167,
        "100": 166,
        "125": 163,
        "150": 158,
        "200": 155,
        "250": 155,
        "300": 155,
        "325": 155,
        "350": null,
        "375": null,
        "400": null,
        "425": null,
        "450": null,
        "475": null,
        "500": null,
        "525": null,
        "550": null,
        "575": null,
        "600": null,
        "625": null,
        "650": null,
        "675": null,
        "700": null,
        "725": null,
        "750": null,
        "775": null,
        "800": null,
        "825": null,
        "850": null,
        "875": null,
        "900": null
      }
    },
    {
      "block": 40,
      "line_no": 42,
      "nominal_composition": "26Cr–4Ni–Mo–N",
      "product_form": "Smls. tube",
      "spec_no": "SA–789",
      "type_grade": null,
      "alloy_desig_uns_no": "S32950",
      "class_condition_temper": null,
      "size_thickness_mm": null,
      "p_no": "10H",
      "group_no": 1,
      "min_tensile_strength_mpa": 690,
      "min_yield_strength_mpa": 485,
      "i": "NP",
      "limits_iii": "NP",
      "viii_1": 316,
      "xii": 316,
      "external_pressure_chart_no": "HA–5 G19",
      "notes": null,
      "values": {
        "40": 197,
        "65": 197,
        "100": 196,
        "125": 191,
        "150": 186,
        "200": 182,
        "250": 182,
        "300": 182,
        "325": 182,
        "350": null,
        "375": null,
        "400": null,
        "425": null,
        "450": null,
        "475": null,
        "500": null,
        "525": null,
        "550": null,
        "575": null,
        "600": null,
        "625": null,
        "650": null,
        "675": null,
        "700": null,
        "725": null,
        "750": null,
        "775": null,
        "800": null,
        "825": null,
        "850": null,
        "875": null,
        "900": null
      }
    },
    {
      "block": 40,
      "line_no": 43,
      "nominal_composition": "26Cr–4Ni–Mo–N",
      "product_form": "Wld. pipe",
      "spec_no": "SA–790",
      "type_grade": null,
      "alloy_desig_uns_no": "S32950",
      "class_condition_temper": null,
      "size_thickness_mm": null,
      "p_no": "10H",
      "group_no": 1,
      "min_tensile_strength_mpa": 690,
      "min_yield_strength_mpa": 485,
      "i": "NP",
      "limits_iii": "NP",
      "viii_1": 316,
      "xii": 316,
      "external_pressure_chart_no": "HA–5",
      "notes": "G19, G24",
      "values": {
        "40": 168,
        "65": 167,
        "100": 166,
        "125": 163,
        "150": 158,
        "200": 155,
        "250": 155,
        "300": 155,
        "325": 155,
        "350": null,
        "375": null,
        "400": null,
        "425": null,
        "450": null,
        "475": null,
        "500": null,
        "525": null,
        "550": null,
        "575": null,
        "600": null,
        "625": null,
        "650": null,
        "675": null,
        "700": null,
        "725": null,
        "750": null,
        "775": null,
        "800": null,
        "825": null,
        "850": null,
        "875": null,
        "900": null
      }
    },
    {
      "block": 40,
      "line_no": 44,
      "nominal_composition": "26Cr–4Ni–Mo–N",
      "product_form": "Smls. pipe",
      "spec_no": "SA–790",
      "type_grade": null,
      "alloy_desig_uns_no": "S32950",
      "class_condition_temper": null,
      "size_thickness_mm": null,
      "p_no": "10H",
      "group_no": 1,
      "min_tensile_strength_mpa": 690,
      "min_yield_strength_mpa": 485,
      "i": "NP",
      "limits_iii": "NP",
      "viii_1": 316,
      "xii": 316,
      "external_pressure_chart_no": "HA–5 G19",
      "notes": null,
      "values": {
        "40": 197,
        "65": 197,
        "100": 196,
        "125": 191,
        "150": 186,
        "200": 182,
        "250": 182,
        "300": 182,
        "325": 182,
        "350": null,
        "375": null,
        "400": null,
        "425": null,
        "450": null,
        "475": null,
        "500": null,
        "525": null,
        "550": null,
        "575": null,
        "600": null,
        "625": null,
        "650": null,
        "675": null,
        "700": null,
        "725": null,
        "750": null,
        "775": null,
        "800": null,
        "825": null,
        "850": null,
        "875": null,
        "900": null
      }
    },
    {
      "block": 40,
      "line_no": 45,
      "nominal_composition": "27Cr–7.5Ni–4.5Mo–Co–N",
      "product_form": "Smls. tube",
      "spec_no": "SA–789",
      "type_grade": null,
      "alloy_desig_uns_no": "S32707",
      "class_condition_temper": null,
      "size_thickness_mm": null,
      "p_no": "10H",
      "group_no": 1,
      "min_tensile_strength_mpa": 920,
      "min_yield_strength_mpa": 700,
      "i": "NP",
      "limits_iii": "NP",
      "viii_1": 260,
      "xii": "NP",
      "external_pressure_chart_no": "HA–5 G19",
      "notes": null,
      "values": {
        "40": 262,
        "65": 262,
        "100": 262,
        "125": 262,
        "150": 260,
        "200": 255,
        "250": 245,
        "300": 243,
        "325": null,
        "350": null,
        "375": null,
        "400": null,
        "425": null,
        "450": null,
        "475": null,
        "500": null,
        "525": null,
        "550": null,
        "575": null,
        "600": null,
        "625": null,
        "650": null,
        "675": null,
        "700": null,
        "725": null,
        "750": null,
        "775": null,
        "800": null,
        "825": null,
        "850": null,
        "875": null,
        "900": null
      }
    },
    {
      "block": 41,
      "line_no": 1,
      "nominal_composition": "27Cr–7.5Ni–4.5Mo–Co–N",
      "product_form": "Smls. pipe",
      "spec_no": "SA–790",
      "type_grade": null,
      "alloy_desig_uns_no": "S32707",
      "class_condition_temper": null,
      "size_thickness_mm": null,
      "p_no": "10H",
      "group_no": 1,
      "min_tensile_strength_mpa": 920,
      "min_yield_strength_mpa": 700,
      "i": "NP",
      "limits_iii": "NP",
      "viii_1": 260,
      "xii": "NP",
      "external_pressure_chart_no": "HA–5 G19",
      "notes": null,
      "values": {
        "40": 262,
        "65": 262,
        "100": 262,
        "125": 262,
        "150": 260,
        "200": 255,
        "250": 245,
        "300": 243,
        "325": null,
        "350": null,
        "375": null,
        "400": null,
        "425": null,
        "450": null,
        "475": null,
        "500": null,
        "525": null,
        "550": null,
        "575": null,
        "600": null,
        "625": null,
        "650": null,
        "675": null,
        "700": null,
        "725": null,
        "750": null,
        "775": null,
        "800": null,
        "825": null,
        "850": null,
        "875": null,
        "900": null
      }
    },
    {
      "block": 41,
      "line_no": 2,
      "nominal_composition": "29Cr–6.5Ni–2Mo–N",
      "product_form": "Plate, sheet, strip",
      "spec_no": "SA–240",
      "type_grade": null,
      "alloy_desig_uns_no": "S32906",
      "class_condition_temper": null,
      "size_thickness_mm": "≥10",
      "p_no": "10H",
      "group_no": 1,
      "min_tensile_strength_mpa": 750,
      "min_yield_strength_mpa": 550,
      "i": "NP",
      "limits_iii": "NP",
      "viii_1": 316,
      "xii": 316,
      "external_pressure_chart_no": "HA–5 G19",
      "notes": null,
      "values": {
        "40": 215,
        "65": 215,
        "100": 213,
        "125": 208,
        "150": 204,
        "200": 198,
        "250": 196,
        "300": 195,
        "325": 195,
        "350": null,
        "375": null,
        "400": null,
        "425": null,
        "450": null,
        "475": null,
        "500": null,
        "525": null,
        "550": null,
        "575": null,
        "600": null,
        "625": null,
        "650": null,
        "675": null,
        "700": null,
        "725": null,
        "750": null,
        "775": null,
        "800": null,
        "825": null,
        "850": null,
        "875": null,
        "900": null
      }
    },
    {
      "block": 41,
      "line_no": 3,
      "nominal_composition": "29Cr–6.5Ni–2Mo–N",
      "product_form": "Bar",
      "spec_no": "SA–479",
      "type_grade": null,
      "alloy_desig_uns_no": "S32906",
      "class_condition_temper": null,
      "size_thickness_mm": null,
      "p_no": "10H",
      "group_no": 1,
      "min_tensile_strength_mpa": 750,
      "min_yield_strength_mpa": 550,
      "i": "NP",
      "limits_iii": "NP",
      "viii_1": 316,
      "xii": 316,
      "external_pressure_chart_no": "HA–5 G19",
      "notes": null,
      "values": {
        "40": 215,
        "65": 215,
        "100": 213,
        "125": 208,
        "150": 204,
        "200": 198,
        "250": 196,
        "300": 195,
        "325": 195,
        "350": null,
        "375": null,
        "400": null,
        "425": null,
        "450": null,
        "475": null,
        "500": null,
        "525": null,
        "550": null,
        "575": null,
        "600": null,
        "625": null,
        "650": null,
        "675": null,
        "700": null,
        "725": null,
        "750": null,
        "775": null,
        "800": null,
        "825": null,
        "850": null,
        "875": null,
        "900": null
      }
    },
    {
      "block": 41,
      "line_no": 4,
      "nominal_composition": "29Cr–6.5Ni–2Mo–N",
      "product_form": "Smls. tube",
      "spec_no": "SA–789",
      "type_grade": null,
      "alloy_desig_uns_no": "S32906",
      "class_condition_temper": null,
      "size_thickness_mm": "≥10",
      "p_no": "10H",
      "group_no": 1,
      "min_tensile_strength_mpa": 750,
      "min_yield_strength_mpa": 550,
      "i": "NP",
      "limits_iii": "NP",
      "viii_1": 316,
      "xii": 316,
      "external_pressure_chart_no": "HA–5 G19",
      "notes": null,
      "values": {
        "40": 215,
        "65": 215,
        "100": 213,
        "125": 208,
        "150": 204,
        "200": 198,
        "250": 196,
        "300": 195,
        "325": 195,
        "350": null,
        "375": null,
        "400": null,
        "425": null,
        "450": null,
        "475": null,
        "500": null,
        "525": null,
        "550": null,
        "575": null,
        "600": null,
        "625": null,
        "650": null,
        "675": null,
        "700": null,
        "725": null,
        "750": null,
        "775": null,
        "800": null,
        "825": null,
        "850": null,
        "875": null,
        "900": null
      }
    },
    {
      "block": 41,
      "line_no": 5,
      "nominal_composition": "29Cr–6.5Ni–2Mo–N",
      "product_form": "Smls. pipe",
      "spec_no": "SA–790",
      "type_grade": null,
      "alloy_desig_uns_no": "S32906",
      "class_condition_temper": null,
      "size_thickness_mm": "≥10",
      "p_no": "10H",
      "group_no": 1,
      "min_tensile_strength_mpa": 750,
      "min_yield_strength_mpa": 550,
      "i": "NP",
      "limits_iii": "NP",
      "viii_1": 316,
      "xii": 316,
      "external_pressure_chart_no": "HA–5 G19",
      "notes": null,
      "values": {
        "40": 215,
        "65": 215,
        "100": 213,
        "125": 208,
        "150": 204,
        "200": 198,
        "250": 196,
        "300": 195,
        "325": 195,
        "350": null,
        "375": null,
        "400": null,
        "425": null,
        "450": null,
        "475": null,
        "500": null,
        "525": null,
        "550": null,
        "575": null,
        "600": null,
        "625": null,
        "650": null,
        "675": null,
        "700": null,
        "725": null,
        "750": null,
        "775": null,
        "800": null,
        "825": null,
        "850": null,
        "875": null,
        "900": null
      }
    },
    {
      "block": 41,
      "line_no": 6,
      "nominal_composition": "29Cr–6.5Ni–2Mo–N",
      "product_form": "Plate, sheet, strip",
      "spec_no": "SA–240",
      "type_grade": null,
      "alloy_desig_uns_no": "S32906",
      "class_condition_temper": null,
      "size_thickness_mm": "<10",
      "p_no": "10H",
      "group_no": 1,
      "min_tensile_strength_mpa": 800,
      "min_yield_strength_mpa": 650,
      "i": "NP",
      "limits_iii": "NP",
      "viii_1": 316,
      "xii": 316,
      "external_pressure_chart_no": "HA–5 G19",
      "notes": null,
      "values": {
        "40": 229,
        "65": 229,
        "100": 227,
        "125": 221,
        "150": 217,
        "200": 211,
        "250": 208,
        "300": 207,
        "325": 207,
        "350": null,
        "375": null,
        "400": null,
        "425": null,
        "450": null,
        "475": null,
        "500": null,
        "525": null,
        "550": null,
        "575": null,
        "600": null,
        "625": null,
        "650": null,
        "675": null,
        "700": null,
        "725": null,
        "750": null,
        "775": null,
        "800": null,
        "825": null,
        "850": null,
        "875": null,
        "900": null
      }
    },
    {
      "block": 41,
      "line_no": 7,
      "nominal_composition": "29Cr–6.5Ni–2Mo–N",
      "product_form": "Smls. tube",
      "spec_no": "SA–789",
      "type_grade": null,
      "alloy_desig_uns_no": "S32906",
      "class_condition_temper": null,
      "size_thickness_mm": "<10",
      "p_no": "10H",
      "group_no": 1,
      "min_tensile_strength_mpa": 800,
      "min_yield_strength_mpa": 650,
      "i": "NP",
      "limits_iii": "NP",
      "viii_1": 316,
      "xii": 316,
      "external_pressure_chart_no": "HA–5 G19",
      "notes": null,
      "values": {
        "40": 229,
        "65": 229,
        "100": 227,
        "125": 221,
        "150": 217,
        "200": 211,
        "250": 208,
        "300": 207,
        "325": 207,
        "350": null,
        "375": null,
        "400": null,
        "425": null,
        "450": null,
        "475": null,
        "500": null,
        "525": null,
        "550": null,
        "575": null,
        "600": null,
        "625": null,
        "650": null,
        "675": null,
        "700": null,
        "725": null,
        "750": null,
        "775": null,
        "800": null,
        "825": null,
        "850": null,
        "875": null,
        "900": null
      }
    },
    {
      "block": 41,
      "line_no": 8,
      "nominal_composition": "29Cr–6.5Ni–2Mo–N",
      "product_form": "Smls. pipe",
      "spec_no": "SA–790",
      "type_grade": null,
      "alloy_desig_uns_no": "S32906",
      "class_condition_temper": null,
      "size_thickness_mm": "<10",
      "p_no": "10H",
      "group_no": 1,
      "min_tensile_strength_mpa": 800,
      "min_yield_strength_mpa": 650,
      "i": "NP",
      "limits_iii": "NP",
      "viii_1": 316,
      "xii": 316,
      "external_pressure_chart_no": "HA–5 G19",
      "notes": null,
      "values": {
        "40": 229,
        "65": 229,
        "100": 227,
        "125": 221,
        "150": 217,
        "200": 211,
        "250": 208,
        "300": 207,
        "325": 207,
        "350": null,
        "375": null,
        "400": null,
        "425": null,
        "450": null,
        "475": null,
        "500": null,
        "525": null,
        "550": null,
        "575": null,
        "600": null,
        "625": null,
        "650": null,
        "675": null,
        "700": null,
        "725": null,
        "750": null,
        "775": null,
        "800": null,
        "825": null,
        "850": null,
        "875": null,
        "900": null
      }
    }
  ],
  "subpart": "Subpart 1 - Stress Tables"
}
