Repository: danivelas0/asme-pcc

File: resources/bpvc_ii_d_metric_2025/table_u.json (part 57 of 61)
    "Size/Thickness, mm",
    "Min. Tensile Strength, MPa"
  ],
  "columns_values": [
        "500": null,
        "525": null,
        "550": null,
        "575": null,
        "600": null,
        "625": null,
        "650": null,
        "675": null,
        "700": null,
        "725": null,
        "750": null,
        "775": null,
        "800": null,
        "825": null,
        "850": null,
        "875": null,
        "900": null
      }
    },
    {
      "block": 52,
      "line_no": 31,
      "nominal_composition": "25Ni–20Cr–6Mo–Cu–N",
      "product_form": "Plate, sheet, strip",
      "spec_no": "SA–240",
      "type_grade": null,
      "alloy_desig_uns_no": "N08925",
      "class_condition_temper": null,
      "size_thickness_mm": null,
      "min_tensile_strength_mpa": 600,
      "values": {
        "40": 600,
        "100": 599,
        "150": 577,
        "200": 556,
        "250": 537,
        "300": 521,
        "325": 514,
        "350": 507,
        "375": 500,
        "400": 493,
        "425": 485,
        "450": 476,
        "475": null,
        "500": null,
        "525": null,
        "550": null,
        "575": null,
        "600": null,
        "625": null,
        "650": null,
        "675": null,
        "700": null,
        "725": null,
        "750": null,
        "775": null,
        "800": null,
        "825": null,
        "850": null,
        "875": null,
        "900": null
      }
    },
    {
      "block": 52,
      "line_no": 32,
      "nominal_composition": "25Ni–20Cr–6Mo–Cu–N",
      "product_form": "Bar",
      "spec_no": "SA–276",
      "type_grade": null,
      "alloy_desig_uns_no": "N08925",
      "class_condition_temper": null,
      "size_thickness_mm": null,
      "min_tensile_strength_mpa": 600,
      "values": {
        "40": 600,
        "100": 599,
        "150": 577,
        "200": 556,
        "250": 537,
        "300": 521,
        "325": 514,
        "350": 507,
        "375": 500,
        "400": 493,
        "425": 485,
        "450": 476,
        "475": null,
        "500": null,
        "525": null,
        "550": null,
        "575": null,
        "600": null,
        "625": null,
        "650": null,
        "675": null,
        "700": null,
        "725": null,
        "750": null,
        "775": null,
        "800": null,
        "825": null,
        "850": null,
        "875": null,
        "900": null
      }
    },
    {
      "block": 52,
      "line_no": 33,
      "nominal_composition": "25Ni–20Cr–6Mo–Cu–N",
      "product_form": "Bar",
      "spec_no": "SA–479",
      "type_grade": null,
      "alloy_desig_uns_no": "N08925",
      "class_condition_temper": null,
      "size_thickness_mm": null,
      "min_tensile_strength_mpa": 600,
      "values": {
        "40": 600,
        "100": 599,
        "150": 577,
        "200": 556,
        "250": 537,
        "300": 521,
        "325": 514,
        "350": 507,
        "375": 500,
        "400": 493,
        "425": 485,
        "450": 476,
        "475": null,
        "500": null,
        "525": null,
        "550": null,
        "575": null,
        "600": null,
        "625": null,
        "650": null,
        "675": null,
        "700": null,
        "725": null,
        "750": null,
        "775": null,
        "800": null,
        "825": null,
        "850": null,
        "875": null,
        "900": null
      }
    },
    {
      "block": 52,
      "line_no": 34,
      "nominal_composition": "25Ni–20Cr–6Mo–Cu–N",
      "product_form": "Wld. pipe",
      "spec_no": "SA–312",
      "type_grade": null,
      "alloy_desig_uns_no": "N08925",
      "class_condition_temper": null,
      "size_thickness_mm": null,
      "min_tensile_strength_mpa": 600,
      "values": {
        "40": 600,
        "100": 599,
        "150": 577,
        "200": 556,
        "250": 537,
        "300": 521,
        "325": 514,
        "350": 507,
        "375": 500,
        "400": 493,
        "425": 485,
        "450": 476,
        "475": null,
        "500": null,
        "525": null,
        "550": null,
        "575": null,
        "600": null,
        "625": null,
        "650": null,
        "675": null,
        "700": null,
        "725": null,
        "750": null,
        "775": null,
        "800": null,
        "825": null,
        "850": null,
        "875": null,
        "900": null
      }
    },
    {
      "block": 52,
      "line_no": 35,
      "nominal_composition": "25Ni–20Cr–6Mo–Cu–N",
      "product_form": "Smls. pipe",
      "spec_no": "SA–312",
      "type_grade": null,
      "alloy_desig_uns_no": "N08925",
      "class_condition_temper": null,
      "size_thickness_mm": null,
      "min_tensile_strength_mpa": 600,
      "values": {
        "40": 600,
        "100": 599,
        "150": 577,
        "200": 556,
        "250": 537,
        "300": 521,
        "325": 514,
        "350": 507,
        "375": 500,
        "400": 493,
        "425": 485,
        "450": 476,
        "475": null,
        "500": null,
        "525": null,
        "550": null,
        "575": null,
        "600": null,
        "625": null,
        "650": null,
        "675": null,
        "700": null,
        "725": null,
        "750": null,
        "775": null,
        "800": null,
        "825": null,
        "850": null,
        "875": null,
        "900": null
      }
    },
    {
      "block": 52,
      "line_no": 36,
      "nominal_composition": "25Ni–20Cr–6Mo–Cu–N",
      "product_form": "Smls. tube",
      "spec_no": "SA–213",
      "type_grade": null,
      "alloy_desig_uns_no": "N08925",
      "class_condition_temper": null,
      "size_thickness_mm": null,
      "min_tensile_strength_mpa": 600,
      "values": {
        "40": 600,
        "100": 599,
        "150": 577,
        "200": 556,
        "250": 537,
        "300": 521,
        "325": 514,
        "350": 507,
        "375": 500,
        "400": 493,
        "425": 485,
        "450": 476,
        "475": null,
        "500": null,
        "525": null,
        "550": null,
        "575": null,
        "600": null,
        "625": null,
        "650": null,
        "675": null,
        "700": null,
        "725": null,
        "750": null,
        "775": null,
        "800": null,
        "825": null,
        "850": null,
        "875": null,
        "900": null
      }
    },
    {
      "block": 52,
      "line_no": 37,
      "nominal_composition": "62Ni–28Mo–5Fe",
      "product_form": "Plate",
      "spec_no": "SB–333",
      "type_grade": null,
      "alloy_desig_uns_no": "N10001",
      "class_condition_temper": "Annealed",
      "size_thickness_mm": null,
      "min_tensile_strength_mpa": 690,
      "values": {
        "40": 689,
        "100": 689,
        "150": 689,
        "200": 679,
        "250": 672,
        "300": 669,
        "325": 667,
        "350": 664,
        "375": 662,
        "400": 659,
        "425": 657,
        "450": 654,
        "475": null,
        "500": null,
        "525": null,
        "550": null,
        "575": null,
        "600": null,
        "625": null,
        "650": null,
        "675": null,
        "700": null,
        "725": null,
        "750": null,
        "775": null,
        "800": null,
        "825": null,
        "850": null,
        "875": null,
        "900": null
      }
    },
    {
      "block": 52,
      "line_no": 38,
      "nominal_composition": "62Ni–28Mo–5Fe",
      "product_form": "Smls. & wld. ftgs.",
      "spec_no": "SB–366",
      "type_grade": null,
      "alloy_desig_uns_no": "N10001",
      "class_condition_temper": "Annealed",
      "size_thickness_mm": null,
      "min_tensile_strength_mpa": 690,
      "values": {
        "40": 689,
        "100": 689,
        "150": 689,
        "200": 679,
        "250": 672,
        "300": 669,
        "325": 667,
        "350": 664,
        "375": 662,
        "400": 659,
        "425": 657,
        "450": 654,
        "475": null,
        "500": null,
        "525": null,
        "550": null,
        "575": null,
        "600": null,
        "625": null,
        "650": null,
        "675": null,
        "700": null,
        "725": null,
        "750": null,
        "775": null,
        "800": null,
        "825": null,
        "850": null,
        "875": null,
        "900": null
      }
    },
    {
      "block": 52,
      "line_no": 39,
      "nominal_composition": "62Ni–28Mo–5Fe",
      "product_form": "Wld. pipe",
      "spec_no": "SB–619",
      "type_grade": null,
      "alloy_desig_uns_no": "N10001",
      "class_condition_temper": "Solution ann.",
      "size_thickness_mm": null,
      "min_tensile_strength_mpa": 690,
      "values": {
        "40": 689,
        "100": 689,
        "150": 689,
        "200": 679,
        "250": 672,
        "300": 669,
        "325": 667,
        "350": 664,
        "375": 662,
        "400": 659,
        "425": 657,
        "450": 654,
        "475": null,
        "500": null,
        "525": null,
        "550": null,
        "575": null,
        "600": null,
        "625": null,
        "650": null,
        "675": null,
        "700": null,
        "725": null,
        "750": null,
        "775": null,
        "800": null,
        "825": null,
        "850": null,
        "875": null,
        "900": null
      }
    },
    {
      "block": 52,
      "line_no": 40,
      "nominal_composition": "62Ni–28Mo–5Fe",
      "product_form": "Smls. pipe & tube",
      "spec_no": "SB–622",
      "type_grade": null,
      "alloy_desig_uns_no": "N10001",
      "class_condition_temper": "Solution ann.",
      "size_thickness_mm": null,
      "min_tensile_strength_mpa": 690,
      "values": {
        "40": 689,
        "100": 689,
        "150": 689,
        "200": 679,
        "250": 672,
        "300": 669,
        "325": 667,
        "350": 664,
        "375": 662,
        "400": 659,
        "425": 657,
        "450": 654,
        "475": null,
        "500": null,
        "525": null,
        "550": null,
        "575": null,
        "600": null,
        "625": null,
        "650": null,
        "675": null,
        "700": null,
        "725": null,
        "750": null,
        "775": null,
        "800": null,
        "825": null,
        "850": null,
        "875": null,
        "900": null
      }
    },
    {
      "block": 52,
      "line_no": 41,
      "nominal_composition": "62Ni–28Mo–5Fe",
      "product_form": "Wld. tube",
      "spec_no": "SB–626",
      "type_grade": null,
      "alloy_desig_uns_no": "N10001",
      "class_condition_temper": "Solution ann.",
      "size_thickness_mm": null,
      "min_tensile_strength_mpa": 690,
      "values": {
        "40": 689,
        "100": 689,
        "150": 689,
        "200": 679,
        "250": 672,
        "300": 669,
        "325": 667,
        "350": 664,
        "375": 662,
        "400": 659,
        "425": 657,
        "450": 654,
        "475": null,
        "500": null,
        "525": null,
        "550": null,
        "575": null,
        "600": null,
        "625": null,
        "650": null,
        "675": null,
        "700": null,
        "725": null,
        "750": null,
        "775": null,
        "800": null,
        "825": null,
        "850": null,
        "875": null,
        "900": null
      }
    },
    {
      "block": 52,
      "line_no": 42,
      "nominal_composition": "62Ni–28Mo–5Fe",
      "product_form": "Rod",
      "spec_no": "SB–335",
      "type_grade": null,
      "alloy_desig_uns_no": "N10001",
      "class_condition_temper": "Annealed",
      "size_thickness_mm": null,
      "min_tensile_strength_mpa": 690,
      "values": {
        "40": 689,
        "100": 689,
        "150": 689,
        "200": 679,
        "250": 672,
        "300": 669,
        "325": 667,
        "350": 664,
        "375": 662,
        "400": 659,
        "425": 657,
        "450": 654,
        "475": null,
        "500": null,
        "525": null,
        "550": null,
        "575": null,
        "600": null,
        "625": null,
        "650": null,
        "675": null,
        "700": null,
        "725": null,
        "750": null,
        "775": null,
        "800": null,
        "825": null,
        "850": null,
        "875": null,
        "900": null
      }
    },
    {
      "block": 52,
      "line_no": 43,
      "nominal_composition": "62Ni–28Mo–5Fe",
      "product_form": "Sheet, strip",
      "spec_no": "SB–333",
      "type_grade": null,
      "alloy_desig_uns_no": "N10001",
      "class_condition_temper": "Annealed",
      "size_thickness_mm": null,
      "min_tensile_strength_mpa": 795,
      "values": {
        "40": 793,
        "100": 793,
        "150": 793,
        "200": 781,
        "250": 773,
        "300": 769,
        "325": 767,
        "350": 764,
        "375": 761,
        "400": 758,
        "425": 755,
        "450": 753,
        "475": null,
        "500": null,
        "525": null,
        "550": null,
        "575": null,
        "600": null,
        "625": null,
        "650": null,
        "675": null,
        "700": null,
        "725": null,
        "750": null,
        "775": null,
        "800": null,
        "825": null,
        "850": null,
        "875": null,
        "900": null
      }
    },
    {
      "block": 52,
      "line_no": 44,
      "nominal_composition": "70Ni–16Mo–7Cr–5Fe",
      "product_form": "Smls. & wld. ftgs.",
      "spec_no": "SB–366",
      "type_grade": null,
      "alloy_desig_uns_no": "N10003",
      "class_condition_temper": "Annealed",
      "size_thickness_mm": null,
      "min_tensile_strength_mpa": 690,
      "values": {
        "40": 689,
        "100": 689,
        "150": 689,
        "200": 689,
        "250": 689,
        "300": 689,
        "325": 689,
        "350": 689,
        "375": 689,
        "400": 689,
        "425": 689,
        "450": 689,
        "475": 680,
        "500": 668,
        "525": 654,
        "550": 638,
        "575": 620,
        "600": 600,
        "625": 578,
        "650": 554,
        "675": 529,
        "700": 502,
        "725": 473,
        "750": 443,
        "775": 413,
        "800": 381,
        "825": 350,
        "850": null,
        "875": null,
        "900": null
      }
    },
    {
      "block": 52,
      "line_no": 45,
      "nominal_composition": "70Ni–16Mo–7Cr–5Fe",
      "product_form": "Plate, sheet, strip",
      "spec_no": "SB–434",
      "type_grade": null,
      "alloy_desig_uns_no": "N10003",
      "class_condition_temper": "Annealed",
      "size_thickness_mm": null,
      "min_tensile_strength_mpa": 690,
      "values": {
        "40": 689,
        "100": 689,
        "150": 689,
        "200": 689,
        "250": 689,
        "300": 689,
        "325": 689,
        "350": 689,
        "375": 689,
        "400": 689,
        "425": 689,
        "450": 689,
        "475": 680,
        "500": 668,
        "525": 654,
        "550": 638,
        "575": 620,
        "600": 600,
        "625": 578,
        "650": 554,
        "675": 529,
        "700": 502,
        "725": 473,
        "750": 443,
        "775": 413,
        "800": 381,
        "825": 350,
        "850": null,
        "875": null,
        "900": null
      }
    },
    {
      "block": 53,
      "line_no": 1,
      "nominal_composition": "70Ni–16Mo–7Cr–5Fe",
      "product_form": "Rod",
      "spec_no": "SB–573",
      "type_grade": null,
      "alloy_desig_uns_no": "N10003",
      "class_condition_temper": "Annealed",
      "size_thickness_mm": null,
      "min_tensile_strength_mpa": 690,
      "values": {
        "40": 689,
        "100": 689,
        "150": 689,
        "200": 689,
        "250": 689,
        "300": 689,
        "325": 689,
        "350": 689,
        "375": 689,
        "400": 689,
        "425": 689,
        "450": 689,
        "475": 680,
        "500": 668,
        "525": 654,
        "550": 638,
        "575": 620,
        "600": 600,
        "625": 578,
        "650": 554,
        "675": 529,
        "700": 502,
        "725": 473,
        "750": 443,
        "775": 413,
        "800": 381,
        "825": 350,
        "850": null,
        "875": null,
        "900": null
      }
    },
    {
      "block": 53,
      "line_no": 2,
      "nominal_composition": "62Ni–25Mo–8Cr–2Fe",
      "product_form": "Smls. & wld. ftgs.",
      "spec_no": "SB–366",
      "type_grade": null,
      "alloy_desig_uns_no": "N10242",
      "class_condition_temper": "Annealed",
      "size_thickness_mm": null,
      "min_tensile_strength_mpa": 725,
      "values": {
        "40": 724,
        "100": 724,
        "150": 724,
        "200": 724,
        "250": 724,
        "300": 721,
        "325": 719,
        "350": 718,
        "375": 716,
        "400": 715,
        "425": 713,
        "450": 712,
        "475": 711,
        "500": 711,
        "525": 711,
        "550": null,
        "575": null,
        "600": null,
        "625": null,
        "650": null,
        "675": null,
        "700": null,
        "725": null,
        "750": null,
        "775": null,
        "800": null,
        "825": null,
        "850": null,
        "875": null,
        "900": null
      }
    },
    {
      "block": 53,
      "line_no": 3,
      "nominal_composition": "62Ni–25Mo–8Cr–2Fe",
      "product_form": "Plate, sheet, strip",
      "spec_no": "SB–434",
      "type_grade": null,
      "alloy_desig_uns_no": "N10242",
      "class_condition_temper": "Annealed",
      "size_thickness_mm": null,
      "min_tensile_strength_mpa": 725,
      "values": {
        "40": 724,
        "100": 724,
        "150": 724,
        "200": 724,
        "250": 724,
        "300": 721,
        "325": 719,
        "350": 718,
        "375": 716,
        "400": 715,
        "425": 713,
        "450": 712,
        "475": 711,
        "500": 711,
        "525": 711,
        "550": null,
        "575": null,
        "600": null,
        "625": null,
        "650": null,
        "675": null,
        "700": null,
        "725": null,
        "750": null,
        "775": null,
        "800": null,
        "825": null,
        "850": null,
        "875": null,
        "900": null
      }
    },
    {
      "block": 53,
      "line_no": 4,
      "nominal_composition": "62Ni–25Mo–8Cr–2Fe",
      "product_form": "Forgings",
      "spec_no": "SB–564",
      "type_grade": null,
      "alloy_desig_uns_no": "N10242",
      "class_condition_temper": "Annealed",
      "size_thickness_mm": null,
      "min_tensile_strength_mpa": 725,
      "values": {
        "40": 724,
        "100": 724,
        "150": 724,
        "200": 724,
        "250": 724,
        "300": 721,
        "325": 719,
        "350": 718,
        "375": 716,
        "400": 715,
        "425": 713,
        "450": 712,
        "475": 711,
        "500": 711,
        "525": 711,
        "550": null,
        "575": null,
        "600": null,
        "625": null,
        "650": null,
        "675": null,
        "700": null,
        "725": null,
        "750": null,
        "775": null,
        "800": null,
        "825": null,
        "850": null,
        "875": null,
        "900": null
      }
    },
    {
      "block": 53,
      "line_no": 5,
      "nominal_composition": "62Ni–25Mo–8Cr–2Fe",
      "product_form": "Rod",
      "spec_no": "SB–573",
      "type_grade": null,
      "alloy_desig_uns_no": "N10242",
      "class_condition_temper": "Annealed",
      "size_thickness_mm": null,
      "min_tensile_strength_mpa": 725,
      "values": {
        "40": 724,
        "100": 724,
        "150": 724,
        "200": 724,
        "250": 724,
        "300": 721,
        "325": 719,
        "350": 718,
        "375": 716,
        "400": 715,
        "425": 713,
        "450": 712,
        "475": 711,
        "500": 711,
        "525": 711,
        "550": null,
        "575": null,
        "600": null,
        "625": null,
        "650": null,
        "675": null,
        "700": null,
        "725": null,
        "750": null,
        "775": null,
        "800": null,
        "825": null,
        "850": null,
        "875": null,
        "900": null
      }
    },
    {
      "block": 53,
      "line_no": 6,
      "nominal_composition": "62Ni–25Mo–8Cr–2Fe",
      "product_form": "Wld. pipe",
      "spec_no": "SB–619",
      "type_grade": null,
      "alloy_desig_uns_no": "N10242",
      "class_condition_temper": "Solution ann.",
      "size_thickness_mm": null,
      "min_tensile_strength_mpa": 725,
      "values": {
        "40": 724,
        "100": 724,
        "150": 724,
        "200": 724,
        "250": 724,
        "300": 721,
        "325": 719,
        "350": 718,
        "375": 716,
        "400": 715,
        "425": 713,
        "450": 712,
        "475": 711,
        "500": 711,
        "525": 711,
        "550": null,
        "575": null,
        "600": null,
        "625": null,
        "650": null,
        "675": null,
        "700": null,
        "725": null,
        "750": null,
        "775": null,
        "800": null,
        "825": null,
        "850": null,
        "875": null,
        "900": null
      }
    },
    {
      "block": 53,
      "line_no": 7,
      "nominal_composition": "62Ni–25Mo–8Cr–2Fe",
      "product_form": "Smls. pipe & tube",
      "spec_no": "SB–622",
      "type_grade": null,
      "alloy_desig_uns_no": "N10242",
      "class_condition_temper": "Solution ann.",
      "size_thickness_mm": null,
      "min_tensile_strength_mpa": 725,
      "values": {
        "40": 724,
        "100": 724,
        "150": 724,
        "200": 724,
        "250": 724,
        "300": 721,
        "325": 719,
        "350": 718,
        "375": 716,
        "400": 715,
        "425": 713,
        "450": 712,
        "475": 711,
        "500": 711,
        "525": 711,
        "550": null,
        "575": null,
        "600": null,
        "625": null,
        "650": null,
        "675": null,
        "700": null,
        "725": null,
        "750": null,
        "775": null,
        "800": null,
        "825": null,
        "850": null,
        "875": null,
        "900": null
      }
    },
    {
      "block": 53,
      "line_no": 8,
      "nominal_composition": "62Ni–25Mo–8Cr–2Fe",
      "product_form": "Wld. tube",
      "spec_no": "SB–626",
      "type_grade": null,
      "alloy_desig_uns_no": "N10242",
      "class_condition_temper": "Solution ann.",
      "size_thickness_mm": null,
      "min_tensile_strength_mpa": 725,
      "values": {
        "40": 724,
        "100": 724,
        "150": 724,
        "200": 724,
        "250": 724,
        "300": 721,
        "325": 719,
        "350": 718,
        "375": 716,
        "400": 715,
        "425": 713,
        "450": 712,
        "475": 711,
        "500": 711,
        "525": 711,
        "550": null,
        "575": null,
        "600": null,
        "625": null,
        "650": null,
        "675": null,
        "700": null,
        "725": null,
        "750": null,
        "775": null,
        "800": null,
        "825": null,
        "850": null,
        "875": null,
        "900": null
      }
    },
    {
      "block": 53,
      "line_no": 9,
      "nominal_composition": "54Ni–16Mo–15Cr",
      "product_form": "Smls. & wld. ftgs.",
      "spec_no": "SB–366",
      "type_grade": null,
      "alloy_desig_uns_no": "N10276",
      "class_condition_temper": "Solution ann.",
      "size_thickness_mm": null,
      "min_tensile_strength_mpa": 690,
      "values": {
        "40": 689,
        "100": 689,
        "150": 689,
        "200": 675,
        "250": 662,
        "300": 651,
        "325": 645,
        "350": 641,
        "375": 636,
        "400": 632,
        "425": 627,
        "450": 623,
        "475": 618,
        "500": 612,
        "525": 607,
        "550": 600,
        "575": 591,
        "600": 581,
        "625": 570,
        "650": 557,
        "675": 543,
        "700": 528,
        "725": null,
        "750": null,
        "775": null,
        "800": null,
        "825": null,
        "850": null,
        "875": null,
        "900": null
      }
    },
    {
      "block": 53,
      "line_no": 10,
      "nominal_composition": "54Ni–16Mo–15Cr",
      "product_form": "Forgings",
      "spec_no": "SB–462",
      "type_grade": null,
      "alloy_desig_uns_no": "N10276",
      "class_condition_temper": "Solution ann.",
      "size_thickness_mm": null,
      "min_tensile_strength_mpa": 690,
      "values": {
        "40": 689,
        "100": 689,
        "150": 689,
        "200": 675,
        "250": 662,
        "300": 651,
        "325": 645,
        "350": 641,
        "375": 636,
        "400": 632,
        "425": 627,
        "450": 623,
        "475": 618,
        "500": 612,
        "525": 607,
        "550": 600,
        "575": 591,
        "600": 581,
        "625": 570,
        "650": 557,
        "675": 543,
        "700": 528,
        "725": null,
        "750": null,
        "775": null,
        "800": null,
        "825": null,
        "850": null,
        "875": null,
        "900": null
      }
    },
    {
      "block": 53,
      "line_no": 11,
      "nominal_composition": "54Ni–16Mo–15Cr",
      "product_form": "Forgings",
      "spec_no": "SB–564",
      "type_grade": null,
      "alloy_desig_uns_no": "N10276",
      "class_condition_temper": "Solution ann.",
      "size_thickness_mm": null,
      "min_tensile_strength_mpa": 690,
      "values": {
        "40": 689,
        "100": 689,
        "150": 689,
        "200": 675,
        "250": 662,
        "300": 651,
        "325": 645,
        "350": 641,
        "375": 636,
        "400": 632,
        "425": 627,
        "450": 623,
        "475": 618,
        "500": 612,
        "525": 607,
        "550": 600,
        "575": 591,
        "600": 581,
        "625": 570,
        "650": 557,
        "675": 543,
        "700": 528,
        "725": null,
        "750": null,
        "775": null,
        "800": null,
        "825": null,
        "850": null,
        "875": null,
        "900": null
      }
    },
    {
      "block": 53,
      "line_no": 12,
      "nominal_composition": "54Ni–16Mo–15Cr",
      "product_form": "Rod",
      "spec_no": "SB–574",
      "type_grade": null,
      "alloy_desig_uns_no": "N10276",
      "class_condition_temper": "Solution ann.",
      "size_thickness_mm": null,
      "min_tensile_strength_mpa": 690,
      "values": {
        "40": 689,
        "100": 689,
        "150": 689,
        "200": 675,
        "250": 662,
        "300": 651,
        "325": 645,
        "350": 641,
        "375": 636,
        "400": 632,
        "425": 627,
        "450": 623,
        "475": 618,
        "500": 612,
        "525": 607,
        "550": 600,
        "575": 591,
        "600": 581,
        "625": 570,
        "650": 557,
        "675": 543,
        "700": 528,
        "725": null,
        "750": null,
        "775": null,
        "800": null,
        "825": null,
        "850": null,
        "875": null,
        "900": null
      }
    },
    {
      "block": 53,
      "line_no": 13,
      "nominal_composition": "54Ni–16Mo–15Cr",
      "product_form": "Plate, sheet, strip",
      "spec_no": "SB–575",
      "type_grade": null,
      "alloy_desig_uns_no": "N10276",
      "class_condition_temper": "Solution ann.",
      "size_thickness_mm": null,
      "min_tensile_strength_mpa": 690,
      "values": {
        "40": 689,
        "100": 689,
        "150": 689,
        "200": 675,
        "250": 662,
        "300": 651,
        "325": 645,
        "350": 641,
        "375": 636,
        "400": 632,
        "425": 627,
        "450": 623,
        "475": 618,
        "500": 612,
        "525": 607,
        "550": 600,
        "575": 591,
        "600": 581,
        "625": 570,
        "650": 557,
        "675": 543,
        "700": 528,
        "725": null,
        "750": null,
        "775": null,
        "800": null,
        "825": null,
        "850": null,
        "875": null,
        "900": null
      }
    },
    {
      "block": 53,
      "line_no": 14,
      "nominal_composition": "54Ni–16Mo–15Cr",
      "product_form": "Wld. pipe",
      "spec_no": "SB–619",
      "type_grade": null,
      "alloy_desig_uns_no": "N10276",
      "class_condition_temper": "Solution ann.",
      "size_thickness_mm": null,
      "min_tensile_strength_mpa": 690,
      "values": {
        "40": 689,
        "100": 689,
        "150": 689,
        "200": 675,
        "250": 662,
        "300": 651,
        "325": 645,
        "350": 641,
        "375": 636,
        "400": 632,
        "425": 627,
        "450": 623,
        "475": 618,
        "500": 612,
        "525": 607,
        "550": 600,
        "575": 591,
        "600": 581,
        "625": 570,
        "650": 557,
        "675": 543,
        "700": 528,
        "725": null,
        "750": null,
        "775": null,
        "800": null,
        "825": null,
        "850": null,
        "875": null,
        "900": null
      }
    },
    {
      "block": 53,
      "line_no": 15,
      "nominal_composition": "54Ni–16Mo–15Cr",
      "product_form": "Smls. pipe & tube",
      "spec_no": "SB–622",
      "type_grade": null,
      "alloy_desig_uns_no": "N10276",
      "class_condition_temper": "Solution ann.",
      "size_thickness_mm": null,
      "min_tensile_strength_mpa": 690,
      "values": {
        "40": 689,
        "100": 689,
        "150": 689,
        "200": 675,
        "250": 662,
        "300": 651,
        "325": 645,
        "350": 641,
        "375": 636,
        "400": 632,
        "425": 627,
        "450": 623,
        "475": 618,
        "500": 612,
        "525": 607,
        "550": 600,
        "575": 591,
        "600": 581,
        "625": 570,
        "650": 557,
        "675": 543,
        "700": 528,
        "725": null,
        "750": null,
        "775": null,
        "800": null,
        "825": null,
        "850": null,
        "875": null,
        "900": null
      }
    },
    {
      "block": 53,
      "line_no": 16,
      "nominal_composition": "54Ni–16Mo–15Cr",
      "product_form": "Wld. tube",
      "spec_no": "SB–626",
      "type_grade": null,
      "alloy_desig_uns_no": "N10276",
      "class_condition_temper": "Solution ann.",
      "size_thickness_mm": null,
      "min_tensile_strength_mpa": 690,
      "values": {
        "40": 689,
        "100": 689,
        "150": 689,
        "200": 675,
        "250": 662,
        "300": 651,
        "325": 645,
        "350": 641,
        "375": 636,
        "400": 632,
        "425": 627,
        "450": 623,
        "475": 618,
        "500": 612,
        "525": 607,
        "550": 600,
        "575": 591,
        "600": 581,
        "625": 570,
        "650": 557,
        "675": 543,
        "700": 528,
        "725": null,
        "750": null,
        "775": null,
        "800": null,
        "825": null,
        "850": null,
        "875": null,
        "900": null
      }
    },
    {
      "block": 53,
      "line_no": 17,
      "nominal_composition": "62Ni–22Mo–15Cr",
      "product_form": "Smls. & wld. fittings",
      "spec_no": "SB–366",
      "type_grade": null,
      "alloy_desig_uns_no": "N10362",
      "class_condition_temper": "Solution ann.",
      "size_thickness_mm": null,
      "min_tensile_strength_mpa": 725,
      "values": {
        "40": 724,
        "100": 724,
        "150": 724,
        "200": 715,
        "250": 698,
        "300": 688,
        "325": 685,
        "350": 684,
        "375": 682,
        "400": 681,
        "425": 678,
        "450": 674,
        "475": null,
        "500": null,
        "525": null,
        "550": null,
        "575": null,
        "600": null,
        "625": null,
        "650": null,
        "675": null,
        "700": null,
        "725": null,
        "750": null,
        "775": null,
        "800": null,
        "825": null,
        "850": null,
        "875": null,
        "900": null
      }
    },
    {
      "block": 53,
      "line_no": 18,
      "nominal_composition": "62Ni–22Mo–15Cr",
      "product_form": "Forgings",
      "spec_no": "SB–462",
      "type_grade": null,
      "alloy_desig_uns_no": "N10362",
      "class_condition_temper": "Solution ann.",
      "size_thickness_mm": null,
      "min_tensile_strength_mpa": 725,
      "values": {
        "40": 724,
        "100": 724,
        "150": 724,
        "200": 715,
        "250": 698,
        "300": 688,
        "325": 685,
        "350": 684,
        "375": 682,
        "400": 681,
        "425": 678,
        "450": 674,
        "475": null,
        "500": null,
        "525": null,
        "550": null,
        "575": null,
        "600": null,
        "625": null,
        "650": null,
        "675": null,
        "700": null,
        "725": null,
        "750": null,
        "775": null,
        "800": null,
        "825": null,
        "850": null,
        "875": null,
        "900": null
      }
    },
    {
      "block": 53,
      "line_no": 19,
      "nominal_composition": "62Ni–22Mo–15Cr",
      "product_form": "Forgings",
      "spec_no": "SB–564",
      "type_grade": null,
      "alloy_desig_uns_no": "N10362",
      "class_condition_temper": "Solution ann.",
      "size_thickness_mm": null,
      "min_tensile_strength_mpa": 725,
      "values": {
        "40": 724,
        "100": 724,
        "150": 724,
        "200": 715,
        "250": 698,
        "300": 688,
        "325": 685,
        "350": 684,
        "375": 682,
        "400": 681,
        "425": 678,
        "450": 674,
        "475": null,
        "500": null,
        "525": null,
        "550": null,
        "575": null,
        "600": null,
        "625": null,
        "650": null,
        "675": null,
        "700": null,
        "725": null,
        "750": null,
        "775": null,
        "800": null,
        "825": null,
        "850": null,
        "875": null,
        "900": null
      }
    },
    {
      "block": 53,
      "line_no": 20,
      "nominal_composition": "62Ni–22Mo–15Cr",
      "product_form": "Rod",
      "spec_no": "SB–574",
      "type_grade": null,
      "alloy_desig_uns_no": "N10362",
      "class_condition_temper": "Solution ann.",
      "size_thickness_mm": null,
      "min_tensile_strength_mpa": 725,
      "values": {
        "40": 724,
        "100": 724,
        "150": 724,
        "200": 715,
        "250": 698,
        "300": 688,
        "325": 685,
        "350": 684,
        "375": 682,
        "400": 681,
        "425": 678,
        "450": 674,
        "475": null,
        "500": null,
        "525": null,
        "550": null,
        "575": null,
        "600": null,
        "625": null,
        "650": null,
        "675": null,
        "700": null,
        "725": null,
        "750": null,
        "775": null,
        "800": null,
        "825": null,
        "850": null,
        "875": null,
        "900": null
      }
    },
    {
      "block": 53,
      "line_no": 21,
      "nominal_composition": "62Ni–22Mo–15Cr",
      "product_form": "Plate, sheet, strip",
      "spec_no": "SB–575",
      "type_grade": null,
      "alloy_desig_uns_no": "N10362",
      "class_condition_temper": "Solution ann.",
      "size_thickness_mm": null,
      "min_tensile_strength_mpa": 725,
      "values": {
        "40": 724,
        "100": 724,
        "150": 724,
        "200": 715,
        "250": 698,
        "300": 688,
        "325": 685,
        "350": 684,
        "375": 682,
        "400": 681,
        "425": 678,
        "450": 674,
        "475": null,
        "500": null,
        "525": null,
        "550": null,
        "575": null,
        "600": null,
        "625": null,
        "650": null,
        "675": null,
        "700": null,
        "725": null,
        "750": null,
        "775": null,
        "800": null,
        "825": null,
        "850": null,
        "875": null,
        "900": null
      }
    },
    {
      "block": 53,
      "line_no": 22,
      "nominal_composition": "62Ni–22Mo–15Cr",
      "product_form": "Wld. pipe",
      "spec_no": "SB–619",
      "type_grade": null,
      "alloy_desig_uns_no": "N10362",
      "class_condition_temper": "Solution ann.",
      "size_thickness_mm": null,
      "min_tensile_strength_mpa": 725,
      "values": {
        "40": 724,
        "100": 724,
        "150": 724,
        "200": 715,
        "250": 698,
        "300": 688,
        "325": 685,
        "350": 684,
        "375": 682,
        "400": 681,
        "425": 678,
        "450": 674,
        "475": null,
        "500": null,
        "525": null,
        "550": null,
        "575": null,
        "600": null,
        "625": null,
        "650": null,
        "675": null,
        "700": null,
        "725": null,
        "750": null,
        "775": null,
        "800": null,
        "825": null,
        "850": null,
        "875": null,
        "900": null
      }
    },
    {
      "block": 53,
      "line_no": 23,
      "nominal_composition": "62Ni–22Mo–15Cr",
      "product_form": "Smls. pipe & tube",
      "spec_no": "SB–622",
      "type_grade": null,
      "alloy_desig_uns_no": "N10362",
      "class_condition_temper": "Solution ann.",
      "size_thickness_mm": null,
      "min_tensile_strength_mpa": 725,
      "values": {
        "40": 724,
        "100": 724,
        "150": 724,
        "200": 715,
        "250": 698,
        "300": 688,
        "325": 685,
        "350": 684,
        "375": 682,
        "400": 681,
        "425": 678,
        "450": 674,
        "475": null,
        "500": null,
        "525": null,
        "550": null,
        "575": null,
        "600": null,
        "625": null,
        "650": null,
        "675": null,
        "700": null,
        "725": null,
        "750": null,
        "775": null,
        "800": null,
        "825": null,
        "850": null,
        "875": null,
        "900": null
      }
    },
    {
      "block": 53,
      "line_no": 24,
      "nominal_composition": "62Ni–22Mo–15Cr",
      "product_form": "Wld. tube",
      "spec_no": "SB–626",
      "type_grade": null,
      "alloy_desig_uns_no": "N10362",
      "class_condition_temper": "Solution ann.",
      "size_thickness_mm": null,
      "min_tensile_strength_mpa": 725,
      "values": {
        "40": 724,
        "100": 724,
        "150": 724,
        "200": 715,
        "250": 698,
        "300": 688,
        "325": 685,
        "350": 684,
        "375": 682,
        "400": 681,
        "425": 678,
        "450": 674,
        "475": null,
        "500": null,
        "525": null,
        "550": null,
        "575": null,
        "600": null,
        "625": null,
        "650": null,
        "675": null,
        "700": null,
        "725": null,
        "750": null,
        "775": null,
        "800": null,
        "825": null,
        "850": null,
        "875": null,
        "900": null
      }
    },
    {
      "block": 53,
      "line_no": 25,
      "nominal_composition": "Ni–28Mo–3Fe–1.3Cr–0.25Al",
      "product_form": "Plate, sheet, strip",
      "spec_no": "SB–333",
      "type_grade": null,
      "alloy_desig_uns_no": "N10629",
      "class_condition_temper": null,
      "size_thickness_mm": null,
      "min_tensile_strength_mpa": 760,
      "values": {
        "40": 758,
        "100": 758,
        "150": 758,
        "200": 758,
        "250": 752,
        "300": 741,
        "325": 737,
        "350": 733,
        "375": 729,
        "400": 725,
        "425": 722,
        "450": 719,
        "475": 717,
        "500": 712,
        "525": 707,
        "550": null,
        "575": null,
        "600": null,
        "625": null,
        "650": null,
        "675": null,
        "700": null,
        "725": null,
        "750": null,
        "775": null,
        "800": null,
        "825": null,
        "850": null,
        "875": null,
        "900": null
      }
    },
    {
      "block": 53,
      "line_no": 26,
      "nominal_composition": "Ni–28Mo–3Fe–1.3Cr–0.25Al",
      "product_form": "Rod",
      "spec_no": "SB–335",
      "type_grade": null,
