Repository: danivelas0/asme-pcc

File: resources/bpvc_ii_d_metric_2025/table_y_1.json (part 57 of 71)
    "Min. Yield Strength, MPa",
    "Notes"
  ],
  "columns_values": [
      "line_no": 29,
      "nominal_composition": null,
      "product_form": "Plate",
      "spec_no": "SB–127",
      "type_grade": null,
      "alloy_desig_uns_no": "N04400",
      "class_condition_temper": "As rolled",
      "size_thickness_mm": null,
      "min_tensile_strength_mpa": 515,
      "min_yield_strength_mpa": 275,
      "notes": null,
      "values": {
        "40": 276,
        "65": 272,
        "100": 266,
        "125": 260,
        "150": 256,
        "175": 251,
        "200": 248,
        "225": 245,
        "250": 243,
        "275": 242,
        "300": 240,
        "325": 239,
        "350": 237,
        "375": 234,
        "400": 231,
        "425": 227,
        "450": 223,
        "475": 219,
        "500": 215,
        "525": null,
        "550": null,
        "575": null,
        "600": null,
        "625": null,
        "650": null,
        "675": null,
        "700": null,
        "725": null,
        "750": null,
        "775": null,
        "800": null,
        "825": null,
        "850": null,
        "875": null,
        "900": null
      }
    },
    {
      "block": 45,
      "line_no": 30,
      "nominal_composition": null,
      "product_form": "Rounds",
      "spec_no": "SB–164",
      "type_grade": null,
      "alloy_desig_uns_no": "N04400",
      "class_condition_temper": "Hot worked",
      "size_thickness_mm": "300 < t ≤350",
      "min_tensile_strength_mpa": 515,
      "min_yield_strength_mpa": 275,
      "notes": null,
      "values": {
        "40": 276,
        "65": 258,
        "100": 240,
        "125": 233,
        "150": 227,
        "175": 223,
        "200": 219,
        "225": 219,
        "250": 219,
        "275": 219,
        "300": 219,
        "325": 219,
        "350": 219,
        "375": 219,
        "400": 215,
        "425": 211,
        "450": 208,
        "475": null,
        "500": null,
        "525": null,
        "550": null,
        "575": null,
        "600": null,
        "625": null,
        "650": null,
        "675": null,
        "700": null,
        "725": null,
        "750": null,
        "775": null,
        "800": null,
        "825": null,
        "850": null,
        "875": null,
        "900": null
      }
    },
    {
      "block": 45,
      "line_no": 31,
      "nominal_composition": null,
      "product_form": "Rounds",
      "spec_no": "SB–164",
      "type_grade": null,
      "alloy_desig_uns_no": "N04400",
      "class_condition_temper": "Hot worked",
      "size_thickness_mm": "≤300",
      "min_tensile_strength_mpa": 550,
      "min_yield_strength_mpa": 275,
      "notes": null,
      "values": {
        "40": 276,
        "65": 258,
        "100": 240,
        "125": 233,
        "150": 227,
        "175": 223,
        "200": 219,
        "225": 219,
        "250": 219,
        "275": 219,
        "300": 219,
        "325": 219,
        "350": 219,
        "375": 219,
        "400": 215,
        "425": 211,
        "450": 208,
        "475": null,
        "500": null,
        "525": null,
        "550": null,
        "575": null,
        "600": null,
        "625": null,
        "650": null,
        "675": null,
        "700": null,
        "725": null,
        "750": null,
        "775": null,
        "800": null,
        "825": null,
        "850": null,
        "875": null,
        "900": null
      }
    },
    {
      "block": 45,
      "line_no": 32,
      "nominal_composition": null,
      "product_form": "Rounds",
      "spec_no": "SB–164",
      "type_grade": null,
      "alloy_desig_uns_no": "N04400",
      "class_condition_temper": "CW & SR",
      "size_thickness_mm": null,
      "min_tensile_strength_mpa": 580,
      "min_yield_strength_mpa": 345,
      "notes": null,
      "values": {
        "40": 345,
        "65": 334,
        "100": 324,
        "125": 319,
        "150": 316,
        "175": 312,
        "200": 310,
        "225": 310,
        "250": 310,
        "275": 310,
        "300": 308,
        "325": 300,
        "350": 290,
        "375": 290,
        "400": 288,
        "425": 279,
        "450": 270,
        "475": null,
        "500": null,
        "525": null,
        "550": null,
        "575": null,
        "600": null,
        "625": null,
        "650": null,
        "675": null,
        "700": null,
        "725": null,
        "750": null,
        "775": null,
        "800": null,
        "825": null,
        "850": null,
        "875": null,
        "900": null
      }
    },
    {
      "block": 45,
      "line_no": 33,
      "nominal_composition": null,
      "product_form": "Rounds",
      "spec_no": "SB–164",
      "type_grade": null,
      "alloy_desig_uns_no": "N04400",
      "class_condition_temper": "CW & SR",
      "size_thickness_mm": "89 < t ≤100",
      "min_tensile_strength_mpa": 580,
      "min_yield_strength_mpa": 380,
      "notes": null,
      "values": {
        "40": 379,
        "65": 368,
        "100": 356,
        "125": 351,
        "150": 347,
        "175": 343,
        "200": 341,
        "225": 341,
        "250": 341,
        "275": 341,
        "300": 339,
        "325": 329,
        "350": 319,
        "375": 319,
        "400": 316,
        "425": 307,
        "450": 297,
        "475": null,
        "500": null,
        "525": null,
        "550": null,
        "575": null,
        "600": null,
        "625": null,
        "650": null,
        "675": null,
        "700": null,
        "725": null,
        "750": null,
        "775": null,
        "800": null,
        "825": null,
        "850": null,
        "875": null,
        "900": null
      }
    },
    {
      "block": 45,
      "line_no": 34,
      "nominal_composition": null,
      "product_form": "Smls. tube",
      "spec_no": "SB–163",
      "type_grade": null,
      "alloy_desig_uns_no": "N04400",
      "class_condition_temper": "Stress rel.",
      "size_thickness_mm": null,
      "min_tensile_strength_mpa": 585,
      "min_yield_strength_mpa": 380,
      "notes": null,
      "values": {
        "40": 379,
        "65": 365,
        "100": 356,
        "125": 351,
        "150": 347,
        "175": 345,
        "200": 343,
        "225": 342,
        "250": 340,
        "275": 337,
        "300": 334,
        "325": 330,
        "350": 325,
        "375": 318,
        "400": 312,
        "425": 306,
        "450": 301,
        "475": null,
        "500": null,
        "525": null,
        "550": null,
        "575": null,
        "600": null,
        "625": null,
        "650": null,
        "675": null,
        "700": null,
        "725": null,
        "750": null,
        "775": null,
        "800": null,
        "825": null,
        "850": null,
        "875": null,
        "900": null
      }
    },
    {
      "block": 45,
      "line_no": 35,
      "nominal_composition": null,
      "product_form": "Smls. pipe & tube",
      "spec_no": "SB–165",
      "type_grade": null,
      "alloy_desig_uns_no": "N04400",
      "class_condition_temper": "Stress rel.",
      "size_thickness_mm": null,
      "min_tensile_strength_mpa": 585,
      "min_yield_strength_mpa": 380,
      "notes": null,
      "values": {
        "40": 379,
        "65": 365,
        "100": 356,
        "125": 351,
        "150": 347,
        "175": 345,
        "200": 343,
        "225": 342,
        "250": 340,
        "275": 337,
        "300": 334,
        "325": 330,
        "350": 325,
        "375": 318,
        "400": 312,
        "425": 306,
        "450": 301,
        "475": null,
        "500": null,
        "525": null,
        "550": null,
        "575": null,
        "600": null,
        "625": null,
        "650": null,
        "675": null,
        "700": null,
        "725": null,
        "750": null,
        "775": null,
        "800": null,
        "825": null,
        "850": null,
        "875": null,
        "900": null
      }
    },
    {
      "block": 45,
      "line_no": 36,
      "nominal_composition": null,
      "product_form": "Rounds",
      "spec_no": "SB–164",
      "type_grade": null,
      "alloy_desig_uns_no": "N04400",
      "class_condition_temper": "CW & SR",
      "size_thickness_mm": "13 < t ≤89",
      "min_tensile_strength_mpa": 600,
      "min_yield_strength_mpa": 415,
      "notes": null,
      "values": {
        "40": 414,
        "65": 401,
        "100": 388,
        "125": 383,
        "150": 378,
        "175": 375,
        "200": 372,
        "225": 372,
        "250": 372,
        "275": 372,
        "300": 369,
        "325": 359,
        "350": 348,
        "375": 348,
        "400": 345,
        "425": 335,
        "450": 325,
        "475": null,
        "500": null,
        "525": null,
        "550": null,
        "575": null,
        "600": null,
        "625": null,
        "650": null,
        "675": null,
        "700": null,
        "725": null,
        "750": null,
        "775": null,
        "800": null,
        "825": null,
        "850": null,
        "875": null,
        "900": null
      }
    },
    {
      "block": 45,
      "line_no": 37,
      "nominal_composition": null,
      "product_form": "Rounds",
      "spec_no": "SB–164",
      "type_grade": null,
      "alloy_desig_uns_no": "N04400",
      "class_condition_temper": "Cold worked",
      "size_thickness_mm": null,
      "min_tensile_strength_mpa": 760,
      "min_yield_strength_mpa": 585,
      "notes": null,
      "values": {
        "40": 586,
        "65": 568,
        "100": 550,
        "125": 542,
        "150": 536,
        "175": 531,
        "200": 528,
        "225": 527,
        "250": 527,
        "275": 527,
        "300": 523,
        "325": 508,
        "350": 493,
        "375": 493,
        "400": 489,
        "425": 475,
        "450": 460,
        "475": null,
        "500": null,
        "525": null,
        "550": null,
        "575": null,
        "600": null,
        "625": null,
        "650": null,
        "675": null,
        "700": null,
        "725": null,
        "750": null,
        "775": null,
        "800": null,
        "825": null,
        "850": null,
        "875": null,
        "900": null
      }
    },
    {
      "block": 45,
      "line_no": 38,
      "nominal_composition": "67Ni–30Cu–S",
      "product_form": "Bar",
      "spec_no": "SB–164",
      "type_grade": null,
      "alloy_desig_uns_no": "N04405",
      "class_condition_temper": "Annealed",
      "size_thickness_mm": null,
      "min_tensile_strength_mpa": 485,
      "min_yield_strength_mpa": 170,
      "notes": null,
      "values": {
        "40": 172,
        "65": 159,
        "100": 149,
        "125": 144,
        "150": 141,
        "175": 138,
        "200": 136,
        "225": 136,
        "250": 136,
        "275": 136,
        "300": 136,
        "325": 136,
        "350": 136,
        "375": 135,
        "400": 134,
        "425": 132,
        "450": 130,
        "475": 130,
        "500": 129,
        "525": null,
        "550": null,
        "575": null,
        "600": null,
        "625": null,
        "650": null,
        "675": null,
        "700": null,
        "725": null,
        "750": null,
        "775": null,
        "800": null,
        "825": null,
        "850": null,
        "875": null,
        "900": null
      }
    },
    {
      "block": 45,
      "line_no": 39,
      "nominal_composition": "67Ni–30Cu–S",
      "product_form": "Bar",
      "spec_no": "SB–164",
      "type_grade": null,
      "alloy_desig_uns_no": "N04405",
      "class_condition_temper": "Hot worked",
      "size_thickness_mm": null,
      "min_tensile_strength_mpa": 515,
      "min_yield_strength_mpa": 240,
      "notes": null,
      "values": {
        "40": 241,
        "65": 239,
        "100": 233,
        "125": 228,
        "150": 224,
        "175": 220,
        "200": 217,
        "225": 214,
        "250": 213,
        "275": 212,
        "300": 210,
        "325": 208,
        "350": 207,
        "375": 205,
        "400": 202,
        "425": 199,
        "450": 195,
        "475": 192,
        "500": 189,
        "525": null,
        "550": null,
        "575": null,
        "600": null,
        "625": null,
        "650": null,
        "675": null,
        "700": null,
        "725": null,
        "750": null,
        "775": null,
        "800": null,
        "825": null,
        "850": null,
        "875": null,
        "900": null
      }
    },
    {
      "block": 45,
      "line_no": 40,
      "nominal_composition": "67Ni–28Cu–3Al",
      "product_form": "Bolting",
      "spec_no": "SF–468",
      "type_grade": null,
      "alloy_desig_uns_no": "N05500",
      "class_condition_temper": "Ann./aged",
      "size_thickness_mm": "25–38",
      "min_tensile_strength_mpa": 895,
      "min_yield_strength_mpa": 585,
      "notes": null,
      "values": {
        "40": 586,
        "65": 569,
        "100": 558,
        "125": 552,
        "150": 547,
        "175": 543,
        "200": 540,
        "225": 537,
        "250": 535,
        "275": 534,
        "300": 532,
        "325": 531,
        "350": 530,
        "375": 529,
        "400": null,
        "425": null,
        "450": null,
        "475": null,
        "500": null,
        "525": null,
        "550": null,
        "575": null,
        "600": null,
        "625": null,
        "650": null,
        "675": null,
        "700": null,
        "725": null,
        "750": null,
        "775": null,
        "800": null,
        "825": null,
        "850": null,
        "875": null,
        "900": null
      }
    },
    {
      "block": 45,
      "line_no": 41,
      "nominal_composition": "67Ni–28Cu–3Al",
      "product_form": "Bolting",
      "spec_no": "SF–468",
      "type_grade": null,
      "alloy_desig_uns_no": "N05500",
      "class_condition_temper": "Ann./aged",
      "size_thickness_mm": "6–22",
      "min_tensile_strength_mpa": 895,
      "min_yield_strength_mpa": 620,
      "notes": null,
      "values": {
        "40": 621,
        "65": 602,
        "100": 591,
        "125": 584,
        "150": 579,
        "175": 575,
        "200": 571,
        "225": 569,
        "250": 567,
        "275": 565,
        "300": 564,
        "325": 562,
        "350": 561,
        "375": 560,
        "400": null,
        "425": null,
        "450": null,
        "475": null,
        "500": null,
        "525": null,
        "550": null,
        "575": null,
        "600": null,
        "625": null,
        "650": null,
        "675": null,
        "700": null,
        "725": null,
        "750": null,
        "775": null,
        "800": null,
        "825": null,
        "850": null,
        "875": null,
        "900": null
      }
    },
    {
      "block": 45,
      "line_no": 42,
      "nominal_composition": "47Ni–22Cr–9Mo–18Fe",
      "product_form": "Plate",
      "spec_no": "SB–435",
      "type_grade": null,
      "alloy_desig_uns_no": "N06002",
      "class_condition_temper": "Annealed",
      "size_thickness_mm": null,
      "min_tensile_strength_mpa": 655,
      "min_yield_strength_mpa": 240,
      "notes": null,
      "values": {
        "40": 241,
        "65": 227,
        "100": 215,
        "125": 206,
        "150": 198,
        "175": 191,
        "200": 185,
        "225": 179,
        "250": 173,
        "275": 168,
        "300": 164,
        "325": 161,
        "350": 158,
        "375": 155,
        "400": 154,
        "425": 152,
        "450": 151,
        "475": 150,
        "500": 149,
        "525": 149,
        "550": 148,
        "575": 147,
        "600": 146,
        "625": 144,
        "650": 143,
        "675": 141,
        "700": 139,
        "725": 136,
        "750": 132,
        "775": 129,
        "800": 124,
        "825": 119,
        "850": 113,
        "875": 106,
        "900": 98.0
      }
    },
    {
      "block": 45,
      "line_no": 43,
      "nominal_composition": "47Ni–22Cr–9Mo–18Fe",
      "product_form": "Sheet",
      "spec_no": "SB–435",
      "type_grade": null,
      "alloy_desig_uns_no": "N06002",
      "class_condition_temper": "Solution ann.",
      "size_thickness_mm": null,
      "min_tensile_strength_mpa": 655,
      "min_yield_strength_mpa": 240,
      "notes": null,
      "values": {
        "40": 241,
        "65": 227,
        "100": 215,
        "125": 206,
        "150": 198,
        "175": 191,
        "200": 185,
        "225": 179,
        "250": 173,
        "275": 168,
        "300": 164,
        "325": 161,
        "350": 158,
        "375": 155,
        "400": 154,
        "425": 152,
        "450": 151,
        "475": 150,
        "500": 149,
        "525": 149,
        "550": 148,
        "575": 147,
        "600": 146,
        "625": 144,
        "650": 143,
        "675": 141,
        "700": 139,
        "725": 136,
        "750": 132,
        "775": 129,
        "800": 124,
        "825": 119,
        "850": 113,
        "875": 106,
        "900": 98.0
      }
    },
    {
      "block": 45,
      "line_no": 44,
      "nominal_composition": "47Ni–22Cr–9Mo–18Fe",
      "product_form": "Rod",
      "spec_no": "SB–572",
      "type_grade": null,
      "alloy_desig_uns_no": "N06002",
      "class_condition_temper": "Annealed",
      "size_thickness_mm": null,
      "min_tensile_strength_mpa": 655,
      "min_yield_strength_mpa": 240,
      "notes": null,
      "values": {
        "40": 241,
        "65": 227,
        "100": 215,
        "125": 206,
        "150": 198,
        "175": 191,
        "200": 185,
        "225": 179,
        "250": 173,
        "275": 168,
        "300": 164,
        "325": 161,
        "350": 158,
        "375": 155,
        "400": 154,
        "425": 152,
        "450": 151,
        "475": 150,
        "500": 149,
        "525": 149,
        "550": 148,
        "575": 147,
        "600": 146,
        "625": 144,
        "650": 143,
        "675": 141,
        "700": 139,
        "725": 136,
        "750": 132,
        "775": 129,
        "800": 124,
        "825": 119,
        "850": 113,
        "875": 106,
        "900": 98.0
      }
    },
    {
      "block": 45,
      "line_no": 45,
      "nominal_composition": "47Ni–22Cr–9Mo–18Fe",
      "product_form": "Smls. & wld. fittings",
      "spec_no": "SB–366",
      "type_grade": null,
      "alloy_desig_uns_no": "N06002",
      "class_condition_temper": "Annealed",
      "size_thickness_mm": null,
      "min_tensile_strength_mpa": 690,
      "min_yield_strength_mpa": 275,
      "notes": null,
      "values": {
        "40": 276,
        "65": 259,
        "100": 245,
        "125": 236,
        "150": 227,
        "175": 218,
        "200": 211,
        "225": 204,
        "250": 198,
        "275": 192,
        "300": 188,
        "325": 184,
        "350": 180,
        "375": 178,
        "400": 176,
        "425": 174,
        "450": 173,
        "475": 172,
        "500": 171,
        "525": 170,
        "550": 169,
        "575": 168,
        "600": 167,
        "625": 165,
        "650": 164,
        "675": 161,
        "700": 159,
        "725": 156,
        "750": 152,
        "775": 147,
        "800": 142,
        "825": 136,
        "850": 129,
        "875": 121,
        "900": 113
      }
    },
    {
      "block": 46,
      "line_no": 1,
      "nominal_composition": "47Ni–22Cr–9Mo–18Fe",
      "product_form": "Sheet",
      "spec_no": "SB–435",
      "type_grade": null,
      "alloy_desig_uns_no": "N06002",
      "class_condition_temper": "Annealed",
      "size_thickness_mm": "1.5 < t ≤5",
      "min_tensile_strength_mpa": 690,
      "min_yield_strength_mpa": 275,
      "notes": null,
      "values": {
        "40": 276,
        "65": 259,
        "100": 245,
        "125": 236,
        "150": 227,
        "175": 218,
        "200": 211,
        "225": 204,
        "250": 198,
        "275": 192,
        "300": 188,
        "325": 184,
        "350": 180,
        "375": 178,
        "400": 176,
        "425": 174,
        "450": 173,
        "475": 172,
        "500": 171,
        "525": 170,
        "550": 169,
        "575": 168,
        "600": 167,
        "625": 165,
        "650": 164,
        "675": 161,
        "700": 159,
        "725": 156,
        "750": 152,
        "775": 147,
        "800": 142,
        "825": 136,
        "850": 129,
        "875": 121,
        "900": 113
      }
    },
    {
      "block": 46,
      "line_no": 2,
      "nominal_composition": "47Ni–22Cr–9Mo–18Fe",
      "product_form": "Wld. pipe",
      "spec_no": "SB–619",
      "type_grade": null,
      "alloy_desig_uns_no": "N06002",
      "class_condition_temper": "Solution ann.",
      "size_thickness_mm": null,
      "min_tensile_strength_mpa": 690,
      "min_yield_strength_mpa": 275,
      "notes": null,
      "values": {
        "40": 276,
        "65": 259,
        "100": 245,
        "125": 236,
        "150": 227,
        "175": 218,
        "200": 211,
        "225": 204,
        "250": 198,
        "275": 192,
        "300": 188,
        "325": 184,
        "350": 180,
        "375": 178,
        "400": 176,
        "425": 174,
        "450": 173,
        "475": 172,
        "500": 171,
        "525": 170,
        "550": 169,
        "575": 168,
        "600": 167,
        "625": 165,
        "650": 164,
        "675": 161,
        "700": 159,
        "725": 156,
        "750": 152,
        "775": 147,
        "800": 142,
        "825": 136,
        "850": 129,
        "875": 121,
        "900": 113
      }
    },
    {
      "block": 46,
      "line_no": 3,
      "nominal_composition": "47Ni–22Cr–9Mo–18Fe",
      "product_form": "Smls. pipe & tube",
      "spec_no": "SB–622",
      "type_grade": null,
      "alloy_desig_uns_no": "N06002",
      "class_condition_temper": "Solution ann.",
      "size_thickness_mm": null,
      "min_tensile_strength_mpa": 690,
      "min_yield_strength_mpa": 275,
      "notes": null,
      "values": {
        "40": 276,
        "65": 259,
        "100": 245,
        "125": 236,
        "150": 227,
        "175": 218,
        "200": 211,
        "225": 204,
        "250": 198,
        "275": 192,
        "300": 188,
        "325": 184,
        "350": 180,
        "375": 178,
        "400": 176,
        "425": 174,
        "450": 173,
        "475": 172,
        "500": 171,
        "525": 170,
        "550": 169,
        "575": 168,
        "600": 167,
        "625": 165,
        "650": 164,
        "675": 161,
        "700": 159,
        "725": 156,
        "750": 152,
        "775": 147,
        "800": 142,
        "825": 136,
        "850": 129,
        "875": 121,
        "900": 113
      }
    },
    {
      "block": 46,
      "line_no": 4,
      "nominal_composition": "47Ni–22Cr–9Mo–18Fe",
      "product_form": "Wld. tube",
      "spec_no": "SB–626",
      "type_grade": null,
      "alloy_desig_uns_no": "N06002",
      "class_condition_temper": "Solution ann.",
      "size_thickness_mm": null,
      "min_tensile_strength_mpa": 690,
      "min_yield_strength_mpa": 275,
      "notes": null,
      "values": {
        "40": 276,
        "65": 259,
        "100": 245,
        "125": 236,
        "150": 227,
        "175": 218,
        "200": 211,
        "225": 204,
        "250": 198,
        "275": 192,
        "300": 188,
        "325": 184,
        "350": 180,
        "375": 178,
        "400": 176,
        "425": 174,
        "450": 173,
        "475": 172,
        "500": 171,
        "525": 170,
        "550": 169,
        "575": 168,
        "600": 167,
        "625": 165,
        "650": 164,
        "675": 161,
        "700": 159,
        "725": 156,
        "750": 152,
        "775": 147,
        "800": 142,
        "825": 136,
        "850": 129,
        "875": 121,
        "900": 113
      }
    },
    {
      "block": 46,
      "line_no": 5,
      "nominal_composition": "47Ni–22Cr–19Fe–6Mo",
      "product_form": "Rod",
      "spec_no": "SB–581",
      "type_grade": null,
      "alloy_desig_uns_no": "N06007",
      "class_condition_temper": "Solution ann.",
      "size_thickness_mm": null,
      "min_tensile_strength_mpa": 585,
      "min_yield_strength_mpa": 205,
      "notes": null,
      "values": {
        "40": 207,
        "65": 194,
        "100": 184,
        "125": 178,
        "150": 172,
        "175": 167,
        "200": 163,
        "225": 159,
        "250": 156,
        "275": 153,
        "300": 150,
        "325": 148,
        "350": 146,
        "375": 145,
        "400": 144,
        "425": 143,
        "450": 143,
        "475": 142,
        "500": 142,
        "525": 141,
        "550": null,
        "575": null,
        "600": null,
        "625": null,
        "650": null,
        "675": null,
        "700": null,
        "725": null,
        "750": null,
        "775": null,
        "800": null,
        "825": null,
        "850": null,
        "875": null,
        "900": null
      }
    },
    {
      "block": 46,
      "line_no": 6,
      "nominal_composition": "47Ni–22Cr–19Fe–6Mo",
      "product_form": "Plate, sheet, strip",
      "spec_no": "SB–582",
      "type_grade": null,
      "alloy_desig_uns_no": "N06007",
      "class_condition_temper": "Solution ann.",
      "size_thickness_mm": null,
      "min_tensile_strength_mpa": 585,
      "min_yield_strength_mpa": 205,
      "notes": null,
      "values": {
        "40": 207,
        "65": 194,
        "100": 184,
        "125": 178,
        "150": 172,
        "175": 167,
        "200": 163,
        "225": 159,
        "250": 156,
        "275": 153,
        "300": 150,
        "325": 148,
        "350": 146,
        "375": 145,
        "400": 144,
        "425": 143,
        "450": 143,
        "475": 142,
        "500": 142,
        "525": 141,
        "550": null,
        "575": null,
        "600": null,
        "625": null,
        "650": null,
        "675": null,
        "700": null,
        "725": null,
        "750": null,
        "775": null,
        "800": null,
        "825": null,
        "850": null,
        "875": null,
        "900": null
      }
    },
    {
      "block": 46,
      "line_no": 7,
      "nominal_composition": "47Ni–22Cr–19Fe–6Mo",
      "product_form": "Smls. & wld. fittings",
      "spec_no": "SB–366",
      "type_grade": null,
      "alloy_desig_uns_no": "N06007",
      "class_condition_temper": "Annealed",
      "size_thickness_mm": null,
      "min_tensile_strength_mpa": 620,
      "min_yield_strength_mpa": 240,
      "notes": null,
      "values": {
        "40": 241,
        "65": 226,
        "100": 214,
        "125": 207,
        "150": 201,
        "175": 195,
        "200": 190,
        "225": 185,
        "250": 181,
        "275": 178,
        "300": 175,
        "325": 173,
        "350": 171,
        "375": 169,
        "400": 168,
        "425": 167,
        "450": 166,
        "475": 166,
        "500": 165,
        "525": 164,
        "550": null,
        "575": null,
        "600": null,
        "625": null,
        "650": null,
        "675": null,
        "700": null,
        "725": null,
        "750": null,
        "775": null,
        "800": null,
        "825": null,
        "850": null,
        "875": null,
        "900": null
      }
    },
    {
      "block": 46,
      "line_no": 8,
      "nominal_composition": "47Ni–22Cr–19Fe–6Mo",
      "product_form": "Rod",
      "spec_no": "SB–581",
      "type_grade": null,
      "alloy_desig_uns_no": "N06007",
      "class_condition_temper": "Solution ann.",
      "size_thickness_mm": null,
      "min_tensile_strength_mpa": 620,
      "min_yield_strength_mpa": 240,
      "notes": null,
      "values": {
        "40": 241,
        "65": 226,
        "100": 214,
        "125": 207,
        "150": 201,
        "175": 195,
        "200": 190,
        "225": 185,
        "250": 181,
        "275": 178,
        "300": 175,
        "325": 173,
        "350": 171,
        "375": 169,
        "400": 168,
        "425": 167,
        "450": 166,
        "475": 166,
        "500": 165,
        "525": 164,
        "550": null,
        "575": null,
        "600": null,
        "625": null,
        "650": null,
        "675": null,
        "700": null,
        "725": null,
        "750": null,
        "775": null,
        "800": null,
        "825": null,
        "850": null,
        "875": null,
        "900": null
      }
    },
    {
      "block": 46,
      "line_no": 9,
      "nominal_composition": "47Ni–22Cr–19Fe–6Mo",
      "product_form": "Plate, sheet, strip",
      "spec_no": "SB–582",
      "type_grade": null,
      "alloy_desig_uns_no": "N06007",
      "class_condition_temper": "Solution ann.",
      "size_thickness_mm": null,
      "min_tensile_strength_mpa": 620,
      "min_yield_strength_mpa": 240,
      "notes": null,
      "values": {
        "40": 241,
        "65": 226,
        "100": 214,
        "125": 207,
        "150": 201,
        "175": 195,
        "200": 190,
        "225": 185,
        "250": 181,
        "275": 178,
        "300": 175,
        "325": 173,
        "350": 171,
        "375": 169,
        "400": 168,
        "425": 167,
        "450": 166,
        "475": 166,
        "500": 165,
        "525": 164,
        "550": null,
        "575": null,
        "600": null,
        "625": null,
        "650": null,
        "675": null,
        "700": null,
        "725": null,
        "750": null,
        "775": null,
        "800": null,
        "825": null,
        "850": null,
        "875": null,
        "900": null
      }
    },
    {
      "block": 46,
      "line_no": 10,
      "nominal_composition": "47Ni–22Cr–19Fe–6Mo",
      "product_form": "Wld. pipe",
      "spec_no": "SB–619",
      "type_grade": null,
      "alloy_desig_uns_no": "N06007",
      "class_condition_temper": "Solution ann.",
      "size_thickness_mm": null,
      "min_tensile_strength_mpa": 620,
      "min_yield_strength_mpa": 240,
      "notes": null,
      "values": {
        "40": 241,
        "65": 226,
        "100": 214,
        "125": 207,
        "150": 201,
        "175": 195,
        "200": 190,
        "225": 185,
        "250": 181,
        "275": 178,
        "300": 175,
        "325": 173,
        "350": 171,
        "375": 169,
        "400": 168,
        "425": 167,
        "450": 166,
        "475": 166,
        "500": 165,
        "525": 164,
        "550": null,
        "575": null,
        "600": null,
        "625": null,
        "650": null,
        "675": null,
        "700": null,
        "725": null,
        "750": null,
        "775": null,
        "800": null,
        "825": null,
        "850": null,
        "875": null,
        "900": null
      }
    },
    {
      "block": 46,
      "line_no": 11,
      "nominal_composition": "47Ni–22Cr–19Fe–6Mo",
      "product_form": "Smls. pipe & tube",
      "spec_no": "SB–622",
      "type_grade": null,
      "alloy_desig_uns_no": "N06007",
      "class_condition_temper": "Solution ann.",
      "size_thickness_mm": null,
      "min_tensile_strength_mpa": 620,
      "min_yield_strength_mpa": 240,
      "notes": null,
      "values": {
        "40": 241,
        "65": 226,
        "100": 214,
        "125": 207,
        "150": 201,
        "175": 195,
        "200": 190,
        "225": 185,
        "250": 181,
        "275": 178,
        "300": 175,
        "325": 173,
        "350": 171,
        "375": 169,
        "400": 168,
        "425": 167,
        "450": 166,
        "475": 166,
        "500": 165,
        "525": 164,
        "550": null,
        "575": null,
        "600": null,
        "625": null,
        "650": null,
        "675": null,
        "700": null,
        "725": null,
        "750": null,
        "775": null,
        "800": null,
        "825": null,
        "850": null,
        "875": null,
        "900": null
      }
    },
    {
      "block": 46,
      "line_no": 12,
      "nominal_composition": "47Ni–22Cr–19Fe–6Mo",
      "product_form": "Wld. tube",
      "spec_no": "SB–626",
      "type_grade": null,
      "alloy_desig_uns_no": "N06007",
      "class_condition_temper": "Solution ann.",
      "size_thickness_mm": null,
      "min_tensile_strength_mpa": 620,
      "min_yield_strength_mpa": 240,
      "notes": null,
      "values": {
        "40": 241,
        "65": 226,
        "100": 214,
        "125": 207,
        "150": 201,
        "175": 195,
        "200": 190,
        "225": 185,
        "250": 181,
        "275": 178,
        "300": 175,
        "325": 173,
        "350": 171,
        "375": 169,
        "400": 168,
        "425": 167,
        "450": 166,
        "475": 166,
        "500": 165,
        "525": 164,
        "550": null,
        "575": null,
        "600": null,
        "625": null,
        "650": null,
        "675": null,
        "700": null,
        "725": null,
        "750": null,
        "775": null,
        "800": null,
        "825": null,
        "850": null,
        "875": null,
        "900": null
      }
    },
    {
      "block": 46,
      "line_no": 13,
      "nominal_composition": "55Ni–21Cr–13.5Mo",
      "product_form": "Smls. & wld. fittings",
      "spec_no": "SB–366",
      "type_grade": null,
      "alloy_desig_uns_no": "N06022",
      "class_condition_temper": "Solution ann.",
      "size_thickness_mm": null,
      "min_tensile_strength_mpa": 690,
      "min_yield_strength_mpa": 310,
      "notes": null,
      "values": {
        "40": 310,
        "65": 290,
        "100": 274,
        "125": 263,
        "150": 254,
        "175": 245,
        "200": 238,
        "225": 231,
        "250": 224,
        "275": 219,
        "300": 214,
        "325": 209,
        "350": 206,
        "375": 202,
        "400": 200,
        "425": 197,
        "450": 195,
        "475": 193,
        "500": 191,
        "525": 190,
        "550": 187,
        "575": 186,
        "600": 184,
        "625": 183,
        "650": 182,
        "675": 181,
        "700": 179,
        "725": null,
        "750": null,
        "775": null,
        "800": null,
        "825": null,
        "850": null,
        "875": null,
        "900": null
      }
    },
    {
      "block": 46,
      "line_no": 14,
      "nominal_composition": "55Ni–21Cr–13.5Mo",
      "product_form": "Forgings",
      "spec_no": "SB–462",
      "type_grade": null,
      "alloy_desig_uns_no": "N06022",
      "class_condition_temper": "Solution ann.",
      "size_thickness_mm": null,
      "min_tensile_strength_mpa": 690,
      "min_yield_strength_mpa": 310,
      "notes": null,
      "values": {
        "40": 310,
        "65": 290,
        "100": 274,
        "125": 263,
        "150": 254,
        "175": 245,
        "200": 238,
        "225": 231,
        "250": 224,
        "275": 219,
        "300": 214,
        "325": 209,
        "350": 206,
        "375": 202,
        "400": 200,
        "425": 197,
        "450": 195,
        "475": 193,
        "500": 191,
        "525": 190,
        "550": 187,
        "575": 186,
        "600": 184,
        "625": 183,
        "650": 182,
        "675": 181,
        "700": 179,
        "725": null,
        "750": null,
        "775": null,
        "800": null,
        "825": null,
        "850": null,
        "875": null,
        "900": null
      }
    },
    {
      "block": 46,
      "line_no": 15,
      "nominal_composition": "55Ni–21Cr–13.5Mo",
      "product_form": "Forgings",
      "spec_no": "SB–564",
      "type_grade": null,
      "alloy_desig_uns_no": "N06022",
      "class_condition_temper": "Solution ann.",
      "size_thickness_mm": null,
      "min_tensile_strength_mpa": 690,
      "min_yield_strength_mpa": 310,
      "notes": null,
      "values": {
        "40": 310,
        "65": 290,
        "100": 274,
        "125": 263,
        "150": 254,
        "175": 245,
        "200": 238,
        "225": 231,
        "250": 224,
        "275": 219,
        "300": 214,
        "325": 209,
        "350": 206,
        "375": 202,
        "400": 200,
        "425": 197,
        "450": 195,
        "475": 193,
        "500": 191,
        "525": 190,
        "550": 187,
        "575": 186,
        "600": 184,
        "625": 183,
        "650": 182,
        "675": 181,
        "700": 179,
        "725": null,
        "750": null,
        "775": null,
        "800": null,
        "825": null,
        "850": null,
        "875": null,
        "900": null
      }
    },
    {
      "block": 46,
      "line_no": 16,
      "nominal_composition": "55Ni–21Cr–13.5Mo",
      "product_form": "Rod",
      "spec_no": "SB–574",
      "type_grade": null,
      "alloy_desig_uns_no": "N06022",
      "class_condition_temper": "Solution ann.",
      "size_thickness_mm": null,
      "min_tensile_strength_mpa": 690,
      "min_yield_strength_mpa": 310,
      "notes": null,
      "values": {
        "40": 310,
        "65": 290,
        "100": 274,
        "125": 263,
        "150": 254,
        "175": 245,
        "200": 238,
        "225": 231,
        "250": 224,
        "275": 219,
        "300": 214,
        "325": 209,
        "350": 206,
        "375": 202,
        "400": 200,
        "425": 197,
        "450": 195,
        "475": 193,
        "500": 191,
        "525": 190,
        "550": 187,
        "575": 186,
        "600": 184,
        "625": 183,
        "650": 182,
        "675": 181,
        "700": 179,
        "725": null,
        "750": null,
        "775": null,
        "800": null,
        "825": null,
        "850": null,
        "875": null,
        "900": null
      }
    },
    {
      "block": 46,
      "line_no": 17,
      "nominal_composition": "55Ni–21Cr–13.5Mo",
      "product_form": "Plate, sheet, strip",
      "spec_no": "SB–575",
      "type_grade": null,
      "alloy_desig_uns_no": "N06022",
      "class_condition_temper": "Solution ann.",
      "size_thickness_mm": null,
      "min_tensile_strength_mpa": 690,
      "min_yield_strength_mpa": 310,
      "notes": null,
      "values": {
        "40": 310,
        "65": 290,
        "100": 274,
        "125": 263,
        "150": 254,
        "175": 245,
        "200": 238,
        "225": 231,
        "250": 224,
        "275": 219,
        "300": 214,
        "325": 209,
        "350": 206,
        "375": 202,
        "400": 200,
        "425": 197,
        "450": 195,
        "475": 193,
        "500": 191,
        "525": 190,
        "550": 187,
        "575": 186,
        "600": 184,
        "625": 183,
        "650": 182,
        "675": 181,
        "700": 179,
        "725": null,
        "750": null,
        "775": null,
        "800": null,
        "825": null,
        "850": null,
        "875": null,
        "900": null
      }
    },
    {
      "block": 46,
      "line_no": 18,
      "nominal_composition": "55Ni–21Cr–13.5Mo",
      "product_form": "Wld. pipe",
      "spec_no": "SB–619",
      "type_grade": null,
      "alloy_desig_uns_no": "N06022",
      "class_condition_temper": "Solution ann.",
      "size_thickness_mm": null,
      "min_tensile_strength_mpa": 690,
      "min_yield_strength_mpa": 310,
      "notes": null,
      "values": {
        "40": 310,
        "65": 290,
        "100": 274,
        "125": 263,
        "150": 254,
        "175": 245,
        "200": 238,
        "225": 231,
        "250": 224,
        "275": 219,
        "300": 214,
        "325": 209,
        "350": 206,
        "375": 202,
        "400": 200,
        "425": 197,
        "450": 195,
        "475": 193,
        "500": 191,
        "525": 190,
        "550": 187,
        "575": 186,
        "600": 184,
        "625": 183,
        "650": 182,
        "675": 181,
        "700": 179,
        "725": null,
        "750": null,
        "775": null,
        "800": null,
        "825": null,
        "850": null,
        "875": null,
        "900": null
      }
    },
    {
      "block": 46,
      "line_no": 19,
      "nominal_composition": "55Ni–21Cr–13.5Mo",
      "product_form": "Smls. pipe & tube",
      "spec_no": "SB–622",
      "type_grade": null,
