Repository: danivelas0/asme-pcc

File: resources/bpvc_ii_d_metric_2025/table_u.json (part 58 of 61)
    "Size/Thickness, mm",
    "Min. Tensile Strength, MPa"
  ],
  "columns_values": [
      "alloy_desig_uns_no": "N10629",
      "class_condition_temper": null,
      "size_thickness_mm": null,
      "min_tensile_strength_mpa": 760,
      "values": {
        "40": 758,
        "100": 758,
        "150": 758,
        "200": 758,
        "250": 752,
        "300": 741,
        "325": 737,
        "350": 733,
        "375": 729,
        "400": 725,
        "425": 722,
        "450": 719,
        "475": 717,
        "500": 712,
        "525": 707,
        "550": null,
        "575": null,
        "600": null,
        "625": null,
        "650": null,
        "675": null,
        "700": null,
        "725": null,
        "750": null,
        "775": null,
        "800": null,
        "825": null,
        "850": null,
        "875": null,
        "900": null
      }
    },
    {
      "block": 53,
      "line_no": 27,
      "nominal_composition": "Ni–28Mo–3Fe–1.3Cr–0.25Al",
      "product_form": "Smls. & wld. ftgs.",
      "spec_no": "SB–366",
      "type_grade": null,
      "alloy_desig_uns_no": "N10629",
      "class_condition_temper": null,
      "size_thickness_mm": null,
      "min_tensile_strength_mpa": 760,
      "values": {
        "40": 758,
        "100": 758,
        "150": 758,
        "200": 758,
        "250": 752,
        "300": 741,
        "325": 737,
        "350": 733,
        "375": 729,
        "400": 725,
        "425": 722,
        "450": 719,
        "475": 717,
        "500": 712,
        "525": 707,
        "550": null,
        "575": null,
        "600": null,
        "625": null,
        "650": null,
        "675": null,
        "700": null,
        "725": null,
        "750": null,
        "775": null,
        "800": null,
        "825": null,
        "850": null,
        "875": null,
        "900": null
      }
    },
    {
      "block": 53,
      "line_no": 28,
      "nominal_composition": "Ni–28Mo–3Fe–1.3Cr–0.25Al",
      "product_form": "Forgings",
      "spec_no": "SB–564",
      "type_grade": null,
      "alloy_desig_uns_no": "N10629",
      "class_condition_temper": null,
      "size_thickness_mm": null,
      "min_tensile_strength_mpa": 760,
      "values": {
        "40": 758,
        "100": 758,
        "150": 758,
        "200": 758,
        "250": 752,
        "300": 741,
        "325": 737,
        "350": 733,
        "375": 729,
        "400": 725,
        "425": 722,
        "450": 719,
        "475": 717,
        "500": 712,
        "525": 707,
        "550": null,
        "575": null,
        "600": null,
        "625": null,
        "650": null,
        "675": null,
        "700": null,
        "725": null,
        "750": null,
        "775": null,
        "800": null,
        "825": null,
        "850": null,
        "875": null,
        "900": null
      }
    },
    {
      "block": 53,
      "line_no": 29,
      "nominal_composition": "Ni–28Mo–3Fe–1.3Cr–0.25Al",
      "product_form": "Wld. pipe",
      "spec_no": "SB–619",
      "type_grade": null,
      "alloy_desig_uns_no": "N10629",
      "class_condition_temper": null,
      "size_thickness_mm": null,
      "min_tensile_strength_mpa": 760,
      "values": {
        "40": 758,
        "100": 758,
        "150": 758,
        "200": 758,
        "250": 752,
        "300": 741,
        "325": 737,
        "350": 733,
        "375": 729,
        "400": 725,
        "425": 722,
        "450": 719,
        "475": 717,
        "500": 712,
        "525": 707,
        "550": null,
        "575": null,
        "600": null,
        "625": null,
        "650": null,
        "675": null,
        "700": null,
        "725": null,
        "750": null,
        "775": null,
        "800": null,
        "825": null,
        "850": null,
        "875": null,
        "900": null
      }
    },
    {
      "block": 53,
      "line_no": 30,
      "nominal_composition": "Ni–28Mo–3Fe–1.3Cr–0.25Al",
      "product_form": "Smls. pipe & tube",
      "spec_no": "SB–622",
      "type_grade": null,
      "alloy_desig_uns_no": "N10629",
      "class_condition_temper": null,
      "size_thickness_mm": null,
      "min_tensile_strength_mpa": 760,
      "values": {
        "40": 758,
        "100": 758,
        "150": 758,
        "200": 758,
        "250": 752,
        "300": 741,
        "325": 737,
        "350": 733,
        "375": 729,
        "400": 725,
        "425": 722,
        "450": 719,
        "475": 717,
        "500": 712,
        "525": 707,
        "550": null,
        "575": null,
        "600": null,
        "625": null,
        "650": null,
        "675": null,
        "700": null,
        "725": null,
        "750": null,
        "775": null,
        "800": null,
        "825": null,
        "850": null,
        "875": null,
        "900": null
      }
    },
    {
      "block": 53,
      "line_no": 31,
      "nominal_composition": "Ni–28Mo–3Fe–1.3Cr–0.25Al",
      "product_form": "Wld. tube",
      "spec_no": "SB–626",
      "type_grade": null,
      "alloy_desig_uns_no": "N10629",
      "class_condition_temper": null,
      "size_thickness_mm": null,
      "min_tensile_strength_mpa": 760,
      "values": {
        "40": 758,
        "100": 758,
        "150": 758,
        "200": 758,
        "250": 752,
        "300": 741,
        "325": 737,
        "350": 733,
        "375": 729,
        "400": 725,
        "425": 722,
        "450": 719,
        "475": 717,
        "500": 712,
        "525": 707,
        "550": null,
        "575": null,
        "600": null,
        "625": null,
        "650": null,
        "675": null,
        "700": null,
        "725": null,
        "750": null,
        "775": null,
        "800": null,
        "825": null,
        "850": null,
        "875": null,
        "900": null
      }
    },
    {
      "block": 53,
      "line_no": 32,
      "nominal_composition": "65Ni–28Mo–2Fe",
      "product_form": "Smls. & wld. ftgs.",
      "spec_no": "SB–366",
      "type_grade": null,
      "alloy_desig_uns_no": "N10665",
      "class_condition_temper": "Annealed",
      "size_thickness_mm": null,
      "min_tensile_strength_mpa": 760,
      "values": {
        "40": 758,
        "100": 758,
        "150": 758,
        "200": 758,
        "250": 758,
        "300": 755,
        "325": 752,
        "350": 748,
        "375": 745,
        "400": 742,
        "425": 738,
        "450": 735,
        "475": 731,
        "500": 728,
        "525": 727,
        "550": null,
        "575": null,
        "600": null,
        "625": null,
        "650": null,
        "675": null,
        "700": null,
        "725": null,
        "750": null,
        "775": null,
        "800": null,
        "825": null,
        "850": null,
        "875": null,
        "900": null
      }
    },
    {
      "block": 53,
      "line_no": 33,
      "nominal_composition": "65Ni–28Mo–2Fe",
      "product_form": "Wld. pipe",
      "spec_no": "SB–619",
      "type_grade": null,
      "alloy_desig_uns_no": "N10665",
      "class_condition_temper": "Annealed",
      "size_thickness_mm": null,
      "min_tensile_strength_mpa": 760,
      "values": {
        "40": 758,
        "100": 758,
        "150": 758,
        "200": 758,
        "250": 758,
        "300": 755,
        "325": 752,
        "350": 748,
        "375": 745,
        "400": 742,
        "425": 738,
        "450": 735,
        "475": 731,
        "500": 728,
        "525": 727,
        "550": null,
        "575": null,
        "600": null,
        "625": null,
        "650": null,
        "675": null,
        "700": null,
        "725": null,
        "750": null,
        "775": null,
        "800": null,
        "825": null,
        "850": null,
        "875": null,
        "900": null
      }
    },
    {
      "block": 53,
      "line_no": 34,
      "nominal_composition": "65Ni–28Mo–2Fe",
      "product_form": "Wld. tube",
      "spec_no": "SB–626",
      "type_grade": null,
      "alloy_desig_uns_no": "N10665",
      "class_condition_temper": "Annealed",
      "size_thickness_mm": null,
      "min_tensile_strength_mpa": 760,
      "values": {
        "40": 758,
        "100": 758,
        "150": 758,
        "200": 758,
        "250": 758,
        "300": 755,
        "325": 752,
        "350": 748,
        "375": 745,
        "400": 742,
        "425": 738,
        "450": 735,
        "475": 731,
        "500": 728,
        "525": 727,
        "550": null,
        "575": null,
        "600": null,
        "625": null,
        "650": null,
        "675": null,
        "700": null,
        "725": null,
        "750": null,
        "775": null,
        "800": null,
        "825": null,
        "850": null,
        "875": null,
        "900": null
      }
    },
    {
      "block": 53,
      "line_no": 35,
      "nominal_composition": "65Ni–28Mo–2Fe",
      "product_form": "Plate, sheet, strip",
      "spec_no": "SB–333",
      "type_grade": null,
      "alloy_desig_uns_no": "N10665",
      "class_condition_temper": "Solution ann.",
      "size_thickness_mm": null,
      "min_tensile_strength_mpa": 760,
      "values": {
        "40": 758,
        "100": 758,
        "150": 758,
        "200": 758,
        "250": 758,
        "300": 755,
        "325": 752,
        "350": 748,
        "375": 745,
        "400": 742,
        "425": 738,
        "450": 735,
        "475": 731,
        "500": 728,
        "525": 727,
        "550": null,
        "575": null,
        "600": null,
        "625": null,
        "650": null,
        "675": null,
        "700": null,
        "725": null,
        "750": null,
        "775": null,
        "800": null,
        "825": null,
        "850": null,
        "875": null,
        "900": null
      }
    },
    {
      "block": 53,
      "line_no": 36,
      "nominal_composition": "65Ni–28Mo–2Fe",
      "product_form": "Rod",
      "spec_no": "SB–335",
      "type_grade": null,
      "alloy_desig_uns_no": "N10665",
      "class_condition_temper": "Solution ann.",
      "size_thickness_mm": null,
      "min_tensile_strength_mpa": 760,
      "values": {
        "40": 758,
        "100": 758,
        "150": 758,
        "200": 758,
        "250": 758,
        "300": 755,
        "325": 752,
        "350": 748,
        "375": 745,
        "400": 742,
        "425": 738,
        "450": 735,
        "475": 731,
        "500": 728,
        "525": 727,
        "550": null,
        "575": null,
        "600": null,
        "625": null,
        "650": null,
        "675": null,
        "700": null,
        "725": null,
        "750": null,
        "775": null,
        "800": null,
        "825": null,
        "850": null,
        "875": null,
        "900": null
      }
    },
    {
      "block": 53,
      "line_no": 37,
      "nominal_composition": "65Ni–28Mo–2Fe",
      "product_form": "Forgings",
      "spec_no": "SB–462",
      "type_grade": null,
      "alloy_desig_uns_no": "N10665",
      "class_condition_temper": "Solution ann.",
      "size_thickness_mm": null,
      "min_tensile_strength_mpa": 760,
      "values": {
        "40": 758,
        "100": 758,
        "150": 758,
        "200": 758,
        "250": 758,
        "300": 755,
        "325": 752,
        "350": 748,
        "375": 745,
        "400": 742,
        "425": 738,
        "450": 735,
        "475": 731,
        "500": 728,
        "525": 727,
        "550": null,
        "575": null,
        "600": null,
        "625": null,
        "650": null,
        "675": null,
        "700": null,
        "725": null,
        "750": null,
        "775": null,
        "800": null,
        "825": null,
        "850": null,
        "875": null,
        "900": null
      }
    },
    {
      "block": 53,
      "line_no": 38,
      "nominal_composition": "65Ni–28Mo–2Fe",
      "product_form": "Forgings",
      "spec_no": "SB–564",
      "type_grade": null,
      "alloy_desig_uns_no": "N10665",
      "class_condition_temper": "Solution ann.",
      "size_thickness_mm": null,
      "min_tensile_strength_mpa": 760,
      "values": {
        "40": 758,
        "100": 758,
        "150": 758,
        "200": 758,
        "250": 758,
        "300": 755,
        "325": 752,
        "350": 748,
        "375": 745,
        "400": 742,
        "425": 738,
        "450": 735,
        "475": 731,
        "500": 728,
        "525": 727,
        "550": null,
        "575": null,
        "600": null,
        "625": null,
        "650": null,
        "675": null,
        "700": null,
        "725": null,
        "750": null,
        "775": null,
        "800": null,
        "825": null,
        "850": null,
        "875": null,
        "900": null
      }
    },
    {
      "block": 53,
      "line_no": 39,
      "nominal_composition": "65Ni–28Mo–2Fe",
      "product_form": "Wld. pipe",
      "spec_no": "SB–619",
      "type_grade": null,
      "alloy_desig_uns_no": "N10665",
      "class_condition_temper": "Solution ann.",
      "size_thickness_mm": null,
      "min_tensile_strength_mpa": 760,
      "values": {
        "40": 758,
        "100": 758,
        "150": 758,
        "200": 758,
        "250": 758,
        "300": 755,
        "325": 752,
        "350": 748,
        "375": 745,
        "400": 742,
        "425": 738,
        "450": 735,
        "475": 731,
        "500": 728,
        "525": 727,
        "550": null,
        "575": null,
        "600": null,
        "625": null,
        "650": null,
        "675": null,
        "700": null,
        "725": null,
        "750": null,
        "775": null,
        "800": null,
        "825": null,
        "850": null,
        "875": null,
        "900": null
      }
    },
    {
      "block": 53,
      "line_no": 40,
      "nominal_composition": "65Ni–28Mo–2Fe",
      "product_form": "Smls. pipe & tube",
      "spec_no": "SB–622",
      "type_grade": null,
      "alloy_desig_uns_no": "N10665",
      "class_condition_temper": "Solution ann.",
      "size_thickness_mm": null,
      "min_tensile_strength_mpa": 760,
      "values": {
        "40": 758,
        "100": 758,
        "150": 758,
        "200": 758,
        "250": 758,
        "300": 755,
        "325": 752,
        "350": 748,
        "375": 745,
        "400": 742,
        "425": 738,
        "450": 735,
        "475": 731,
        "500": 728,
        "525": 727,
        "550": null,
        "575": null,
        "600": null,
        "625": null,
        "650": null,
        "675": null,
        "700": null,
        "725": null,
        "750": null,
        "775": null,
        "800": null,
        "825": null,
        "850": null,
        "875": null,
        "900": null
      }
    },
    {
      "block": 53,
      "line_no": 41,
      "nominal_composition": "65Ni–28Mo–2Fe",
      "product_form": "Wld. tube",
      "spec_no": "SB–626",
      "type_grade": null,
      "alloy_desig_uns_no": "N10665",
      "class_condition_temper": "Solution ann.",
      "size_thickness_mm": null,
      "min_tensile_strength_mpa": 760,
      "values": {
        "40": 758,
        "100": 758,
        "150": 758,
        "200": 758,
        "250": 758,
        "300": 755,
        "325": 752,
        "350": 748,
        "375": 745,
        "400": 742,
        "425": 738,
        "450": 735,
        "475": 731,
        "500": 728,
        "525": 727,
        "550": null,
        "575": null,
        "600": null,
        "625": null,
        "650": null,
        "675": null,
        "700": null,
        "725": null,
        "750": null,
        "775": null,
        "800": null,
        "825": null,
        "850": null,
        "875": null,
        "900": null
      }
    },
    {
      "block": 53,
      "line_no": 42,
      "nominal_composition": "65Ni–29.5Mo–2Fe–2Cr",
      "product_form": "Plate, sheet, strip",
      "spec_no": "SB–333",
      "type_grade": null,
      "alloy_desig_uns_no": "N10675",
      "class_condition_temper": "Solution ann.",
      "size_thickness_mm": null,
      "min_tensile_strength_mpa": 760,
      "values": {
        "40": 758,
        "100": 758,
        "150": 758,
        "200": 758,
        "250": 752,
        "300": 741,
        "325": 737,
        "350": 733,
        "375": 729,
        "400": 725,
        "425": 722,
        "450": 719,
        "475": 716,
        "500": 714,
        "525": 710,
        "550": null,
        "575": null,
        "600": null,
        "625": null,
        "650": null,
        "675": null,
        "700": null,
        "725": null,
        "750": null,
        "775": null,
        "800": null,
        "825": null,
        "850": null,
        "875": null,
        "900": null
      }
    },
    {
      "block": 53,
      "line_no": 43,
      "nominal_composition": "65Ni–29.5Mo–2Fe–2Cr",
      "product_form": "Rod",
      "spec_no": "SB–335",
      "type_grade": null,
      "alloy_desig_uns_no": "N10675",
      "class_condition_temper": "Solution ann.",
      "size_thickness_mm": null,
      "min_tensile_strength_mpa": 760,
      "values": {
        "40": 758,
        "100": 758,
        "150": 758,
        "200": 758,
        "250": 752,
        "300": 741,
        "325": 737,
        "350": 733,
        "375": 729,
        "400": 725,
        "425": 722,
        "450": 719,
        "475": 716,
        "500": 714,
        "525": 710,
        "550": null,
        "575": null,
        "600": null,
        "625": null,
        "650": null,
        "675": null,
        "700": null,
        "725": null,
        "750": null,
        "775": null,
        "800": null,
        "825": null,
        "850": null,
        "875": null,
        "900": null
      }
    },
    {
      "block": 53,
      "line_no": 44,
      "nominal_composition": "65Ni–29.5Mo–2Fe–2Cr",
      "product_form": "Smls. & wld. ftgs.",
      "spec_no": "SB–366",
      "type_grade": null,
      "alloy_desig_uns_no": "N10675",
      "class_condition_temper": "Solution ann.",
      "size_thickness_mm": null,
      "min_tensile_strength_mpa": 760,
      "values": {
        "40": 758,
        "100": 758,
        "150": 758,
        "200": 758,
        "250": 752,
        "300": 741,
        "325": 737,
        "350": 733,
        "375": 729,
        "400": 725,
        "425": 722,
        "450": 719,
        "475": 716,
        "500": 714,
        "525": 710,
        "550": null,
        "575": null,
        "600": null,
        "625": null,
        "650": null,
        "675": null,
        "700": null,
        "725": null,
        "750": null,
        "775": null,
        "800": null,
        "825": null,
        "850": null,
        "875": null,
        "900": null
      }
    },
    {
      "block": 53,
      "line_no": 45,
      "nominal_composition": "65Ni–29.5Mo–2Fe–2Cr",
      "product_form": "Forgings",
      "spec_no": "SB–462",
      "type_grade": null,
      "alloy_desig_uns_no": "N10675",
      "class_condition_temper": "Solution ann.",
      "size_thickness_mm": null,
      "min_tensile_strength_mpa": 760,
      "values": {
        "40": 758,
        "100": 758,
        "150": 758,
        "200": 758,
        "250": 752,
        "300": 741,
        "325": 737,
        "350": 733,
        "375": 729,
        "400": 725,
        "425": 722,
        "450": 719,
        "475": 716,
        "500": 714,
        "525": 710,
        "550": null,
        "575": null,
        "600": null,
        "625": null,
        "650": null,
        "675": null,
        "700": null,
        "725": null,
        "750": null,
        "775": null,
        "800": null,
        "825": null,
        "850": null,
        "875": null,
        "900": null
      }
    },
    {
      "block": 54,
      "line_no": 1,
      "nominal_composition": "65Ni–29.5Mo–2Fe–2Cr",
      "product_form": "Forgings",
      "spec_no": "SB–564",
      "type_grade": null,
      "alloy_desig_uns_no": "N10675",
      "class_condition_temper": "Solution ann.",
      "size_thickness_mm": null,
      "min_tensile_strength_mpa": 760,
      "values": {
        "40": 758,
        "100": 758,
        "150": 758,
        "200": 758,
        "250": 752,
        "300": 741,
        "325": 737,
        "350": 733,
        "375": 729,
        "400": 725,
        "425": 722,
        "450": 719,
        "475": 716,
        "500": 714,
        "525": 710,
        "550": null,
        "575": null,
        "600": null,
        "625": null,
        "650": null,
        "675": null,
        "700": null,
        "725": null,
        "750": null,
        "775": null,
        "800": null,
        "825": null,
        "850": null,
        "875": null,
        "900": null
      }
    },
    {
      "block": 54,
      "line_no": 2,
      "nominal_composition": "65Ni–29.5Mo–2Fe–2Cr",
      "product_form": "Wld. pipe",
      "spec_no": "SB–619",
      "type_grade": null,
      "alloy_desig_uns_no": "N10675",
      "class_condition_temper": "Solution ann.",
      "size_thickness_mm": null,
      "min_tensile_strength_mpa": 760,
      "values": {
        "40": 758,
        "100": 758,
        "150": 758,
        "200": 758,
        "250": 752,
        "300": 741,
        "325": 737,
        "350": 733,
        "375": 729,
        "400": 725,
        "425": 722,
        "450": 719,
        "475": 716,
        "500": 714,
        "525": 710,
        "550": null,
        "575": null,
        "600": null,
        "625": null,
        "650": null,
        "675": null,
        "700": null,
        "725": null,
        "750": null,
        "775": null,
        "800": null,
        "825": null,
        "850": null,
        "875": null,
        "900": null
      }
    },
    {
      "block": 54,
      "line_no": 3,
      "nominal_composition": "65Ni–29.5Mo–2Fe–2Cr",
      "product_form": "Smls. pipe & tube",
      "spec_no": "SB–622",
      "type_grade": null,
      "alloy_desig_uns_no": "N10675",
      "class_condition_temper": "Solution ann.",
      "size_thickness_mm": null,
      "min_tensile_strength_mpa": 760,
      "values": {
        "40": 758,
        "100": 758,
        "150": 758,
        "200": 758,
        "250": 752,
        "300": 741,
        "325": 737,
        "350": 733,
        "375": 729,
        "400": 725,
        "425": 722,
        "450": 719,
        "475": 716,
        "500": 714,
        "525": 710,
        "550": null,
        "575": null,
        "600": null,
        "625": null,
        "650": null,
        "675": null,
        "700": null,
        "725": null,
        "750": null,
        "775": null,
        "800": null,
        "825": null,
        "850": null,
        "875": null,
        "900": null
      }
    },
    {
      "block": 54,
      "line_no": 4,
      "nominal_composition": "65Ni–29.5Mo–2Fe–2Cr",
      "product_form": "Wld. tube",
      "spec_no": "SB–626",
      "type_grade": null,
      "alloy_desig_uns_no": "N10675",
      "class_condition_temper": "Solution ann.",
      "size_thickness_mm": null,
      "min_tensile_strength_mpa": 760,
      "values": {
        "40": 758,
        "100": 758,
        "150": 758,
        "200": 758,
        "250": 752,
        "300": 741,
        "325": 737,
        "350": 733,
        "375": 729,
        "400": 725,
        "425": 722,
        "450": 719,
        "475": 716,
        "500": 714,
        "525": 710,
        "550": null,
        "575": null,
        "600": null,
        "625": null,
        "650": null,
        "675": null,
        "700": null,
        "725": null,
        "750": null,
        "775": null,
        "800": null,
        "825": null,
        "850": null,
        "875": null,
        "900": null
      }
    },
    {
      "block": 54,
      "line_no": 5,
      "nominal_composition": "37Ni–30Co–28Cr–2.7Si",
      "product_form": "Plate, sheet, strip",
      "spec_no": "SB–435",
      "type_grade": null,
      "alloy_desig_uns_no": "N12160",
      "class_condition_temper": "Solution ann.",
      "size_thickness_mm": null,
      "min_tensile_strength_mpa": 620,
      "values": {
        "40": 621,
        "100": 621,
        "150": 620,
        "200": 607,
        "250": 592,
        "300": 579,
        "325": 572,
        "350": 565,
        "375": 558,
        "400": 551,
        "425": 544,
        "450": 538,
        "475": 530,
        "500": 523,
        "525": 515,
        "550": null,
        "575": null,
        "600": null,
        "625": null,
        "650": null,
        "675": null,
        "700": null,
        "725": null,
        "750": null,
        "775": null,
        "800": null,
        "825": null,
        "850": null,
        "875": null,
        "900": null
      }
    },
    {
      "block": 54,
      "line_no": 6,
      "nominal_composition": "37Ni–30Co–28Cr–2.7Si",
      "product_form": "Forgings",
      "spec_no": "SB–564",
      "type_grade": null,
      "alloy_desig_uns_no": "N12160",
      "class_condition_temper": "Solution ann.",
      "size_thickness_mm": null,
      "min_tensile_strength_mpa": 620,
      "values": {
        "40": 621,
        "100": 621,
        "150": 620,
        "200": 607,
        "250": 592,
        "300": 579,
        "325": 572,
        "350": 565,
        "375": 558,
        "400": 551,
        "425": 544,
        "450": 538,
        "475": 530,
        "500": 523,
        "525": 515,
        "550": null,
        "575": null,
        "600": null,
        "625": null,
        "650": null,
        "675": null,
        "700": null,
        "725": null,
        "750": null,
        "775": null,
        "800": null,
        "825": null,
        "850": null,
        "875": null,
        "900": null
      }
    },
    {
      "block": 54,
      "line_no": 7,
      "nominal_composition": "37Ni–30Co–28Cr–2.7Si",
      "product_form": "Rod",
      "spec_no": "SB–572",
      "type_grade": null,
      "alloy_desig_uns_no": "N12160",
      "class_condition_temper": "Solution ann.",
      "size_thickness_mm": null,
      "min_tensile_strength_mpa": 620,
      "values": {
        "40": 621,
        "100": 621,
        "150": 620,
        "200": 607,
        "250": 592,
        "300": 579,
        "325": 572,
        "350": 565,
        "375": 558,
        "400": 551,
        "425": 544,
        "450": 538,
        "475": 530,
        "500": 523,
        "525": 515,
        "550": null,
        "575": null,
        "600": null,
        "625": null,
        "650": null,
        "675": null,
        "700": null,
        "725": null,
        "750": null,
        "775": null,
        "800": null,
        "825": null,
        "850": null,
        "875": null,
        "900": null
      }
    },
    {
      "block": 54,
      "line_no": 8,
      "nominal_composition": "37Ni–30Co–28Cr–2.7Si",
      "product_form": "Wld. pipe",
      "spec_no": "SB–619",
      "type_grade": null,
      "alloy_desig_uns_no": "N12160",
      "class_condition_temper": "Solution ann.",
      "size_thickness_mm": null,
      "min_tensile_strength_mpa": 620,
      "values": {
        "40": 621,
        "100": 621,
        "150": 620,
        "200": 607,
        "250": 592,
        "300": 579,
        "325": 572,
        "350": 565,
        "375": 558,
        "400": 551,
        "425": 544,
        "450": 538,
        "475": 530,
        "500": 523,
        "525": 515,
        "550": null,
        "575": null,
        "600": null,
        "625": null,
        "650": null,
        "675": null,
        "700": null,
        "725": null,
        "750": null,
        "775": null,
        "800": null,
        "825": null,
        "850": null,
        "875": null,
        "900": null
      }
    },
    {
      "block": 54,
      "line_no": 9,
      "nominal_composition": "37Ni–30Co–28Cr–2.7Si",
      "product_form": "Smls. pipe & tube",
      "spec_no": "SB–622",
      "type_grade": null,
      "alloy_desig_uns_no": "N12160",
      "class_condition_temper": "Solution ann.",
      "size_thickness_mm": null,
      "min_tensile_strength_mpa": 620,
      "values": {
        "40": 621,
        "100": 621,
        "150": 620,
        "200": 607,
        "250": 592,
        "300": 579,
        "325": 572,
        "350": 565,
        "375": 558,
        "400": 551,
        "425": 544,
        "450": 538,
        "475": 530,
        "500": 523,
        "525": 515,
        "550": null,
        "575": null,
        "600": null,
        "625": null,
        "650": null,
        "675": null,
        "700": null,
        "725": null,
        "750": null,
        "775": null,
        "800": null,
        "825": null,
        "850": null,
        "875": null,
        "900": null
      }
    },
    {
      "block": 54,
      "line_no": 10,
      "nominal_composition": "37Ni–30Co–28Cr–2.7Si",
      "product_form": "Wld. tube",
      "spec_no": "SB–626",
      "type_grade": null,
      "alloy_desig_uns_no": "N12160",
      "class_condition_temper": "Solution ann.",
      "size_thickness_mm": null,
      "min_tensile_strength_mpa": 620,
      "values": {
        "40": 621,
        "100": 621,
        "150": 620,
        "200": 607,
        "250": 592,
        "300": 579,
        "325": 572,
        "350": 565,
        "375": 558,
        "400": 551,
        "425": 544,
        "450": 538,
        "475": 530,
        "500": 523,
        "525": 515,
        "550": null,
        "575": null,
        "600": null,
        "625": null,
        "650": null,
        "675": null,
        "700": null,
        "725": null,
        "750": null,
        "775": null,
        "800": null,
        "825": null,
        "850": null,
        "875": null,
        "900": null
      }
    },
    {
      "block": 54,
      "line_no": 11,
      "nominal_composition": "33Cr–31Ni–32Fe–1.5Mo–0.6Cu–N",
      "product_form": "Smls. & wld. ftgs.",
      "spec_no": "SB–366",
      "type_grade": null,
      "alloy_desig_uns_no": "R20033",
      "class_condition_temper": null,
      "size_thickness_mm": null,
      "min_tensile_strength_mpa": 750,
      "values": {
        "40": 752,
        "100": 749,
        "150": 711,
        "200": 677,
        "250": 651,
        "300": 630,
        "325": 621,
        "350": 614,
        "375": 607,
        "400": 600,
        "425": 593,
        "450": 587,
        "475": 578,
        "500": 569,
        "525": null,
        "550": null,
        "575": null,
        "600": null,
        "625": null,
        "650": null,
        "675": null,
        "700": null,
        "725": null,
        "750": null,
        "775": null,
        "800": null,
        "825": null,
        "850": null,
        "875": null,
        "900": null
      }
    },
    {
      "block": 54,
      "line_no": 12,
      "nominal_composition": "33Cr–31Ni–32Fe–1.5Mo–0.6Cu–N",
      "product_form": "Forgings",
      "spec_no": "SB–564",
      "type_grade": null,
      "alloy_desig_uns_no": "R20033",
      "class_condition_temper": null,
      "size_thickness_mm": null,
      "min_tensile_strength_mpa": 750,
      "values": {
        "40": 752,
        "100": 749,
        "150": 711,
        "200": 677,
        "250": 651,
        "300": 630,
        "325": 621,
        "350": 614,
        "375": 607,
        "400": 600,
        "425": 593,
        "450": 587,
        "475": 578,
        "500": 569,
        "525": null,
        "550": null,
        "575": null,
        "600": null,
        "625": null,
        "650": null,
        "675": null,
        "700": null,
        "725": null,
        "750": null,
        "775": null,
        "800": null,
        "825": null,
        "850": null,
        "875": null,
        "900": null
      }
    },
    {
      "block": 54,
      "line_no": 13,
      "nominal_composition": "33Cr–31Ni–32Fe–1.5Mo–0.6Cu–N",
      "product_form": "Wld. pipe",
      "spec_no": "SB–619",
      "type_grade": null,
      "alloy_desig_uns_no": "R20033",
      "class_condition_temper": null,
      "size_thickness_mm": null,
      "min_tensile_strength_mpa": 750,
      "values": {
        "40": 752,
        "100": 749,
        "150": 711,
        "200": 677,
        "250": 651,
        "300": 630,
        "325": 621,
        "350": 614,
        "375": 607,
        "400": 600,
        "425": 593,
        "450": 587,
        "475": 578,
        "500": 569,
        "525": null,
        "550": null,
        "575": null,
        "600": null,
        "625": null,
        "650": null,
        "675": null,
        "700": null,
        "725": null,
        "750": null,
        "775": null,
        "800": null,
        "825": null,
        "850": null,
        "875": null,
        "900": null
      }
    },
    {
      "block": 54,
      "line_no": 14,
      "nominal_composition": "33Cr–31Ni–32Fe–1.5Mo–0.6Cu–N",
      "product_form": "Smls. pipe & tube",
      "spec_no": "SB–622",
      "type_grade": null,
      "alloy_desig_uns_no": "R20033",
      "class_condition_temper": null,
      "size_thickness_mm": null,
      "min_tensile_strength_mpa": 750,
      "values": {
        "40": 752,
        "100": 749,
        "150": 711,
        "200": 677,
        "250": 651,
        "300": 630,
        "325": 621,
        "350": 614,
        "375": 607,
        "400": 600,
        "425": 593,
        "450": 587,
        "475": 578,
        "500": 569,
        "525": null,
        "550": null,
        "575": null,
        "600": null,
        "625": null,
        "650": null,
        "675": null,
        "700": null,
        "725": null,
        "750": null,
        "775": null,
        "800": null,
        "825": null,
        "850": null,
        "875": null,
        "900": null
      }
    },
    {
      "block": 54,
      "line_no": 15,
      "nominal_composition": "33Cr–31Ni–32Fe–1.5Mo–0.6Cu–N",
      "product_form": "Plate, sheet, strip",
      "spec_no": "SB–625",
      "type_grade": null,
      "alloy_desig_uns_no": "R20033",
      "class_condition_temper": null,
      "size_thickness_mm": null,
      "min_tensile_strength_mpa": 750,
      "values": {
        "40": 752,
        "100": 749,
        "150": 711,
        "200": 677,
        "250": 651,
        "300": 630,
        "325": 621,
        "350": 614,
        "375": 607,
        "400": 600,
        "425": 593,
        "450": 587,
        "475": 578,
        "500": 569,
        "525": null,
        "550": null,
        "575": null,
        "600": null,
        "625": null,
        "650": null,
        "675": null,
        "700": null,
        "725": null,
        "750": null,
        "775": null,
        "800": null,
        "825": null,
        "850": null,
        "875": null,
        "900": null
      }
    },
    {
      "block": 54,
      "line_no": 16,
      "nominal_composition": "33Cr–31Ni–32Fe–1.5Mo–0.6Cu–N",
      "product_form": "Wld. tube",
      "spec_no": "SB–626",
      "type_grade": null,
      "alloy_desig_uns_no": "R20033",
      "class_condition_temper": null,
      "size_thickness_mm": null,
      "min_tensile_strength_mpa": 750,
      "values": {
        "40": 752,
        "100": 749,
        "150": 711,
        "200": 677,
        "250": 651,
        "300": 630,
        "325": 621,
        "350": 614,
        "375": 607,
        "400": 600,
        "425": 593,
        "450": 587,
        "475": 578,
        "500": 569,
        "525": null,
        "550": null,
        "575": null,
        "600": null,
        "625": null,
        "650": null,
        "675": null,
        "700": null,
        "725": null,
        "750": null,
        "775": null,
        "800": null,
        "825": null,
        "850": null,
        "875": null,
        "900": null
      }
    },
    {
      "block": 54,
      "line_no": 17,
      "nominal_composition": "33Cr–31Ni–32Fe–1.5Mo–0.6Cu–N",
      "product_form": "Rod",
      "spec_no": "SB–649",
      "type_grade": null,
      "alloy_desig_uns_no": "R20033",
      "class_condition_temper": null,
      "size_thickness_mm": null,
      "min_tensile_strength_mpa": 750,
      "values": {
        "40": 752,
        "100": 749,
        "150": 711,
        "200": 677,
        "250": 651,
        "300": 630,
        "325": 621,
        "350": 614,
        "375": 607,
        "400": 600,
        "425": 593,
        "450": 587,
        "475": 578,
        "500": 569,
        "525": null,
        "550": null,
        "575": null,
        "600": null,
        "625": null,
        "650": null,
        "675": null,
        "700": null,
        "725": null,
        "750": null,
        "775": null,
        "800": null,
        "825": null,
        "850": null,
        "875": null,
        "900": null
      }
    },
    {
      "block": 54,
      "line_no": 18,
      "nominal_composition": "21Ni–30Fe–22Cr–18Co–3Mo–3W",
      "product_form": "Plate, sheet, strip",
      "spec_no": "SB–435",
      "type_grade": null,
      "alloy_desig_uns_no": "R30556",
      "class_condition_temper": "Annealed",
      "size_thickness_mm": null,
      "min_tensile_strength_mpa": 690,
      "values": {
        "40": 689,
        "100": 689,
        "150": 675,
        "200": 655,
        "250": 640,
        "300": 631,
        "325": 627,
        "350": 623,
        "375": 621,
        "400": 618,
        "425": 616,
        "450": 613,
        "475": 609,
        "500": 605,
        "525": 600,
        "550": null,
        "575": null,
        "600": null,
        "625": null,
        "650": null,
        "675": null,
        "700": null,
        "725": null,
        "750": null,
        "775": null,
        "800": null,
        "825": null,
        "850": null,
        "875": null,
        "900": null
      }
    },
    {
      "block": 54,
      "line_no": 19,
      "nominal_composition": "21Ni–30Fe–22Cr–18Co–3Mo–3W",
      "product_form": "Rod",
      "spec_no": "SB–572",
      "type_grade": null,
      "alloy_desig_uns_no": "R30556",
      "class_condition_temper": "Annealed",
      "size_thickness_mm": null,
      "min_tensile_strength_mpa": 690,
      "values": {
        "40": 689,
        "100": 689,
        "150": 675,
        "200": 655,
        "250": 640,
        "300": 631,
        "325": 627,
        "350": 623,
        "375": 621,
        "400": 618,
        "425": 616,
        "450": 613,
        "475": 609,
        "500": 605,
        "525": 600,
        "550": null,
        "575": null,
        "600": null,
        "625": null,
        "650": null,
        "675": null,
        "700": null,
        "725": null,
        "750": null,
        "775": null,
        "800": null,
        "825": null,
        "850": null,
        "875": null,
        "900": null
      }
    },
    {
      "block": 54,
      "line_no": 20,
      "nominal_composition": "21Ni–30Fe–22Cr–18Co–3Mo–3W",
      "product_form": "Wld. pipe",
      "spec_no": "SB–619",
      "type_grade": null,
      "alloy_desig_uns_no": "R30556",
      "class_condition_temper": "Annealed",
      "size_thickness_mm": null,
      "min_tensile_strength_mpa": 690,
      "values": {
        "40": 689,
        "100": 689,
        "150": 675,
        "200": 655,
        "250": 640,
        "300": 631,
        "325": 627,
        "350": 623,
        "375": 621,
        "400": 618,
        "425": 616,
        "450": 613,
        "475": 609,
        "500": 605,
        "525": 600,
        "550": null,
        "575": null,
        "600": null,
        "625": null,
        "650": null,
        "675": null,
        "700": null,
        "725": null,
        "750": null,
        "775": null,
        "800": null,
        "825": null,
        "850": null,
        "875": null,
        "900": null
      }
    },
    {
      "block": 54,
      "line_no": 21,
      "nominal_composition": "21Ni–30Fe–22Cr–18Co–3Mo–3W",
      "product_form": "Smls. pipe & tube",
      "spec_no": "SB–622",
      "type_grade": null,
      "alloy_desig_uns_no": "R30556",
      "class_condition_temper": "Annealed",
      "size_thickness_mm": null,
      "min_tensile_strength_mpa": 690,
      "values": {
        "40": 689,
        "100": 689,
        "150": 675,
        "200": 655,
        "250": 640,
        "300": 631,
        "325": 627,
        "350": 623,
        "375": 621,
        "400": 618,
