Repository: danivelas0/asme-pcc

File: resources/bpvc_ii_d_metric_2025/table_y_1.json (part 58 of 71)
    "Min. Yield Strength, MPa",
    "Notes"
  ],
  "columns_values": [
      "alloy_desig_uns_no": "N06022",
      "class_condition_temper": "Solution ann.",
      "size_thickness_mm": null,
      "min_tensile_strength_mpa": 690,
      "min_yield_strength_mpa": 310,
      "notes": null,
      "values": {
        "40": 310,
        "65": 290,
        "100": 274,
        "125": 263,
        "150": 254,
        "175": 245,
        "200": 238,
        "225": 231,
        "250": 224,
        "275": 219,
        "300": 214,
        "325": 209,
        "350": 206,
        "375": 202,
        "400": 200,
        "425": 197,
        "450": 195,
        "475": 193,
        "500": 191,
        "525": 190,
        "550": 187,
        "575": 186,
        "600": 184,
        "625": 183,
        "650": 182,
        "675": 181,
        "700": 179,
        "725": null,
        "750": null,
        "775": null,
        "800": null,
        "825": null,
        "850": null,
        "875": null,
        "900": null
      }
    },
    {
      "block": 46,
      "line_no": 20,
      "nominal_composition": "55Ni–21Cr–13.5Mo",
      "product_form": "Wld. tube",
      "spec_no": "SB–626",
      "type_grade": null,
      "alloy_desig_uns_no": "N06022",
      "class_condition_temper": "Solution ann.",
      "size_thickness_mm": null,
      "min_tensile_strength_mpa": 690,
      "min_yield_strength_mpa": 310,
      "notes": null,
      "values": {
        "40": 310,
        "65": 290,
        "100": 274,
        "125": 263,
        "150": 254,
        "175": 245,
        "200": 238,
        "225": 231,
        "250": 224,
        "275": 219,
        "300": 214,
        "325": 209,
        "350": 206,
        "375": 202,
        "400": 200,
        "425": 197,
        "450": 195,
        "475": 193,
        "500": 191,
        "525": 190,
        "550": 187,
        "575": 186,
        "600": 184,
        "625": 183,
        "650": 182,
        "675": 181,
        "700": 179,
        "725": null,
        "750": null,
        "775": null,
        "800": null,
        "825": null,
        "850": null,
        "875": null,
        "900": null
      }
    },
    {
      "block": 46,
      "line_no": 21,
      "nominal_composition": "60Ni–25Cr–9.5Fe–2.1Al",
      "product_form": "Smls. tube",
      "spec_no": "SB–163",
      "type_grade": null,
      "alloy_desig_uns_no": "N06025",
      "class_condition_temper": "Annealed",
      "size_thickness_mm": null,
      "min_tensile_strength_mpa": 676,
      "min_yield_strength_mpa": 269,
      "notes": null,
      "values": {
        "40": 269,
        "65": 269,
        "100": 266,
        "125": 262,
        "150": 257,
        "175": 251,
        "200": 246,
        "225": 240,
        "250": 235,
        "275": 230,
        "300": 225,
        "325": 221,
        "350": 217,
        "375": 214,
        "400": 211,
        "425": 209,
        "450": 208,
        "475": 206,
        "500": 205,
        "525": 204,
        "550": null,
        "575": null,
        "600": null,
        "625": null,
        "650": null,
        "675": null,
        "700": null,
        "725": null,
        "750": null,
        "775": null,
        "800": null,
        "825": null,
        "850": null,
        "875": null,
        "900": null
      }
    },
    {
      "block": 46,
      "line_no": 22,
      "nominal_composition": "60Ni–25Cr–9.5Fe–2.1Al",
      "product_form": "Plate, sheet, strip",
      "spec_no": "SB–168",
      "type_grade": null,
      "alloy_desig_uns_no": "N06025",
      "class_condition_temper": "Annealed",
      "size_thickness_mm": null,
      "min_tensile_strength_mpa": 676,
      "min_yield_strength_mpa": 269,
      "notes": null,
      "values": {
        "40": 269,
        "65": 269,
        "100": 266,
        "125": 262,
        "150": 257,
        "175": 251,
        "200": 246,
        "225": 240,
        "250": 235,
        "275": 230,
        "300": 225,
        "325": 221,
        "350": 217,
        "375": 214,
        "400": 211,
        "425": 209,
        "450": 208,
        "475": 206,
        "500": 205,
        "525": 204,
        "550": null,
        "575": null,
        "600": null,
        "625": null,
        "650": null,
        "675": null,
        "700": null,
        "725": null,
        "750": null,
        "775": null,
        "800": null,
        "825": null,
        "850": null,
        "875": null,
        "900": null
      }
    },
    {
      "block": 46,
      "line_no": 23,
      "nominal_composition": "60Ni–25Cr–9.5Fe–2.1Al",
      "product_form": "Wrought fittings",
      "spec_no": "SB–366",
      "type_grade": null,
      "alloy_desig_uns_no": "N06025",
      "class_condition_temper": "Annealed",
      "size_thickness_mm": null,
      "min_tensile_strength_mpa": 676,
      "min_yield_strength_mpa": 269,
      "notes": null,
      "values": {
        "40": 269,
        "65": 269,
        "100": 266,
        "125": 262,
        "150": 257,
        "175": 251,
        "200": 246,
        "225": 240,
        "250": 235,
        "275": 230,
        "300": 225,
        "325": 221,
        "350": 217,
        "375": 214,
        "400": 211,
        "425": 209,
        "450": 208,
        "475": 206,
        "500": 205,
        "525": 204,
        "550": null,
        "575": null,
        "600": null,
        "625": null,
        "650": null,
        "675": null,
        "700": null,
        "725": null,
        "750": null,
        "775": null,
        "800": null,
        "825": null,
        "850": null,
        "875": null,
        "900": null
      }
    },
    {
      "block": 46,
      "line_no": 24,
      "nominal_composition": "60Ni–25Cr–9.5Fe–2.1Al",
      "product_form": "Forgings",
      "spec_no": "SB–462",
      "type_grade": null,
      "alloy_desig_uns_no": "N06025",
      "class_condition_temper": "Annealed",
      "size_thickness_mm": "t ≤102",
      "min_tensile_strength_mpa": 676,
      "min_yield_strength_mpa": 269,
      "notes": null,
      "values": {
        "40": 269,
        "65": 269,
        "100": 266,
        "125": 262,
        "150": 257,
        "175": 251,
        "200": 246,
        "225": 240,
        "250": 235,
        "275": 230,
        "300": 225,
        "325": 221,
        "350": 217,
        "375": 214,
        "400": 211,
        "425": 209,
        "450": 208,
        "475": 206,
        "500": 205,
        "525": 204,
        "550": null,
        "575": null,
        "600": null,
        "625": null,
        "650": null,
        "675": null,
        "700": null,
        "725": null,
        "750": null,
        "775": null,
        "800": null,
        "825": null,
        "850": null,
        "875": null,
        "900": null
      }
    },
    {
      "block": 46,
      "line_no": 25,
      "nominal_composition": "60Ni–25Cr–9.5Fe–2.1Al",
      "product_form": "Wld. tube",
      "spec_no": "SB–516",
      "type_grade": null,
      "alloy_desig_uns_no": "N06025",
      "class_condition_temper": "Annealed",
      "size_thickness_mm": null,
      "min_tensile_strength_mpa": 676,
      "min_yield_strength_mpa": 269,
      "notes": null,
      "values": {
        "40": 269,
        "65": 269,
        "100": 266,
        "125": 262,
        "150": 257,
        "175": 251,
        "200": 246,
        "225": 240,
        "250": 235,
        "275": 230,
        "300": 225,
        "325": 221,
        "350": 217,
        "375": 214,
        "400": 211,
        "425": 209,
        "450": 208,
        "475": 206,
        "500": 205,
        "525": 204,
        "550": null,
        "575": null,
        "600": null,
        "625": null,
        "650": null,
        "675": null,
        "700": null,
        "725": null,
        "750": null,
        "775": null,
        "800": null,
        "825": null,
        "850": null,
        "875": null,
        "900": null
      }
    },
    {
      "block": 46,
      "line_no": 26,
      "nominal_composition": "60Ni–25Cr–9.5Fe–2.1Al",
      "product_form": "Wld. pipe",
      "spec_no": "SB–517",
      "type_grade": null,
      "alloy_desig_uns_no": "N06025",
      "class_condition_temper": "Annealed",
      "size_thickness_mm": null,
      "min_tensile_strength_mpa": 676,
      "min_yield_strength_mpa": 269,
      "notes": null,
      "values": {
        "40": 269,
        "65": 269,
        "100": 266,
        "125": 262,
        "150": 257,
        "175": 251,
        "200": 246,
        "225": 240,
        "250": 235,
        "275": 230,
        "300": 225,
        "325": 221,
        "350": 217,
        "375": 214,
        "400": 211,
        "425": 209,
        "450": 208,
        "475": 206,
        "500": 205,
        "525": 204,
        "550": null,
        "575": null,
        "600": null,
        "625": null,
        "650": null,
        "675": null,
        "700": null,
        "725": null,
        "750": null,
        "775": null,
        "800": null,
        "825": null,
        "850": null,
        "875": null,
        "900": null
      }
    },
    {
      "block": 46,
      "line_no": 27,
      "nominal_composition": "60Ni–25Cr–9.5Fe–2.1Al",
      "product_form": "Forgings",
      "spec_no": "SB–564",
      "type_grade": null,
      "alloy_desig_uns_no": "N06025",
      "class_condition_temper": "Annealed",
      "size_thickness_mm": "t ≤102",
      "min_tensile_strength_mpa": 676,
      "min_yield_strength_mpa": 269,
      "notes": null,
      "values": {
        "40": 269,
        "65": 269,
        "100": 266,
        "125": 262,
        "150": 257,
        "175": 251,
        "200": 246,
        "225": 240,
        "250": 235,
        "275": 230,
        "300": 225,
        "325": 221,
        "350": 217,
        "375": 214,
        "400": 211,
        "425": 209,
        "450": 208,
        "475": 206,
        "500": 205,
        "525": 204,
        "550": null,
        "575": null,
        "600": null,
        "625": null,
        "650": null,
        "675": null,
        "700": null,
        "725": null,
        "750": null,
        "775": null,
        "800": null,
        "825": null,
        "850": null,
        "875": null,
        "900": null
      }
    },
    {
      "block": 46,
      "line_no": 28,
      "nominal_composition": "60Ni–25Cr–9.5Fe–2.1Al",
      "product_form": "Bar",
      "spec_no": "SB–166",
      "type_grade": null,
      "alloy_desig_uns_no": "N06025",
      "class_condition_temper": "HW or CW ann.",
      "size_thickness_mm": "t ≤102",
      "min_tensile_strength_mpa": 676,
      "min_yield_strength_mpa": 269,
      "notes": null,
      "values": {
        "40": 269,
        "65": 269,
        "100": 266,
        "125": 262,
        "150": 257,
        "175": 251,
        "200": 246,
        "225": 240,
        "250": 235,
        "275": 230,
        "300": 225,
        "325": 221,
        "350": 217,
        "375": 214,
        "400": 211,
        "425": 209,
        "450": 208,
        "475": 206,
        "500": 205,
        "525": 204,
        "550": null,
        "575": null,
        "600": null,
        "625": null,
        "650": null,
        "675": null,
        "700": null,
        "725": null,
        "750": null,
        "775": null,
        "800": null,
        "825": null,
        "850": null,
        "875": null,
        "900": null
      }
    },
    {
      "block": 46,
      "line_no": 29,
      "nominal_composition": "60Ni–25Cr–9.5Fe–2.1Al",
      "product_form": "Smls. pipe & tube",
      "spec_no": "SB–167",
      "type_grade": null,
      "alloy_desig_uns_no": "N06025",
      "class_condition_temper": "HW or CW ann.",
      "size_thickness_mm": null,
      "min_tensile_strength_mpa": 676,
      "min_yield_strength_mpa": 269,
      "notes": null,
      "values": {
        "40": 269,
        "65": 269,
        "100": 266,
        "125": 262,
        "150": 257,
        "175": 251,
        "200": 246,
        "225": 240,
        "250": 235,
        "275": 230,
        "300": 225,
        "325": 221,
        "350": 217,
        "375": 214,
        "400": 211,
        "425": 209,
        "450": 208,
        "475": 206,
        "500": 205,
        "525": 204,
        "550": null,
        "575": null,
        "600": null,
        "625": null,
        "650": null,
        "675": null,
        "700": null,
        "725": null,
        "750": null,
        "775": null,
        "800": null,
        "825": null,
        "850": null,
        "875": null,
        "900": null
      }
    },
    {
      "block": 46,
      "line_no": 30,
      "nominal_composition": "40Ni–29Cr–15Fe–5Mo",
      "product_form": "Smls. & wld. fittings",
      "spec_no": "SB–366",
      "type_grade": null,
      "alloy_desig_uns_no": "N06030",
      "class_condition_temper": "Solution ann.",
      "size_thickness_mm": null,
      "min_tensile_strength_mpa": 585,
      "min_yield_strength_mpa": 240,
      "notes": null,
      "values": {
        "40": 241,
        "65": 219,
        "100": 205,
        "125": 196,
        "150": 189,
        "175": 184,
        "200": 179,
        "225": 174,
        "250": 171,
        "275": 168,
        "300": 165,
        "325": 162,
        "350": 159,
        "375": 157,
        "400": 154,
        "425": 151,
        "450": 149,
        "475": 146,
        "500": 145,
        "525": 143,
        "550": null,
        "575": null,
        "600": null,
        "625": null,
        "650": null,
        "675": null,
        "700": null,
        "725": null,
        "750": null,
        "775": null,
        "800": null,
        "825": null,
        "850": null,
        "875": null,
        "900": null
      }
    },
    {
      "block": 46,
      "line_no": 31,
      "nominal_composition": "40Ni–29Cr–15Fe–5Mo",
      "product_form": "Forgings",
      "spec_no": "SB–462",
      "type_grade": null,
      "alloy_desig_uns_no": "N06030",
      "class_condition_temper": "Solution ann.",
      "size_thickness_mm": null,
      "min_tensile_strength_mpa": 585,
      "min_yield_strength_mpa": 240,
      "notes": null,
      "values": {
        "40": 241,
        "65": 219,
        "100": 205,
        "125": 196,
        "150": 189,
        "175": 184,
        "200": 179,
        "225": 174,
        "250": 171,
        "275": 168,
        "300": 165,
        "325": 162,
        "350": 159,
        "375": 157,
        "400": 154,
        "425": 151,
        "450": 149,
        "475": 146,
        "500": 145,
        "525": 143,
        "550": null,
        "575": null,
        "600": null,
        "625": null,
        "650": null,
        "675": null,
        "700": null,
        "725": null,
        "750": null,
        "775": null,
        "800": null,
        "825": null,
        "850": null,
        "875": null,
        "900": null
      }
    },
    {
      "block": 46,
      "line_no": 32,
      "nominal_composition": "40Ni–29Cr–15Fe–5Mo",
      "product_form": "Rod",
      "spec_no": "SB–581",
      "type_grade": null,
      "alloy_desig_uns_no": "N06030",
      "class_condition_temper": "Solution ann.",
      "size_thickness_mm": null,
      "min_tensile_strength_mpa": 585,
      "min_yield_strength_mpa": 240,
      "notes": null,
      "values": {
        "40": 241,
        "65": 219,
        "100": 205,
        "125": 196,
        "150": 189,
        "175": 184,
        "200": 179,
        "225": 174,
        "250": 171,
        "275": 168,
        "300": 165,
        "325": 162,
        "350": 159,
        "375": 157,
        "400": 154,
        "425": 151,
        "450": 149,
        "475": 146,
        "500": 145,
        "525": 143,
        "550": null,
        "575": null,
        "600": null,
        "625": null,
        "650": null,
        "675": null,
        "700": null,
        "725": null,
        "750": null,
        "775": null,
        "800": null,
        "825": null,
        "850": null,
        "875": null,
        "900": null
      }
    },
    {
      "block": 46,
      "line_no": 33,
      "nominal_composition": "40Ni–29Cr–15Fe–5Mo",
      "product_form": "Plate, sheet, strip",
      "spec_no": "SB–582",
      "type_grade": null,
      "alloy_desig_uns_no": "N06030",
      "class_condition_temper": "Solution ann.",
      "size_thickness_mm": null,
      "min_tensile_strength_mpa": 585,
      "min_yield_strength_mpa": 240,
      "notes": null,
      "values": {
        "40": 241,
        "65": 219,
        "100": 205,
        "125": 196,
        "150": 189,
        "175": 184,
        "200": 179,
        "225": 174,
        "250": 171,
        "275": 168,
        "300": 165,
        "325": 162,
        "350": 159,
        "375": 157,
        "400": 154,
        "425": 151,
        "450": 149,
        "475": 146,
        "500": 145,
        "525": 143,
        "550": null,
        "575": null,
        "600": null,
        "625": null,
        "650": null,
        "675": null,
        "700": null,
        "725": null,
        "750": null,
        "775": null,
        "800": null,
        "825": null,
        "850": null,
        "875": null,
        "900": null
      }
    },
    {
      "block": 46,
      "line_no": 34,
      "nominal_composition": "40Ni–29Cr–15Fe–5Mo",
      "product_form": "Wld. pipe",
      "spec_no": "SB–619",
      "type_grade": null,
      "alloy_desig_uns_no": "N06030",
      "class_condition_temper": "Solution ann.",
      "size_thickness_mm": null,
      "min_tensile_strength_mpa": 585,
      "min_yield_strength_mpa": 240,
      "notes": null,
      "values": {
        "40": 241,
        "65": 219,
        "100": 205,
        "125": 196,
        "150": 189,
        "175": 184,
        "200": 179,
        "225": 174,
        "250": 171,
        "275": 168,
        "300": 165,
        "325": 162,
        "350": 159,
        "375": 157,
        "400": 154,
        "425": 151,
        "450": 149,
        "475": 146,
        "500": 145,
        "525": 143,
        "550": null,
        "575": null,
        "600": null,
        "625": null,
        "650": null,
        "675": null,
        "700": null,
        "725": null,
        "750": null,
        "775": null,
        "800": null,
        "825": null,
        "850": null,
        "875": null,
        "900": null
      }
    },
    {
      "block": 46,
      "line_no": 35,
      "nominal_composition": "40Ni–29Cr–15Fe–5Mo",
      "product_form": "Smls. pipe & tube",
      "spec_no": "SB–622",
      "type_grade": null,
      "alloy_desig_uns_no": "N06030",
      "class_condition_temper": "Solution ann.",
      "size_thickness_mm": null,
      "min_tensile_strength_mpa": 585,
      "min_yield_strength_mpa": 240,
      "notes": null,
      "values": {
        "40": 241,
        "65": 219,
        "100": 205,
        "125": 196,
        "150": 189,
        "175": 184,
        "200": 179,
        "225": 174,
        "250": 171,
        "275": 168,
        "300": 165,
        "325": 162,
        "350": 159,
        "375": 157,
        "400": 154,
        "425": 151,
        "450": 149,
        "475": 146,
        "500": 145,
        "525": 143,
        "550": null,
        "575": null,
        "600": null,
        "625": null,
        "650": null,
        "675": null,
        "700": null,
        "725": null,
        "750": null,
        "775": null,
        "800": null,
        "825": null,
        "850": null,
        "875": null,
        "900": null
      }
    },
    {
      "block": 46,
      "line_no": 36,
      "nominal_composition": "40Ni–29Cr–15Fe–5Mo",
      "product_form": "Wld. tube",
      "spec_no": "SB–626",
      "type_grade": null,
      "alloy_desig_uns_no": "N06030",
      "class_condition_temper": "Solution ann.",
      "size_thickness_mm": null,
      "min_tensile_strength_mpa": 585,
      "min_yield_strength_mpa": 240,
      "notes": null,
      "values": {
        "40": 241,
        "65": 219,
        "100": 205,
        "125": 196,
        "150": 189,
        "175": 184,
        "200": 179,
        "225": 174,
        "250": 171,
        "275": 168,
        "300": 165,
        "325": 162,
        "350": 159,
        "375": 157,
        "400": 154,
        "425": 151,
        "450": 149,
        "475": 146,
        "500": 145,
        "525": 143,
        "550": null,
        "575": null,
        "600": null,
        "625": null,
        "650": null,
        "675": null,
        "700": null,
        "725": null,
        "750": null,
        "775": null,
        "800": null,
        "825": null,
        "850": null,
        "875": null,
        "900": null
      }
    },
    {
      "block": 46,
      "line_no": 37,
      "nominal_composition": "58Ni–33Cr–8Mo",
      "product_form": "Smls. & wld. fittings",
      "spec_no": "SB–366",
      "type_grade": null,
      "alloy_desig_uns_no": "N06035",
      "class_condition_temper": "Solution ann.",
      "size_thickness_mm": null,
      "min_tensile_strength_mpa": 586,
      "min_yield_strength_mpa": 241,
      "notes": null,
      "values": {
        "40": 241,
        "65": 224,
        "100": 208,
        "125": 198,
        "150": 188,
        "175": 179,
        "200": 172,
        "225": 165,
        "250": 160,
        "275": 156,
        "300": 153,
        "325": 150,
        "350": 148,
        "375": 147,
        "400": 145,
        "425": 144,
        "450": 142,
        "475": 140,
        "500": 137,
        "525": 135,
        "550": null,
        "575": null,
        "600": null,
        "625": null,
        "650": null,
        "675": null,
        "700": null,
        "725": null,
        "750": null,
        "775": null,
        "800": null,
        "825": null,
        "850": null,
        "875": null,
        "900": null
      }
    },
    {
      "block": 46,
      "line_no": 38,
      "nominal_composition": "58Ni–33Cr–8Mo",
      "product_form": "Forgings",
      "spec_no": "SB–462",
      "type_grade": null,
      "alloy_desig_uns_no": "N06035",
      "class_condition_temper": "Solution ann.",
      "size_thickness_mm": null,
      "min_tensile_strength_mpa": 586,
      "min_yield_strength_mpa": 241,
      "notes": null,
      "values": {
        "40": 241,
        "65": 224,
        "100": 208,
        "125": 198,
        "150": 188,
        "175": 179,
        "200": 172,
        "225": 165,
        "250": 160,
        "275": 156,
        "300": 153,
        "325": 150,
        "350": 148,
        "375": 147,
        "400": 145,
        "425": 144,
        "450": 142,
        "475": 140,
        "500": 137,
        "525": 135,
        "550": null,
        "575": null,
        "600": null,
        "625": null,
        "650": null,
        "675": null,
        "700": null,
        "725": null,
        "750": null,
        "775": null,
        "800": null,
        "825": null,
        "850": null,
        "875": null,
        "900": null
      }
    },
    {
      "block": 46,
      "line_no": 39,
      "nominal_composition": "58Ni–33Cr–8Mo",
      "product_form": "Forgings",
      "spec_no": "SB–564",
      "type_grade": null,
      "alloy_desig_uns_no": "N06035",
      "class_condition_temper": "Solution ann.",
      "size_thickness_mm": null,
      "min_tensile_strength_mpa": 586,
      "min_yield_strength_mpa": 241,
      "notes": null,
      "values": {
        "40": 241,
        "65": 224,
        "100": 208,
        "125": 198,
        "150": 188,
        "175": 179,
        "200": 172,
        "225": 165,
        "250": 160,
        "275": 156,
        "300": 153,
        "325": 150,
        "350": 148,
        "375": 147,
        "400": 145,
        "425": 144,
        "450": 142,
        "475": 140,
        "500": 137,
        "525": 135,
        "550": null,
        "575": null,
        "600": null,
        "625": null,
        "650": null,
        "675": null,
        "700": null,
        "725": null,
        "750": null,
        "775": null,
        "800": null,
        "825": null,
        "850": null,
        "875": null,
        "900": null
      }
    },
    {
      "block": 46,
      "line_no": 40,
      "nominal_composition": "58Ni–33Cr–8Mo",
      "product_form": "Rod",
      "spec_no": "SB–574",
      "type_grade": null,
      "alloy_desig_uns_no": "N06035",
      "class_condition_temper": "Solution ann.",
      "size_thickness_mm": null,
      "min_tensile_strength_mpa": 586,
      "min_yield_strength_mpa": 241,
      "notes": null,
      "values": {
        "40": 241,
        "65": 224,
        "100": 208,
        "125": 198,
        "150": 188,
        "175": 179,
        "200": 172,
        "225": 165,
        "250": 160,
        "275": 156,
        "300": 153,
        "325": 150,
        "350": 148,
        "375": 147,
        "400": 145,
        "425": 144,
        "450": 142,
        "475": 140,
        "500": 137,
        "525": 135,
        "550": null,
        "575": null,
        "600": null,
        "625": null,
        "650": null,
        "675": null,
        "700": null,
        "725": null,
        "750": null,
        "775": null,
        "800": null,
        "825": null,
        "850": null,
        "875": null,
        "900": null
      }
    },
    {
      "block": 46,
      "line_no": 41,
      "nominal_composition": "58Ni–33Cr–8Mo",
      "product_form": "Plate, sheet, strip",
      "spec_no": "SB–575",
      "type_grade": null,
      "alloy_desig_uns_no": "N06035",
      "class_condition_temper": "Solution ann.",
      "size_thickness_mm": null,
      "min_tensile_strength_mpa": 586,
      "min_yield_strength_mpa": 241,
      "notes": null,
      "values": {
        "40": 241,
        "65": 224,
        "100": 208,
        "125": 198,
        "150": 188,
        "175": 179,
        "200": 172,
        "225": 165,
        "250": 160,
        "275": 156,
        "300": 153,
        "325": 150,
        "350": 148,
        "375": 147,
        "400": 145,
        "425": 144,
        "450": 142,
        "475": 140,
        "500": 137,
        "525": 135,
        "550": null,
        "575": null,
        "600": null,
        "625": null,
        "650": null,
        "675": null,
        "700": null,
        "725": null,
        "750": null,
        "775": null,
        "800": null,
        "825": null,
        "850": null,
        "875": null,
        "900": null
      }
    },
    {
      "block": 46,
      "line_no": 42,
      "nominal_composition": "58Ni–33Cr–8Mo",
      "product_form": "Wld. pipe",
      "spec_no": "SB–619",
      "type_grade": null,
      "alloy_desig_uns_no": "N06035",
      "class_condition_temper": "Solution ann.",
      "size_thickness_mm": null,
      "min_tensile_strength_mpa": 586,
      "min_yield_strength_mpa": 241,
      "notes": null,
      "values": {
        "40": 241,
        "65": 224,
        "100": 208,
        "125": 198,
        "150": 188,
        "175": 179,
        "200": 172,
        "225": 165,
        "250": 160,
        "275": 156,
        "300": 153,
        "325": 150,
        "350": 148,
        "375": 147,
        "400": 145,
        "425": 144,
        "450": 142,
        "475": 140,
        "500": 137,
        "525": 135,
        "550": null,
        "575": null,
        "600": null,
        "625": null,
        "650": null,
        "675": null,
        "700": null,
        "725": null,
        "750": null,
        "775": null,
        "800": null,
        "825": null,
        "850": null,
        "875": null,
        "900": null
      }
    },
    {
      "block": 46,
      "line_no": 43,
      "nominal_composition": "58Ni–33Cr–8Mo",
      "product_form": "Smls. pipe & tube",
      "spec_no": "SB–622",
      "type_grade": null,
      "alloy_desig_uns_no": "N06035",
      "class_condition_temper": "Solution ann.",
      "size_thickness_mm": null,
      "min_tensile_strength_mpa": 586,
      "min_yield_strength_mpa": 241,
      "notes": null,
      "values": {
        "40": 241,
        "65": 224,
        "100": 208,
        "125": 198,
        "150": 188,
        "175": 179,
        "200": 172,
        "225": 165,
        "250": 160,
        "275": 156,
        "300": 153,
        "325": 150,
        "350": 148,
        "375": 147,
        "400": 145,
        "425": 144,
        "450": 142,
        "475": 140,
        "500": 137,
        "525": 135,
        "550": null,
        "575": null,
        "600": null,
        "625": null,
        "650": null,
        "675": null,
        "700": null,
        "725": null,
        "750": null,
        "775": null,
        "800": null,
        "825": null,
        "850": null,
        "875": null,
        "900": null
      }
    },
    {
      "block": 46,
      "line_no": 44,
      "nominal_composition": "58Ni–33Cr–8Mo",
      "product_form": "Wld. tube",
      "spec_no": "SB–626",
      "type_grade": null,
      "alloy_desig_uns_no": "N06035",
      "class_condition_temper": "Solution ann.",
      "size_thickness_mm": null,
      "min_tensile_strength_mpa": 586,
      "min_yield_strength_mpa": 241,
      "notes": null,
      "values": {
        "40": 241,
        "65": 224,
        "100": 208,
        "125": 198,
        "150": 188,
        "175": 179,
        "200": 172,
        "225": 165,
        "250": 160,
        "275": 156,
        "300": 153,
        "325": 150,
        "350": 148,
        "375": 147,
        "400": 145,
        "425": 144,
        "450": 142,
        "475": 140,
        "500": 137,
        "525": 135,
        "550": null,
        "575": null,
        "600": null,
        "625": null,
        "650": null,
        "675": null,
        "700": null,
        "725": null,
        "750": null,
        "775": null,
        "800": null,
        "825": null,
        "850": null,
        "875": null,
        "900": null
      }
    },
    {
      "block": 46,
      "line_no": 45,
      "nominal_composition": "46Ni–27Cr–23Fe–2.75Si",
      "product_form": "Rod",
      "spec_no": "SB–166",
      "type_grade": null,
      "alloy_desig_uns_no": "N06045",
      "class_condition_temper": "Solution ann.",
      "size_thickness_mm": null,
      "min_tensile_strength_mpa": 620,
      "min_yield_strength_mpa": 240,
      "notes": null,
      "values": {
        "40": 241,
        "65": 228,
        "100": 214,
        "125": 206,
        "150": 199,
        "175": 193,
        "200": 188,
        "225": 184,
        "250": 180,
        "275": 178,
        "300": 176,
        "325": 175,
        "350": 174,
        "375": 173,
        "400": 172,
        "425": 172,
        "450": 171,
        "475": 169,
        "500": 168,
        "525": 166,
        "550": null,
        "575": null,
        "600": null,
        "625": null,
        "650": null,
        "675": null,
        "700": null,
        "725": null,
        "750": null,
        "775": null,
        "800": null,
        "825": null,
        "850": null,
        "875": null,
        "900": null
      }
    },
    {
      "block": 47,
      "line_no": 1,
      "nominal_composition": "46Ni–27Cr–23Fe–2.75Si",
      "product_form": "Smls. pipe & tube",
      "spec_no": "SB–167",
      "type_grade": null,
      "alloy_desig_uns_no": "N06045",
      "class_condition_temper": "Solution ann.",
      "size_thickness_mm": null,
      "min_tensile_strength_mpa": 620,
      "min_yield_strength_mpa": 240,
      "notes": null,
      "values": {
        "40": 241,
        "65": 228,
        "100": 214,
        "125": 206,
        "150": 199,
        "175": 193,
        "200": 188,
        "225": 184,
        "250": 180,
        "275": 178,
        "300": 176,
        "325": 175,
        "350": 174,
        "375": 173,
        "400": 172,
        "425": 172,
        "450": 171,
        "475": 169,
        "500": 168,
        "525": 166,
        "550": null,
        "575": null,
        "600": null,
        "625": null,
        "650": null,
        "675": null,
        "700": null,
        "725": null,
        "750": null,
        "775": null,
        "800": null,
        "825": null,
        "850": null,
        "875": null,
        "900": null
      }
    },
    {
      "block": 47,
      "line_no": 2,
      "nominal_composition": "46Ni–27Cr–23Fe–2.75Si",
      "product_form": "Plate, sheet, strip",
      "spec_no": "SB–168",
      "type_grade": null,
      "alloy_desig_uns_no": "N06045",
      "class_condition_temper": "Solution ann.",
      "size_thickness_mm": null,
      "min_tensile_strength_mpa": 620,
      "min_yield_strength_mpa": 240,
      "notes": null,
      "values": {
        "40": 241,
        "65": 228,
        "100": 214,
        "125": 206,
        "150": 199,
        "175": 193,
        "200": 188,
        "225": 184,
        "250": 180,
        "275": 178,
        "300": 176,
        "325": 175,
        "350": 174,
        "375": 173,
        "400": 172,
        "425": 172,
        "450": 171,
        "475": 169,
        "500": 168,
        "525": 166,
        "550": null,
        "575": null,
        "600": null,
        "625": null,
        "650": null,
        "675": null,
        "700": null,
        "725": null,
        "750": null,
        "775": null,
        "800": null,
        "825": null,
        "850": null,
        "875": null,
        "900": null
      }
    },
    {
      "block": 47,
      "line_no": 3,
      "nominal_composition": "46Ni–27Cr–23Fe–2.75Si",
      "product_form": "Smls. & wld. fittings",
      "spec_no": "SB–366",
      "type_grade": null,
      "alloy_desig_uns_no": "N06045",
      "class_condition_temper": "Solution ann.",
      "size_thickness_mm": null,
      "min_tensile_strength_mpa": 620,
      "min_yield_strength_mpa": 240,
      "notes": null,
      "values": {
        "40": 241,
        "65": 228,
        "100": 214,
        "125": 206,
        "150": 199,
        "175": 193,
        "200": 188,
        "225": 184,
        "250": 180,
        "275": 178,
        "300": 176,
        "325": 175,
        "350": 174,
        "375": 173,
        "400": 172,
        "425": 172,
        "450": 171,
        "475": 169,
        "500": 168,
        "525": 166,
        "550": null,
        "575": null,
        "600": null,
        "625": null,
        "650": null,
        "675": null,
        "700": null,
        "725": null,
        "750": null,
        "775": null,
        "800": null,
        "825": null,
        "850": null,
        "875": null,
        "900": null
      }
    },
    {
      "block": 47,
      "line_no": 4,
      "nominal_composition": "46Ni–27Cr–23Fe–2.75Si",
      "product_form": "Wld. tube",
      "spec_no": "SB–516",
      "type_grade": null,
      "alloy_desig_uns_no": "N06045",
      "class_condition_temper": "Solution ann.",
      "size_thickness_mm": null,
      "min_tensile_strength_mpa": 620,
      "min_yield_strength_mpa": 240,
      "notes": null,
      "values": {
        "40": 241,
        "65": 228,
        "100": 214,
        "125": 206,
        "150": 199,
        "175": 193,
        "200": 188,
        "225": 184,
        "250": 180,
        "275": 178,
        "300": 176,
        "325": 175,
        "350": 174,
        "375": 173,
        "400": 172,
        "425": 172,
        "450": 171,
        "475": 169,
        "500": 168,
        "525": 166,
        "550": null,
        "575": null,
        "600": null,
        "625": null,
        "650": null,
        "675": null,
        "700": null,
        "725": null,
        "750": null,
        "775": null,
        "800": null,
        "825": null,
        "850": null,
        "875": null,
        "900": null
      }
    },
    {
      "block": 47,
      "line_no": 5,
      "nominal_composition": "46Ni–27Cr–23Fe–2.75Si",
      "product_form": "Wld. pipe",
      "spec_no": "SB–517",
      "type_grade": null,
      "alloy_desig_uns_no": "N06045",
      "class_condition_temper": "Solution ann.",
      "size_thickness_mm": null,
      "min_tensile_strength_mpa": 620,
      "min_yield_strength_mpa": 240,
      "notes": null,
      "values": {
        "40": 241,
        "65": 228,
        "100": 214,
        "125": 206,
        "150": 199,
        "175": 193,
        "200": 188,
        "225": 184,
        "250": 180,
        "275": 178,
        "300": 176,
        "325": 175,
        "350": 174,
        "375": 173,
        "400": 172,
        "425": 172,
        "450": 171,
        "475": 169,
        "500": 168,
        "525": 166,
        "550": null,
        "575": null,
        "600": null,
        "625": null,
        "650": null,
        "675": null,
        "700": null,
        "725": null,
        "750": null,
        "775": null,
        "800": null,
        "825": null,
        "850": null,
        "875": null,
        "900": null
      }
    },
    {
      "block": 47,
      "line_no": 6,
      "nominal_composition": "46Ni–27Cr–23Fe–2.75Si",
      "product_form": "Forgings",
      "spec_no": "SB–564",
      "type_grade": null,
      "alloy_desig_uns_no": "N06045",
      "class_condition_temper": "Solution ann.",
      "size_thickness_mm": null,
      "min_tensile_strength_mpa": 620,
      "min_yield_strength_mpa": 240,
      "notes": null,
      "values": {
        "40": 241,
        "65": 228,
        "100": 214,
        "125": 206,
        "150": 199,
        "175": 193,
        "200": 188,
        "225": 184,
        "250": 180,
        "275": 178,
        "300": 176,
        "325": 175,
        "350": 174,
        "375": 173,
        "400": 172,
        "425": 172,
        "450": 171,
        "475": 169,
        "500": 168,
        "525": 166,
        "550": null,
        "575": null,
        "600": null,
        "625": null,
        "650": null,
        "675": null,
        "700": null,
        "725": null,
        "750": null,
        "775": null,
        "800": null,
        "825": null,
        "850": null,
        "875": null,
        "900": null
      }
    },
    {
      "block": 47,
      "line_no": 7,
      "nominal_composition": "59Ni–23Cr–16Mo",
      "product_form": "Fittings",
      "spec_no": "SB–366",
      "type_grade": "CR5923",
      "alloy_desig_uns_no": "N06059",
      "class_condition_temper": "Annealed",
      "size_thickness_mm": null,
      "min_tensile_strength_mpa": 690,
      "min_yield_strength_mpa": 310,
      "notes": null,
      "values": {
        "40": 310,
        "65": 295,
        "100": 276,
        "125": 268,
        "150": 260,
        "175": 255,
        "200": 248,
        "225": 242,
        "250": 236,
        "275": 230,
        "300": 225,
        "325": 219,
        "350": 214,
        "375": 208,
        "400": 202,
        "425": 198,
        "450": 193,
        "475": 188,
        "500": 183,
        "525": 179,
        "550": null,
        "575": null,
        "600": null,
        "625": null,
        "650": null,
        "675": null,
        "700": null,
        "725": null,
        "750": null,
        "775": null,
        "800": null,
        "825": null,
        "850": null,
        "875": null,
        "900": null
      }
    },
    {
      "block": 47,
      "line_no": 8,
      "nominal_composition": "59Ni–23Cr–16Mo",
      "product_form": "Fittings",
      "spec_no": "SB–366",
      "type_grade": "WP5923",
      "alloy_desig_uns_no": "N06059",
      "class_condition_temper": "Annealed",
      "size_thickness_mm": null,
      "min_tensile_strength_mpa": 690,
      "min_yield_strength_mpa": 310,
      "notes": null,
      "values": {
        "40": 310,
        "65": 295,
        "100": 276,
        "125": 268,
        "150": 260,
        "175": 255,
        "200": 248,
        "225": 242,
        "250": 236,
        "275": 230,
        "300": 225,
        "325": 219,
        "350": 214,
        "375": 208,
        "400": 202,
        "425": 198,
        "450": 193,
        "475": 188,
        "500": 183,
        "525": 179,
        "550": null,
        "575": null,
        "600": null,
        "625": null,
        "650": null,
        "675": null,
        "700": null,
        "725": null,
        "750": null,
        "775": null,
        "800": null,
        "825": null,
        "850": null,
        "875": null,
        "900": null
      }
    },
