Repository: danivelas0/asme-pcc

File: resources/bpvc_ii_d_metric_2025/table_u.json (part 59 of 61)
    "Size/Thickness, mm",
    "Min. Tensile Strength, MPa"
  ],
  "columns_values": [
        "425": 616,
        "450": 613,
        "475": 609,
        "500": 605,
        "525": 600,
        "550": null,
        "575": null,
        "600": null,
        "625": null,
        "650": null,
        "675": null,
        "700": null,
        "725": null,
        "750": null,
        "775": null,
        "800": null,
        "825": null,
        "850": null,
        "875": null,
        "900": null
      }
    },
    {
      "block": 54,
      "line_no": 22,
      "nominal_composition": "21Ni–30Fe–22Cr–18Co–3Mo–3W",
      "product_form": "Wld. tube",
      "spec_no": "SB–626",
      "type_grade": null,
      "alloy_desig_uns_no": "R30556",
      "class_condition_temper": "Annealed",
      "size_thickness_mm": null,
      "min_tensile_strength_mpa": 690,
      "values": {
        "40": 689,
        "100": 689,
        "150": 675,
        "200": 655,
        "250": 640,
        "300": 631,
        "325": 627,
        "350": 623,
        "375": 621,
        "400": 618,
        "425": 616,
        "450": 613,
        "475": 609,
        "500": 605,
        "525": 600,
        "550": null,
        "575": null,
        "600": null,
        "625": null,
        "650": null,
        "675": null,
        "700": null,
        "725": null,
        "750": null,
        "775": null,
        "800": null,
        "825": null,
        "850": null,
        "875": null,
        "900": null
      }
    },
    {
      "block": 54,
      "line_no": 23,
      "nominal_composition": "Co–26Cr–9Ni–5Mo–3Fe–2W",
      "product_form": "Rod",
      "spec_no": "SB–815",
      "type_grade": null,
      "alloy_desig_uns_no": "R31233",
      "class_condition_temper": "Solution ann.",
      "size_thickness_mm": null,
      "min_tensile_strength_mpa": 896,
      "values": {
        "40": 896,
        "100": 896,
        "150": 896,
        "200": 896,
        "250": 896,
        "300": 896,
        "325": 896,
        "350": 894,
        "375": 883,
        "400": 872,
        "425": 864,
        "450": 856,
        "475": 850,
        "500": 843,
        "525": 835,
        "550": null,
        "575": null,
        "600": null,
        "625": null,
        "650": null,
        "675": null,
        "700": null,
        "725": null,
        "750": null,
        "775": null,
        "800": null,
        "825": null,
        "850": null,
        "875": null,
        "900": null
      }
    },
    {
      "block": 54,
      "line_no": 24,
      "nominal_composition": "Co–26Cr–9Ni–5Mo–3Fe–2W",
      "product_form": "Plate, sheet, strip",
      "spec_no": "SB–818",
      "type_grade": null,
      "alloy_desig_uns_no": "R31233",
      "class_condition_temper": "Solution ann.",
      "size_thickness_mm": null,
      "min_tensile_strength_mpa": 896,
      "values": {
        "40": 896,
        "100": 896,
        "150": 896,
        "200": 896,
        "250": 896,
        "300": 896,
        "325": 896,
        "350": 894,
        "375": 883,
        "400": 872,
        "425": 864,
        "450": 856,
        "475": 850,
        "500": 843,
        "525": 835,
        "550": null,
        "575": null,
        "600": null,
        "625": null,
        "650": null,
        "675": null,
        "700": null,
        "725": null,
        "750": null,
        "775": null,
        "800": null,
        "825": null,
        "850": null,
        "875": null,
        "900": null
      }
    },
    {
      "block": 54,
      "line_no": 25,
      "nominal_composition": null,
      "product_form": "Plate, sheet, strip",
      "spec_no": "SB–265",
      "type_grade": 1,
      "alloy_desig_uns_no": "R50250",
      "class_condition_temper": "Annealed",
      "size_thickness_mm": null,
      "min_tensile_strength_mpa": 240,
      "values": {
        "40": 241,
        "100": 194,
        "150": 159,
        "200": 135,
        "250": 116,
        "300": 93.8,
        "325": 81.7,
        "350": null,
        "375": null,
        "400": null,
        "425": null,
        "450": null,
        "475": null,
        "500": null,
        "525": null,
        "550": null,
        "575": null,
        "600": null,
        "625": null,
        "650": null,
        "675": null,
        "700": null,
        "725": null,
        "750": null,
        "775": null,
        "800": null,
        "825": null,
        "850": null,
        "875": null,
        "900": null
      }
    },
    {
      "block": 54,
      "line_no": 26,
      "nominal_composition": null,
      "product_form": "Smls. & wld. tube",
      "spec_no": "SB–338",
      "type_grade": 1,
      "alloy_desig_uns_no": "R50250",
      "class_condition_temper": "Annealed",
      "size_thickness_mm": null,
      "min_tensile_strength_mpa": 240,
      "values": {
        "40": 241,
        "100": 194,
        "150": 159,
        "200": 135,
        "250": 116,
        "300": 93.8,
        "325": 81.7,
        "350": null,
        "375": null,
        "400": null,
        "425": null,
        "450": null,
        "475": null,
        "500": null,
        "525": null,
        "550": null,
        "575": null,
        "600": null,
        "625": null,
        "650": null,
        "675": null,
        "700": null,
        "725": null,
        "750": null,
        "775": null,
        "800": null,
        "825": null,
        "850": null,
        "875": null,
        "900": null
      }
    },
    {
      "block": 54,
      "line_no": 27,
      "nominal_composition": null,
      "product_form": "Bar, billet",
      "spec_no": "SB–348",
      "type_grade": 1,
      "alloy_desig_uns_no": "R50250",
      "class_condition_temper": "Annealed",
      "size_thickness_mm": null,
      "min_tensile_strength_mpa": 240,
      "values": {
        "40": 241,
        "100": 194,
        "150": 159,
        "200": 135,
        "250": 116,
        "300": 93.8,
        "325": 81.7,
        "350": null,
        "375": null,
        "400": null,
        "425": null,
        "450": null,
        "475": null,
        "500": null,
        "525": null,
        "550": null,
        "575": null,
        "600": null,
        "625": null,
        "650": null,
        "675": null,
        "700": null,
        "725": null,
        "750": null,
        "775": null,
        "800": null,
        "825": null,
        "850": null,
        "875": null,
        "900": null
      }
    },
    {
      "block": 54,
      "line_no": 28,
      "nominal_composition": null,
      "product_form": "Smls. & wld. ftgs.",
      "spec_no": "SB–363",
      "type_grade": "WPT1",
      "alloy_desig_uns_no": "R50250",
      "class_condition_temper": "Annealed",
      "size_thickness_mm": null,
      "min_tensile_strength_mpa": 240,
      "values": {
        "40": 241,
        "100": 194,
        "150": 159,
        "200": 135,
        "250": 116,
        "300": 93.8,
        "325": 81.7,
        "350": null,
        "375": null,
        "400": null,
        "425": null,
        "450": null,
        "475": null,
        "500": null,
        "525": null,
        "550": null,
        "575": null,
        "600": null,
        "625": null,
        "650": null,
        "675": null,
        "700": null,
        "725": null,
        "750": null,
        "775": null,
        "800": null,
        "825": null,
        "850": null,
        "875": null,
        "900": null
      }
    },
    {
      "block": 54,
      "line_no": 29,
      "nominal_composition": null,
      "product_form": "Forgings",
      "spec_no": "SB–381",
      "type_grade": "F–1",
      "alloy_desig_uns_no": "R50250",
      "class_condition_temper": "Annealed",
      "size_thickness_mm": null,
      "min_tensile_strength_mpa": 240,
      "values": {
        "40": 241,
        "100": 194,
        "150": 159,
        "200": 135,
        "250": 116,
        "300": 93.8,
        "325": 81.7,
        "350": null,
        "375": null,
        "400": null,
        "425": null,
        "450": null,
        "475": null,
        "500": null,
        "525": null,
        "550": null,
        "575": null,
        "600": null,
        "625": null,
        "650": null,
        "675": null,
        "700": null,
        "725": null,
        "750": null,
        "775": null,
        "800": null,
        "825": null,
        "850": null,
        "875": null,
        "900": null
      }
    },
    {
      "block": 54,
      "line_no": 30,
      "nominal_composition": null,
      "product_form": "Smls. pipe",
      "spec_no": "SB–861",
      "type_grade": 1,
      "alloy_desig_uns_no": "R50250",
      "class_condition_temper": "Annealed",
      "size_thickness_mm": null,
      "min_tensile_strength_mpa": 240,
      "values": {
        "40": 241,
        "100": 194,
        "150": 159,
        "200": 135,
        "250": 116,
        "300": 93.8,
        "325": 81.7,
        "350": null,
        "375": null,
        "400": null,
        "425": null,
        "450": null,
        "475": null,
        "500": null,
        "525": null,
        "550": null,
        "575": null,
        "600": null,
        "625": null,
        "650": null,
        "675": null,
        "700": null,
        "725": null,
        "750": null,
        "775": null,
        "800": null,
        "825": null,
        "850": null,
        "875": null,
        "900": null
      }
    },
    {
      "block": 54,
      "line_no": 31,
      "nominal_composition": null,
      "product_form": "Wld. pipe",
      "spec_no": "SB–862",
      "type_grade": 1,
      "alloy_desig_uns_no": "R50250",
      "class_condition_temper": "Annealed",
      "size_thickness_mm": null,
      "min_tensile_strength_mpa": 240,
      "values": {
        "40": 241,
        "100": 194,
        "150": 159,
        "200": 135,
        "250": 116,
        "300": 93.8,
        "325": 81.7,
        "350": null,
        "375": null,
        "400": null,
        "425": null,
        "450": null,
        "475": null,
        "500": null,
        "525": null,
        "550": null,
        "575": null,
        "600": null,
        "625": null,
        "650": null,
        "675": null,
        "700": null,
        "725": null,
        "750": null,
        "775": null,
        "800": null,
        "825": null,
        "850": null,
        "875": null,
        "900": null
      }
    },
    {
      "block": 54,
      "line_no": 32,
      "nominal_composition": null,
      "product_form": "Castings",
      "spec_no": "SB–367",
      "type_grade": "C–2",
      "alloy_desig_uns_no": "R50400",
      "class_condition_temper": null,
      "size_thickness_mm": null,
      "min_tensile_strength_mpa": 345,
      "values": {
        "40": 345,
        "100": 278,
        "150": 234,
        "200": 199,
        "250": 170,
        "300": null,
        "325": null,
        "350": null,
        "375": null,
        "400": null,
        "425": null,
        "450": null,
        "475": null,
        "500": null,
        "525": null,
        "550": null,
        "575": null,
        "600": null,
        "625": null,
        "650": null,
        "675": null,
        "700": null,
        "725": null,
        "750": null,
        "775": null,
        "800": null,
        "825": null,
        "850": null,
        "875": null,
        "900": null
      }
    },
    {
      "block": 54,
      "line_no": 33,
      "nominal_composition": null,
      "product_form": "Forgings",
      "spec_no": "SB–381",
      "type_grade": "F–2",
      "alloy_desig_uns_no": "R50400",
      "class_condition_temper": "Annealed",
      "size_thickness_mm": null,
      "min_tensile_strength_mpa": 345,
      "values": {
        "40": 345,
        "100": 295,
        "150": 249,
        "200": 216,
        "250": 188,
        "300": 164,
        "325": 153,
        "350": null,
        "375": null,
        "400": null,
        "425": null,
        "450": null,
        "475": null,
        "500": null,
        "525": null,
        "550": null,
        "575": null,
        "600": null,
        "625": null,
        "650": null,
        "675": null,
        "700": null,
        "725": null,
        "750": null,
        "775": null,
        "800": null,
        "825": null,
        "850": null,
        "875": null,
        "900": null
      }
    },
    {
      "block": 54,
      "line_no": 34,
      "nominal_composition": null,
      "product_form": "Plate, sheet, strip",
      "spec_no": "SB–265",
      "type_grade": "2H",
      "alloy_desig_uns_no": "R50400",
      "class_condition_temper": "Annealed",
      "size_thickness_mm": null,
      "min_tensile_strength_mpa": 400,
      "values": {
        "40": 400,
        "100": 340,
        "150": 289,
        "200": 250,
        "250": 219,
        "300": 190,
        "325": 178,
        "350": 170,
        "375": null,
        "400": null,
        "425": null,
        "450": null,
        "475": null,
        "500": null,
        "525": null,
        "550": null,
        "575": null,
        "600": null,
        "625": null,
        "650": null,
        "675": null,
        "700": null,
        "725": null,
        "750": null,
        "775": null,
        "800": null,
        "825": null,
        "850": null,
        "875": null,
        "900": null
      }
    },
    {
      "block": 54,
      "line_no": 35,
      "nominal_composition": null,
      "product_form": "Smls. & wld. tube",
      "spec_no": "SB–338",
      "type_grade": "2H",
      "alloy_desig_uns_no": "R50400",
      "class_condition_temper": "Annealed",
      "size_thickness_mm": null,
      "min_tensile_strength_mpa": 400,
      "values": {
        "40": 400,
        "100": 340,
        "150": 289,
        "200": 250,
        "250": 219,
        "300": 190,
        "325": 178,
        "350": 170,
        "375": null,
        "400": null,
        "425": null,
        "450": null,
        "475": null,
        "500": null,
        "525": null,
        "550": null,
        "575": null,
        "600": null,
        "625": null,
        "650": null,
        "675": null,
        "700": null,
        "725": null,
        "750": null,
        "775": null,
        "800": null,
        "825": null,
        "850": null,
        "875": null,
        "900": null
      }
    },
    {
      "block": 54,
      "line_no": 36,
      "nominal_composition": null,
      "product_form": "Bar, billet",
      "spec_no": "SB–348",
      "type_grade": "2H",
      "alloy_desig_uns_no": "R50400",
      "class_condition_temper": "Annealed",
      "size_thickness_mm": null,
      "min_tensile_strength_mpa": 400,
      "values": {
        "40": 400,
        "100": 340,
        "150": 289,
        "200": 250,
        "250": 219,
        "300": 190,
        "325": 178,
        "350": 170,
        "375": null,
        "400": null,
        "425": null,
        "450": null,
        "475": null,
        "500": null,
        "525": null,
        "550": null,
        "575": null,
        "600": null,
        "625": null,
        "650": null,
        "675": null,
        "700": null,
        "725": null,
        "750": null,
        "775": null,
        "800": null,
        "825": null,
        "850": null,
        "875": null,
        "900": null
      }
    },
    {
      "block": 54,
      "line_no": 37,
      "nominal_composition": null,
      "product_form": "Smls. fittings",
      "spec_no": "SB–363",
      "type_grade": "WPT2H",
      "alloy_desig_uns_no": "R50400",
      "class_condition_temper": "Annealed",
      "size_thickness_mm": null,
      "min_tensile_strength_mpa": 400,
      "values": {
        "40": 400,
        "100": 340,
        "150": 289,
        "200": 250,
        "250": 219,
        "300": 190,
        "325": 178,
        "350": 170,
        "375": null,
        "400": null,
        "425": null,
        "450": null,
        "475": null,
        "500": null,
        "525": null,
        "550": null,
        "575": null,
        "600": null,
        "625": null,
        "650": null,
        "675": null,
        "700": null,
        "725": null,
        "750": null,
        "775": null,
        "800": null,
        "825": null,
        "850": null,
        "875": null,
        "900": null
      }
    },
    {
      "block": 54,
      "line_no": 38,
      "nominal_composition": null,
      "product_form": "Wld. fittings",
      "spec_no": "SB–363",
      "type_grade": "WPT2HW",
      "alloy_desig_uns_no": "R50400",
      "class_condition_temper": "Annealed",
      "size_thickness_mm": null,
      "min_tensile_strength_mpa": 400,
      "values": {
        "40": 400,
        "100": 340,
        "150": 289,
        "200": 250,
        "250": 219,
        "300": 190,
        "325": 178,
        "350": 170,
        "375": null,
        "400": null,
        "425": null,
        "450": null,
        "475": null,
        "500": null,
        "525": null,
        "550": null,
        "575": null,
        "600": null,
        "625": null,
        "650": null,
        "675": null,
        "700": null,
        "725": null,
        "750": null,
        "775": null,
        "800": null,
        "825": null,
        "850": null,
        "875": null,
        "900": null
      }
    },
    {
      "block": 54,
      "line_no": 39,
      "nominal_composition": null,
      "product_form": "Forgings",
      "spec_no": "SB–381",
      "type_grade": "F–2H",
      "alloy_desig_uns_no": "R50400",
      "class_condition_temper": "Annealed",
      "size_thickness_mm": null,
      "min_tensile_strength_mpa": 400,
      "values": {
        "40": 400,
        "100": 340,
        "150": 289,
        "200": 250,
        "250": 219,
        "300": 190,
        "325": 178,
        "350": 170,
        "375": null,
        "400": null,
        "425": null,
        "450": null,
        "475": null,
        "500": null,
        "525": null,
        "550": null,
        "575": null,
        "600": null,
        "625": null,
        "650": null,
        "675": null,
        "700": null,
        "725": null,
        "750": null,
        "775": null,
        "800": null,
        "825": null,
        "850": null,
        "875": null,
        "900": null
      }
    },
    {
      "block": 54,
      "line_no": 40,
      "nominal_composition": null,
      "product_form": "Smls. pipe",
      "spec_no": "SB–861",
      "type_grade": "2H",
      "alloy_desig_uns_no": "R50400",
      "class_condition_temper": "Annealed",
      "size_thickness_mm": null,
      "min_tensile_strength_mpa": 400,
      "values": {
        "40": 400,
        "100": 340,
        "150": 289,
        "200": 250,
        "250": 219,
        "300": 190,
        "325": 178,
        "350": 170,
        "375": null,
        "400": null,
        "425": null,
        "450": null,
        "475": null,
        "500": null,
        "525": null,
        "550": null,
        "575": null,
        "600": null,
        "625": null,
        "650": null,
        "675": null,
        "700": null,
        "725": null,
        "750": null,
        "775": null,
        "800": null,
        "825": null,
        "850": null,
        "875": null,
        "900": null
      }
    },
    {
      "block": 54,
      "line_no": 41,
      "nominal_composition": null,
      "product_form": "Wld. pipe",
      "spec_no": "SB–862",
      "type_grade": "2H",
      "alloy_desig_uns_no": "R50400",
      "class_condition_temper": "Annealed",
      "size_thickness_mm": null,
      "min_tensile_strength_mpa": 400,
      "values": {
        "40": 400,
        "100": 340,
        "150": 289,
        "200": 250,
        "250": 219,
        "300": 190,
        "325": 178,
        "350": 170,
        "375": null,
        "400": null,
        "425": null,
        "450": null,
        "475": null,
        "500": null,
        "525": null,
        "550": null,
        "575": null,
        "600": null,
        "625": null,
        "650": null,
        "675": null,
        "700": null,
        "725": null,
        "750": null,
        "775": null,
        "800": null,
        "825": null,
        "850": null,
        "875": null,
        "900": null
      }
    },
    {
      "block": 54,
      "line_no": 42,
      "nominal_composition": null,
      "product_form": "Castings",
      "spec_no": "SB–367",
      "type_grade": "C–3",
      "alloy_desig_uns_no": "R50550",
      "class_condition_temper": null,
      "size_thickness_mm": null,
      "min_tensile_strength_mpa": 450,
      "values": {
        "40": 448,
        "100": 372,
        "150": 306,
        "200": 254,
        "250": 212,
        "300": null,
        "325": null,
        "350": null,
        "375": null,
        "400": null,
        "425": null,
        "450": null,
        "475": null,
        "500": null,
        "525": null,
        "550": null,
        "575": null,
        "600": null,
        "625": null,
        "650": null,
        "675": null,
        "700": null,
        "725": null,
        "750": null,
        "775": null,
        "800": null,
        "825": null,
        "850": null,
        "875": null,
        "900": null
      }
    },
    {
      "block": 54,
      "line_no": 43,
      "nominal_composition": null,
      "product_form": "Plate, sheet, strip",
      "spec_no": "SB–265",
      "type_grade": 3,
      "alloy_desig_uns_no": "R50550",
      "class_condition_temper": "Annealed",
      "size_thickness_mm": null,
      "min_tensile_strength_mpa": 450,
      "values": {
        "40": 448,
        "100": 372,
        "150": 306,
        "200": 254,
        "250": 212,
        "300": 185,
        "325": 173,
        "350": null,
        "375": null,
        "400": null,
        "425": null,
        "450": null,
        "475": null,
        "500": null,
        "525": null,
        "550": null,
        "575": null,
        "600": null,
        "625": null,
        "650": null,
        "675": null,
        "700": null,
        "725": null,
        "750": null,
        "775": null,
        "800": null,
        "825": null,
        "850": null,
        "875": null,
        "900": null
      }
    },
    {
      "block": 54,
      "line_no": 44,
      "nominal_composition": null,
      "product_form": "Smls. & wld. tube",
      "spec_no": "SB–338",
      "type_grade": 3,
      "alloy_desig_uns_no": "R50550",
      "class_condition_temper": "Annealed",
      "size_thickness_mm": null,
      "min_tensile_strength_mpa": 450,
      "values": {
        "40": 448,
        "100": 372,
        "150": 306,
        "200": 254,
        "250": 212,
        "300": 185,
        "325": 173,
        "350": null,
        "375": null,
        "400": null,
        "425": null,
        "450": null,
        "475": null,
        "500": null,
        "525": null,
        "550": null,
        "575": null,
        "600": null,
        "625": null,
        "650": null,
        "675": null,
        "700": null,
        "725": null,
        "750": null,
        "775": null,
        "800": null,
        "825": null,
        "850": null,
        "875": null,
        "900": null
      }
    },
    {
      "block": 54,
      "line_no": 45,
      "nominal_composition": null,
      "product_form": "Bar, billet",
      "spec_no": "SB–348",
      "type_grade": 3,
      "alloy_desig_uns_no": "R50550",
      "class_condition_temper": "Annealed",
      "size_thickness_mm": null,
      "min_tensile_strength_mpa": 450,
      "values": {
        "40": 448,
        "100": 372,
        "150": 306,
        "200": 254,
        "250": 212,
        "300": 185,
        "325": 173,
        "350": null,
        "375": null,
        "400": null,
        "425": null,
        "450": null,
        "475": null,
        "500": null,
        "525": null,
        "550": null,
        "575": null,
        "600": null,
        "625": null,
        "650": null,
        "675": null,
        "700": null,
        "725": null,
        "750": null,
        "775": null,
        "800": null,
        "825": null,
        "850": null,
        "875": null,
        "900": null
      }
    },
    {
      "block": 55,
      "line_no": 1,
      "nominal_composition": null,
      "product_form": "Smls. & wld. ftgs.",
      "spec_no": "SB–363",
      "type_grade": "WPT3",
      "alloy_desig_uns_no": "R50550",
      "class_condition_temper": "Annealed",
      "size_thickness_mm": null,
      "min_tensile_strength_mpa": 450,
      "values": {
        "40": 448,
        "100": 372,
        "150": 306,
        "200": 254,
        "250": 212,
        "300": 185,
        "325": 173,
        "350": null,
        "375": null,
        "400": null,
        "425": null,
        "450": null,
        "475": null,
        "500": null,
        "525": null,
        "550": null,
        "575": null,
        "600": null,
        "625": null,
        "650": null,
        "675": null,
        "700": null,
        "725": null,
        "750": null,
        "775": null,
        "800": null,
        "825": null,
        "850": null,
        "875": null,
        "900": null
      }
    },
    {
      "block": 55,
      "line_no": 2,
      "nominal_composition": null,
      "product_form": "Forgings",
      "spec_no": "SB–381",
      "type_grade": "F–3",
      "alloy_desig_uns_no": "R50550",
      "class_condition_temper": "Annealed",
      "size_thickness_mm": null,
      "min_tensile_strength_mpa": 450,
      "values": {
        "40": 448,
        "100": 372,
        "150": 306,
        "200": 254,
        "250": 212,
        "300": 185,
        "325": 173,
        "350": null,
        "375": null,
        "400": null,
        "425": null,
        "450": null,
        "475": null,
        "500": null,
        "525": null,
        "550": null,
        "575": null,
        "600": null,
        "625": null,
        "650": null,
        "675": null,
        "700": null,
        "725": null,
        "750": null,
        "775": null,
        "800": null,
        "825": null,
        "850": null,
        "875": null,
        "900": null
      }
    },
    {
      "block": 55,
      "line_no": 3,
      "nominal_composition": null,
      "product_form": "Smls. pipe",
      "spec_no": "SB–861",
      "type_grade": 3,
      "alloy_desig_uns_no": "R50550",
      "class_condition_temper": "Annealed",
      "size_thickness_mm": null,
      "min_tensile_strength_mpa": 450,
      "values": {
        "40": 448,
        "100": 372,
        "150": 306,
        "200": 254,
        "250": 212,
        "300": 185,
        "325": 173,
        "350": null,
        "375": null,
        "400": null,
        "425": null,
        "450": null,
        "475": null,
        "500": null,
        "525": null,
        "550": null,
        "575": null,
        "600": null,
        "625": null,
        "650": null,
        "675": null,
        "700": null,
        "725": null,
        "750": null,
        "775": null,
        "800": null,
        "825": null,
        "850": null,
        "875": null,
        "900": null
      }
    },
    {
      "block": 55,
      "line_no": 4,
      "nominal_composition": null,
      "product_form": "Wld. pipe",
      "spec_no": "SB–862",
      "type_grade": 3,
      "alloy_desig_uns_no": "R50550",
      "class_condition_temper": "Annealed",
      "size_thickness_mm": null,
      "min_tensile_strength_mpa": 450,
      "values": {
        "40": 448,
        "100": 372,
        "150": 306,
        "200": 254,
        "250": 212,
        "300": 185,
        "325": 173,
        "350": null,
        "375": null,
        "400": null,
        "425": null,
        "450": null,
        "475": null,
        "500": null,
        "525": null,
        "550": null,
        "575": null,
        "600": null,
        "625": null,
        "650": null,
        "675": null,
        "700": null,
        "725": null,
        "750": null,
        "775": null,
        "800": null,
        "825": null,
        "850": null,
        "875": null,
        "900": null
      }
    },
    {
      "block": 55,
      "line_no": 5,
      "nominal_composition": null,
      "product_form": "Plate, sheet, strip",
      "spec_no": "SB–265",
      "type_grade": 11,
      "alloy_desig_uns_no": "R52250",
      "class_condition_temper": "Annealed",
      "size_thickness_mm": null,
      "min_tensile_strength_mpa": 240,
      "values": {
        "40": 241,
        "100": 194,
        "150": 159,
        "200": 135,
        "250": 116,
        "300": 93.8,
        "325": 81.7,
        "350": null,
        "375": null,
        "400": null,
        "425": null,
        "450": null,
        "475": null,
        "500": null,
        "525": null,
        "550": null,
        "575": null,
        "600": null,
        "625": null,
        "650": null,
        "675": null,
        "700": null,
        "725": null,
        "750": null,
        "775": null,
        "800": null,
        "825": null,
        "850": null,
        "875": null,
        "900": null
      }
    },
    {
      "block": 55,
      "line_no": 6,
      "nominal_composition": null,
      "product_form": "Plate, sheet, strip",
      "spec_no": "SB–265",
      "type_grade": 17,
      "alloy_desig_uns_no": "R52252",
      "class_condition_temper": "Annealed",
      "size_thickness_mm": null,
      "min_tensile_strength_mpa": 240,
      "values": {
        "40": 241,
        "100": 196,
        "150": 159,
        "200": 134,
        "250": 117,
        "300": 93.6,
        "325": 80.7,
        "350": null,
        "375": null,
        "400": null,
        "425": null,
        "450": null,
        "475": null,
        "500": null,
        "525": null,
        "550": null,
        "575": null,
        "600": null,
        "625": null,
        "650": null,
        "675": null,
        "700": null,
        "725": null,
        "750": null,
        "775": null,
        "800": null,
        "825": null,
        "850": null,
        "875": null,
        "900": null
      }
    },
    {
      "block": 55,
      "line_no": 7,
      "nominal_composition": null,
      "product_form": "Plate, sheet, strip",
      "spec_no": "SB–265",
      "type_grade": 27,
      "alloy_desig_uns_no": "R52254",
      "class_condition_temper": "Annealed",
      "size_thickness_mm": null,
      "min_tensile_strength_mpa": 240,
      "values": {
        "40": 241,
        "100": 194,
        "150": 159,
        "200": 135,
        "250": 116,
        "300": 93.8,
        "325": 81.7,
        "350": null,
        "375": null,
        "400": null,
        "425": null,
        "450": null,
        "475": null,
        "500": null,
        "525": null,
        "550": null,
        "575": null,
        "600": null,
        "625": null,
        "650": null,
        "675": null,
        "700": null,
        "725": null,
        "750": null,
        "775": null,
        "800": null,
        "825": null,
        "850": null,
        "875": null,
        "900": null
      }
    },
    {
      "block": 55,
      "line_no": 8,
      "nominal_composition": null,
      "product_form": "Plate, sheet, strip",
      "spec_no": "SB–265",
      "type_grade": 7,
      "alloy_desig_uns_no": "R52400",
      "class_condition_temper": "Annealed",
      "size_thickness_mm": null,
      "min_tensile_strength_mpa": 345,
      "values": {
        "40": 345,
        "100": 295,
        "150": 249,
        "200": 216,
        "250": 188,
        "300": 164,
        "325": 153,
        "350": null,
        "375": null,
        "400": null,
        "425": null,
        "450": null,
        "475": null,
        "500": null,
        "525": null,
        "550": null,
        "575": null,
        "600": null,
        "625": null,
        "650": null,
        "675": null,
        "700": null,
        "725": null,
        "750": null,
        "775": null,
        "800": null,
        "825": null,
        "850": null,
        "875": null,
        "900": null
      }
    },
    {
      "block": 55,
      "line_no": 9,
      "nominal_composition": null,
      "product_form": "Plate, sheet, strip",
      "spec_no": "SB–265",
      "type_grade": "7H",
      "alloy_desig_uns_no": "R52400",
      "class_condition_temper": "Annealed",
      "size_thickness_mm": null,
      "min_tensile_strength_mpa": 400,
      "values": {
        "40": 400,
        "100": 340,
        "150": 289,
        "200": 250,
        "250": 219,
        "300": 190,
        "325": 178,
        "350": 170,
        "375": null,
        "400": null,
        "425": null,
        "450": null,
        "475": null,
        "500": null,
        "525": null,
        "550": null,
        "575": null,
        "600": null,
        "625": null,
        "650": null,
        "675": null,
        "700": null,
        "725": null,
        "750": null,
        "775": null,
        "800": null,
        "825": null,
        "850": null,
        "875": null,
        "900": null
      }
    },
    {
      "block": 55,
      "line_no": 10,
      "nominal_composition": null,
      "product_form": "Smls. & wld. tube",
      "spec_no": "SB–338",
      "type_grade": "7H",
      "alloy_desig_uns_no": "R52400",
      "class_condition_temper": "Annealed",
      "size_thickness_mm": null,
      "min_tensile_strength_mpa": 400,
      "values": {
        "40": 400,
        "100": 340,
        "150": 289,
        "200": 250,
        "250": 219,
        "300": 190,
        "325": 178,
        "350": 170,
        "375": null,
        "400": null,
        "425": null,
        "450": null,
        "475": null,
        "500": null,
        "525": null,
        "550": null,
        "575": null,
        "600": null,
        "625": null,
        "650": null,
        "675": null,
        "700": null,
        "725": null,
        "750": null,
        "775": null,
        "800": null,
        "825": null,
        "850": null,
        "875": null,
        "900": null
      }
    },
    {
      "block": 55,
      "line_no": 11,
      "nominal_composition": null,
      "product_form": "Bar, billet",
      "spec_no": "SB–348",
      "type_grade": "7H",
      "alloy_desig_uns_no": "R52400",
      "class_condition_temper": "Annealed",
      "size_thickness_mm": null,
      "min_tensile_strength_mpa": 400,
      "values": {
        "40": 400,
        "100": 340,
        "150": 289,
        "200": 250,
        "250": 219,
        "300": 190,
        "325": 178,
        "350": 170,
        "375": null,
        "400": null,
        "425": null,
        "450": null,
        "475": null,
        "500": null,
        "525": null,
        "550": null,
        "575": null,
        "600": null,
        "625": null,
        "650": null,
        "675": null,
        "700": null,
        "725": null,
        "750": null,
        "775": null,
        "800": null,
        "825": null,
        "850": null,
        "875": null,
        "900": null
      }
    },
    {
      "block": 55,
      "line_no": 12,
      "nominal_composition": null,
      "product_form": "Smls. fittings",
      "spec_no": "SB–363",
      "type_grade": "WPT7H",
      "alloy_desig_uns_no": "R52400",
      "class_condition_temper": "Annealed",
      "size_thickness_mm": null,
      "min_tensile_strength_mpa": 400,
      "values": {
        "40": 400,
        "100": 340,
        "150": 289,
        "200": 250,
        "250": 219,
        "300": 190,
        "325": 178,
        "350": 170,
        "375": null,
        "400": null,
        "425": null,
        "450": null,
        "475": null,
        "500": null,
        "525": null,
        "550": null,
        "575": null,
        "600": null,
        "625": null,
        "650": null,
        "675": null,
        "700": null,
        "725": null,
        "750": null,
        "775": null,
        "800": null,
        "825": null,
        "850": null,
        "875": null,
        "900": null
      }
    },
    {
      "block": 55,
      "line_no": 13,
      "nominal_composition": null,
      "product_form": "Wld. fittings",
      "spec_no": "SB–363",
      "type_grade": "WPT7HW",
      "alloy_desig_uns_no": "R52400",
      "class_condition_temper": "Annealed",
      "size_thickness_mm": null,
      "min_tensile_strength_mpa": 400,
      "values": {
        "40": 400,
        "100": 340,
        "150": 289,
        "200": 250,
        "250": 219,
        "300": 190,
        "325": 178,
        "350": 170,
        "375": null,
        "400": null,
        "425": null,
        "450": null,
        "475": null,
        "500": null,
        "525": null,
        "550": null,
        "575": null,
        "600": null,
        "625": null,
        "650": null,
        "675": null,
        "700": null,
        "725": null,
        "750": null,
        "775": null,
        "800": null,
        "825": null,
        "850": null,
        "875": null,
        "900": null
      }
    },
    {
      "block": 55,
      "line_no": 14,
      "nominal_composition": null,
      "product_form": "Forgings",
      "spec_no": "SB–381",
      "type_grade": "F–7H",
      "alloy_desig_uns_no": "R52400",
      "class_condition_temper": "Annealed",
      "size_thickness_mm": null,
      "min_tensile_strength_mpa": 400,
      "values": {
        "40": 400,
        "100": 340,
        "150": 289,
        "200": 250,
        "250": 219,
        "300": 190,
        "325": 178,
        "350": 170,
        "375": null,
        "400": null,
        "425": null,
        "450": null,
        "475": null,
        "500": null,
        "525": null,
        "550": null,
        "575": null,
        "600": null,
        "625": null,
        "650": null,
        "675": null,
        "700": null,
        "725": null,
        "750": null,
        "775": null,
        "800": null,
        "825": null,
        "850": null,
        "875": null,
        "900": null
      }
    },
    {
      "block": 55,
      "line_no": 15,
      "nominal_composition": null,
      "product_form": "Smls. pipe",
      "spec_no": "SB–861",
      "type_grade": "7H",
      "alloy_desig_uns_no": "R52400",
      "class_condition_temper": "Annealed",
      "size_thickness_mm": null,
      "min_tensile_strength_mpa": 400,
      "values": {
        "40": 400,
        "100": 340,
        "150": 289,
        "200": 250,
        "250": 219,
        "300": 190,
        "325": 178,
        "350": 170,
        "375": null,
        "400": null,
        "425": null,
        "450": null,
        "475": null,
        "500": null,
        "525": null,
        "550": null,
        "575": null,
        "600": null,
        "625": null,
        "650": null,
        "675": null,
        "700": null,
        "725": null,
        "750": null,
        "775": null,
        "800": null,
        "825": null,
        "850": null,
        "875": null,
        "900": null
      }
    },
    {
      "block": 55,
      "line_no": 16,
      "nominal_composition": null,
      "product_form": "Wld. pipe",
      "spec_no": "SB–862",
      "type_grade": "7H",
      "alloy_desig_uns_no": "R52400",
      "class_condition_temper": "Annealed",
      "size_thickness_mm": null,
      "min_tensile_strength_mpa": 400,
      "values": {
        "40": 400,
        "100": 340,
        "150": 289,
        "200": 250,
        "250": 219,
        "300": 190,
        "325": 178,
        "350": 170,
        "375": null,
        "400": null,
        "425": null,
        "450": null,
        "475": null,
        "500": null,
        "525": null,
        "550": null,
        "575": null,
        "600": null,
        "625": null,
        "650": null,
        "675": null,
        "700": null,
        "725": null,
        "750": null,
        "775": null,
        "800": null,
        "825": null,
        "850": null,
        "875": null,
        "900": null
      }
    },
    {
      "block": 55,
      "line_no": 17,
      "nominal_composition": null,
      "product_form": "Plate, sheet, strip",
      "spec_no": "SB–265",
      "type_grade": 16,
      "alloy_desig_uns_no": "R52402",
      "class_condition_temper": "Annealed",
      "size_thickness_mm": null,
