Repository: danivelas0/asme-pcc

File: resources/bpvc_ii_d_metric_2025/table_y_1.json (part 59 of 71)
    "Min. Yield Strength, MPa",
    "Notes"
  ],
  "columns_values": [
    {
      "block": 47,
      "line_no": 9,
      "nominal_composition": "59Ni–23Cr–16Mo",
      "product_form": "Wld. fittings",
      "spec_no": "SB–366",
      "type_grade": "WP5923W",
      "alloy_desig_uns_no": "N06059",
      "class_condition_temper": "Annealed",
      "size_thickness_mm": null,
      "min_tensile_strength_mpa": 690,
      "min_yield_strength_mpa": 310,
      "notes": null,
      "values": {
        "40": 310,
        "65": 295,
        "100": 276,
        "125": 268,
        "150": 260,
        "175": 255,
        "200": 248,
        "225": 242,
        "250": 236,
        "275": 230,
        "300": 225,
        "325": 219,
        "350": 214,
        "375": 208,
        "400": 202,
        "425": 198,
        "450": 193,
        "475": 188,
        "500": 183,
        "525": 179,
        "550": null,
        "575": null,
        "600": null,
        "625": null,
        "650": null,
        "675": null,
        "700": null,
        "725": null,
        "750": null,
        "775": null,
        "800": null,
        "825": null,
        "850": null,
        "875": null,
        "900": null
      }
    },
    {
      "block": 47,
      "line_no": 10,
      "nominal_composition": "59Ni–23Cr–16Mo",
      "product_form": "Fittings",
      "spec_no": "SB–366",
      "type_grade": "WP5923WX",
      "alloy_desig_uns_no": "N06059",
      "class_condition_temper": "Annealed",
      "size_thickness_mm": null,
      "min_tensile_strength_mpa": 690,
      "min_yield_strength_mpa": 310,
      "notes": null,
      "values": {
        "40": 310,
        "65": 295,
        "100": 276,
        "125": 268,
        "150": 260,
        "175": 255,
        "200": 248,
        "225": 242,
        "250": 236,
        "275": 230,
        "300": 225,
        "325": 219,
        "350": 214,
        "375": 208,
        "400": 202,
        "425": 198,
        "450": 193,
        "475": 188,
        "500": 183,
        "525": 179,
        "550": null,
        "575": null,
        "600": null,
        "625": null,
        "650": null,
        "675": null,
        "700": null,
        "725": null,
        "750": null,
        "775": null,
        "800": null,
        "825": null,
        "850": null,
        "875": null,
        "900": null
      }
    },
    {
      "block": 47,
      "line_no": 11,
      "nominal_composition": "59Ni–23Cr–16Mo",
      "product_form": "Forged fittings",
      "spec_no": "SB–462",
      "type_grade": null,
      "alloy_desig_uns_no": "N06059",
      "class_condition_temper": "Solution ann.",
      "size_thickness_mm": null,
      "min_tensile_strength_mpa": 690,
      "min_yield_strength_mpa": 310,
      "notes": null,
      "values": {
        "40": 310,
        "65": 295,
        "100": 276,
        "125": 268,
        "150": 260,
        "175": 255,
        "200": 248,
        "225": 242,
        "250": 236,
        "275": 230,
        "300": 225,
        "325": 219,
        "350": 214,
        "375": 208,
        "400": 202,
        "425": 198,
        "450": 193,
        "475": 188,
        "500": 183,
        "525": 179,
        "550": null,
        "575": null,
        "600": null,
        "625": null,
        "650": null,
        "675": null,
        "700": null,
        "725": null,
        "750": null,
        "775": null,
        "800": null,
        "825": null,
        "850": null,
        "875": null,
        "900": null
      }
    },
    {
      "block": 47,
      "line_no": 12,
      "nominal_composition": "59Ni–23Cr–16Mo",
      "product_form": "Forgings",
      "spec_no": "SB–564",
      "type_grade": null,
      "alloy_desig_uns_no": "N06059",
      "class_condition_temper": "Solution ann.",
      "size_thickness_mm": null,
      "min_tensile_strength_mpa": 690,
      "min_yield_strength_mpa": 310,
      "notes": null,
      "values": {
        "40": 310,
        "65": 295,
        "100": 276,
        "125": 268,
        "150": 260,
        "175": 255,
        "200": 248,
        "225": 242,
        "250": 236,
        "275": 230,
        "300": 225,
        "325": 219,
        "350": 214,
        "375": 208,
        "400": 202,
        "425": 198,
        "450": 193,
        "475": 188,
        "500": 183,
        "525": 179,
        "550": null,
        "575": null,
        "600": null,
        "625": null,
        "650": null,
        "675": null,
        "700": null,
        "725": null,
        "750": null,
        "775": null,
        "800": null,
        "825": null,
        "850": null,
        "875": null,
        "900": null
      }
    },
    {
      "block": 47,
      "line_no": 13,
      "nominal_composition": "59Ni–23Cr–16Mo",
      "product_form": "Rod",
      "spec_no": "SB–574",
      "type_grade": null,
      "alloy_desig_uns_no": "N06059",
      "class_condition_temper": "Solution ann.",
      "size_thickness_mm": null,
      "min_tensile_strength_mpa": 690,
      "min_yield_strength_mpa": 310,
      "notes": null,
      "values": {
        "40": 310,
        "65": 295,
        "100": 276,
        "125": 268,
        "150": 260,
        "175": 255,
        "200": 248,
        "225": 242,
        "250": 236,
        "275": 230,
        "300": 225,
        "325": 219,
        "350": 214,
        "375": 208,
        "400": 202,
        "425": 198,
        "450": 193,
        "475": 188,
        "500": 183,
        "525": 179,
        "550": null,
        "575": null,
        "600": null,
        "625": null,
        "650": null,
        "675": null,
        "700": null,
        "725": null,
        "750": null,
        "775": null,
        "800": null,
        "825": null,
        "850": null,
        "875": null,
        "900": null
      }
    },
    {
      "block": 47,
      "line_no": 14,
      "nominal_composition": "59Ni–23Cr–16Mo",
      "product_form": "Plate, sheet, strip",
      "spec_no": "SB–575",
      "type_grade": null,
      "alloy_desig_uns_no": "N06059",
      "class_condition_temper": "Solution ann.",
      "size_thickness_mm": null,
      "min_tensile_strength_mpa": 690,
      "min_yield_strength_mpa": 310,
      "notes": null,
      "values": {
        "40": 310,
        "65": 295,
        "100": 276,
        "125": 268,
        "150": 260,
        "175": 255,
        "200": 248,
        "225": 242,
        "250": 236,
        "275": 230,
        "300": 225,
        "325": 219,
        "350": 214,
        "375": 208,
        "400": 202,
        "425": 198,
        "450": 193,
        "475": 188,
        "500": 183,
        "525": 179,
        "550": null,
        "575": null,
        "600": null,
        "625": null,
        "650": null,
        "675": null,
        "700": null,
        "725": null,
        "750": null,
        "775": null,
        "800": null,
        "825": null,
        "850": null,
        "875": null,
        "900": null
      }
    },
    {
      "block": 47,
      "line_no": 15,
      "nominal_composition": "59Ni–23Cr–16Mo",
      "product_form": "Wld. pipe",
      "spec_no": "SB–619",
      "type_grade": null,
      "alloy_desig_uns_no": "N06059",
      "class_condition_temper": "Solution ann.",
      "size_thickness_mm": null,
      "min_tensile_strength_mpa": 690,
      "min_yield_strength_mpa": 310,
      "notes": null,
      "values": {
        "40": 310,
        "65": 295,
        "100": 276,
        "125": 268,
        "150": 260,
        "175": 255,
        "200": 248,
        "225": 242,
        "250": 236,
        "275": 230,
        "300": 225,
        "325": 219,
        "350": 214,
        "375": 208,
        "400": 202,
        "425": 198,
        "450": 193,
        "475": 188,
        "500": 183,
        "525": 179,
        "550": null,
        "575": null,
        "600": null,
        "625": null,
        "650": null,
        "675": null,
        "700": null,
        "725": null,
        "750": null,
        "775": null,
        "800": null,
        "825": null,
        "850": null,
        "875": null,
        "900": null
      }
    },
    {
      "block": 47,
      "line_no": 16,
      "nominal_composition": "59Ni–23Cr–16Mo",
      "product_form": "Smls. pipe & tube",
      "spec_no": "SB–622",
      "type_grade": null,
      "alloy_desig_uns_no": "N06059",
      "class_condition_temper": "Solution ann.",
      "size_thickness_mm": null,
      "min_tensile_strength_mpa": 690,
      "min_yield_strength_mpa": 310,
      "notes": null,
      "values": {
        "40": 310,
        "65": 295,
        "100": 276,
        "125": 268,
        "150": 260,
        "175": 255,
        "200": 248,
        "225": 242,
        "250": 236,
        "275": 230,
        "300": 225,
        "325": 219,
        "350": 214,
        "375": 208,
        "400": 202,
        "425": 198,
        "450": 193,
        "475": 188,
        "500": 183,
        "525": 179,
        "550": null,
        "575": null,
        "600": null,
        "625": null,
        "650": null,
        "675": null,
        "700": null,
        "725": null,
        "750": null,
        "775": null,
        "800": null,
        "825": null,
        "850": null,
        "875": null,
        "900": null
      }
    },
    {
      "block": 47,
      "line_no": 17,
      "nominal_composition": "59Ni–23Cr–16Mo",
      "product_form": "Wld. tube",
      "spec_no": "SB–626",
      "type_grade": null,
      "alloy_desig_uns_no": "N06059",
      "class_condition_temper": "Solution ann.",
      "size_thickness_mm": null,
      "min_tensile_strength_mpa": 690,
      "min_yield_strength_mpa": 310,
      "notes": null,
      "values": {
        "40": 310,
        "65": 295,
        "100": 276,
        "125": 268,
        "150": 260,
        "175": 255,
        "200": 248,
        "225": 242,
        "250": 236,
        "275": 230,
        "300": 225,
        "325": 219,
        "350": 214,
        "375": 208,
        "400": 202,
        "425": 198,
        "450": 193,
        "475": 188,
        "500": 183,
        "525": 179,
        "550": null,
        "575": null,
        "600": null,
        "625": null,
        "650": null,
        "675": null,
        "700": null,
        "725": null,
        "750": null,
        "775": null,
        "800": null,
        "825": null,
        "850": null,
        "875": null,
        "900": null
      }
    },
    {
      "block": 47,
      "line_no": 18,
      "nominal_composition": "59Ni–23Cr–16Mo–1.6Cu",
      "product_form": "Fittings",
      "spec_no": "SB–366",
      "type_grade": null,
      "alloy_desig_uns_no": "N06200",
      "class_condition_temper": "Solution ann.",
      "size_thickness_mm": null,
      "min_tensile_strength_mpa": 690,
      "min_yield_strength_mpa": 310,
      "notes": null,
      "values": {
        "40": 310,
        "65": null,
        "100": 276,
        "125": null,
        "150": 256,
        "175": null,
        "200": 238,
        "225": null,
        "250": 222,
        "275": null,
        "300": 209,
        "325": 204,
        "350": 200,
        "375": 197,
        "400": 195,
        "425": 193,
        "450": 192,
        "475": 191,
        "500": 189,
        "525": 185,
        "550": null,
        "575": null,
        "600": null,
        "625": null,
        "650": null,
        "675": null,
        "700": null,
        "725": null,
        "750": null,
        "775": null,
        "800": null,
        "825": null,
        "850": null,
        "875": null,
        "900": null
      }
    },
    {
      "block": 47,
      "line_no": 19,
      "nominal_composition": "59Ni–23Cr–16Mo–1.6Cu",
      "product_form": "Forgings",
      "spec_no": "SB–462",
      "type_grade": null,
      "alloy_desig_uns_no": "N06200",
      "class_condition_temper": "Solution ann.",
      "size_thickness_mm": null,
      "min_tensile_strength_mpa": 690,
      "min_yield_strength_mpa": 310,
      "notes": null,
      "values": {
        "40": 310,
        "65": null,
        "100": 276,
        "125": null,
        "150": 256,
        "175": null,
        "200": 238,
        "225": null,
        "250": 222,
        "275": null,
        "300": 209,
        "325": 204,
        "350": 200,
        "375": 197,
        "400": 195,
        "425": 193,
        "450": 192,
        "475": 191,
        "500": 189,
        "525": 185,
        "550": null,
        "575": null,
        "600": null,
        "625": null,
        "650": null,
        "675": null,
        "700": null,
        "725": null,
        "750": null,
        "775": null,
        "800": null,
        "825": null,
        "850": null,
        "875": null,
        "900": null
      }
    },
    {
      "block": 47,
      "line_no": 20,
      "nominal_composition": "59Ni–23Cr–16Mo–1.6Cu",
      "product_form": "Forgings",
      "spec_no": "SB–564",
      "type_grade": null,
      "alloy_desig_uns_no": "N06200",
      "class_condition_temper": "Solution ann.",
      "size_thickness_mm": null,
      "min_tensile_strength_mpa": 690,
      "min_yield_strength_mpa": 310,
      "notes": null,
      "values": {
        "40": 310,
        "65": null,
        "100": 276,
        "125": null,
        "150": 256,
        "175": null,
        "200": 238,
        "225": null,
        "250": 222,
        "275": null,
        "300": 209,
        "325": 204,
        "350": 200,
        "375": 197,
        "400": 195,
        "425": 193,
        "450": 192,
        "475": 191,
        "500": 189,
        "525": 185,
        "550": null,
        "575": null,
        "600": null,
        "625": null,
        "650": null,
        "675": null,
        "700": null,
        "725": null,
        "750": null,
        "775": null,
        "800": null,
        "825": null,
        "850": null,
        "875": null,
        "900": null
      }
    },
    {
      "block": 47,
      "line_no": 21,
      "nominal_composition": "59Ni–23Cr–16Mo–1.6Cu",
      "product_form": "Rod",
      "spec_no": "SB–574",
      "type_grade": null,
      "alloy_desig_uns_no": "N06200",
      "class_condition_temper": "Solution ann.",
      "size_thickness_mm": null,
      "min_tensile_strength_mpa": 690,
      "min_yield_strength_mpa": 310,
      "notes": null,
      "values": {
        "40": 310,
        "65": null,
        "100": 276,
        "125": null,
        "150": 256,
        "175": null,
        "200": 238,
        "225": null,
        "250": 222,
        "275": null,
        "300": 209,
        "325": 204,
        "350": 200,
        "375": 197,
        "400": 195,
        "425": 193,
        "450": 192,
        "475": 191,
        "500": 189,
        "525": 185,
        "550": null,
        "575": null,
        "600": null,
        "625": null,
        "650": null,
        "675": null,
        "700": null,
        "725": null,
        "750": null,
        "775": null,
        "800": null,
        "825": null,
        "850": null,
        "875": null,
        "900": null
      }
    },
    {
      "block": 47,
      "line_no": 22,
      "nominal_composition": "59Ni–23Cr–16Mo–1.6Cu",
      "product_form": "Plate, sheet, strip",
      "spec_no": "SB–575",
      "type_grade": null,
      "alloy_desig_uns_no": "N06200",
      "class_condition_temper": "Solution ann.",
      "size_thickness_mm": null,
      "min_tensile_strength_mpa": 690,
      "min_yield_strength_mpa": 310,
      "notes": null,
      "values": {
        "40": 310,
        "65": null,
        "100": 276,
        "125": null,
        "150": 256,
        "175": null,
        "200": 238,
        "225": null,
        "250": 222,
        "275": null,
        "300": 209,
        "325": 204,
        "350": 200,
        "375": 197,
        "400": 195,
        "425": 193,
        "450": 192,
        "475": 191,
        "500": 189,
        "525": 185,
        "550": null,
        "575": null,
        "600": null,
        "625": null,
        "650": null,
        "675": null,
        "700": null,
        "725": null,
        "750": null,
        "775": null,
        "800": null,
        "825": null,
        "850": null,
        "875": null,
        "900": null
      }
    },
    {
      "block": 47,
      "line_no": 23,
      "nominal_composition": "59Ni–23Cr–16Mo–1.6Cu",
      "product_form": "Wld. pipe",
      "spec_no": "SB–619",
      "type_grade": null,
      "alloy_desig_uns_no": "N06200",
      "class_condition_temper": "Solution ann.",
      "size_thickness_mm": null,
      "min_tensile_strength_mpa": 690,
      "min_yield_strength_mpa": 310,
      "notes": null,
      "values": {
        "40": 310,
        "65": null,
        "100": 276,
        "125": null,
        "150": 256,
        "175": null,
        "200": 238,
        "225": null,
        "250": 222,
        "275": null,
        "300": 209,
        "325": 204,
        "350": 200,
        "375": 197,
        "400": 195,
        "425": 193,
        "450": 192,
        "475": 191,
        "500": 189,
        "525": 185,
        "550": null,
        "575": null,
        "600": null,
        "625": null,
        "650": null,
        "675": null,
        "700": null,
        "725": null,
        "750": null,
        "775": null,
        "800": null,
        "825": null,
        "850": null,
        "875": null,
        "900": null
      }
    },
    {
      "block": 47,
      "line_no": 24,
      "nominal_composition": "59Ni–23Cr–16Mo–1.6Cu",
      "product_form": "Smls. pipe & tube",
      "spec_no": "SB–622",
      "type_grade": null,
      "alloy_desig_uns_no": "N06200",
      "class_condition_temper": "Solution ann.",
      "size_thickness_mm": null,
      "min_tensile_strength_mpa": 690,
      "min_yield_strength_mpa": 310,
      "notes": null,
      "values": {
        "40": 310,
        "65": null,
        "100": 276,
        "125": null,
        "150": 256,
        "175": null,
        "200": 238,
        "225": null,
        "250": 222,
        "275": null,
        "300": 209,
        "325": 204,
        "350": 200,
        "375": 197,
        "400": 195,
        "425": 193,
        "450": 192,
        "475": 191,
        "500": 189,
        "525": 185,
        "550": null,
        "575": null,
        "600": null,
        "625": null,
        "650": null,
        "675": null,
        "700": null,
        "725": null,
        "750": null,
        "775": null,
        "800": null,
        "825": null,
        "850": null,
        "875": null,
        "900": null
      }
    },
    {
      "block": 47,
      "line_no": 25,
      "nominal_composition": "59Ni–23Cr–16Mo–1.6Cu",
      "product_form": "Wld. tube",
      "spec_no": "SB–626",
      "type_grade": null,
      "alloy_desig_uns_no": "N06200",
      "class_condition_temper": "Solution ann.",
      "size_thickness_mm": null,
      "min_tensile_strength_mpa": 690,
      "min_yield_strength_mpa": 310,
      "notes": null,
      "values": {
        "40": 310,
        "65": null,
        "100": 276,
        "125": null,
        "150": 256,
        "175": null,
        "200": 238,
        "225": null,
        "250": 222,
        "275": null,
        "300": 209,
        "325": 204,
        "350": 200,
        "375": 197,
        "400": 195,
        "425": 193,
        "450": 192,
        "475": 191,
        "500": 189,
        "525": 185,
        "550": null,
        "575": null,
        "600": null,
        "625": null,
        "650": null,
        "675": null,
        "700": null,
        "725": null,
        "750": null,
        "775": null,
        "800": null,
        "825": null,
        "850": null,
        "875": null,
        "900": null
      }
    },
    {
      "block": 47,
      "line_no": 26,
      "nominal_composition": "60Ni–19Cr–19Mo–1.8Ta",
      "product_form": "Smls. & wld. fittings",
      "spec_no": "SB–366",
      "type_grade": null,
      "alloy_desig_uns_no": "N06210",
      "class_condition_temper": "Solution ann.",
      "size_thickness_mm": null,
      "min_tensile_strength_mpa": 690,
      "min_yield_strength_mpa": 310,
      "notes": null,
      "values": {
        "40": 310,
        "65": 287,
        "100": 273,
        "125": 263,
        "150": 253,
        "175": null,
        "200": 236,
        "225": null,
        "250": 220,
        "275": null,
        "300": 206,
        "325": 200,
        "350": 194,
        "375": 189,
        "400": 185,
        "425": 181,
        "450": 177,
        "475": 175,
        "500": 173,
        "525": 171,
        "550": null,
        "575": null,
        "600": null,
        "625": null,
        "650": null,
        "675": null,
        "700": null,
        "725": null,
        "750": null,
        "775": null,
        "800": null,
        "825": null,
        "850": null,
        "875": null,
        "900": null
      }
    },
    {
      "block": 47,
      "line_no": 27,
      "nominal_composition": "60Ni–19Cr–19Mo–1.8Ta",
      "product_form": "Forgings",
      "spec_no": "SB–564",
      "type_grade": null,
      "alloy_desig_uns_no": "N06210",
      "class_condition_temper": "Solution ann.",
      "size_thickness_mm": null,
      "min_tensile_strength_mpa": 690,
      "min_yield_strength_mpa": 310,
      "notes": null,
      "values": {
        "40": 310,
        "65": 287,
        "100": 273,
        "125": 263,
        "150": 253,
        "175": null,
        "200": 236,
        "225": null,
        "250": 220,
        "275": null,
        "300": 206,
        "325": 200,
        "350": 194,
        "375": 189,
        "400": 185,
        "425": 181,
        "450": 177,
        "475": 175,
        "500": 173,
        "525": 171,
        "550": null,
        "575": null,
        "600": null,
        "625": null,
        "650": null,
        "675": null,
        "700": null,
        "725": null,
        "750": null,
        "775": null,
        "800": null,
        "825": null,
        "850": null,
        "875": null,
        "900": null
      }
    },
    {
      "block": 47,
      "line_no": 28,
      "nominal_composition": "60Ni–19Cr–19Mo–1.8Ta",
      "product_form": "Rod",
      "spec_no": "SB–574",
      "type_grade": null,
      "alloy_desig_uns_no": "N06210",
      "class_condition_temper": "Solution ann.",
      "size_thickness_mm": null,
      "min_tensile_strength_mpa": 690,
      "min_yield_strength_mpa": 310,
      "notes": null,
      "values": {
        "40": 310,
        "65": 287,
        "100": 273,
        "125": 263,
        "150": 253,
        "175": null,
        "200": 236,
        "225": null,
        "250": 220,
        "275": null,
        "300": 206,
        "325": 200,
        "350": 194,
        "375": 189,
        "400": 185,
        "425": 181,
        "450": 177,
        "475": 175,
        "500": 173,
        "525": 171,
        "550": null,
        "575": null,
        "600": null,
        "625": null,
        "650": null,
        "675": null,
        "700": null,
        "725": null,
        "750": null,
        "775": null,
        "800": null,
        "825": null,
        "850": null,
        "875": null,
        "900": null
      }
    },
    {
      "block": 47,
      "line_no": 29,
      "nominal_composition": "60Ni–19Cr–19Mo–1.8Ta",
      "product_form": "Plate, sheet, strip",
      "spec_no": "SB–575",
      "type_grade": null,
      "alloy_desig_uns_no": "N06210",
      "class_condition_temper": "Solution ann.",
      "size_thickness_mm": null,
      "min_tensile_strength_mpa": 690,
      "min_yield_strength_mpa": 310,
      "notes": null,
      "values": {
        "40": 310,
        "65": 287,
        "100": 273,
        "125": 263,
        "150": 253,
        "175": null,
        "200": 236,
        "225": null,
        "250": 220,
        "275": null,
        "300": 206,
        "325": 200,
        "350": 194,
        "375": 189,
        "400": 185,
        "425": 181,
        "450": 177,
        "475": 175,
        "500": 173,
        "525": 171,
        "550": null,
        "575": null,
        "600": null,
        "625": null,
        "650": null,
        "675": null,
        "700": null,
        "725": null,
        "750": null,
        "775": null,
        "800": null,
        "825": null,
        "850": null,
        "875": null,
        "900": null
      }
    },
    {
      "block": 47,
      "line_no": 30,
      "nominal_composition": "60Ni–19Cr–19Mo–1.8Ta",
      "product_form": "Wld. pipe",
      "spec_no": "SB–619",
      "type_grade": null,
      "alloy_desig_uns_no": "N06210",
      "class_condition_temper": "Solution ann.",
      "size_thickness_mm": null,
      "min_tensile_strength_mpa": 690,
      "min_yield_strength_mpa": 310,
      "notes": null,
      "values": {
        "40": 310,
        "65": 287,
        "100": 273,
        "125": 263,
        "150": 253,
        "175": null,
        "200": 236,
        "225": null,
        "250": 220,
        "275": null,
        "300": 206,
        "325": 200,
        "350": 194,
        "375": 189,
        "400": 185,
        "425": 181,
        "450": 177,
        "475": 175,
        "500": 173,
        "525": 171,
        "550": null,
        "575": null,
        "600": null,
        "625": null,
        "650": null,
        "675": null,
        "700": null,
        "725": null,
        "750": null,
        "775": null,
        "800": null,
        "825": null,
        "850": null,
        "875": null,
        "900": null
      }
    },
    {
      "block": 47,
      "line_no": 31,
      "nominal_composition": "60Ni–19Cr–19Mo–1.8Ta",
      "product_form": "Smls. pipe & tube",
      "spec_no": "SB–622",
      "type_grade": null,
      "alloy_desig_uns_no": "N06210",
      "class_condition_temper": "Solution ann.",
      "size_thickness_mm": null,
      "min_tensile_strength_mpa": 690,
      "min_yield_strength_mpa": 310,
      "notes": null,
      "values": {
        "40": 310,
        "65": 287,
        "100": 273,
        "125": 263,
        "150": 253,
        "175": null,
        "200": 236,
        "225": null,
        "250": 220,
        "275": null,
        "300": 206,
        "325": 200,
        "350": 194,
        "375": 189,
        "400": 185,
        "425": 181,
        "450": 177,
        "475": 175,
        "500": 173,
        "525": 171,
        "550": null,
        "575": null,
        "600": null,
        "625": null,
        "650": null,
        "675": null,
        "700": null,
        "725": null,
        "750": null,
        "775": null,
        "800": null,
        "825": null,
        "850": null,
        "875": null,
        "900": null
      }
    },
    {
      "block": 47,
      "line_no": 32,
      "nominal_composition": "60Ni–19Cr–19Mo–1.8Ta",
      "product_form": "Wld. tube",
      "spec_no": "SB–626",
      "type_grade": null,
      "alloy_desig_uns_no": "N06210",
      "class_condition_temper": "Solution ann.",
      "size_thickness_mm": null,
      "min_tensile_strength_mpa": 690,
      "min_yield_strength_mpa": 310,
      "notes": null,
      "values": {
        "40": 310,
        "65": 287,
        "100": 273,
        "125": 263,
        "150": 253,
        "175": null,
        "200": 236,
        "225": null,
        "250": 220,
        "275": null,
        "300": 206,
        "325": 200,
        "350": 194,
        "375": 189,
        "400": 185,
        "425": 181,
        "450": 177,
        "475": 175,
        "500": 173,
        "525": 171,
        "550": null,
        "575": null,
        "600": null,
        "625": null,
        "650": null,
        "675": null,
        "700": null,
        "725": null,
        "750": null,
        "775": null,
        "800": null,
        "825": null,
        "850": null,
        "875": null,
        "900": null
      }
    },
    {
      "block": 47,
      "line_no": 33,
      "nominal_composition": "57Ni–22Cr–14W–2Mo–La",
      "product_form": "Plate, sheet, strip",
      "spec_no": "SB–435",
      "type_grade": null,
      "alloy_desig_uns_no": "N06230",
      "class_condition_temper": "Solution ann.",
      "size_thickness_mm": null,
      "min_tensile_strength_mpa": 760,
      "min_yield_strength_mpa": 310,
      "notes": null,
      "values": {
        "40": 310,
        "65": 301,
        "100": 289,
        "125": 281,
        "150": 273,
        "175": 264,
        "200": 256,
        "225": 249,
        "250": 242,
        "275": 235,
        "300": 230,
        "325": 225,
        "350": 222,
        "375": 220,
        "400": 218,
        "425": 217,
        "450": 216,
        "475": 216,
        "500": 216,
        "525": 216,
        "550": null,
        "575": null,
        "600": null,
        "625": null,
        "650": null,
        "675": null,
        "700": null,
        "725": null,
        "750": null,
        "775": null,
        "800": null,
        "825": null,
        "850": null,
        "875": null,
        "900": null
      }
    },
    {
      "block": 47,
      "line_no": 34,
      "nominal_composition": "57Ni–22Cr–14W–2Mo–La",
      "product_form": "Forgings",
      "spec_no": "SB–564",
      "type_grade": null,
      "alloy_desig_uns_no": "N06230",
      "class_condition_temper": "Solution ann.",
      "size_thickness_mm": null,
      "min_tensile_strength_mpa": 760,
      "min_yield_strength_mpa": 310,
      "notes": null,
      "values": {
        "40": 310,
        "65": 301,
        "100": 289,
        "125": 281,
        "150": 273,
        "175": 264,
        "200": 256,
        "225": 249,
        "250": 242,
        "275": 235,
        "300": 230,
        "325": 225,
        "350": 222,
        "375": 220,
        "400": 218,
        "425": 217,
        "450": 216,
        "475": 216,
        "500": 216,
        "525": 216,
        "550": null,
        "575": null,
        "600": null,
        "625": null,
        "650": null,
        "675": null,
        "700": null,
        "725": null,
        "750": null,
        "775": null,
        "800": null,
        "825": null,
        "850": null,
        "875": null,
        "900": null
      }
    },
    {
      "block": 47,
      "line_no": 35,
      "nominal_composition": "57Ni–22Cr–14W–2Mo–La",
      "product_form": "Bar",
      "spec_no": "SB–572",
      "type_grade": null,
      "alloy_desig_uns_no": "N06230",
      "class_condition_temper": "Solution ann.",
      "size_thickness_mm": null,
      "min_tensile_strength_mpa": 760,
      "min_yield_strength_mpa": 310,
      "notes": null,
      "values": {
        "40": 310,
        "65": 301,
        "100": 289,
        "125": 281,
        "150": 273,
        "175": 264,
        "200": 256,
        "225": 249,
        "250": 242,
        "275": 235,
        "300": 230,
        "325": 225,
        "350": 222,
        "375": 220,
        "400": 218,
        "425": 217,
        "450": 216,
        "475": 216,
        "500": 216,
        "525": 216,
        "550": null,
        "575": null,
        "600": null,
        "625": null,
        "650": null,
        "675": null,
        "700": null,
        "725": null,
        "750": null,
        "775": null,
        "800": null,
        "825": null,
        "850": null,
        "875": null,
        "900": null
      }
    },
    {
      "block": 47,
      "line_no": 36,
      "nominal_composition": "57Ni–22Cr–14W–2Mo–La",
      "product_form": "Wld. pipe",
      "spec_no": "SB–619",
      "type_grade": null,
      "alloy_desig_uns_no": "N06230",
      "class_condition_temper": "Solution ann.",
      "size_thickness_mm": null,
      "min_tensile_strength_mpa": 760,
      "min_yield_strength_mpa": 310,
      "notes": null,
      "values": {
        "40": 310,
        "65": 301,
        "100": 289,
        "125": 281,
        "150": 273,
        "175": 264,
        "200": 256,
        "225": 249,
        "250": 242,
        "275": 235,
        "300": 230,
        "325": 225,
        "350": 222,
        "375": 220,
        "400": 218,
        "425": 217,
        "450": 216,
        "475": 216,
        "500": 216,
        "525": 216,
        "550": null,
        "575": null,
        "600": null,
        "625": null,
        "650": null,
        "675": null,
        "700": null,
        "725": null,
        "750": null,
        "775": null,
        "800": null,
        "825": null,
        "850": null,
        "875": null,
        "900": null
      }
    },
    {
      "block": 47,
      "line_no": 37,
      "nominal_composition": "57Ni–22Cr–14W–2Mo–La",
      "product_form": "Smls. pipe & tube",
      "spec_no": "SB–622",
      "type_grade": null,
      "alloy_desig_uns_no": "N06230",
      "class_condition_temper": "Solution ann.",
      "size_thickness_mm": null,
      "min_tensile_strength_mpa": 760,
      "min_yield_strength_mpa": 310,
      "notes": null,
      "values": {
        "40": 310,
        "65": 301,
        "100": 289,
        "125": 281,
        "150": 273,
        "175": 264,
        "200": 256,
        "225": 249,
        "250": 242,
        "275": 235,
        "300": 230,
        "325": 225,
        "350": 222,
        "375": 220,
        "400": 218,
        "425": 217,
        "450": 216,
        "475": 216,
        "500": 216,
        "525": 216,
        "550": null,
        "575": null,
        "600": null,
        "625": null,
        "650": null,
        "675": null,
        "700": null,
        "725": null,
        "750": null,
        "775": null,
        "800": null,
        "825": null,
        "850": null,
        "875": null,
        "900": null
      }
    },
    {
      "block": 47,
      "line_no": 38,
      "nominal_composition": "57Ni–22Cr–14W–2Mo–La",
      "product_form": "Wld. tube",
      "spec_no": "SB–626",
      "type_grade": null,
      "alloy_desig_uns_no": "N06230",
      "class_condition_temper": "Solution ann.",
      "size_thickness_mm": null,
      "min_tensile_strength_mpa": 760,
      "min_yield_strength_mpa": 310,
      "notes": null,
      "values": {
        "40": 310,
        "65": 301,
        "100": 289,
        "125": 281,
        "150": 273,
        "175": 264,
        "200": 256,
        "225": 249,
        "250": 242,
        "275": 235,
        "300": 230,
        "325": 225,
        "350": 222,
        "375": 220,
        "400": 218,
        "425": 217,
        "450": 216,
        "475": 216,
        "500": 216,
        "525": 216,
        "550": null,
        "575": null,
        "600": null,
        "625": null,
        "650": null,
        "675": null,
        "700": null,
        "725": null,
        "750": null,
        "775": null,
        "800": null,
        "825": null,
        "850": null,
        "875": null,
        "900": null
      }
    },
    {
      "block": 47,
      "line_no": 39,
      "nominal_composition": "61Ni–16Mo–16Cr",
      "product_form": "Smls. & wld. fittings",
      "spec_no": "SB–366",
      "type_grade": null,
      "alloy_desig_uns_no": "N06455",
      "class_condition_temper": "Annealed",
      "size_thickness_mm": null,
      "min_tensile_strength_mpa": 690,
      "min_yield_strength_mpa": 275,
      "notes": null,
      "values": {
        "40": 276,
        "65": 264,
        "100": 252,
        "125": 244,
        "150": 238,
        "175": 231,
        "200": 226,
        "225": 221,
        "250": 217,
        "275": 213,
        "300": 210,
        "325": 207,
        "350": 205,
        "375": 202,
        "400": 200,
        "425": 198,
        "450": 196,
        "475": 193,
        "500": 191,
        "525": 189,
        "550": null,
        "575": null,
        "600": null,
        "625": null,
        "650": null,
        "675": null,
        "700": null,
        "725": null,
        "750": null,
        "775": null,
        "800": null,
        "825": null,
        "850": null,
        "875": null,
        "900": null
      }
    },
    {
      "block": 47,
      "line_no": 40,
      "nominal_composition": "61Ni–16Mo–16Cr",
      "product_form": "Rod",
      "spec_no": "SB–574",
      "type_grade": null,
      "alloy_desig_uns_no": "N06455",
      "class_condition_temper": "Solution ann.",
      "size_thickness_mm": null,
      "min_tensile_strength_mpa": 690,
      "min_yield_strength_mpa": 275,
      "notes": null,
      "values": {
        "40": 276,
        "65": 264,
        "100": 252,
        "125": 244,
        "150": 238,
        "175": 231,
        "200": 226,
        "225": 221,
        "250": 217,
        "275": 213,
        "300": 210,
        "325": 207,
        "350": 205,
        "375": 202,
        "400": 200,
        "425": 198,
        "450": 196,
        "475": 193,
        "500": 191,
        "525": 189,
        "550": null,
        "575": null,
        "600": null,
        "625": null,
        "650": null,
        "675": null,
        "700": null,
        "725": null,
        "750": null,
        "775": null,
        "800": null,
        "825": null,
        "850": null,
        "875": null,
        "900": null
      }
    },
    {
      "block": 47,
      "line_no": 41,
      "nominal_composition": "61Ni–16Mo–16Cr",
      "product_form": "Plate, sheet, strip",
      "spec_no": "SB–575",
      "type_grade": null,
      "alloy_desig_uns_no": "N06455",
      "class_condition_temper": "Solution ann.",
      "size_thickness_mm": null,
      "min_tensile_strength_mpa": 690,
      "min_yield_strength_mpa": 275,
      "notes": null,
      "values": {
        "40": 276,
        "65": 264,
        "100": 252,
        "125": 244,
        "150": 238,
        "175": 231,
        "200": 226,
        "225": 221,
        "250": 217,
        "275": 213,
        "300": 210,
        "325": 207,
        "350": 205,
        "375": 202,
        "400": 200,
        "425": 198,
        "450": 196,
        "475": 193,
        "500": 191,
        "525": 189,
        "550": null,
        "575": null,
        "600": null,
        "625": null,
        "650": null,
        "675": null,
        "700": null,
        "725": null,
        "750": null,
        "775": null,
        "800": null,
        "825": null,
        "850": null,
        "875": null,
        "900": null
      }
    },
    {
      "block": 47,
      "line_no": 42,
      "nominal_composition": "61Ni–16Mo–16Cr",
      "product_form": "Wld. pipe",
      "spec_no": "SB–619",
      "type_grade": null,
      "alloy_desig_uns_no": "N06455",
      "class_condition_temper": "Solution ann.",
      "size_thickness_mm": null,
      "min_tensile_strength_mpa": 690,
      "min_yield_strength_mpa": 275,
      "notes": null,
      "values": {
        "40": 276,
        "65": 264,
        "100": 252,
        "125": 244,
        "150": 238,
        "175": 231,
        "200": 226,
        "225": 221,
        "250": 217,
        "275": 213,
        "300": 210,
        "325": 207,
        "350": 205,
        "375": 202,
        "400": 200,
        "425": 198,
        "450": 196,
        "475": 193,
        "500": 191,
        "525": 189,
        "550": null,
        "575": null,
        "600": null,
        "625": null,
        "650": null,
        "675": null,
        "700": null,
        "725": null,
        "750": null,
        "775": null,
        "800": null,
        "825": null,
        "850": null,
        "875": null,
        "900": null
      }
    },
    {
      "block": 47,
      "line_no": 43,
      "nominal_composition": "61Ni–16Mo–16Cr",
      "product_form": "Smls. pipe & tube",
      "spec_no": "SB–622",
      "type_grade": null,
      "alloy_desig_uns_no": "N06455",
      "class_condition_temper": "Solution ann.",
      "size_thickness_mm": null,
      "min_tensile_strength_mpa": 690,
      "min_yield_strength_mpa": 275,
      "notes": null,
      "values": {
        "40": 276,
        "65": 264,
        "100": 252,
        "125": 244,
        "150": 238,
        "175": 231,
        "200": 226,
        "225": 221,
        "250": 217,
        "275": 213,
        "300": 210,
        "325": 207,
        "350": 205,
        "375": 202,
        "400": 200,
        "425": 198,
        "450": 196,
        "475": 193,
        "500": 191,
        "525": 189,
        "550": null,
        "575": null,
