Repository: danivelas0/asme-pcc

File: resources/bpvc_ii_d_metric_2025/table_u.json (part 60 of 61)
    "Size/Thickness, mm",
    "Min. Tensile Strength, MPa"
  ],
  "columns_values": [
      "min_tensile_strength_mpa": 345,
      "values": {
        "40": 345,
        "100": 294,
        "150": 247,
        "200": 215,
        "250": 187,
        "300": 164,
        "325": 153,
        "350": null,
        "375": null,
        "400": null,
        "425": null,
        "450": null,
        "475": null,
        "500": null,
        "525": null,
        "550": null,
        "575": null,
        "600": null,
        "625": null,
        "650": null,
        "675": null,
        "700": null,
        "725": null,
        "750": null,
        "775": null,
        "800": null,
        "825": null,
        "850": null,
        "875": null,
        "900": null
      }
    },
    {
      "block": 55,
      "line_no": 18,
      "nominal_composition": null,
      "product_form": "Bar, billet",
      "spec_no": "SB–348",
      "type_grade": 16,
      "alloy_desig_uns_no": "R52402",
      "class_condition_temper": "Annealed",
      "size_thickness_mm": null,
      "min_tensile_strength_mpa": 345,
      "values": {
        "40": 345,
        "100": 294,
        "150": 247,
        "200": 215,
        "250": 187,
        "300": 164,
        "325": 153,
        "350": null,
        "375": null,
        "400": null,
        "425": null,
        "450": null,
        "475": null,
        "500": null,
        "525": null,
        "550": null,
        "575": null,
        "600": null,
        "625": null,
        "650": null,
        "675": null,
        "700": null,
        "725": null,
        "750": null,
        "775": null,
        "800": null,
        "825": null,
        "850": null,
        "875": null,
        "900": null
      }
    },
    {
      "block": 55,
      "line_no": 19,
      "nominal_composition": null,
      "product_form": "Forgings",
      "spec_no": "SB–381",
      "type_grade": "F–16",
      "alloy_desig_uns_no": "R52402",
      "class_condition_temper": "Annealed",
      "size_thickness_mm": null,
      "min_tensile_strength_mpa": 345,
      "values": {
        "40": 345,
        "100": 294,
        "150": 247,
        "200": 215,
        "250": 187,
        "300": 164,
        "325": 153,
        "350": null,
        "375": null,
        "400": null,
        "425": null,
        "450": null,
        "475": null,
        "500": null,
        "525": null,
        "550": null,
        "575": null,
        "600": null,
        "625": null,
        "650": null,
        "675": null,
        "700": null,
        "725": null,
        "750": null,
        "775": null,
        "800": null,
        "825": null,
        "850": null,
        "875": null,
        "900": null
      }
    },
    {
      "block": 55,
      "line_no": 20,
      "nominal_composition": null,
      "product_form": "Plate, sheet, strip",
      "spec_no": "SB–265",
      "type_grade": "16H",
      "alloy_desig_uns_no": "R52402",
      "class_condition_temper": "Annealed",
      "size_thickness_mm": null,
      "min_tensile_strength_mpa": 400,
      "values": {
        "40": 400,
        "100": 340,
        "150": 289,
        "200": 250,
        "250": 219,
        "300": 190,
        "325": 178,
        "350": 170,
        "375": null,
        "400": null,
        "425": null,
        "450": null,
        "475": null,
        "500": null,
        "525": null,
        "550": null,
        "575": null,
        "600": null,
        "625": null,
        "650": null,
        "675": null,
        "700": null,
        "725": null,
        "750": null,
        "775": null,
        "800": null,
        "825": null,
        "850": null,
        "875": null,
        "900": null
      }
    },
    {
      "block": 55,
      "line_no": 21,
      "nominal_composition": null,
      "product_form": "Smls. & wld. tube",
      "spec_no": "SB–338",
      "type_grade": "16H",
      "alloy_desig_uns_no": "R52402",
      "class_condition_temper": "Annealed",
      "size_thickness_mm": null,
      "min_tensile_strength_mpa": 400,
      "values": {
        "40": 400,
        "100": 340,
        "150": 289,
        "200": 250,
        "250": 219,
        "300": 190,
        "325": 178,
        "350": 170,
        "375": null,
        "400": null,
        "425": null,
        "450": null,
        "475": null,
        "500": null,
        "525": null,
        "550": null,
        "575": null,
        "600": null,
        "625": null,
        "650": null,
        "675": null,
        "700": null,
        "725": null,
        "750": null,
        "775": null,
        "800": null,
        "825": null,
        "850": null,
        "875": null,
        "900": null
      }
    },
    {
      "block": 55,
      "line_no": 22,
      "nominal_composition": null,
      "product_form": "Bar, billet",
      "spec_no": "SB–348",
      "type_grade": "16H",
      "alloy_desig_uns_no": "R52402",
      "class_condition_temper": "Annealed",
      "size_thickness_mm": null,
      "min_tensile_strength_mpa": 400,
      "values": {
        "40": 400,
        "100": 340,
        "150": 289,
        "200": 250,
        "250": 219,
        "300": 190,
        "325": 178,
        "350": 170,
        "375": null,
        "400": null,
        "425": null,
        "450": null,
        "475": null,
        "500": null,
        "525": null,
        "550": null,
        "575": null,
        "600": null,
        "625": null,
        "650": null,
        "675": null,
        "700": null,
        "725": null,
        "750": null,
        "775": null,
        "800": null,
        "825": null,
        "850": null,
        "875": null,
        "900": null
      }
    },
    {
      "block": 55,
      "line_no": 23,
      "nominal_composition": null,
      "product_form": "Smls. fittings",
      "spec_no": "SB–363",
      "type_grade": "WPT16H",
      "alloy_desig_uns_no": "R52402",
      "class_condition_temper": "Annealed",
      "size_thickness_mm": null,
      "min_tensile_strength_mpa": 400,
      "values": {
        "40": 400,
        "100": 340,
        "150": 289,
        "200": 250,
        "250": 219,
        "300": 190,
        "325": 178,
        "350": 170,
        "375": null,
        "400": null,
        "425": null,
        "450": null,
        "475": null,
        "500": null,
        "525": null,
        "550": null,
        "575": null,
        "600": null,
        "625": null,
        "650": null,
        "675": null,
        "700": null,
        "725": null,
        "750": null,
        "775": null,
        "800": null,
        "825": null,
        "850": null,
        "875": null,
        "900": null
      }
    },
    {
      "block": 55,
      "line_no": 24,
      "nominal_composition": null,
      "product_form": "Wld. fittings",
      "spec_no": "SB–363",
      "type_grade": "WPT16HW",
      "alloy_desig_uns_no": "R52402",
      "class_condition_temper": "Annealed",
      "size_thickness_mm": null,
      "min_tensile_strength_mpa": 400,
      "values": {
        "40": 400,
        "100": 340,
        "150": 289,
        "200": 250,
        "250": 219,
        "300": 190,
        "325": 178,
        "350": 170,
        "375": null,
        "400": null,
        "425": null,
        "450": null,
        "475": null,
        "500": null,
        "525": null,
        "550": null,
        "575": null,
        "600": null,
        "625": null,
        "650": null,
        "675": null,
        "700": null,
        "725": null,
        "750": null,
        "775": null,
        "800": null,
        "825": null,
        "850": null,
        "875": null,
        "900": null
      }
    },
    {
      "block": 55,
      "line_no": 25,
      "nominal_composition": null,
      "product_form": "Forgings",
      "spec_no": "SB–381",
      "type_grade": "F–16H",
      "alloy_desig_uns_no": "R52402",
      "class_condition_temper": "Annealed",
      "size_thickness_mm": null,
      "min_tensile_strength_mpa": 400,
      "values": {
        "40": 400,
        "100": 340,
        "150": 289,
        "200": 250,
        "250": 219,
        "300": 190,
        "325": 178,
        "350": 170,
        "375": null,
        "400": null,
        "425": null,
        "450": null,
        "475": null,
        "500": null,
        "525": null,
        "550": null,
        "575": null,
        "600": null,
        "625": null,
        "650": null,
        "675": null,
        "700": null,
        "725": null,
        "750": null,
        "775": null,
        "800": null,
        "825": null,
        "850": null,
        "875": null,
        "900": null
      }
    },
    {
      "block": 55,
      "line_no": 26,
      "nominal_composition": null,
      "product_form": "Smls. pipe",
      "spec_no": "SB–861",
      "type_grade": "16H",
      "alloy_desig_uns_no": "R52402",
      "class_condition_temper": "Annealed",
      "size_thickness_mm": null,
      "min_tensile_strength_mpa": 400,
      "values": {
        "40": 400,
        "100": 340,
        "150": 289,
        "200": 250,
        "250": 219,
        "300": 190,
        "325": 178,
        "350": 170,
        "375": null,
        "400": null,
        "425": null,
        "450": null,
        "475": null,
        "500": null,
        "525": null,
        "550": null,
        "575": null,
        "600": null,
        "625": null,
        "650": null,
        "675": null,
        "700": null,
        "725": null,
        "750": null,
        "775": null,
        "800": null,
        "825": null,
        "850": null,
        "875": null,
        "900": null
      }
    },
    {
      "block": 55,
      "line_no": 27,
      "nominal_composition": null,
      "product_form": "Wld. pipe",
      "spec_no": "SB–862",
      "type_grade": "16H",
      "alloy_desig_uns_no": "R52402",
      "class_condition_temper": "Annealed",
      "size_thickness_mm": null,
      "min_tensile_strength_mpa": 400,
      "values": {
        "40": 400,
        "100": 340,
        "150": 289,
        "200": 250,
        "250": 219,
        "300": 190,
        "325": 178,
        "350": 170,
        "375": null,
        "400": null,
        "425": null,
        "450": null,
        "475": null,
        "500": null,
        "525": null,
        "550": null,
        "575": null,
        "600": null,
        "625": null,
        "650": null,
        "675": null,
        "700": null,
        "725": null,
        "750": null,
        "775": null,
        "800": null,
        "825": null,
        "850": null,
        "875": null,
        "900": null
      }
    },
    {
      "block": 55,
      "line_no": 28,
      "nominal_composition": null,
      "product_form": "Plate, sheet, strip",
      "spec_no": "SB–265",
      "type_grade": 26,
      "alloy_desig_uns_no": "R52404",
      "class_condition_temper": "Annealed",
      "size_thickness_mm": null,
      "min_tensile_strength_mpa": 345,
      "values": {
        "40": 345,
        "100": 294,
        "150": 247,
        "200": 215,
        "250": 187,
        "300": 164,
        "325": 153,
        "350": null,
        "375": null,
        "400": null,
        "425": null,
        "450": null,
        "475": null,
        "500": null,
        "525": null,
        "550": null,
        "575": null,
        "600": null,
        "625": null,
        "650": null,
        "675": null,
        "700": null,
        "725": null,
        "750": null,
        "775": null,
        "800": null,
        "825": null,
        "850": null,
        "875": null,
        "900": null
      }
    },
    {
      "block": 55,
      "line_no": 29,
      "nominal_composition": null,
      "product_form": "Smls. & wld. tube",
      "spec_no": "SB–338",
      "type_grade": 26,
      "alloy_desig_uns_no": "R52404",
      "class_condition_temper": "Annealed",
      "size_thickness_mm": null,
      "min_tensile_strength_mpa": 345,
      "values": {
        "40": 345,
        "100": 294,
        "150": 247,
        "200": 215,
        "250": 187,
        "300": 164,
        "325": 153,
        "350": null,
        "375": null,
        "400": null,
        "425": null,
        "450": null,
        "475": null,
        "500": null,
        "525": null,
        "550": null,
        "575": null,
        "600": null,
        "625": null,
        "650": null,
        "675": null,
        "700": null,
        "725": null,
        "750": null,
        "775": null,
        "800": null,
        "825": null,
        "850": null,
        "875": null,
        "900": null
      }
    },
    {
      "block": 55,
      "line_no": 30,
      "nominal_composition": null,
      "product_form": "Bar, billet",
      "spec_no": "SB–348",
      "type_grade": 26,
      "alloy_desig_uns_no": "R52404",
      "class_condition_temper": "Annealed",
      "size_thickness_mm": null,
      "min_tensile_strength_mpa": 345,
      "values": {
        "40": 345,
        "100": 294,
        "150": 247,
        "200": 215,
        "250": 187,
        "300": 164,
        "325": 153,
        "350": null,
        "375": null,
        "400": null,
        "425": null,
        "450": null,
        "475": null,
        "500": null,
        "525": null,
        "550": null,
        "575": null,
        "600": null,
        "625": null,
        "650": null,
        "675": null,
        "700": null,
        "725": null,
        "750": null,
        "775": null,
        "800": null,
        "825": null,
        "850": null,
        "875": null,
        "900": null
      }
    },
    {
      "block": 55,
      "line_no": 31,
      "nominal_composition": null,
      "product_form": "Smls. fittings",
      "spec_no": "SB–363",
      "type_grade": "WPT26",
      "alloy_desig_uns_no": "R52404",
      "class_condition_temper": "Annealed",
      "size_thickness_mm": null,
      "min_tensile_strength_mpa": 345,
      "values": {
        "40": 345,
        "100": 294,
        "150": 247,
        "200": 215,
        "250": 187,
        "300": 164,
        "325": 153,
        "350": null,
        "375": null,
        "400": null,
        "425": null,
        "450": null,
        "475": null,
        "500": null,
        "525": null,
        "550": null,
        "575": null,
        "600": null,
        "625": null,
        "650": null,
        "675": null,
        "700": null,
        "725": null,
        "750": null,
        "775": null,
        "800": null,
        "825": null,
        "850": null,
        "875": null,
        "900": null
      }
    },
    {
      "block": 55,
      "line_no": 32,
      "nominal_composition": null,
      "product_form": "Wld. fittings",
      "spec_no": "SB–363",
      "type_grade": "WPT26W",
      "alloy_desig_uns_no": "R52404",
      "class_condition_temper": "Annealed",
      "size_thickness_mm": null,
      "min_tensile_strength_mpa": 345,
      "values": {
        "40": 345,
        "100": 294,
        "150": 247,
        "200": 215,
        "250": 187,
        "300": 164,
        "325": 153,
        "350": null,
        "375": null,
        "400": null,
        "425": null,
        "450": null,
        "475": null,
        "500": null,
        "525": null,
        "550": null,
        "575": null,
        "600": null,
        "625": null,
        "650": null,
        "675": null,
        "700": null,
        "725": null,
        "750": null,
        "775": null,
        "800": null,
        "825": null,
        "850": null,
        "875": null,
        "900": null
      }
    },
    {
      "block": 55,
      "line_no": 33,
      "nominal_composition": null,
      "product_form": "Forgings",
      "spec_no": "SB–381",
      "type_grade": "F–26",
      "alloy_desig_uns_no": "R52404",
      "class_condition_temper": "Annealed",
      "size_thickness_mm": null,
      "min_tensile_strength_mpa": 345,
      "values": {
        "40": 345,
        "100": 294,
        "150": 247,
        "200": 215,
        "250": 187,
        "300": 164,
        "325": 153,
        "350": null,
        "375": null,
        "400": null,
        "425": null,
        "450": null,
        "475": null,
        "500": null,
        "525": null,
        "550": null,
        "575": null,
        "600": null,
        "625": null,
        "650": null,
        "675": null,
        "700": null,
        "725": null,
        "750": null,
        "775": null,
        "800": null,
        "825": null,
        "850": null,
        "875": null,
        "900": null
      }
    },
    {
      "block": 55,
      "line_no": 34,
      "nominal_composition": null,
      "product_form": "Smls. pipe",
      "spec_no": "SB–861",
      "type_grade": 26,
      "alloy_desig_uns_no": "R52404",
      "class_condition_temper": "Annealed",
      "size_thickness_mm": null,
      "min_tensile_strength_mpa": 345,
      "values": {
        "40": 345,
        "100": 294,
        "150": 247,
        "200": 215,
        "250": 187,
        "300": 164,
        "325": 153,
        "350": null,
        "375": null,
        "400": null,
        "425": null,
        "450": null,
        "475": null,
        "500": null,
        "525": null,
        "550": null,
        "575": null,
        "600": null,
        "625": null,
        "650": null,
        "675": null,
        "700": null,
        "725": null,
        "750": null,
        "775": null,
        "800": null,
        "825": null,
        "850": null,
        "875": null,
        "900": null
      }
    },
    {
      "block": 55,
      "line_no": 35,
      "nominal_composition": null,
      "product_form": "Wld. pipe",
      "spec_no": "SB–862",
      "type_grade": 26,
      "alloy_desig_uns_no": "R52404",
      "class_condition_temper": "Annealed",
      "size_thickness_mm": null,
      "min_tensile_strength_mpa": 345,
      "values": {
        "40": 345,
        "100": 294,
        "150": 247,
        "200": 215,
        "250": 187,
        "300": 164,
        "325": 153,
        "350": null,
        "375": null,
        "400": null,
        "425": null,
        "450": null,
        "475": null,
        "500": null,
        "525": null,
        "550": null,
        "575": null,
        "600": null,
        "625": null,
        "650": null,
        "675": null,
        "700": null,
        "725": null,
        "750": null,
        "775": null,
        "800": null,
        "825": null,
        "850": null,
        "875": null,
        "900": null
      }
    },
    {
      "block": 55,
      "line_no": 36,
      "nominal_composition": null,
      "product_form": "Plate, sheet, strip",
      "spec_no": "SB–265",
      "type_grade": "26H",
      "alloy_desig_uns_no": "R52404",
      "class_condition_temper": "Annealed",
      "size_thickness_mm": null,
      "min_tensile_strength_mpa": 400,
      "values": {
        "40": 400,
        "100": 340,
        "150": 289,
        "200": 250,
        "250": 219,
        "300": 190,
        "325": 178,
        "350": 170,
        "375": null,
        "400": null,
        "425": null,
        "450": null,
        "475": null,
        "500": null,
        "525": null,
        "550": null,
        "575": null,
        "600": null,
        "625": null,
        "650": null,
        "675": null,
        "700": null,
        "725": null,
        "750": null,
        "775": null,
        "800": null,
        "825": null,
        "850": null,
        "875": null,
        "900": null
      }
    },
    {
      "block": 55,
      "line_no": 37,
      "nominal_composition": null,
      "product_form": "Smls. & wld. tube",
      "spec_no": "SB–338",
      "type_grade": "26H",
      "alloy_desig_uns_no": "R52404",
      "class_condition_temper": "Annealed",
      "size_thickness_mm": null,
      "min_tensile_strength_mpa": 400,
      "values": {
        "40": 400,
        "100": 340,
        "150": 289,
        "200": 250,
        "250": 219,
        "300": 190,
        "325": 178,
        "350": 170,
        "375": null,
        "400": null,
        "425": null,
        "450": null,
        "475": null,
        "500": null,
        "525": null,
        "550": null,
        "575": null,
        "600": null,
        "625": null,
        "650": null,
        "675": null,
        "700": null,
        "725": null,
        "750": null,
        "775": null,
        "800": null,
        "825": null,
        "850": null,
        "875": null,
        "900": null
      }
    },
    {
      "block": 55,
      "line_no": 38,
      "nominal_composition": null,
      "product_form": "Bar, billet",
      "spec_no": "SB–348",
      "type_grade": "26H",
      "alloy_desig_uns_no": "R52404",
      "class_condition_temper": "Annealed",
      "size_thickness_mm": null,
      "min_tensile_strength_mpa": 400,
      "values": {
        "40": 400,
        "100": 340,
        "150": 289,
        "200": 250,
        "250": 219,
        "300": 190,
        "325": 178,
        "350": 170,
        "375": null,
        "400": null,
        "425": null,
        "450": null,
        "475": null,
        "500": null,
        "525": null,
        "550": null,
        "575": null,
        "600": null,
        "625": null,
        "650": null,
        "675": null,
        "700": null,
        "725": null,
        "750": null,
        "775": null,
        "800": null,
        "825": null,
        "850": null,
        "875": null,
        "900": null
      }
    },
    {
      "block": 55,
      "line_no": 39,
      "nominal_composition": null,
      "product_form": "Smls. fittings",
      "spec_no": "SB–363",
      "type_grade": "WPT26H",
      "alloy_desig_uns_no": "R52404",
      "class_condition_temper": "Annealed",
      "size_thickness_mm": null,
      "min_tensile_strength_mpa": 400,
      "values": {
        "40": 400,
        "100": 340,
        "150": 289,
        "200": 250,
        "250": 219,
        "300": 190,
        "325": 178,
        "350": 170,
        "375": null,
        "400": null,
        "425": null,
        "450": null,
        "475": null,
        "500": null,
        "525": null,
        "550": null,
        "575": null,
        "600": null,
        "625": null,
        "650": null,
        "675": null,
        "700": null,
        "725": null,
        "750": null,
        "775": null,
        "800": null,
        "825": null,
        "850": null,
        "875": null,
        "900": null
      }
    },
    {
      "block": 55,
      "line_no": 40,
      "nominal_composition": null,
      "product_form": "Wld. fittings",
      "spec_no": "SB–363",
      "type_grade": "WPT26HW",
      "alloy_desig_uns_no": "R52404",
      "class_condition_temper": "Annealed",
      "size_thickness_mm": null,
      "min_tensile_strength_mpa": 400,
      "values": {
        "40": 400,
        "100": 340,
        "150": 289,
        "200": 250,
        "250": 219,
        "300": 190,
        "325": 178,
        "350": 170,
        "375": null,
        "400": null,
        "425": null,
        "450": null,
        "475": null,
        "500": null,
        "525": null,
        "550": null,
        "575": null,
        "600": null,
        "625": null,
        "650": null,
        "675": null,
        "700": null,
        "725": null,
        "750": null,
        "775": null,
        "800": null,
        "825": null,
        "850": null,
        "875": null,
        "900": null
      }
    },
    {
      "block": 55,
      "line_no": 41,
      "nominal_composition": null,
      "product_form": "Forgings",
      "spec_no": "SB–381",
      "type_grade": "F–26H",
      "alloy_desig_uns_no": "R52404",
      "class_condition_temper": "Annealed",
      "size_thickness_mm": null,
      "min_tensile_strength_mpa": 400,
      "values": {
        "40": 400,
        "100": 340,
        "150": 289,
        "200": 250,
        "250": 219,
        "300": 190,
        "325": 178,
        "350": 170,
        "375": null,
        "400": null,
        "425": null,
        "450": null,
        "475": null,
        "500": null,
        "525": null,
        "550": null,
        "575": null,
        "600": null,
        "625": null,
        "650": null,
        "675": null,
        "700": null,
        "725": null,
        "750": null,
        "775": null,
        "800": null,
        "825": null,
        "850": null,
        "875": null,
        "900": null
      }
    },
    {
      "block": 55,
      "line_no": 42,
      "nominal_composition": null,
      "product_form": "Smls. pipe",
      "spec_no": "SB–861",
      "type_grade": "26H",
      "alloy_desig_uns_no": "R52404",
      "class_condition_temper": "Annealed",
      "size_thickness_mm": null,
      "min_tensile_strength_mpa": 400,
      "values": {
        "40": 400,
        "100": 340,
        "150": 289,
        "200": 250,
        "250": 219,
        "300": 190,
        "325": 178,
        "350": 170,
        "375": null,
        "400": null,
        "425": null,
        "450": null,
        "475": null,
        "500": null,
        "525": null,
        "550": null,
        "575": null,
        "600": null,
        "625": null,
        "650": null,
        "675": null,
        "700": null,
        "725": null,
        "750": null,
        "775": null,
        "800": null,
        "825": null,
        "850": null,
        "875": null,
        "900": null
      }
    },
    {
      "block": 55,
      "line_no": 43,
      "nominal_composition": null,
      "product_form": "Wld. pipe",
      "spec_no": "SB–862",
      "type_grade": "26H",
      "alloy_desig_uns_no": "R52404",
      "class_condition_temper": "Annealed",
      "size_thickness_mm": null,
      "min_tensile_strength_mpa": 400,
      "values": {
        "40": 400,
        "100": 340,
        "150": 289,
        "200": 250,
        "250": 219,
        "300": 190,
        "325": 178,
        "350": 170,
        "375": null,
        "400": null,
        "425": null,
        "450": null,
        "475": null,
        "500": null,
        "525": null,
        "550": null,
        "575": null,
        "600": null,
        "625": null,
        "650": null,
        "675": null,
        "700": null,
        "725": null,
        "750": null,
        "775": null,
        "800": null,
        "825": null,
        "850": null,
        "875": null,
        "900": null
      }
    },
    {
      "block": 55,
      "line_no": 44,
      "nominal_composition": "Ti–0.3Mo–0.8Ni",
      "product_form": "Forgings",
      "spec_no": "SB–381",
      "type_grade": "F–12",
      "alloy_desig_uns_no": "R53400",
      "class_condition_temper": "Annealed",
      "size_thickness_mm": null,
      "min_tensile_strength_mpa": 485,
      "values": {
        "40": 483,
        "100": 445,
        "150": 390,
        "200": 348,
        "250": 319,
        "300": 302,
        "325": 295,
        "350": null,
        "375": null,
        "400": null,
        "425": null,
        "450": null,
        "475": null,
        "500": null,
        "525": null,
        "550": null,
        "575": null,
        "600": null,
        "625": null,
        "650": null,
        "675": null,
        "700": null,
        "725": null,
        "750": null,
        "775": null,
        "800": null,
        "825": null,
        "850": null,
        "875": null,
        "900": null
      }
    },
    {
      "block": 55,
      "line_no": 45,
      "nominal_composition": "Ti–4Al–2.5V–1.5Fe",
      "product_form": "Plate, sheet, strip",
      "spec_no": "SB–265",
      "type_grade": 38,
      "alloy_desig_uns_no": "R54250",
      "class_condition_temper": "Annealed",
      "size_thickness_mm": null,
      "min_tensile_strength_mpa": 895,
      "values": {
        "40": 896,
        "100": 881,
        "150": 813,
        "200": 753,
        "250": 707,
        "300": 675,
        "325": 664,
        "350": 656,
        "375": null,
        "400": null,
        "425": null,
        "450": null,
        "475": null,
        "500": null,
        "525": null,
        "550": null,
        "575": null,
        "600": null,
        "625": null,
        "650": null,
        "675": null,
        "700": null,
        "725": null,
        "750": null,
        "775": null,
        "800": null,
        "825": null,
        "850": null,
        "875": null,
        "900": null
      }
    },
    {
      "block": 56,
      "line_no": 1,
      "nominal_composition": "Ti–4Al–2.5V–1.5Fe",
      "product_form": "Smls. tube",
      "spec_no": "SB–338",
      "type_grade": 38,
      "alloy_desig_uns_no": "R54250",
      "class_condition_temper": "Annealed",
      "size_thickness_mm": null,
      "min_tensile_strength_mpa": 895,
      "values": {
        "40": 896,
        "100": 881,
        "150": 813,
        "200": 753,
        "250": 707,
        "300": 675,
        "325": 664,
        "350": 656,
        "375": null,
        "400": null,
        "425": null,
        "450": null,
        "475": null,
        "500": null,
        "525": null,
        "550": null,
        "575": null,
        "600": null,
        "625": null,
        "650": null,
        "675": null,
        "700": null,
        "725": null,
        "750": null,
        "775": null,
        "800": null,
        "825": null,
        "850": null,
        "875": null,
        "900": null
      }
    },
    {
      "block": 56,
      "line_no": 2,
      "nominal_composition": "Ti–4Al–2.5V–1.5Fe",
      "product_form": "Wld. tube",
      "spec_no": "SB–338",
      "type_grade": 38,
      "alloy_desig_uns_no": "R54250",
      "class_condition_temper": "Annealed",
      "size_thickness_mm": null,
      "min_tensile_strength_mpa": 895,
      "values": {
        "40": 896,
        "100": 881,
        "150": 813,
        "200": 753,
        "250": 707,
        "300": 675,
        "325": 664,
        "350": 656,
        "375": null,
        "400": null,
        "425": null,
        "450": null,
        "475": null,
        "500": null,
        "525": null,
        "550": null,
        "575": null,
        "600": null,
        "625": null,
        "650": null,
        "675": null,
        "700": null,
        "725": null,
        "750": null,
        "775": null,
        "800": null,
        "825": null,
        "850": null,
        "875": null,
        "900": null
      }
    },
    {
      "block": 56,
      "line_no": 3,
      "nominal_composition": "Ti–4Al–2.5V–1.5Fe",
      "product_form": "Bar, billet",
      "spec_no": "SB–348",
      "type_grade": 38,
      "alloy_desig_uns_no": "R54250",
      "class_condition_temper": "Annealed",
      "size_thickness_mm": null,
      "min_tensile_strength_mpa": 895,
      "values": {
        "40": 896,
        "100": 881,
        "150": 813,
        "200": 753,
        "250": 707,
        "300": 675,
        "325": 664,
        "350": 656,
        "375": null,
        "400": null,
        "425": null,
        "450": null,
        "475": null,
        "500": null,
        "525": null,
        "550": null,
        "575": null,
        "600": null,
        "625": null,
        "650": null,
        "675": null,
        "700": null,
        "725": null,
        "750": null,
        "775": null,
        "800": null,
        "825": null,
        "850": null,
        "875": null,
        "900": null
      }
    },
    {
      "block": 56,
      "line_no": 4,
      "nominal_composition": "Ti–4Al–2.5V–1.5Fe",
      "product_form": "Smls. fittings",
      "spec_no": "SB–363",
      "type_grade": "WPT38",
      "alloy_desig_uns_no": "R54250",
      "class_condition_temper": "Annealed",
      "size_thickness_mm": null,
      "min_tensile_strength_mpa": 895,
      "values": {
        "40": 896,
        "100": 881,
        "150": 813,
        "200": 753,
        "250": 707,
        "300": 675,
        "325": 664,
        "350": 656,
        "375": null,
        "400": null,
        "425": null,
        "450": null,
        "475": null,
        "500": null,
        "525": null,
        "550": null,
        "575": null,
        "600": null,
        "625": null,
        "650": null,
        "675": null,
        "700": null,
        "725": null,
        "750": null,
        "775": null,
        "800": null,
        "825": null,
        "850": null,
        "875": null,
        "900": null
      }
    },
    {
      "block": 56,
      "line_no": 5,
      "nominal_composition": "Ti–4Al–2.5V–1.5Fe",
      "product_form": "Wld. fittings",
      "spec_no": "SB–363",
      "type_grade": "WPT38W",
      "alloy_desig_uns_no": "R54250",
      "class_condition_temper": "Annealed",
      "size_thickness_mm": null,
      "min_tensile_strength_mpa": 895,
      "values": {
        "40": 896,
        "100": 881,
        "150": 813,
        "200": 753,
        "250": 707,
        "300": 675,
        "325": 664,
        "350": 656,
        "375": null,
        "400": null,
        "425": null,
        "450": null,
        "475": null,
        "500": null,
        "525": null,
        "550": null,
        "575": null,
        "600": null,
        "625": null,
        "650": null,
        "675": null,
        "700": null,
        "725": null,
        "750": null,
        "775": null,
        "800": null,
        "825": null,
        "850": null,
        "875": null,
        "900": null
      }
    },
    {
      "block": 56,
      "line_no": 6,
      "nominal_composition": "Ti–4Al–2.5V–1.5Fe",
      "product_form": "Forgings",
      "spec_no": "SB–381",
      "type_grade": "F–38",
      "alloy_desig_uns_no": "R54250",
      "class_condition_temper": "Annealed",
      "size_thickness_mm": null,
      "min_tensile_strength_mpa": 895,
      "values": {
        "40": 896,
        "100": 881,
        "150": 813,
        "200": 753,
        "250": 707,
        "300": 675,
        "325": 664,
        "350": 656,
        "375": null,
        "400": null,
        "425": null,
        "450": null,
        "475": null,
        "500": null,
        "525": null,
        "550": null,
        "575": null,
        "600": null,
        "625": null,
        "650": null,
        "675": null,
        "700": null,
        "725": null,
        "750": null,
        "775": null,
        "800": null,
        "825": null,
        "850": null,
        "875": null,
        "900": null
      }
    },
    {
      "block": 56,
      "line_no": 7,
      "nominal_composition": "Ti–4Al–2.5V–1.5Fe",
      "product_form": "Smls. pipe",
      "spec_no": "SB–861",
      "type_grade": 38,
      "alloy_desig_uns_no": "R54250",
      "class_condition_temper": "Annealed",
      "size_thickness_mm": null,
      "min_tensile_strength_mpa": 895,
      "values": {
        "40": 896,
        "100": 881,
        "150": 813,
        "200": 753,
        "250": 707,
        "300": 675,
        "325": 664,
        "350": 656,
        "375": null,
        "400": null,
        "425": null,
        "450": null,
        "475": null,
        "500": null,
        "525": null,
        "550": null,
        "575": null,
        "600": null,
        "625": null,
        "650": null,
        "675": null,
        "700": null,
        "725": null,
        "750": null,
        "775": null,
        "800": null,
        "825": null,
        "850": null,
        "875": null,
        "900": null
      }
    },
    {
      "block": 56,
      "line_no": 8,
      "nominal_composition": "Ti–4Al–2.5V–1.5Fe",
      "product_form": "Wld. pipe",
      "spec_no": "SB–862",
      "type_grade": 38,
      "alloy_desig_uns_no": "R54250",
      "class_condition_temper": "Annealed",
      "size_thickness_mm": null,
      "min_tensile_strength_mpa": 895,
      "values": {
        "40": 896,
        "100": 881,
        "150": 813,
        "200": 753,
        "250": 707,
        "300": 675,
        "325": 664,
        "350": 656,
        "375": null,
        "400": null,
        "425": null,
        "450": null,
        "475": null,
        "500": null,
        "525": null,
        "550": null,
        "575": null,
        "600": null,
        "625": null,
        "650": null,
        "675": null,
        "700": null,
        "725": null,
        "750": null,
        "775": null,
        "800": null,
        "825": null,
        "850": null,
        "875": null,
        "900": null
      }
    },
    {
      "block": 56,
      "line_no": 9,
      "nominal_composition": null,
      "product_form": "Plate, sheet, strip",
      "spec_no": "SB–265",
      "type_grade": 9,
      "alloy_desig_uns_no": "R56320",
      "class_condition_temper": "Annealed",
      "size_thickness_mm": null,
      "min_tensile_strength_mpa": 620,
      "values": {
        "40": 621,
        "100": 592,
        "150": 544,
        "200": 491,
        "250": 444,
        "300": 421,
        "325": 412,
        "350": null,
        "375": null,
        "400": null,
        "425": null,
        "450": null,
        "475": null,
        "500": null,
        "525": null,
        "550": null,
        "575": null,
        "600": null,
        "625": null,
        "650": null,
        "675": null,
        "700": null,
        "725": null,
        "750": null,
        "775": null,
        "800": null,
        "825": null,
        "850": null,
        "875": null,
        "900": null
      }
    },
    {
      "block": 56,
      "line_no": 10,
      "nominal_composition": null,
      "product_form": "Smls. & wld. tube",
      "spec_no": "SB–338",
      "type_grade": 9,
      "alloy_desig_uns_no": "R56320",
      "class_condition_temper": "Annealed",
      "size_thickness_mm": null,
      "min_tensile_strength_mpa": 620,
      "values": {
        "40": 621,
        "100": 592,
        "150": 544,
        "200": 491,
        "250": 444,
        "300": 421,
        "325": 412,
        "350": null,
        "375": null,
        "400": null,
        "425": null,
        "450": null,
        "475": null,
        "500": null,
        "525": null,
        "550": null,
        "575": null,
        "600": null,
        "625": null,
        "650": null,
        "675": null,
        "700": null,
        "725": null,
        "750": null,
        "775": null,
        "800": null,
        "825": null,
        "850": null,
        "875": null,
        "900": null
      }
    },
    {
      "block": 56,
      "line_no": 11,
      "nominal_composition": null,
      "product_form": "Bar, billet",
      "spec_no": "SB–348",
      "type_grade": 9,
      "alloy_desig_uns_no": "R56320",
      "class_condition_temper": "Annealed",
      "size_thickness_mm": null,
      "min_tensile_strength_mpa": 620,
      "values": {
        "40": 621,
        "100": 592,
        "150": 544,
        "200": 491,
        "250": 444,
        "300": 421,
        "325": 412,
        "350": null,
        "375": null,
        "400": null,
        "425": null,
        "450": null,
        "475": null,
        "500": null,
        "525": null,
        "550": null,
        "575": null,
        "600": null,
        "625": null,
        "650": null,
        "675": null,
        "700": null,
        "725": null,
        "750": null,
        "775": null,
        "800": null,
        "825": null,
        "850": null,
        "875": null,
        "900": null
      }
    },
    {
      "block": 56,
      "line_no": 12,
      "nominal_composition": null,
      "product_form": "Smls. fittings",
      "spec_no": "SB–363",
      "type_grade": "WPT9",
      "alloy_desig_uns_no": "R56320",
      "class_condition_temper": "Annealed",
      "size_thickness_mm": null,
      "min_tensile_strength_mpa": 620,
      "values": {
        "40": 621,
        "100": 592,
        "150": 544,
        "200": 491,
        "250": 444,
        "300": 421,
        "325": 412,
        "350": null,
        "375": null,
        "400": null,
        "425": null,
        "450": null,
        "475": null,
        "500": null,
        "525": null,
        "550": null,
        "575": null,
        "600": null,
        "625": null,
        "650": null,
        "675": null,
        "700": null,
        "725": null,
        "750": null,
        "775": null,
        "800": null,
        "825": null,
        "850": null,
