Repository: danivelas0/asme-pcc

File: resources/bpvc_ii_d_metric_2025/table_y_1.json (part 60 of 71)
    "Min. Yield Strength, MPa",
    "Notes"
  ],
  "columns_values": [
        "600": null,
        "625": null,
        "650": null,
        "675": null,
        "700": null,
        "725": null,
        "750": null,
        "775": null,
        "800": null,
        "825": null,
        "850": null,
        "875": null,
        "900": null
      }
    },
    {
      "block": 47,
      "line_no": 44,
      "nominal_composition": "61Ni–16Mo–16Cr",
      "product_form": "Wld. tube",
      "spec_no": "SB–626",
      "type_grade": null,
      "alloy_desig_uns_no": "N06455",
      "class_condition_temper": "Solution ann.",
      "size_thickness_mm": null,
      "min_tensile_strength_mpa": 690,
      "min_yield_strength_mpa": 275,
      "notes": null,
      "values": {
        "40": 276,
        "65": 264,
        "100": 252,
        "125": 244,
        "150": 238,
        "175": 231,
        "200": 226,
        "225": 221,
        "250": 217,
        "275": 213,
        "300": 210,
        "325": 207,
        "350": 205,
        "375": 202,
        "400": 200,
        "425": 198,
        "450": 196,
        "475": 193,
        "500": 191,
        "525": 189,
        "550": null,
        "575": null,
        "600": null,
        "625": null,
        "650": null,
        "675": null,
        "700": null,
        "725": null,
        "750": null,
        "775": null,
        "800": null,
        "825": null,
        "850": null,
        "875": null,
        "900": null
      }
    },
    {
      "block": 47,
      "line_no": 45,
      "nominal_composition": "72Ni–15Cr–8Fe",
      "product_form": "Smls. pipe & tube",
      "spec_no": "SB–167",
      "type_grade": null,
      "alloy_desig_uns_no": "N06600",
      "class_condition_temper": "Hot fin./ann.",
      "size_thickness_mm": ">125",
      "min_tensile_strength_mpa": 515,
      "min_yield_strength_mpa": 170,
      "notes": null,
      "values": {
        "40": 172,
        "65": 168,
        "100": 163,
        "125": 160,
        "150": 157,
        "175": 154,
        "200": 151,
        "225": 148,
        "250": 146,
        "275": 143,
        "300": 141,
        "325": 139,
        "350": 137,
        "375": 135,
        "400": 133,
        "425": 132,
        "450": 130,
        "475": 129,
        "500": 127,
        "525": 125,
        "550": 123,
        "575": 121,
        "600": 119,
        "625": 117,
        "650": 114,
        "675": null,
        "700": null,
        "725": null,
        "750": null,
        "775": null,
        "800": null,
        "825": null,
        "850": null,
        "875": null,
        "900": null
      }
    },
    {
      "block": 48,
      "line_no": 1,
      "nominal_composition": "72Ni–15Cr–8Fe",
      "product_form": "Smls. pipe & tube",
      "spec_no": "SB–167",
      "type_grade": null,
      "alloy_desig_uns_no": "N06600",
      "class_condition_temper": "Hot fin./ann.",
      "size_thickness_mm": ">125",
      "min_tensile_strength_mpa": 550,
      "min_yield_strength_mpa": 205,
      "notes": null,
      "values": {
        "40": 207,
        "65": 201,
        "100": 196,
        "125": 192,
        "150": 189,
        "175": 185,
        "200": 181,
        "225": 178,
        "250": 175,
        "275": 172,
        "300": 169,
        "325": 167,
        "350": 164,
        "375": 162,
        "400": 160,
        "425": 158,
        "450": 156,
        "475": 154,
        "500": 152,
        "525": 151,
        "550": 149,
        "575": 146,
        "600": 144,
        "625": 141,
        "650": 137,
        "675": null,
        "700": null,
        "725": null,
        "750": null,
        "775": null,
        "800": null,
        "825": null,
        "850": null,
        "875": null,
        "900": null
      }
    },
    {
      "block": 48,
      "line_no": 2,
      "nominal_composition": "72Ni–15Cr–8Fe",
      "product_form": "Smls. & wld. fittings",
      "spec_no": "SB–366",
      "type_grade": null,
      "alloy_desig_uns_no": "N06600",
      "class_condition_temper": "Annealed",
      "size_thickness_mm": null,
      "min_tensile_strength_mpa": 550,
      "min_yield_strength_mpa": 205,
      "notes": null,
      "values": {
        "40": 207,
        "65": 201,
        "100": 196,
        "125": 192,
        "150": 189,
        "175": 185,
        "200": 181,
        "225": 178,
        "250": 175,
        "275": 172,
        "300": 169,
        "325": 167,
        "350": 164,
        "375": 162,
        "400": 160,
        "425": 158,
        "450": 156,
        "475": 154,
        "500": 152,
        "525": 151,
        "550": 149,
        "575": 146,
        "600": 144,
        "625": 141,
        "650": 137,
        "675": null,
        "700": null,
        "725": null,
        "750": null,
        "775": null,
        "800": null,
        "825": null,
        "850": null,
        "875": null,
        "900": null
      }
    },
    {
      "block": 48,
      "line_no": 3,
      "nominal_composition": "72Ni–15Cr–8Fe",
      "product_form": "Smls. pipe & tube",
      "spec_no": "SB–167",
      "type_grade": null,
      "alloy_desig_uns_no": "N06600",
      "class_condition_temper": "Cold drawn/ann.",
      "size_thickness_mm": ">125",
      "min_tensile_strength_mpa": 550,
      "min_yield_strength_mpa": 205,
      "notes": null,
      "values": {
        "40": 207,
        "65": 201,
        "100": 196,
        "125": 192,
        "150": 189,
        "175": 185,
        "200": 181,
        "225": 178,
        "250": 175,
        "275": 172,
        "300": 169,
        "325": 167,
        "350": 164,
        "375": 162,
        "400": 160,
        "425": 158,
        "450": 156,
        "475": 154,
        "500": 152,
        "525": 151,
        "550": 149,
        "575": 146,
        "600": 144,
        "625": 141,
        "650": 137,
        "675": null,
        "700": null,
        "725": null,
        "750": null,
        "775": null,
        "800": null,
        "825": null,
        "850": null,
        "875": null,
        "900": null
      }
    },
    {
      "block": 48,
      "line_no": 4,
      "nominal_composition": "72Ni–15Cr–8Fe",
      "product_form": "Smls. pipe & tube",
      "spec_no": "SB–167",
      "type_grade": null,
      "alloy_desig_uns_no": "N06600",
      "class_condition_temper": "Hot fin./ann.",
      "size_thickness_mm": "≤125",
      "min_tensile_strength_mpa": 550,
      "min_yield_strength_mpa": 205,
      "notes": null,
      "values": {
        "40": 207,
        "65": 201,
        "100": 196,
        "125": 192,
        "150": 189,
        "175": 185,
        "200": 181,
        "225": 178,
        "250": 175,
        "275": 172,
        "300": 169,
        "325": 167,
        "350": 164,
        "375": 162,
        "400": 160,
        "425": 158,
        "450": 156,
        "475": 154,
        "500": 152,
        "525": 151,
        "550": 149,
        "575": 146,
        "600": 144,
        "625": 141,
        "650": 137,
        "675": null,
        "700": null,
        "725": null,
        "750": null,
        "775": null,
        "800": null,
        "825": null,
        "850": null,
        "875": null,
        "900": null
      }
    },
    {
      "block": 48,
      "line_no": 5,
      "nominal_composition": "72Ni–15Cr–8Fe",
      "product_form": "Smls. tube",
      "spec_no": "SB–163",
      "type_grade": null,
      "alloy_desig_uns_no": "N06600",
      "class_condition_temper": "Annealed",
      "size_thickness_mm": null,
      "min_tensile_strength_mpa": 550,
      "min_yield_strength_mpa": 240,
      "notes": null,
      "values": {
        "40": 241,
        "65": 226,
        "100": 220,
        "125": 217,
        "150": 215,
        "175": 213,
        "200": 212,
        "225": 211,
        "250": 209,
        "275": 208,
        "300": 207,
        "325": 206,
        "350": 204,
        "375": 202,
        "400": 201,
        "425": 198,
        "450": 195,
        "475": 190,
        "500": 185,
        "525": 176,
        "550": 170,
        "575": 164,
        "600": 157,
        "625": 149,
        "650": 140,
        "675": null,
        "700": null,
        "725": null,
        "750": null,
        "775": null,
        "800": null,
        "825": null,
        "850": null,
        "875": null,
        "900": null
      }
    },
    {
      "block": 48,
      "line_no": 6,
      "nominal_composition": "72Ni–15Cr–8Fe",
      "product_form": "Bar",
      "spec_no": "SB–166",
      "type_grade": null,
      "alloy_desig_uns_no": "N06600",
      "class_condition_temper": "Annealed",
      "size_thickness_mm": null,
      "min_tensile_strength_mpa": 550,
      "min_yield_strength_mpa": 240,
      "notes": null,
      "values": {
        "40": 241,
        "65": 226,
        "100": 220,
        "125": 217,
        "150": 215,
        "175": 213,
        "200": 212,
        "225": 211,
        "250": 209,
        "275": 208,
        "300": 207,
        "325": 206,
        "350": 204,
        "375": 202,
        "400": 201,
        "425": 198,
        "450": 195,
        "475": 190,
        "500": 185,
        "525": 176,
        "550": 170,
        "575": 164,
        "600": 157,
        "625": 149,
        "650": 140,
        "675": null,
        "700": null,
        "725": null,
        "750": null,
        "775": null,
        "800": null,
        "825": null,
        "850": null,
        "875": null,
        "900": null
      }
    },
    {
      "block": 48,
      "line_no": 7,
      "nominal_composition": "72Ni–15Cr–8Fe",
      "product_form": "Plate",
      "spec_no": "SB–168",
      "type_grade": null,
      "alloy_desig_uns_no": "N06600",
      "class_condition_temper": "Annealed",
      "size_thickness_mm": null,
      "min_tensile_strength_mpa": 550,
      "min_yield_strength_mpa": 240,
      "notes": null,
      "values": {
        "40": 241,
        "65": 226,
        "100": 220,
        "125": 217,
        "150": 215,
        "175": 213,
        "200": 212,
        "225": 211,
        "250": 209,
        "275": 208,
        "300": 207,
        "325": 206,
        "350": 204,
        "375": 202,
        "400": 201,
        "425": 198,
        "450": 195,
        "475": 190,
        "500": 185,
        "525": 176,
        "550": 170,
        "575": 164,
        "600": 157,
        "625": 149,
        "650": 140,
        "675": null,
        "700": null,
        "725": null,
        "750": null,
        "775": null,
        "800": null,
        "825": null,
        "850": null,
        "875": null,
        "900": null
      }
    },
    {
      "block": 48,
      "line_no": 8,
      "nominal_composition": "72Ni–15Cr–8Fe",
      "product_form": "Wld. tube",
      "spec_no": "SB–516",
      "type_grade": null,
      "alloy_desig_uns_no": "N06600",
      "class_condition_temper": "Annealed",
      "size_thickness_mm": null,
      "min_tensile_strength_mpa": 550,
      "min_yield_strength_mpa": 240,
      "notes": null,
      "values": {
        "40": 241,
        "65": 226,
        "100": 220,
        "125": 217,
        "150": 215,
        "175": 213,
        "200": 212,
        "225": 211,
        "250": 209,
        "275": 208,
        "300": 207,
        "325": 206,
        "350": 204,
        "375": 202,
        "400": 201,
        "425": 198,
        "450": 195,
        "475": 190,
        "500": 185,
        "525": 176,
        "550": 170,
        "575": 164,
        "600": 157,
        "625": 149,
        "650": 140,
        "675": null,
        "700": null,
        "725": null,
        "750": null,
        "775": null,
        "800": null,
        "825": null,
        "850": null,
        "875": null,
        "900": null
      }
    },
    {
      "block": 48,
      "line_no": 9,
      "nominal_composition": "72Ni–15Cr–8Fe",
      "product_form": "Forgings",
      "spec_no": "SB–564",
      "type_grade": null,
      "alloy_desig_uns_no": "N06600 …",
      "class_condition_temper": null,
      "size_thickness_mm": null,
      "min_tensile_strength_mpa": 550,
      "min_yield_strength_mpa": 240,
      "notes": null,
      "values": {
        "40": 241,
        "65": 226,
        "100": 220,
        "125": 217,
        "150": 215,
        "175": 213,
        "200": 212,
        "225": 211,
        "250": 209,
        "275": 208,
        "300": 207,
        "325": 206,
        "350": 204,
        "375": 202,
        "400": 201,
        "425": 198,
        "450": 195,
        "475": 190,
        "500": 185,
        "525": 176,
        "550": 170,
        "575": 164,
        "600": 157,
        "625": 149,
        "650": 140,
        "675": null,
        "700": null,
        "725": null,
        "750": null,
        "775": null,
        "800": null,
        "825": null,
        "850": null,
        "875": null,
        "900": null
      }
    },
    {
      "block": 48,
      "line_no": 10,
      "nominal_composition": "72Ni–15Cr–8Fe",
      "product_form": "Smls. pipe & tube",
      "spec_no": "SB–167",
      "type_grade": null,
      "alloy_desig_uns_no": "N06600",
      "class_condition_temper": "Cold drawn/ann.",
      "size_thickness_mm": "≤125",
      "min_tensile_strength_mpa": 550,
      "min_yield_strength_mpa": 240,
      "notes": null,
      "values": {
        "40": 241,
        "65": 226,
        "100": 220,
        "125": 217,
        "150": 215,
        "175": 213,
        "200": 212,
        "225": 211,
        "250": 209,
        "275": 208,
        "300": 207,
        "325": 206,
        "350": 204,
        "375": 202,
        "400": 201,
        "425": 198,
        "450": 195,
        "475": 190,
        "500": 185,
        "525": 176,
        "550": 170,
        "575": 164,
        "600": 157,
        "625": 149,
        "650": 140,
        "675": null,
        "700": null,
        "725": null,
        "750": null,
        "775": null,
        "800": null,
        "825": null,
        "850": null,
        "875": null,
        "900": null
      }
    },
    {
      "block": 48,
      "line_no": 11,
      "nominal_composition": "72Ni–15Cr–8Fe",
      "product_form": "Wld. pipe",
      "spec_no": "SB–517",
      "type_grade": null,
      "alloy_desig_uns_no": "N06600",
      "class_condition_temper": "Cold drawn/ann.",
      "size_thickness_mm": null,
      "min_tensile_strength_mpa": 550,
      "min_yield_strength_mpa": 240,
      "notes": null,
      "values": {
        "40": 241,
        "65": 226,
        "100": 220,
        "125": 217,
        "150": 215,
        "175": 213,
        "200": 212,
        "225": 211,
        "250": 209,
        "275": 208,
        "300": 207,
        "325": 206,
        "350": 204,
        "375": 202,
        "400": 201,
        "425": 198,
        "450": 195,
        "475": 190,
        "500": 185,
        "525": 176,
        "550": 170,
        "575": 164,
        "600": 157,
        "625": 149,
        "650": 140,
        "675": null,
        "700": null,
        "725": null,
        "750": null,
        "775": null,
        "800": null,
        "825": null,
        "850": null,
        "875": null,
        "900": null
      }
    },
    {
      "block": 48,
      "line_no": 12,
      "nominal_composition": "72Ni–15Cr–8Fe",
      "product_form": "Smls. tube",
      "spec_no": "SB–163",
      "type_grade": null,
      "alloy_desig_uns_no": "N06600 …",
      "class_condition_temper": null,
      "size_thickness_mm": null,
      "min_tensile_strength_mpa": 550,
      "min_yield_strength_mpa": 275,
      "notes": null,
      "values": {
        "40": 276,
        "65": 263,
        "100": 251,
        "125": 247,
        "150": 245,
        "175": 244,
        "200": 242,
        "225": 241,
        "250": 240,
        "275": 238,
        "300": 237,
        "325": 235,
        "350": 233,
        "375": 231,
        "400": 229,
        "425": 226,
        "450": 224,
        "475": null,
        "500": null,
        "525": null,
        "550": null,
        "575": null,
        "600": null,
        "625": null,
        "650": null,
        "675": null,
        "700": null,
        "725": null,
        "750": null,
        "775": null,
        "800": null,
        "825": null,
        "850": null,
        "875": null,
        "900": null
      }
    },
    {
      "block": 48,
      "line_no": 13,
      "nominal_composition": "72Ni–15Cr–8Fe",
      "product_form": "Bar, rod",
      "spec_no": "SB–166",
      "type_grade": null,
      "alloy_desig_uns_no": "N06600",
      "class_condition_temper": "Hot worked",
      "size_thickness_mm": null,
      "min_tensile_strength_mpa": 585,
      "min_yield_strength_mpa": 240,
      "notes": null,
      "values": {
        "40": 241,
        "65": 233,
        "100": 228,
        "125": 225,
        "150": 223,
        "175": 221,
        "200": 220,
        "225": 220,
        "250": 220,
        "275": 220,
        "300": 220,
        "325": 219,
        "350": 218,
        "375": 217,
        "400": 215,
        "425": 212,
        "450": 208,
        "475": 204,
        "500": 201,
        "525": 197,
        "550": 191,
        "575": 186,
        "600": 181,
        "625": 175,
        "650": 167,
        "675": null,
        "700": null,
        "725": null,
        "750": null,
        "775": null,
        "800": null,
        "825": null,
        "850": null,
        "875": null,
        "900": null
      }
    },
    {
      "block": 48,
      "line_no": 14,
      "nominal_composition": "72Ni–15Cr–8Fe",
      "product_form": "Plate, sheet, strip",
      "spec_no": "SB–168",
      "type_grade": null,
      "alloy_desig_uns_no": "N06600",
      "class_condition_temper": "Hot rolled",
      "size_thickness_mm": null,
      "min_tensile_strength_mpa": 585,
      "min_yield_strength_mpa": 240,
      "notes": null,
      "values": {
        "40": 241,
        "65": 233,
        "100": 228,
        "125": 225,
        "150": 223,
        "175": 221,
        "200": 220,
        "225": 220,
        "250": 220,
        "275": 220,
        "300": 220,
        "325": 219,
        "350": 218,
        "375": 217,
        "400": 215,
        "425": 212,
        "450": 208,
        "475": 204,
        "500": 201,
        "525": 197,
        "550": 191,
        "575": 186,
        "600": 181,
        "625": 175,
        "650": 167,
        "675": null,
        "700": null,
        "725": null,
        "750": null,
        "775": null,
        "800": null,
        "825": null,
        "850": null,
        "875": null,
        "900": null
      }
    },
    {
      "block": 48,
      "line_no": 15,
      "nominal_composition": "72Ni–15Cr–8Fe",
      "product_form": "Rounds",
      "spec_no": "SB–166",
      "type_grade": null,
      "alloy_desig_uns_no": "N06600",
      "class_condition_temper": "Hot worked",
      "size_thickness_mm": "13 < t ≤75",
      "min_tensile_strength_mpa": 620,
      "min_yield_strength_mpa": 275,
      "notes": null,
      "values": {
        "40": 276,
        "65": 268,
        "100": 261,
        "125": 258,
        "150": 255,
        "175": 253,
        "200": 251,
        "225": 251,
        "250": 251,
        "275": 251,
        "300": 251,
        "325": 250,
        "350": 249,
        "375": 247,
        "400": 244,
        "425": 240,
        "450": 236,
        "475": null,
        "500": null,
        "525": null,
        "550": null,
        "575": null,
        "600": null,
        "625": null,
        "650": null,
        "675": null,
        "700": null,
        "725": null,
        "750": null,
        "775": null,
        "800": null,
        "825": null,
        "850": null,
        "875": null,
        "900": null
      }
    },
    {
      "block": 48,
      "line_no": 16,
      "nominal_composition": "72Ni–15Cr–8Fe",
      "product_form": "Rounds",
      "spec_no": "SB–166",
      "type_grade": null,
      "alloy_desig_uns_no": "N06600",
      "class_condition_temper": "Hot worked",
      "size_thickness_mm": "6 < t ≤13",
      "min_tensile_strength_mpa": 655,
      "min_yield_strength_mpa": 310,
      "notes": null,
      "values": {
        "40": 310,
        "65": 302,
        "100": 294,
        "125": 290,
        "150": 287,
        "175": 285,
        "200": 283,
        "225": 282,
        "250": 282,
        "275": 282,
        "300": 282,
        "325": 281,
        "350": 280,
        "375": 278,
        "400": 274,
        "425": 270,
        "450": 266,
        "475": null,
        "500": null,
        "525": null,
        "550": null,
        "575": null,
        "600": null,
        "625": null,
        "650": null,
        "675": null,
        "700": null,
        "725": null,
        "750": null,
        "775": null,
        "800": null,
        "825": null,
        "850": null,
        "875": null,
        "900": null
      }
    },
    {
      "block": 48,
      "line_no": 17,
      "nominal_composition": "60Ni–23Cr–Fe",
      "product_form": "Smls. tube",
      "spec_no": "SB–163",
      "type_grade": null,
      "alloy_desig_uns_no": "N06601",
      "class_condition_temper": "Annealed",
      "size_thickness_mm": "≤75 O.D.",
      "min_tensile_strength_mpa": 552,
      "min_yield_strength_mpa": 207,
      "notes": null,
      "values": {
        "40": 207,
        "65": 192,
        "100": 183,
        "125": 177,
        "150": 171,
        "175": 166,
        "200": 161,
        "225": 157,
        "250": 154,
        "275": 151,
        "300": 148,
        "325": 146,
        "350": 145,
        "375": 144,
        "400": 143,
        "425": 143,
        "450": 142,
        "475": 142,
        "500": 142,
        "525": 142,
        "550": null,
        "575": null,
        "600": null,
        "625": null,
        "650": null,
        "675": null,
        "700": null,
        "725": null,
        "750": null,
        "775": null,
        "800": null,
        "825": null,
        "850": null,
        "875": null,
        "900": null
      }
    },
    {
      "block": 48,
      "line_no": 18,
      "nominal_composition": "60Ni–23Cr–Fe",
      "product_form": "Bar",
      "spec_no": "SB–166",
      "type_grade": null,
      "alloy_desig_uns_no": "N06601",
      "class_condition_temper": "Annealed",
      "size_thickness_mm": null,
      "min_tensile_strength_mpa": 552,
      "min_yield_strength_mpa": 207,
      "notes": null,
      "values": {
        "40": 207,
        "65": 192,
        "100": 183,
        "125": 177,
        "150": 171,
        "175": 166,
        "200": 161,
        "225": 157,
        "250": 154,
        "275": 151,
        "300": 148,
        "325": 146,
        "350": 145,
        "375": 144,
        "400": 143,
        "425": 143,
        "450": 142,
        "475": 142,
        "500": 142,
        "525": 142,
        "550": null,
        "575": null,
        "600": null,
        "625": null,
        "650": null,
        "675": null,
        "700": null,
        "725": null,
        "750": null,
        "775": null,
        "800": null,
        "825": null,
        "850": null,
        "875": null,
        "900": null
      }
    },
    {
      "block": 48,
      "line_no": 19,
      "nominal_composition": "60Ni–23Cr–Fe",
      "product_form": "Smls. pipe & tube",
      "spec_no": "SB–167",
      "type_grade": null,
      "alloy_desig_uns_no": "N06601",
      "class_condition_temper": "Annealed",
      "size_thickness_mm": null,
      "min_tensile_strength_mpa": 552,
      "min_yield_strength_mpa": 207,
      "notes": null,
      "values": {
        "40": 207,
        "65": 192,
        "100": 183,
        "125": 177,
        "150": 171,
        "175": 166,
        "200": 161,
        "225": 157,
        "250": 154,
        "275": 151,
        "300": 148,
        "325": 146,
        "350": 145,
        "375": 144,
        "400": 143,
        "425": 143,
        "450": 142,
        "475": 142,
        "500": 142,
        "525": 142,
        "550": null,
        "575": null,
        "600": null,
        "625": null,
        "650": null,
        "675": null,
        "700": null,
        "725": null,
        "750": null,
        "775": null,
        "800": null,
        "825": null,
        "850": null,
        "875": null,
        "900": null
      }
    },
    {
      "block": 48,
      "line_no": 20,
      "nominal_composition": "60Ni–23Cr–Fe",
      "product_form": "Plate, sheet, strip",
      "spec_no": "SB–168",
      "type_grade": null,
      "alloy_desig_uns_no": "N06601",
      "class_condition_temper": "Annealed",
      "size_thickness_mm": null,
      "min_tensile_strength_mpa": 552,
      "min_yield_strength_mpa": 207,
      "notes": null,
      "values": {
        "40": 207,
        "65": 192,
        "100": 183,
        "125": 177,
        "150": 171,
        "175": 166,
        "200": 161,
        "225": 157,
        "250": 154,
        "275": 151,
        "300": 148,
        "325": 146,
        "350": 145,
        "375": 144,
        "400": 143,
        "425": 143,
        "450": 142,
        "475": 142,
        "500": 142,
        "525": 142,
        "550": null,
        "575": null,
        "600": null,
        "625": null,
        "650": null,
        "675": null,
        "700": null,
        "725": null,
        "750": null,
        "775": null,
        "800": null,
        "825": null,
        "850": null,
        "875": null,
        "900": null
      }
    },
    {
      "block": 48,
      "line_no": 21,
      "nominal_composition": "52Ni–22Cr–13Co–9Mo",
      "product_form": "Bar, rod",
      "spec_no": "SB–166",
      "type_grade": null,
      "alloy_desig_uns_no": "N06617",
      "class_condition_temper": "Annealed",
      "size_thickness_mm": null,
      "min_tensile_strength_mpa": 655,
      "min_yield_strength_mpa": 240,
      "notes": null,
      "values": {
        "40": 241,
        "65": 227,
        "100": 212,
        "125": 205,
        "150": 199,
        "175": 193,
        "200": 188,
        "225": 183,
        "250": 180,
        "275": 177,
        "300": 174,
        "325": 171,
        "350": 169,
        "375": 167,
        "400": 166,
        "425": 164,
        "450": 164,
        "475": 162,
        "500": 162,
        "525": 161,
        "550": null,
        "575": null,
        "600": null,
        "625": null,
        "650": null,
        "675": null,
        "700": null,
        "725": null,
        "750": null,
        "775": null,
        "800": null,
        "825": null,
        "850": null,
        "875": null,
        "900": null
      }
    },
    {
      "block": 48,
      "line_no": 22,
      "nominal_composition": "52Ni–22Cr–13Co–9Mo",
      "product_form": "Smls. pipe & tube",
      "spec_no": "SB–167",
      "type_grade": null,
      "alloy_desig_uns_no": "N06617",
      "class_condition_temper": "Annealed",
      "size_thickness_mm": null,
      "min_tensile_strength_mpa": 655,
      "min_yield_strength_mpa": 240,
      "notes": null,
      "values": {
        "40": 241,
        "65": 227,
        "100": 212,
        "125": 205,
        "150": 199,
        "175": 193,
        "200": 188,
        "225": 183,
        "250": 180,
        "275": 177,
        "300": 174,
        "325": 171,
        "350": 169,
        "375": 167,
        "400": 166,
        "425": 164,
        "450": 164,
        "475": 162,
        "500": 162,
        "525": 161,
        "550": null,
        "575": null,
        "600": null,
        "625": null,
        "650": null,
        "675": null,
        "700": null,
        "725": null,
        "750": null,
        "775": null,
        "800": null,
        "825": null,
        "850": null,
        "875": null,
        "900": null
      }
    },
    {
      "block": 48,
      "line_no": 23,
      "nominal_composition": "52Ni–22Cr–13Co–9Mo",
      "product_form": "Plate, sheet, strip",
      "spec_no": "SB–168",
      "type_grade": null,
      "alloy_desig_uns_no": "N06617",
      "class_condition_temper": "Annealed",
      "size_thickness_mm": null,
      "min_tensile_strength_mpa": 655,
      "min_yield_strength_mpa": 240,
      "notes": null,
      "values": {
        "40": 241,
        "65": 227,
        "100": 212,
        "125": 205,
        "150": 199,
        "175": 193,
        "200": 188,
        "225": 183,
        "250": 180,
        "275": 177,
        "300": 174,
        "325": 171,
        "350": 169,
        "375": 167,
        "400": 166,
        "425": 164,
        "450": 164,
        "475": 162,
        "500": 162,
        "525": 161,
        "550": null,
        "575": null,
        "600": null,
        "625": null,
        "650": null,
        "675": null,
        "700": null,
        "725": null,
        "750": null,
        "775": null,
        "800": null,
        "825": null,
        "850": null,
        "875": null,
        "900": null
      }
    },
    {
      "block": 48,
      "line_no": 24,
      "nominal_composition": "52Ni–22Cr–13Co–9Mo",
      "product_form": "Forgings",
      "spec_no": "SB–564",
      "type_grade": null,
      "alloy_desig_uns_no": "N06617",
      "class_condition_temper": "Annealed",
      "size_thickness_mm": null,
      "min_tensile_strength_mpa": 655,
      "min_yield_strength_mpa": 240,
      "notes": null,
      "values": {
        "40": 241,
        "65": 227,
        "100": 212,
        "125": 205,
        "150": 199,
        "175": 193,
        "200": 188,
        "225": 183,
        "250": 180,
        "275": 177,
        "300": 174,
        "325": 171,
        "350": 169,
        "375": 167,
        "400": 166,
        "425": 164,
        "450": 164,
        "475": 162,
        "500": 162,
        "525": 161,
        "550": null,
        "575": null,
        "600": null,
        "625": null,
        "650": null,
        "675": null,
        "700": null,
        "725": null,
        "750": null,
        "775": null,
        "800": null,
        "825": null,
        "850": null,
        "875": null,
        "900": null
      }
    },
    {
      "block": 48,
      "line_no": 25,
      "nominal_composition": "52Ni–22Cr–13Co–9Mo",
      "product_form": "Wld. tube",
      "spec_no": "SB–626",
      "type_grade": null,
      "alloy_desig_uns_no": "N06617",
      "class_condition_temper": "Solution ann.",
      "size_thickness_mm": null,
      "min_tensile_strength_mpa": 655,
      "min_yield_strength_mpa": 240,
      "notes": null,
      "values": {
        "40": 241,
        "65": 227,
        "100": 212,
        "125": 205,
        "150": 199,
        "175": 193,
        "200": 188,
        "225": 183,
        "250": 180,
        "275": 177,
        "300": 174,
        "325": 171,
        "350": 169,
        "375": 167,
        "400": 166,
        "425": 164,
        "450": 164,
        "475": 162,
        "500": 162,
        "525": 161,
        "550": null,
        "575": null,
        "600": null,
        "625": null,
        "650": null,
        "675": null,
        "700": null,
        "725": null,
        "750": null,
        "775": null,
        "800": null,
        "825": null,
        "850": null,
        "875": null,
        "900": null
      }
    },
    {
      "block": 48,
      "line_no": 26,
      "nominal_composition": "60Ni–22Cr–9Mo–3.5Cb",
      "product_form": "Plate, sheet, strip",
      "spec_no": "SB–443",
      "type_grade": 2,
      "alloy_desig_uns_no": "N06625",
      "class_condition_temper": "Solution ann.",
      "size_thickness_mm": null,
      "min_tensile_strength_mpa": 690,
      "min_yield_strength_mpa": 275,
      "notes": null,
      "values": {
        "40": 276,
        "65": 259,
        "100": 248,
        "125": 241,
        "150": 235,
        "175": 229,
        "200": 224,
        "225": 219,
        "250": 215,
        "275": 211,
        "300": 208,
        "325": 206,
        "350": 204,
        "375": 202,
        "400": 201,
        "425": 200,
        "450": 199,
        "475": 199,
        "500": 198,
        "525": 198,
        "550": 198,
        "575": 198,
        "600": 197,
        "625": 197,
        "650": 196,
        "675": 195,
        "700": 194,
        "725": 192,
        "750": 189,
        "775": 186,
        "800": 182,
        "825": 178,
        "850": 172,
        "875": 166,
        "900": null
      }
    },
    {
      "block": 48,
      "line_no": 27,
      "nominal_composition": "60Ni–22Cr–9Mo–3.5Cb",
      "product_form": "Plate, sheet",
      "spec_no": "SB–443",
      "type_grade": 2,
      "alloy_desig_uns_no": "N06625",
      "class_condition_temper": "Hot rolled/sol. ann.",
      "size_thickness_mm": null,
      "min_tensile_strength_mpa": 690,
      "min_yield_strength_mpa": 276,
      "notes": null,
      "values": {
        "40": 276,
        "65": 262,
        "100": 253,
        "125": 247,
        "150": 242,
        "175": 237,
        "200": 233,
        "225": 229,
        "250": 225,
        "275": 222,
        "300": 219,
        "325": 217,
        "350": 214,
        "375": 212,
        "400": 210,
        "425": 208,
        "450": 207,
        "475": 205,
        "500": 204,
        "525": 203,
        "550": null,
        "575": null,
        "600": null,
        "625": null,
        "650": null,
        "675": null,
        "700": null,
        "725": null,
        "750": null,
        "775": null,
        "800": null,
        "825": null,
        "850": null,
        "875": null,
        "900": null
      }
    },
    {
      "block": 48,
      "line_no": 28,
      "nominal_composition": "60Ni–22Cr–9Mo–3.5Cb",
      "product_form": "Smls. pipe & tube",
      "spec_no": "SB–444",
      "type_grade": 2,
      "alloy_desig_uns_no": "N06625",
      "class_condition_temper": "Solution ann.",
      "size_thickness_mm": null,
      "min_tensile_strength_mpa": 690,
      "min_yield_strength_mpa": 275,
      "notes": null,
      "values": {
        "40": 276,
        "65": 259,
        "100": 248,
        "125": 241,
        "150": 235,
        "175": 229,
        "200": 224,
        "225": 219,
        "250": 215,
        "275": 211,
        "300": 208,
        "325": 206,
        "350": 204,
        "375": 202,
        "400": 201,
        "425": 200,
        "450": 199,
        "475": 199,
        "500": 198,
        "525": 198,
        "550": 198,
        "575": 198,
        "600": 197,
        "625": 197,
        "650": 196,
        "675": 195,
        "700": 194,
        "725": 192,
        "750": 189,
        "775": 186,
        "800": 182,
        "825": 178,
        "850": 172,
        "875": 166,
        "900": null
      }
    },
    {
      "block": 48,
      "line_no": 29,
      "nominal_composition": "60Ni–22Cr–9Mo–3.5Cb",
      "product_form": "Bar",
      "spec_no": "SB–446",
      "type_grade": 2,
      "alloy_desig_uns_no": "N06625",
      "class_condition_temper": "Solution ann.",
      "size_thickness_mm": null,
      "min_tensile_strength_mpa": 690,
      "min_yield_strength_mpa": 275,
      "notes": null,
      "values": {
        "40": 276,
        "65": 259,
        "100": 248,
        "125": 241,
        "150": 235,
        "175": 229,
        "200": 224,
        "225": 219,
        "250": 215,
        "275": 211,
        "300": 208,
        "325": 206,
        "350": 204,
        "375": 202,
        "400": 201,
        "425": 200,
        "450": 199,
        "475": 199,
        "500": 198,
        "525": 198,
        "550": 198,
        "575": 198,
        "600": 197,
        "625": 197,
        "650": 196,
        "675": 195,
        "700": 194,
        "725": 192,
        "750": 189,
        "775": 186,
        "800": 182,
        "825": 178,
        "850": 172,
        "875": 166,
        "900": null
      }
    },
    {
      "block": 48,
      "line_no": 30,
      "nominal_composition": "60Ni–22Cr–9Mo–3.5Cb",
      "product_form": "Smls. & wld. fittings",
      "spec_no": "SB–366",
      "type_grade": null,
      "alloy_desig_uns_no": "N06625",
      "class_condition_temper": "Annealed",
      "size_thickness_mm": null,
      "min_tensile_strength_mpa": 760,
      "min_yield_strength_mpa": 345,
      "notes": null,
      "values": {
        "40": 345,
        "65": 315,
        "100": 295,
        "125": 283,
        "150": 273,
        "175": 265,
        "200": 258,
        "225": 253,
        "250": 248,
        "275": 245,
        "300": 243,
        "325": 242,
        "350": 242,
        "375": 242,
        "400": 242,
        "425": 242,
        "450": 242,
        "475": 242,
        "500": 242,
        "525": 242,
        "550": 242,
        "575": 242,
        "600": 242,
        "625": 242,
        "650": 242,
        "675": 242,
        "700": 242,
        "725": 242,
        "750": 240,
        "775": 235,
        "800": 227,
        "825": 218,
        "850": 208,
        "875": 196,
        "900": null
      }
    },
    {
      "block": 48,
      "line_no": 31,
      "nominal_composition": "60Ni–22Cr–9Mo–3.5Cb",
      "product_form": "Bar",
      "spec_no": "SB–446",
      "type_grade": 1,
      "alloy_desig_uns_no": "N06625",
      "class_condition_temper": "Annealed",
      "size_thickness_mm": "100 < t ≤250",
      "min_tensile_strength_mpa": 760,
      "min_yield_strength_mpa": 345,
      "notes": null,
      "values": {
        "40": 345,
        "65": 315,
        "100": 295,
        "125": 283,
        "150": 273,
        "175": 265,
        "200": 258,
        "225": 253,
        "250": 248,
        "275": 245,
        "300": 243,
        "325": 242,
        "350": 242,
        "375": 242,
        "400": 242,
        "425": 242,
        "450": 242,
        "475": 242,
        "500": 242,
        "525": 242,
        "550": 242,
        "575": 242,
        "600": 242,
        "625": 242,
        "650": 242,
        "675": 242,
        "700": 242,
        "725": 242,
        "750": 240,
        "775": 235,
        "800": 227,
        "825": 218,
        "850": 208,
        "875": 196,
        "900": null
      }
    },
    {
      "block": 48,
      "line_no": 32,
      "nominal_composition": "60Ni–22Cr–9Mo–3.5Cb",
      "product_form": "Forgings",
      "spec_no": "SB–564",
      "type_grade": 1,
      "alloy_desig_uns_no": "N06625",
      "class_condition_temper": "Annealed",
      "size_thickness_mm": "100 < t ≤250",
      "min_tensile_strength_mpa": 760,
      "min_yield_strength_mpa": 345,
      "notes": null,
      "values": {
        "40": 345,
        "65": 315,
        "100": 295,
        "125": 283,
        "150": 273,
        "175": 265,
        "200": 258,
        "225": 253,
        "250": 248,
        "275": 245,
        "300": 243,
        "325": 242,
        "350": 242,
        "375": 242,
        "400": 242,
        "425": 242,
        "450": 242,
        "475": 242,
        "500": 242,
        "525": 242,
        "550": 242,
        "575": 242,
        "600": 242,
        "625": 242,
        "650": 242,
        "675": 242,
        "700": 242,
        "725": 242,
        "750": 240,
        "775": 235,
        "800": 227,
        "825": 218,
        "850": 208,
        "875": 196,
        "900": null
      }
    },
    {
      "block": 48,
      "line_no": 33,
      "nominal_composition": "60Ni–22Cr–9Mo–3.5Cb",
      "product_form": "Plate",
      "spec_no": "SB–443",
      "type_grade": 1,
      "alloy_desig_uns_no": "N06625",
      "class_condition_temper": "Cold rolled/annealed",
      "size_thickness_mm": null,
      "min_tensile_strength_mpa": 758,
      "min_yield_strength_mpa": 379,
      "notes": null,
      "values": {
        "40": 379,
        "65": 347,
        "100": 325,
        "125": 312,
        "150": 301,
        "175": 292,
        "200": 284,
        "225": 278,
        "250": 274,
        "275": 270,
        "300": 268,
        "325": 267,
        "350": 266,
        "375": 266,
        "400": 266,
        "425": 266,
        "450": 266,
        "475": 266,
        "500": 266,
        "525": 266,
        "550": 266,
        "575": 266,
        "600": 266,
        "625": 266,
        "650": 266,
        "675": 266,
