Repository: danivelas0/asme-pcc

File: resources/bpvc_ii_d_metric_2025/table_u.json (part 61 of 61)
    "Size/Thickness, mm",
    "Min. Tensile Strength, MPa"
  ],
  "columns_values": [
        "875": null,
        "900": null
      }
    },
    {
      "block": 56,
      "line_no": 13,
      "nominal_composition": null,
      "product_form": "Wld. fittings",
      "spec_no": "SB–363",
      "type_grade": "WPT9W",
      "alloy_desig_uns_no": "R56320",
      "class_condition_temper": "Annealed",
      "size_thickness_mm": null,
      "min_tensile_strength_mpa": 620,
      "values": {
        "40": 621,
        "100": 592,
        "150": 544,
        "200": 491,
        "250": 444,
        "300": 421,
        "325": 412,
        "350": null,
        "375": null,
        "400": null,
        "425": null,
        "450": null,
        "475": null,
        "500": null,
        "525": null,
        "550": null,
        "575": null,
        "600": null,
        "625": null,
        "650": null,
        "675": null,
        "700": null,
        "725": null,
        "750": null,
        "775": null,
        "800": null,
        "825": null,
        "850": null,
        "875": null,
        "900": null
      }
    },
    {
      "block": 56,
      "line_no": 14,
      "nominal_composition": null,
      "product_form": "Forgings",
      "spec_no": "SB–381",
      "type_grade": "F–9",
      "alloy_desig_uns_no": "R56320",
      "class_condition_temper": "Annealed",
      "size_thickness_mm": null,
      "min_tensile_strength_mpa": 620,
      "values": {
        "40": 621,
        "100": 592,
        "150": 544,
        "200": 491,
        "250": 444,
        "300": 421,
        "325": 412,
        "350": null,
        "375": null,
        "400": null,
        "425": null,
        "450": null,
        "475": null,
        "500": null,
        "525": null,
        "550": null,
        "575": null,
        "600": null,
        "625": null,
        "650": null,
        "675": null,
        "700": null,
        "725": null,
        "750": null,
        "775": null,
        "800": null,
        "825": null,
        "850": null,
        "875": null,
        "900": null
      }
    },
    {
      "block": 56,
      "line_no": 15,
      "nominal_composition": null,
      "product_form": "Smls. pipe",
      "spec_no": "SB–861",
      "type_grade": 9,
      "alloy_desig_uns_no": "R56320",
      "class_condition_temper": "Annealed",
      "size_thickness_mm": null,
      "min_tensile_strength_mpa": 620,
      "values": {
        "40": 621,
        "100": 592,
        "150": 544,
        "200": 491,
        "250": 444,
        "300": 421,
        "325": 412,
        "350": null,
        "375": null,
        "400": null,
        "425": null,
        "450": null,
        "475": null,
        "500": null,
        "525": null,
        "550": null,
        "575": null,
        "600": null,
        "625": null,
        "650": null,
        "675": null,
        "700": null,
        "725": null,
        "750": null,
        "775": null,
        "800": null,
        "825": null,
        "850": null,
        "875": null,
        "900": null
      }
    },
    {
      "block": 56,
      "line_no": 16,
      "nominal_composition": null,
      "product_form": "Wld. pipe",
      "spec_no": "SB–862",
      "type_grade": 9,
      "alloy_desig_uns_no": "R56320",
      "class_condition_temper": "Annealed",
      "size_thickness_mm": null,
      "min_tensile_strength_mpa": 620,
      "values": {
        "40": 621,
        "100": 592,
        "150": 544,
        "200": 491,
        "250": 444,
        "300": 421,
        "325": 412,
        "350": null,
        "375": null,
        "400": null,
        "425": null,
        "450": null,
        "475": null,
        "500": null,
        "525": null,
        "550": null,
        "575": null,
        "600": null,
        "625": null,
        "650": null,
        "675": null,
        "700": null,
        "725": null,
        "750": null,
        "775": null,
        "800": null,
        "825": null,
        "850": null,
        "875": null,
        "900": null
      }
    },
    {
      "block": 56,
      "line_no": 17,
      "nominal_composition": "Ti–3Al–2.5V–0.1Ru",
      "product_form": "Plate, sheet, strip",
      "spec_no": "SB–265",
      "type_grade": 28,
      "alloy_desig_uns_no": "R56323",
      "class_condition_temper": "Annealed",
      "size_thickness_mm": null,
      "min_tensile_strength_mpa": 620,
      "values": {
        "40": 621,
        "100": 592,
        "150": 544,
        "200": 491,
        "250": 444,
        "300": 421,
        "325": 412,
        "350": null,
        "375": null,
        "400": null,
        "425": null,
        "450": null,
        "475": null,
        "500": null,
        "525": null,
        "550": null,
        "575": null,
        "600": null,
        "625": null,
        "650": null,
        "675": null,
        "700": null,
        "725": null,
        "750": null,
        "775": null,
        "800": null,
        "825": null,
        "850": null,
        "875": null,
        "900": null
      }
    },
    {
      "block": 56,
      "line_no": 18,
      "nominal_composition": "Ti–3Al–2.5V–0.1Ru",
      "product_form": "Smls. & wld. tube",
      "spec_no": "SB–338",
      "type_grade": 28,
      "alloy_desig_uns_no": "R56323",
      "class_condition_temper": "Annealed",
      "size_thickness_mm": null,
      "min_tensile_strength_mpa": 620,
      "values": {
        "40": 621,
        "100": 592,
        "150": 544,
        "200": 491,
        "250": 444,
        "300": 421,
        "325": 412,
        "350": null,
        "375": null,
        "400": null,
        "425": null,
        "450": null,
        "475": null,
        "500": null,
        "525": null,
        "550": null,
        "575": null,
        "600": null,
        "625": null,
        "650": null,
        "675": null,
        "700": null,
        "725": null,
        "750": null,
        "775": null,
        "800": null,
        "825": null,
        "850": null,
        "875": null,
        "900": null
      }
    },
    {
      "block": 56,
      "line_no": 19,
      "nominal_composition": "Ti–3Al–2.5V–0.1Ru",
      "product_form": "Bar, billet",
      "spec_no": "SB–348",
      "type_grade": 28,
      "alloy_desig_uns_no": "R56323",
      "class_condition_temper": "Annealed",
      "size_thickness_mm": null,
      "min_tensile_strength_mpa": 620,
      "values": {
        "40": 621,
        "100": 592,
        "150": 544,
        "200": 491,
        "250": 444,
        "300": 421,
        "325": 412,
        "350": null,
        "375": null,
        "400": null,
        "425": null,
        "450": null,
        "475": null,
        "500": null,
        "525": null,
        "550": null,
        "575": null,
        "600": null,
        "625": null,
        "650": null,
        "675": null,
        "700": null,
        "725": null,
        "750": null,
        "775": null,
        "800": null,
        "825": null,
        "850": null,
        "875": null,
        "900": null
      }
    },
    {
      "block": 56,
      "line_no": 20,
      "nominal_composition": "Ti–3Al–2.5V–0.1Ru",
      "product_form": "Smls. fittings",
      "spec_no": "SB–363",
      "type_grade": "WPT28",
      "alloy_desig_uns_no": "R56323",
      "class_condition_temper": "Annealed",
      "size_thickness_mm": null,
      "min_tensile_strength_mpa": 620,
      "values": {
        "40": 621,
        "100": 592,
        "150": 544,
        "200": 491,
        "250": 444,
        "300": 421,
        "325": 412,
        "350": null,
        "375": null,
        "400": null,
        "425": null,
        "450": null,
        "475": null,
        "500": null,
        "525": null,
        "550": null,
        "575": null,
        "600": null,
        "625": null,
        "650": null,
        "675": null,
        "700": null,
        "725": null,
        "750": null,
        "775": null,
        "800": null,
        "825": null,
        "850": null,
        "875": null,
        "900": null
      }
    },
    {
      "block": 56,
      "line_no": 21,
      "nominal_composition": "Ti–3Al–2.5V–0.1Ru",
      "product_form": "Wld. fittings",
      "spec_no": "SB–363",
      "type_grade": "WPT28W",
      "alloy_desig_uns_no": "R56323",
      "class_condition_temper": "Annealed",
      "size_thickness_mm": null,
      "min_tensile_strength_mpa": 620,
      "values": {
        "40": 621,
        "100": 592,
        "150": 544,
        "200": 491,
        "250": 444,
        "300": 421,
        "325": 412,
        "350": null,
        "375": null,
        "400": null,
        "425": null,
        "450": null,
        "475": null,
        "500": null,
        "525": null,
        "550": null,
        "575": null,
        "600": null,
        "625": null,
        "650": null,
        "675": null,
        "700": null,
        "725": null,
        "750": null,
        "775": null,
        "800": null,
        "825": null,
        "850": null,
        "875": null,
        "900": null
      }
    },
    {
      "block": 56,
      "line_no": 22,
      "nominal_composition": "Ti–3Al–2.5V–0.1Ru",
      "product_form": "Forgings",
      "spec_no": "SB–381",
      "type_grade": "F–28",
      "alloy_desig_uns_no": "R56323",
      "class_condition_temper": "Annealed",
      "size_thickness_mm": null,
      "min_tensile_strength_mpa": 620,
      "values": {
        "40": 621,
        "100": 592,
        "150": 544,
        "200": 491,
        "250": 444,
        "300": 421,
        "325": 412,
        "350": null,
        "375": null,
        "400": null,
        "425": null,
        "450": null,
        "475": null,
        "500": null,
        "525": null,
        "550": null,
        "575": null,
        "600": null,
        "625": null,
        "650": null,
        "675": null,
        "700": null,
        "725": null,
        "750": null,
        "775": null,
        "800": null,
        "825": null,
        "850": null,
        "875": null,
        "900": null
      }
    },
    {
      "block": 56,
      "line_no": 23,
      "nominal_composition": "Ti–3Al–2.5V–0.1Ru",
      "product_form": "Smls. pipe",
      "spec_no": "SB–861",
      "type_grade": 28,
      "alloy_desig_uns_no": "R56323",
      "class_condition_temper": "Annealed",
      "size_thickness_mm": null,
      "min_tensile_strength_mpa": 620,
      "values": {
        "40": 621,
        "100": 592,
        "150": 544,
        "200": 491,
        "250": 444,
        "300": 421,
        "325": 412,
        "350": null,
        "375": null,
        "400": null,
        "425": null,
        "450": null,
        "475": null,
        "500": null,
        "525": null,
        "550": null,
        "575": null,
        "600": null,
        "625": null,
        "650": null,
        "675": null,
        "700": null,
        "725": null,
        "750": null,
        "775": null,
        "800": null,
        "825": null,
        "850": null,
        "875": null,
        "900": null
      }
    },
    {
      "block": 56,
      "line_no": 24,
      "nominal_composition": "Ti–3Al–2.5V–0.1Ru",
      "product_form": "Wld. pipe",
      "spec_no": "SB–862",
      "type_grade": 28,
      "alloy_desig_uns_no": "R56323",
      "class_condition_temper": "Annealed",
      "size_thickness_mm": null,
      "min_tensile_strength_mpa": 620,
      "values": {
        "40": 621,
        "100": 592,
        "150": 544,
        "200": 491,
        "250": 444,
        "300": 421,
        "325": 412,
        "350": null,
        "375": null,
        "400": null,
        "425": null,
        "450": null,
        "475": null,
        "500": null,
        "525": null,
        "550": null,
        "575": null,
        "600": null,
        "625": null,
        "650": null,
        "675": null,
        "700": null,
        "725": null,
        "750": null,
        "775": null,
        "800": null,
        "825": null,
        "850": null,
        "875": null,
        "900": null
      }
    },
    {
      "block": 56,
      "line_no": 25,
      "nominal_composition": null,
      "product_form": "Forgings",
      "spec_no": "SB–493",
      "type_grade": null,
      "alloy_desig_uns_no": "R60702",
      "class_condition_temper": "Annealed",
      "size_thickness_mm": null,
      "min_tensile_strength_mpa": 380,
      "values": {
        "40": 379,
        "100": 323,
        "150": 268,
        "200": 223,
        "250": 189,
        "300": 165,
        "325": 156,
        "350": 149,
        "375": 142,
        "400": 137,
        "425": 133,
        "450": 128,
        "475": null,
        "500": null,
        "525": null,
        "550": null,
        "575": null,
        "600": null,
        "625": null,
        "650": null,
        "675": null,
        "700": null,
        "725": null,
        "750": null,
        "775": null,
        "800": null,
        "825": null,
        "850": null,
        "875": null,
        "900": null
      }
    },
    {
      "block": 56,
      "line_no": 26,
      "nominal_composition": null,
      "product_form": "Smls. & wld. tube",
      "spec_no": "SB–523",
      "type_grade": null,
      "alloy_desig_uns_no": "R60702",
      "class_condition_temper": "Annealed",
      "size_thickness_mm": null,
      "min_tensile_strength_mpa": 380,
      "values": {
        "40": 379,
        "100": 323,
        "150": 268,
        "200": 223,
        "250": 189,
        "300": 165,
        "325": 156,
        "350": 149,
        "375": 142,
        "400": 137,
        "425": 133,
        "450": 128,
        "475": null,
        "500": null,
        "525": null,
        "550": null,
        "575": null,
        "600": null,
        "625": null,
        "650": null,
        "675": null,
        "700": null,
        "725": null,
        "750": null,
        "775": null,
        "800": null,
        "825": null,
        "850": null,
        "875": null,
        "900": null
      }
    },
    {
      "block": 56,
      "line_no": 27,
      "nominal_composition": null,
      "product_form": "Bar, wire",
      "spec_no": "SB–550",
      "type_grade": null,
      "alloy_desig_uns_no": "R60702",
      "class_condition_temper": "Annealed",
      "size_thickness_mm": null,
      "min_tensile_strength_mpa": 380,
      "values": {
        "40": 379,
        "100": 323,
        "150": 268,
        "200": 223,
        "250": 189,
        "300": 165,
        "325": 156,
        "350": 149,
        "375": 142,
        "400": 137,
        "425": 133,
        "450": 128,
        "475": null,
        "500": null,
        "525": null,
        "550": null,
        "575": null,
        "600": null,
        "625": null,
        "650": null,
        "675": null,
        "700": null,
        "725": null,
        "750": null,
        "775": null,
        "800": null,
        "825": null,
        "850": null,
        "875": null,
        "900": null
      }
    },
    {
      "block": 56,
      "line_no": 28,
      "nominal_composition": null,
      "product_form": "Plate, sheet, strip",
      "spec_no": "SB–551",
      "type_grade": null,
      "alloy_desig_uns_no": "R60702",
      "class_condition_temper": "Annealed",
      "size_thickness_mm": null,
      "min_tensile_strength_mpa": 380,
      "values": {
        "40": 379,
        "100": 323,
        "150": 268,
        "200": 223,
        "250": 189,
        "300": 165,
        "325": 156,
        "350": 149,
        "375": 142,
        "400": 137,
        "425": 133,
        "450": 128,
        "475": null,
        "500": null,
        "525": null,
        "550": null,
        "575": null,
        "600": null,
        "625": null,
        "650": null,
        "675": null,
        "700": null,
        "725": null,
        "750": null,
        "775": null,
        "800": null,
        "825": null,
        "850": null,
        "875": null,
        "900": null
      }
    },
    {
      "block": 56,
      "line_no": 29,
      "nominal_composition": null,
      "product_form": "Smls. fittings",
      "spec_no": "SB–653",
      "type_grade": "PZ–2",
      "alloy_desig_uns_no": "R60702",
      "class_condition_temper": "Annealed",
      "size_thickness_mm": null,
      "min_tensile_strength_mpa": 380,
      "values": {
        "40": 379,
        "100": 323,
        "150": 268,
        "200": 223,
        "250": 189,
        "300": 165,
        "325": 156,
        "350": 149,
        "375": 142,
        "400": 137,
        "425": 133,
        "450": 128,
        "475": null,
        "500": null,
        "525": null,
        "550": null,
        "575": null,
        "600": null,
        "625": null,
        "650": null,
        "675": null,
        "700": null,
        "725": null,
        "750": null,
        "775": null,
        "800": null,
        "825": null,
        "850": null,
        "875": null,
        "900": null
      }
    },
    {
      "block": 56,
      "line_no": 30,
      "nominal_composition": null,
      "product_form": "Wld. fittings",
      "spec_no": "SB–653",
      "type_grade": "PZ–2W",
      "alloy_desig_uns_no": "R60702",
      "class_condition_temper": "Annealed",
      "size_thickness_mm": null,
      "min_tensile_strength_mpa": 380,
      "values": {
        "40": 379,
        "100": 323,
        "150": 268,
        "200": 223,
        "250": 189,
        "300": 165,
        "325": 156,
        "350": 149,
        "375": 142,
        "400": 137,
        "425": 133,
        "450": 128,
        "475": null,
        "500": null,
        "525": null,
        "550": null,
        "575": null,
        "600": null,
        "625": null,
        "650": null,
        "675": null,
        "700": null,
        "725": null,
        "750": null,
        "775": null,
        "800": null,
        "825": null,
        "850": null,
        "875": null,
        "900": null
      }
    },
    {
      "block": 56,
      "line_no": 31,
      "nominal_composition": null,
      "product_form": "Smls. & wld. pipe",
      "spec_no": "SB–658",
      "type_grade": null,
      "alloy_desig_uns_no": "R60702",
      "class_condition_temper": "Annealed",
      "size_thickness_mm": null,
      "min_tensile_strength_mpa": 380,
      "values": {
        "40": 379,
        "100": 323,
        "150": 268,
        "200": 223,
        "250": 189,
        "300": 165,
        "325": 156,
        "350": 149,
        "375": 142,
        "400": 137,
        "425": 133,
        "450": 128,
        "475": null,
        "500": null,
        "525": null,
        "550": null,
        "575": null,
        "600": null,
        "625": null,
        "650": null,
        "675": null,
        "700": null,
        "725": null,
        "750": null,
        "775": null,
        "800": null,
        "825": null,
        "850": null,
        "875": null,
        "900": null
      }
    },
    {
      "block": 56,
      "line_no": 32,
      "nominal_composition": null,
      "product_form": "Castings",
      "spec_no": "SB–752",
      "type_grade": null,
      "alloy_desig_uns_no": "R61702",
      "class_condition_temper": null,
      "size_thickness_mm": null,
      "min_tensile_strength_mpa": 380,
      "values": {
        "40": 379,
        "100": 337,
        "150": 282,
        "200": 234,
        "250": 195,
        "300": 162,
        "325": 149,
        "350": null,
        "375": null,
        "400": null,
        "425": null,
        "450": null,
        "475": null,
        "500": null,
        "525": null,
        "550": null,
        "575": null,
        "600": null,
        "625": null,
        "650": null,
        "675": null,
        "700": null,
        "725": null,
        "750": null,
        "775": null,
        "800": null,
        "825": null,
        "850": null,
        "875": null,
        "900": null
      }
    },
    {
      "block": 56,
      "line_no": 33,
      "nominal_composition": "95.5Zr + 2.5Nb",
      "product_form": "Forgings",
      "spec_no": "SB–493",
      "type_grade": null,
      "alloy_desig_uns_no": "R60705",
      "class_condition_temper": "Annealed",
      "size_thickness_mm": null,
      "min_tensile_strength_mpa": 485,
      "values": {
        "40": 483,
        "100": 391,
        "150": 336,
        "200": 302,
        "250": 284,
        "300": 276,
        "325": 272,
        "350": 267,
        "375": 259,
        "400": 247,
        "425": 229,
        "450": 203,
        "475": null,
        "500": null,
        "525": null,
        "550": null,
        "575": null,
        "600": null,
        "625": null,
        "650": null,
        "675": null,
        "700": null,
        "725": null,
        "750": null,
        "775": null,
        "800": null,
        "825": null,
        "850": null,
        "875": null,
        "900": null
      }
    },
    {
      "block": 56,
      "line_no": 34,
      "nominal_composition": "95.5Zr + 2.5Nb",
      "product_form": "Smls. & wld. tube",
      "spec_no": "SB–523",
      "type_grade": null,
      "alloy_desig_uns_no": "R60705",
      "class_condition_temper": "Annealed",
      "size_thickness_mm": null,
      "min_tensile_strength_mpa": 550,
      "values": {
        "40": 552,
        "100": 446,
        "150": 384,
        "200": 345,
        "250": 325,
        "300": 315,
        "325": 311,
        "350": 305,
        "375": 296,
        "400": 282,
        "425": 262,
        "450": 232,
        "475": null,
        "500": null,
        "525": null,
        "550": null,
        "575": null,
        "600": null,
        "625": null,
        "650": null,
        "675": null,
        "700": null,
        "725": null,
        "750": null,
        "775": null,
        "800": null,
        "825": null,
        "850": null,
        "875": null,
        "900": null
      }
    },
    {
      "block": 56,
      "line_no": 35,
      "nominal_composition": "95.5Zr + 2.5Nb",
      "product_form": "Bar, wire",
      "spec_no": "SB–550",
      "type_grade": null,
      "alloy_desig_uns_no": "R60705",
      "class_condition_temper": "Annealed",
      "size_thickness_mm": null,
      "min_tensile_strength_mpa": 550,
      "values": {
        "40": 552,
        "100": 446,
        "150": 384,
        "200": 345,
        "250": 325,
        "300": 315,
        "325": 311,
        "350": 305,
        "375": 296,
        "400": 282,
        "425": 262,
        "450": 232,
        "475": null,
        "500": null,
        "525": null,
        "550": null,
        "575": null,
        "600": null,
        "625": null,
        "650": null,
        "675": null,
        "700": null,
        "725": null,
        "750": null,
        "775": null,
        "800": null,
        "825": null,
        "850": null,
        "875": null,
        "900": null
      }
    },
    {
      "block": 56,
      "line_no": 36,
      "nominal_composition": "95.5Zr + 2.5Nb",
      "product_form": "Plate, sheet, strip",
      "spec_no": "SB–551",
      "type_grade": null,
      "alloy_desig_uns_no": "R60705",
      "class_condition_temper": "Annealed",
      "size_thickness_mm": null,
      "min_tensile_strength_mpa": 550,
      "values": {
        "40": 552,
        "100": 446,
        "150": 384,
        "200": 345,
        "250": 325,
        "300": 315,
        "325": 311,
        "350": 305,
        "375": 296,
        "400": 282,
        "425": 262,
        "450": 232,
        "475": null,
        "500": null,
        "525": null,
        "550": null,
        "575": null,
        "600": null,
        "625": null,
        "650": null,
        "675": null,
        "700": null,
        "725": null,
        "750": null,
        "775": null,
        "800": null,
        "825": null,
        "850": null,
        "875": null,
        "900": null
      }
    },
    {
      "block": 56,
      "line_no": 37,
      "nominal_composition": "95.5Zr + 2.5Nb",
      "product_form": "Smls. fittings",
      "spec_no": "SB–653",
      "type_grade": "PZ–5",
      "alloy_desig_uns_no": "R60705",
      "class_condition_temper": "Annealed",
      "size_thickness_mm": null,
      "min_tensile_strength_mpa": 550,
      "values": {
        "40": 552,
        "100": 446,
        "150": 384,
        "200": 345,
        "250": 325,
        "300": 315,
        "325": 311,
        "350": 305,
        "375": 296,
        "400": 282,
        "425": 262,
        "450": 232,
        "475": null,
        "500": null,
        "525": null,
        "550": null,
        "575": null,
        "600": null,
        "625": null,
        "650": null,
        "675": null,
        "700": null,
        "725": null,
        "750": null,
        "775": null,
        "800": null,
        "825": null,
        "850": null,
        "875": null,
        "900": null
      }
    },
    {
      "block": 56,
      "line_no": 38,
      "nominal_composition": "95.5Zr + 2.5Nb",
      "product_form": "Wld. fittings",
      "spec_no": "SB–653",
      "type_grade": "PZ–5W",
      "alloy_desig_uns_no": "R60705",
      "class_condition_temper": "Annealed",
      "size_thickness_mm": null,
      "min_tensile_strength_mpa": 550,
      "values": {
        "40": 552,
        "100": 446,
        "150": 384,
        "200": 345,
        "250": 325,
        "300": 315,
        "325": 311,
        "350": 305,
        "375": 296,
        "400": 282,
        "425": 262,
        "450": 232,
        "475": null,
        "500": null,
        "525": null,
        "550": null,
        "575": null,
        "600": null,
        "625": null,
        "650": null,
        "675": null,
        "700": null,
        "725": null,
        "750": null,
        "775": null,
        "800": null,
        "825": null,
        "850": null,
        "875": null,
        "900": null
      }
    },
    {
      "block": 56,
      "line_no": 39,
      "nominal_composition": "95.5Zr + 2.5Nb",
      "product_form": "Smls. & wld. pipe",
      "spec_no": "SB–658",
      "type_grade": null,
      "alloy_desig_uns_no": "R60705",
      "class_condition_temper": "Annealed",
      "size_thickness_mm": null,
      "min_tensile_strength_mpa": 550,
      "values": {
        "40": 552,
        "100": 446,
        "150": 384,
        "200": 345,
        "250": 325,
        "300": 315,
        "325": 311,
        "350": 305,
        "375": 296,
        "400": 282,
        "425": 262,
        "450": 232,
        "475": null,
        "500": null,
        "525": null,
        "550": null,
        "575": null,
        "600": null,
        "625": null,
        "650": null,
        "675": null,
        "700": null,
        "725": null,
        "750": null,
        "775": null,
        "800": null,
        "825": null,
        "850": null,
        "875": null,
        "900": null
      }
    },
    {
      "block": 56,
      "line_no": 40,
      "nominal_composition": "95.5Zr + 2.5Nb",
      "product_form": "Castings",
      "spec_no": "SB–752",
      "type_grade": null,
      "alloy_desig_uns_no": "R61705",
      "class_condition_temper": null,
      "size_thickness_mm": null,
      "min_tensile_strength_mpa": 483,
      "values": {
        "40": 483,
        "100": 434,
        "150": 379,
        "200": 329,
        "250": 286,
        "300": 253,
        "325": 241,
        "350": null,
        "375": null,
        "400": null,
        "425": null,
        "450": null,
        "475": null,
        "500": null,
        "525": null,
        "550": null,
        "575": null,
        "600": null,
        "625": null,
        "650": null,
        "675": null,
        "700": null,
        "725": null,
        "750": null,
        "775": null,
        "800": null,
        "825": null,
        "850": null,
        "875": null,
        "900": null
      }
    }
  ],
  "subpart": "Subpart 1 - Stress Tables"
}
