Repository: danivelas0/asme-pcc

File: resources/bpvc_ii_d_metric_2025/table_y_1.json (part 61 of 71)
    "Min. Yield Strength, MPa",
    "Notes"
  ],
  "columns_values": [
        "700": 266,
        "725": 266,
        "750": 265,
        "775": 258,
        "800": 250,
        "825": 241,
        "850": 229,
        "875": 215,
        "900": null
      }
    },
    {
      "block": 48,
      "line_no": 34,
      "nominal_composition": "60Ni–22Cr–9Mo–3.5Cb",
      "product_form": "Plate, sheet, strip",
      "spec_no": "SB–443",
      "type_grade": 1,
      "alloy_desig_uns_no": "N06625",
      "class_condition_temper": "Hot rolled/ann.",
      "size_thickness_mm": null,
      "min_tensile_strength_mpa": 758,
      "min_yield_strength_mpa": 379,
      "notes": null,
      "values": {
        "40": 379,
        "65": 371,
        "100": 364,
        "125": 359,
        "150": 354,
        "175": 350,
        "200": 345,
        "225": 340,
        "250": 336,
        "275": 332,
        "300": 328,
        "325": 324,
        "350": 320,
        "375": 317,
        "400": 314,
        "425": 312,
        "450": 309,
        "475": 307,
        "500": 306,
        "525": 304,
        "550": null,
        "575": null,
        "600": null,
        "625": null,
        "650": null,
        "675": null,
        "700": null,
        "725": null,
        "750": null,
        "775": null,
        "800": null,
        "825": null,
        "850": null,
        "875": null,
        "900": null
      }
    },
    {
      "block": 48,
      "line_no": 35,
      "nominal_composition": "60Ni–22Cr–9Mo–3.5Cb",
      "product_form": "Sheet, strip",
      "spec_no": "SB–443",
      "type_grade": 1,
      "alloy_desig_uns_no": "N06625",
      "class_condition_temper": "Cold rolled/annealed",
      "size_thickness_mm": null,
      "min_tensile_strength_mpa": 827,
      "min_yield_strength_mpa": 414,
      "notes": null,
      "values": {
        "40": 414,
        "65": 379,
        "100": 355,
        "125": 341,
        "150": 329,
        "175": 319,
        "200": 311,
        "225": 304,
        "250": 299,
        "275": 295,
        "300": 293,
        "325": 291,
        "350": 291,
        "375": 291,
        "400": 291,
        "425": 291,
        "450": 291,
        "475": 291,
        "500": 291,
        "525": 291,
        "550": 291,
        "575": 291,
        "600": 291,
        "625": 291,
        "650": 291,
        "675": 291,
        "700": 291,
        "725": 291,
        "750": 289,
        "775": 282,
        "800": 273,
        "825": 263,
        "850": 250,
        "875": 235,
        "900": null
      }
    },
    {
      "block": 48,
      "line_no": 36,
      "nominal_composition": "60Ni–22Cr–9Mo–3.5Cb",
      "product_form": "Smls. pipe",
      "spec_no": "SB–444",
      "type_grade": 1,
      "alloy_desig_uns_no": "N06625",
      "class_condition_temper": "Annealed",
      "size_thickness_mm": null,
      "min_tensile_strength_mpa": 825,
      "min_yield_strength_mpa": 415,
      "notes": null,
      "values": {
        "40": 414,
        "65": 379,
        "100": 355,
        "125": 341,
        "150": 329,
        "175": 319,
        "200": 311,
        "225": 304,
        "250": 299,
        "275": 295,
        "300": 293,
        "325": 291,
        "350": 291,
        "375": 291,
        "400": 291,
        "425": 291,
        "450": 291,
        "475": 291,
        "500": 291,
        "525": 291,
        "550": 291,
        "575": 291,
        "600": 291,
        "625": 291,
        "650": 291,
        "675": 291,
        "700": 291,
        "725": 291,
        "750": 289,
        "775": 282,
        "800": 273,
        "825": 263,
        "850": 250,
        "875": 235,
        "900": null
      }
    },
    {
      "block": 48,
      "line_no": 37,
      "nominal_composition": "60Ni–22Cr–9Mo–3.5Cb",
      "product_form": "Bar",
      "spec_no": "SB–446",
      "type_grade": 1,
      "alloy_desig_uns_no": "N06625",
      "class_condition_temper": "Annealed",
      "size_thickness_mm": "≤100",
      "min_tensile_strength_mpa": 825,
      "min_yield_strength_mpa": 415,
      "notes": null,
      "values": {
        "40": 414,
        "65": 379,
        "100": 355,
        "125": 341,
        "150": 329,
        "175": 319,
        "200": 311,
        "225": 304,
        "250": 299,
        "275": 295,
        "300": 293,
        "325": 291,
        "350": 291,
        "375": 291,
        "400": 291,
        "425": 291,
        "450": 291,
        "475": 291,
        "500": 291,
        "525": 291,
        "550": 291,
        "575": 291,
        "600": 291,
        "625": 291,
        "650": 291,
        "675": 291,
        "700": 291,
        "725": 291,
        "750": 289,
        "775": 282,
        "800": 273,
        "825": 263,
        "850": 250,
        "875": 235,
        "900": null
      }
    },
    {
      "block": 48,
      "line_no": 38,
      "nominal_composition": "60Ni–22Cr–9Mo–3.5Cb",
      "product_form": "Forgings",
      "spec_no": "SB–564",
      "type_grade": 1,
      "alloy_desig_uns_no": "N06625",
      "class_condition_temper": "Annealed",
      "size_thickness_mm": "≤100",
      "min_tensile_strength_mpa": 825,
      "min_yield_strength_mpa": 415,
      "notes": null,
      "values": {
        "40": 414,
        "65": 379,
        "100": 355,
        "125": 341,
        "150": 329,
        "175": 319,
        "200": 311,
        "225": 304,
        "250": 299,
        "275": 295,
        "300": 293,
        "325": 291,
        "350": 291,
        "375": 291,
        "400": 291,
        "425": 291,
        "450": 291,
        "475": 291,
        "500": 291,
        "525": 291,
        "550": 291,
        "575": 291,
        "600": 291,
        "625": 291,
        "650": 291,
        "675": 291,
        "700": 291,
        "725": 291,
        "750": 289,
        "775": 282,
        "800": 273,
        "825": 263,
        "850": 250,
        "875": 235,
        "900": null
      }
    },
    {
      "block": 48,
      "line_no": 39,
      "nominal_composition": "60Ni–22Cr–9Mo–3.5Cb",
      "product_form": "Wld. tube",
      "spec_no": "SB–704",
      "type_grade": null,
      "alloy_desig_uns_no": "N06625",
      "class_condition_temper": "Annealed",
      "size_thickness_mm": null,
      "min_tensile_strength_mpa": 825,
      "min_yield_strength_mpa": 415,
      "notes": null,
      "values": {
        "40": 414,
        "65": 379,
        "100": 355,
        "125": 341,
        "150": 329,
        "175": 319,
        "200": 311,
        "225": 304,
        "250": 299,
        "275": 295,
        "300": 293,
        "325": 291,
        "350": 291,
        "375": 291,
        "400": 291,
        "425": 291,
        "450": 291,
        "475": 291,
        "500": 291,
        "525": 291,
        "550": 291,
        "575": 291,
        "600": 291,
        "625": 291,
        "650": 291,
        "675": 291,
        "700": 291,
        "725": 291,
        "750": 289,
        "775": 282,
        "800": 273,
        "825": 263,
        "850": 250,
        "875": 235,
        "900": null
      }
    },
    {
      "block": 48,
      "line_no": 40,
      "nominal_composition": "60Ni–22Cr–9Mo–3.5Cb",
      "product_form": "Wld. pipe",
      "spec_no": "SB–705",
      "type_grade": null,
      "alloy_desig_uns_no": "N06625",
      "class_condition_temper": "Annealed",
      "size_thickness_mm": null,
      "min_tensile_strength_mpa": 825,
      "min_yield_strength_mpa": 415,
      "notes": null,
      "values": {
        "40": 414,
        "65": 379,
        "100": 355,
        "125": 341,
        "150": 329,
        "175": 319,
        "200": 311,
        "225": 304,
        "250": 299,
        "275": 295,
        "300": 293,
        "325": 291,
        "350": 291,
        "375": 291,
        "400": 291,
        "425": 291,
        "450": 291,
        "475": 291,
        "500": 291,
        "525": 291,
        "550": 291,
        "575": 291,
        "600": 291,
        "625": 291,
        "650": 291,
        "675": 291,
        "700": 291,
        "725": 291,
        "750": 289,
        "775": 282,
        "800": 273,
        "825": 263,
        "850": 250,
        "875": 235,
        "900": null
      }
    },
    {
      "block": 48,
      "line_no": 41,
      "nominal_composition": "Ni–Cr–Mo–W",
      "product_form": "Forgings",
      "spec_no": "SB–564",
      "type_grade": null,
      "alloy_desig_uns_no": "N06686",
      "class_condition_temper": "Solution ann.",
      "size_thickness_mm": null,
      "min_tensile_strength_mpa": 689,
      "min_yield_strength_mpa": 310,
      "notes": null,
      "values": {
        "40": 310,
        "65": 272,
        "100": 255,
        "125": null,
        "150": 241,
        "175": null,
        "200": 233,
        "225": null,
        "250": 225,
        "275": null,
        "300": 217,
        "325": 214,
        "350": 210,
        "375": 208,
        "400": 206,
        "425": 205,
        "450": 205,
        "475": 205,
        "500": 205,
        "525": 205,
        "550": null,
        "575": null,
        "600": null,
        "625": null,
        "650": null,
        "675": null,
        "700": null,
        "725": null,
        "750": null,
        "775": null,
        "800": null,
        "825": null,
        "850": null,
        "875": null,
        "900": null
      }
    },
    {
      "block": 48,
      "line_no": 42,
      "nominal_composition": "Ni–Cr–Mo–W",
      "product_form": "Rod",
      "spec_no": "SB–574",
      "type_grade": null,
      "alloy_desig_uns_no": "N06686",
      "class_condition_temper": "Solution ann.",
      "size_thickness_mm": null,
      "min_tensile_strength_mpa": 689,
      "min_yield_strength_mpa": 310,
      "notes": null,
      "values": {
        "40": 310,
        "65": 272,
        "100": 255,
        "125": null,
        "150": 241,
        "175": null,
        "200": 233,
        "225": null,
        "250": 225,
        "275": null,
        "300": 217,
        "325": 214,
        "350": 210,
        "375": 208,
        "400": 206,
        "425": 205,
        "450": 205,
        "475": 205,
        "500": 205,
        "525": 205,
        "550": null,
        "575": null,
        "600": null,
        "625": null,
        "650": null,
        "675": null,
        "700": null,
        "725": null,
        "750": null,
        "775": null,
        "800": null,
        "825": null,
        "850": null,
        "875": null,
        "900": null
      }
    },
    {
      "block": 48,
      "line_no": 43,
      "nominal_composition": "Ni–Cr–Mo–W",
      "product_form": "Plate, sheet, strip",
      "spec_no": "SB–575",
      "type_grade": null,
      "alloy_desig_uns_no": "N06686",
      "class_condition_temper": "Solution ann.",
      "size_thickness_mm": null,
      "min_tensile_strength_mpa": 689,
      "min_yield_strength_mpa": 310,
      "notes": null,
      "values": {
        "40": 310,
        "65": 272,
        "100": 255,
        "125": null,
        "150": 241,
        "175": null,
        "200": 233,
        "225": null,
        "250": 225,
        "275": null,
        "300": 217,
        "325": 214,
        "350": 210,
        "375": 208,
        "400": 206,
        "425": 205,
        "450": 205,
        "475": 205,
        "500": 205,
        "525": 205,
        "550": null,
        "575": null,
        "600": null,
        "625": null,
        "650": null,
        "675": null,
        "700": null,
        "725": null,
        "750": null,
        "775": null,
        "800": null,
        "825": null,
        "850": null,
        "875": null,
        "900": null
      }
    },
    {
      "block": 48,
      "line_no": 44,
      "nominal_composition": "Ni–Cr–Mo–W",
      "product_form": "Wld. pipe",
      "spec_no": "SB–619",
      "type_grade": null,
      "alloy_desig_uns_no": "N06686",
      "class_condition_temper": "Solution ann.",
      "size_thickness_mm": "≤203.2",
      "min_tensile_strength_mpa": 689,
      "min_yield_strength_mpa": 310,
      "notes": null,
      "values": {
        "40": 310,
        "65": 272,
        "100": 255,
        "125": null,
        "150": 241,
        "175": null,
        "200": 233,
        "225": null,
        "250": 225,
        "275": null,
        "300": 217,
        "325": 214,
        "350": 210,
        "375": 208,
        "400": 206,
        "425": 205,
        "450": 205,
        "475": 205,
        "500": 205,
        "525": 205,
        "550": null,
        "575": null,
        "600": null,
        "625": null,
        "650": null,
        "675": null,
        "700": null,
        "725": null,
        "750": null,
        "775": null,
        "800": null,
        "825": null,
        "850": null,
        "875": null,
        "900": null
      }
    },
    {
      "block": 48,
      "line_no": 45,
      "nominal_composition": "Ni–Cr–Mo–W",
      "product_form": "Smls. pipe & tube",
      "spec_no": "SB–622",
      "type_grade": null,
      "alloy_desig_uns_no": "N06686",
      "class_condition_temper": "Solution ann.",
      "size_thickness_mm": null,
      "min_tensile_strength_mpa": 689,
      "min_yield_strength_mpa": 310,
      "notes": null,
      "values": {
        "40": 310,
        "65": 272,
        "100": 255,
        "125": null,
        "150": 241,
        "175": null,
        "200": 233,
        "225": null,
        "250": 225,
        "275": null,
        "300": 217,
        "325": 214,
        "350": 210,
        "375": 208,
        "400": 206,
        "425": 205,
        "450": 205,
        "475": 205,
        "500": 205,
        "525": 205,
        "550": null,
        "575": null,
        "600": null,
        "625": null,
        "650": null,
        "675": null,
        "700": null,
        "725": null,
        "750": null,
        "775": null,
        "800": null,
        "825": null,
        "850": null,
        "875": null,
        "900": null
      }
    },
    {
      "block": 49,
      "line_no": 1,
      "nominal_composition": "Ni–Cr–Mo–W",
      "product_form": "Wld. tube",
      "spec_no": "SB–626",
      "type_grade": null,
      "alloy_desig_uns_no": "N06686",
      "class_condition_temper": "Solution ann.",
      "size_thickness_mm": "≤88.9",
      "min_tensile_strength_mpa": 689,
      "min_yield_strength_mpa": 310,
      "notes": null,
      "values": {
        "40": 310,
        "65": 272,
        "100": 255,
        "125": null,
        "150": 241,
        "175": null,
        "200": 233,
        "225": null,
        "250": 225,
        "275": null,
        "300": 217,
        "325": 214,
        "350": 210,
        "375": 208,
        "400": 206,
        "425": 205,
        "450": 205,
        "475": 205,
        "500": 205,
        "525": 205,
        "550": null,
        "575": null,
        "600": null,
        "625": null,
        "650": null,
        "675": null,
        "700": null,
        "725": null,
        "750": null,
        "775": null,
        "800": null,
        "825": null,
        "850": null,
        "875": null,
        "900": null
      }
    },
    {
      "block": 49,
      "line_no": 2,
      "nominal_composition": "58Ni–29Cr–9Fe",
      "product_form": "Smls. pipe & tube",
      "spec_no": "SB–167",
      "type_grade": null,
      "alloy_desig_uns_no": "N06690",
      "class_condition_temper": "Hot worked/ann.",
      "size_thickness_mm": ">127 O.D.",
      "min_tensile_strength_mpa": 515,
      "min_yield_strength_mpa": 170,
      "notes": null,
      "values": {
        "40": 172,
        "65": 163,
        "100": 155,
        "125": 151,
        "150": 147,
        "175": 144,
        "200": 141,
        "225": 139,
        "250": 138,
        "275": 137,
        "300": 136,
        "325": 136,
        "350": 136,
        "375": 136,
        "400": 136,
        "425": 136,
        "450": 135,
        "475": 135,
        "500": 135,
        "525": 134,
        "550": null,
        "575": null,
        "600": null,
        "625": null,
        "650": null,
        "675": null,
        "700": null,
        "725": null,
        "750": null,
        "775": null,
        "800": null,
        "825": null,
        "850": null,
        "875": null,
        "900": null
      }
    },
    {
      "block": 49,
      "line_no": 3,
      "nominal_composition": "58Ni–29Cr–9Fe",
      "product_form": "Smls. tube",
      "spec_no": "SB–163",
      "type_grade": null,
      "alloy_desig_uns_no": "N06690",
      "class_condition_temper": "Annealed",
      "size_thickness_mm": null,
      "min_tensile_strength_mpa": 585,
      "min_yield_strength_mpa": 240,
      "notes": null,
      "values": {
        "40": 241,
        "65": 227,
        "100": 217,
        "125": 211,
        "150": 205,
        "175": 201,
        "200": 198,
        "225": 195,
        "250": 193,
        "275": 192,
        "300": 191,
        "325": 190,
        "350": 190,
        "375": 190,
        "400": 190,
        "425": 190,
        "450": 190,
        "475": 190,
        "500": 189,
        "525": 188,
        "550": null,
        "575": null,
        "600": null,
        "625": null,
        "650": null,
        "675": null,
        "700": null,
        "725": null,
        "750": null,
        "775": null,
        "800": null,
        "825": null,
        "850": null,
        "875": null,
        "900": null
      }
    },
    {
      "block": 49,
      "line_no": 4,
      "nominal_composition": "58Ni–29Cr–9Fe",
      "product_form": "Bar, rod",
      "spec_no": "SB–166",
      "type_grade": null,
      "alloy_desig_uns_no": "N06690",
      "class_condition_temper": "Annealed",
      "size_thickness_mm": null,
      "min_tensile_strength_mpa": 585,
      "min_yield_strength_mpa": 240,
      "notes": null,
      "values": {
        "40": 241,
        "65": 227,
        "100": 217,
        "125": 211,
        "150": 205,
        "175": 201,
        "200": 198,
        "225": 195,
        "250": 193,
        "275": 192,
        "300": 191,
        "325": 190,
        "350": 190,
        "375": 190,
        "400": 190,
        "425": 190,
        "450": 190,
        "475": 190,
        "500": 189,
        "525": 188,
        "550": null,
        "575": null,
        "600": null,
        "625": null,
        "650": null,
        "675": null,
        "700": null,
        "725": null,
        "750": null,
        "775": null,
        "800": null,
        "825": null,
        "850": null,
        "875": null,
        "900": null
      }
    },
    {
      "block": 49,
      "line_no": 5,
      "nominal_composition": "58Ni–29Cr–9Fe",
      "product_form": "Plate, sheet, strip",
      "spec_no": "SB–168",
      "type_grade": null,
      "alloy_desig_uns_no": "N06690",
      "class_condition_temper": "Annealed",
      "size_thickness_mm": null,
      "min_tensile_strength_mpa": 585,
      "min_yield_strength_mpa": 240,
      "notes": null,
      "values": {
        "40": 241,
        "65": 227,
        "100": 217,
        "125": 211,
        "150": 205,
        "175": 201,
        "200": 198,
        "225": 195,
        "250": 193,
        "275": 192,
        "300": 191,
        "325": 190,
        "350": 190,
        "375": 190,
        "400": 190,
        "425": 190,
        "450": 190,
        "475": 190,
        "500": 189,
        "525": 188,
        "550": null,
        "575": null,
        "600": null,
        "625": null,
        "650": null,
        "675": null,
        "700": null,
        "725": null,
        "750": null,
        "775": null,
        "800": null,
        "825": null,
        "850": null,
        "875": null,
        "900": null
      }
    },
    {
      "block": 49,
      "line_no": 6,
      "nominal_composition": "58Ni–29Cr–9Fe",
      "product_form": "Forgings",
      "spec_no": "SB–564",
      "type_grade": null,
      "alloy_desig_uns_no": "N06690",
      "class_condition_temper": "Annealed",
      "size_thickness_mm": null,
      "min_tensile_strength_mpa": 585,
      "min_yield_strength_mpa": 240,
      "notes": null,
      "values": {
        "40": 241,
        "65": 227,
        "100": 217,
        "125": 211,
        "150": 205,
        "175": 201,
        "200": 198,
        "225": 195,
        "250": 193,
        "275": 192,
        "300": 191,
        "325": 190,
        "350": 190,
        "375": 190,
        "400": 190,
        "425": 190,
        "450": 190,
        "475": 190,
        "500": 189,
        "525": 188,
        "550": null,
        "575": null,
        "600": null,
        "625": null,
        "650": null,
        "675": null,
        "700": null,
        "725": null,
        "750": null,
        "775": null,
        "800": null,
        "825": null,
        "850": null,
        "875": null,
        "900": null
      }
    },
    {
      "block": 49,
      "line_no": 7,
      "nominal_composition": "58Ni–29Cr–9Fe",
      "product_form": "Smls. tube",
      "spec_no": "SB–163",
      "type_grade": null,
      "alloy_desig_uns_no": "N06690",
      "class_condition_temper": "Annealed",
      "size_thickness_mm": null,
      "min_tensile_strength_mpa": 585,
      "min_yield_strength_mpa": 275,
      "notes": null,
      "values": {
        "40": 276,
        "65": 262,
        "100": 247,
        "125": 240,
        "150": 235,
        "175": 230,
        "200": 226,
        "225": 223,
        "250": 221,
        "275": 219,
        "300": 218,
        "325": 217,
        "350": 217,
        "375": 217,
        "400": 217,
        "425": 217,
        "450": 217,
        "475": null,
        "500": null,
        "525": null,
        "550": null,
        "575": null,
        "600": null,
        "625": null,
        "650": null,
        "675": null,
        "700": null,
        "725": null,
        "750": null,
        "775": null,
        "800": null,
        "825": null,
        "850": null,
        "875": null,
        "900": null
      }
    },
    {
      "block": 49,
      "line_no": 8,
      "nominal_composition": "58Ni–29Cr–9Fe",
      "product_form": "Smls. pipe & tube",
      "spec_no": "SB–167",
      "type_grade": null,
      "alloy_desig_uns_no": "N06690",
      "class_condition_temper": "Cold worked/ann.",
      "size_thickness_mm": ">127 O.D.",
      "min_tensile_strength_mpa": 586,
      "min_yield_strength_mpa": 205,
      "notes": null,
      "values": {
        "40": 207,
        "65": 195,
        "100": 187,
        "125": 181,
        "150": 176,
        "175": 172,
        "200": 169,
        "225": 167,
        "250": 165,
        "275": 164,
        "300": 163,
        "325": 163,
        "350": 163,
        "375": 163,
        "400": 163,
        "425": 163,
        "450": 163,
        "475": 162,
        "500": 162,
        "525": 161,
        "550": null,
        "575": null,
        "600": null,
        "625": null,
        "650": null,
        "675": null,
        "700": null,
        "725": null,
        "750": null,
        "775": null,
        "800": null,
        "825": null,
        "850": null,
        "875": null,
        "900": null
      }
    },
    {
      "block": 49,
      "line_no": 9,
      "nominal_composition": "58Ni–29Cr–9Fe",
      "product_form": "Smls. pipe & tube",
      "spec_no": "SB–167",
      "type_grade": null,
      "alloy_desig_uns_no": "N06690",
      "class_condition_temper": "Hot worked/ann.",
      "size_thickness_mm": "≤127 O.D.",
      "min_tensile_strength_mpa": 586,
      "min_yield_strength_mpa": 205,
      "notes": null,
      "values": {
        "40": 207,
        "65": 195,
        "100": 187,
        "125": 181,
        "150": 176,
        "175": 172,
        "200": 169,
        "225": 167,
        "250": 165,
        "275": 164,
        "300": 163,
        "325": 163,
        "350": 163,
        "375": 163,
        "400": 163,
        "425": 163,
        "450": 163,
        "475": 162,
        "500": 162,
        "525": 161,
        "550": null,
        "575": null,
        "600": null,
        "625": null,
        "650": null,
        "675": null,
        "700": null,
        "725": null,
        "750": null,
        "775": null,
        "800": null,
        "825": null,
        "850": null,
        "875": null,
        "900": null
      }
    },
    {
      "block": 49,
      "line_no": 10,
      "nominal_composition": "58Ni–29Cr–9Fe",
      "product_form": "Smls. pipe & tube",
      "spec_no": "SB–167",
      "type_grade": null,
      "alloy_desig_uns_no": "N06690",
      "class_condition_temper": "Cold worked/ann.",
      "size_thickness_mm": "≤127 O.D.",
      "min_tensile_strength_mpa": 586,
      "min_yield_strength_mpa": 240,
      "notes": null,
      "values": {
        "40": 241,
        "65": 228,
        "100": 218,
        "125": 211,
        "150": 206,
        "175": 201,
        "200": 197,
        "225": 195,
        "250": 193,
        "275": 191,
        "300": 190,
        "325": 190,
        "350": 190,
        "375": 190,
        "400": 190,
        "425": 190,
        "450": 190,
        "475": 189,
        "500": 189,
        "525": 188,
        "550": null,
        "575": null,
        "600": null,
        "625": null,
        "650": null,
        "675": null,
        "700": null,
        "725": null,
        "750": null,
        "775": null,
        "800": null,
        "825": null,
        "850": null,
        "875": null,
        "900": null
      }
    },
    {
      "block": 49,
      "line_no": 11,
      "nominal_composition": "49Ni–25Cr–18Fe–6Mo",
      "product_form": "Bolting",
      "spec_no": "SB–581",
      "type_grade": null,
      "alloy_desig_uns_no": "N06975",
      "class_condition_temper": "Solution ann.",
      "size_thickness_mm": null,
      "min_tensile_strength_mpa": 585,
      "min_yield_strength_mpa": 220,
      "notes": null,
      "values": {
        "40": 221,
        "65": 208,
        "100": 201,
        "125": 196,
        "150": 191,
        "175": 186,
        "200": 182,
        "225": 177,
        "250": 173,
        "275": 168,
        "300": 164,
        "325": 160,
        "350": 157,
        "375": 155,
        "400": 153,
        "425": 152,
        "450": 151,
        "475": 151,
        "500": 151,
        "525": 151,
        "550": null,
        "575": null,
        "600": null,
        "625": null,
        "650": null,
        "675": null,
        "700": null,
        "725": null,
        "750": null,
        "775": null,
        "800": null,
        "825": null,
        "850": null,
        "875": null,
        "900": null
      }
    },
    {
      "block": 49,
      "line_no": 12,
      "nominal_composition": "49Ni–25Cr–18Fe–6Mo",
      "product_form": "Plate, sheet, strip",
      "spec_no": "SB–582",
      "type_grade": null,
      "alloy_desig_uns_no": "N06975",
      "class_condition_temper": "Solution ann.",
      "size_thickness_mm": null,
      "min_tensile_strength_mpa": 585,
      "min_yield_strength_mpa": 220,
      "notes": null,
      "values": {
        "40": 221,
        "65": 208,
        "100": 201,
        "125": 196,
        "150": 191,
        "175": 186,
        "200": 182,
        "225": 177,
        "250": 173,
        "275": 168,
        "300": 164,
        "325": 160,
        "350": 157,
        "375": 155,
        "400": 153,
        "425": 152,
        "450": 151,
        "475": 151,
        "500": 151,
        "525": 151,
        "550": null,
        "575": null,
        "600": null,
        "625": null,
        "650": null,
        "675": null,
        "700": null,
        "725": null,
        "750": null,
        "775": null,
        "800": null,
        "825": null,
        "850": null,
        "875": null,
        "900": null
      }
    },
    {
      "block": 49,
      "line_no": 13,
      "nominal_composition": "49Ni–25Cr–18Fe–6Mo",
      "product_form": "Wld. pipe",
      "spec_no": "SB–619",
      "type_grade": null,
      "alloy_desig_uns_no": "N06975",
      "class_condition_temper": "Solution ann.",
      "size_thickness_mm": null,
      "min_tensile_strength_mpa": 585,
      "min_yield_strength_mpa": 220,
      "notes": null,
      "values": {
        "40": 221,
        "65": 208,
        "100": 201,
        "125": 196,
        "150": 191,
        "175": 186,
        "200": 182,
        "225": 177,
        "250": 173,
        "275": 168,
        "300": 164,
        "325": 160,
        "350": 157,
        "375": 155,
        "400": 153,
        "425": 152,
        "450": 151,
        "475": 151,
        "500": 151,
        "525": 151,
        "550": null,
        "575": null,
        "600": null,
        "625": null,
        "650": null,
        "675": null,
        "700": null,
        "725": null,
        "750": null,
        "775": null,
        "800": null,
        "825": null,
        "850": null,
        "875": null,
        "900": null
      }
    },
    {
      "block": 49,
      "line_no": 14,
      "nominal_composition": "49Ni–25Cr–18Fe–6Mo",
      "product_form": "Smls. pipe & tube",
      "spec_no": "SB–622",
      "type_grade": null,
      "alloy_desig_uns_no": "N06975",
      "class_condition_temper": "Solution ann.",
      "size_thickness_mm": null,
      "min_tensile_strength_mpa": 585,
      "min_yield_strength_mpa": 220,
      "notes": null,
      "values": {
        "40": 221,
        "65": 208,
        "100": 201,
        "125": 196,
        "150": 191,
        "175": 186,
        "200": 182,
        "225": 177,
        "250": 173,
        "275": 168,
        "300": 164,
        "325": 160,
        "350": 157,
        "375": 155,
        "400": 153,
        "425": 152,
        "450": 151,
        "475": 151,
        "500": 151,
        "525": 151,
        "550": null,
        "575": null,
        "600": null,
        "625": null,
        "650": null,
        "675": null,
        "700": null,
        "725": null,
        "750": null,
        "775": null,
        "800": null,
        "825": null,
        "850": null,
        "875": null,
        "900": null
      }
    },
    {
      "block": 49,
      "line_no": 15,
      "nominal_composition": "49Ni–25Cr–18Fe–6Mo",
      "product_form": "Wld. tube",
      "spec_no": "SB–626",
      "type_grade": null,
      "alloy_desig_uns_no": "N06975",
      "class_condition_temper": "Solution ann.",
      "size_thickness_mm": null,
      "min_tensile_strength_mpa": 585,
      "min_yield_strength_mpa": 220,
      "notes": null,
      "values": {
        "40": 221,
        "65": 208,
        "100": 201,
        "125": 196,
        "150": 191,
        "175": 186,
        "200": 182,
        "225": 177,
        "250": 173,
        "275": 168,
        "300": 164,
        "325": 160,
        "350": 157,
        "375": 155,
        "400": 153,
        "425": 152,
        "450": 151,
        "475": 151,
        "500": 151,
        "525": 151,
        "550": null,
        "575": null,
        "600": null,
        "625": null,
        "650": null,
        "675": null,
        "700": null,
        "725": null,
        "750": null,
        "775": null,
        "800": null,
        "825": null,
        "850": null,
        "875": null,
        "900": null
      }
    },
    {
      "block": 49,
      "line_no": 16,
      "nominal_composition": "47Ni–22Cr–20Fe–7Mo",
      "product_form": "Rod",
      "spec_no": "SB–581",
      "type_grade": null,
      "alloy_desig_uns_no": "N06985",
      "class_condition_temper": "Annealed",
      "size_thickness_mm": null,
      "min_tensile_strength_mpa": 585,
      "min_yield_strength_mpa": 205,
      "notes": null,
      "values": {
        "40": 207,
        "65": 193,
        "100": 182,
        "125": 175,
        "150": 167,
        "175": 161,
        "200": 155,
        "225": 150,
        "250": 145,
        "275": 141,
        "300": 138,
        "325": 135,
        "350": 132,
        "375": 129,
        "400": 127,
        "425": 124,
        "450": 122,
        "475": 120,
        "500": 118,
        "525": 116,
        "550": null,
        "575": null,
        "600": null,
        "625": null,
        "650": null,
        "675": null,
        "700": null,
        "725": null,
        "750": null,
        "775": null,
        "800": null,
        "825": null,
        "850": null,
        "875": null,
        "900": null
      }
    },
    {
      "block": 49,
      "line_no": 17,
      "nominal_composition": "47Ni–22Cr–20Fe–7Mo",
      "product_form": "Plate, sheet, strip",
      "spec_no": "SB–582",
      "type_grade": null,
      "alloy_desig_uns_no": "N06985",
      "class_condition_temper": "Annealed",
      "size_thickness_mm": null,
      "min_tensile_strength_mpa": 585,
      "min_yield_strength_mpa": 205,
      "notes": null,
      "values": {
        "40": 207,
        "65": 193,
        "100": 182,
        "125": 175,
        "150": 167,
        "175": 161,
        "200": 155,
        "225": 150,
        "250": 145,
        "275": 141,
        "300": 138,
        "325": 135,
        "350": 132,
        "375": 129,
        "400": 127,
        "425": 124,
        "450": 122,
        "475": 120,
        "500": 118,
        "525": 116,
        "550": null,
        "575": null,
        "600": null,
        "625": null,
        "650": null,
        "675": null,
        "700": null,
        "725": null,
        "750": null,
        "775": null,
        "800": null,
        "825": null,
        "850": null,
        "875": null,
        "900": null
      }
    },
    {
      "block": 49,
      "line_no": 18,
      "nominal_composition": "47Ni–22Cr–20Fe–7Mo",
      "product_form": "Smls. & wld. fittings",
      "spec_no": "SB–366",
      "type_grade": null,
      "alloy_desig_uns_no": "N06985",
      "class_condition_temper": "Annealed",
      "size_thickness_mm": null,
      "min_tensile_strength_mpa": 620,
      "min_yield_strength_mpa": 240,
      "notes": null,
      "values": {
        "40": 241,
        "65": 226,
        "100": 213,
        "125": 203,
        "150": 195,
        "175": 188,
        "200": 181,
        "225": 175,
        "250": 169,
        "275": 165,
        "300": 161,
        "325": 157,
        "350": 154,
        "375": 151,
        "400": 147,
        "425": 145,
        "450": 142,
        "475": 140,
        "500": 137,
        "525": 135,
        "550": null,
        "575": null,
        "600": null,
        "625": null,
        "650": null,
        "675": null,
        "700": null,
        "725": null,
        "750": null,
        "775": null,
        "800": null,
        "825": null,
        "850": null,
        "875": null,
        "900": null
      }
    },
    {
      "block": 49,
      "line_no": 19,
      "nominal_composition": "47Ni–22Cr–20Fe–7Mo",
      "product_form": "Rod",
      "spec_no": "SB–581",
      "type_grade": null,
      "alloy_desig_uns_no": "N06985",
      "class_condition_temper": "Annealed",
      "size_thickness_mm": null,
      "min_tensile_strength_mpa": 620,
      "min_yield_strength_mpa": 240,
      "notes": null,
      "values": {
        "40": 241,
        "65": 226,
        "100": 213,
        "125": 203,
        "150": 195,
        "175": 188,
        "200": 181,
        "225": 175,
        "250": 169,
        "275": 165,
        "300": 161,
        "325": 157,
        "350": 154,
        "375": 151,
        "400": 147,
        "425": 145,
        "450": 142,
        "475": 140,
        "500": 137,
        "525": 135,
        "550": null,
        "575": null,
        "600": null,
        "625": null,
        "650": null,
        "675": null,
        "700": null,
        "725": null,
        "750": null,
        "775": null,
        "800": null,
        "825": null,
        "850": null,
        "875": null,
        "900": null
      }
    },
    {
      "block": 49,
      "line_no": 20,
      "nominal_composition": "47Ni–22Cr–20Fe–7Mo",
      "product_form": "Plate, sheet, strip",
      "spec_no": "SB–582",
      "type_grade": null,
      "alloy_desig_uns_no": "N06985",
      "class_condition_temper": "Annealed",
      "size_thickness_mm": null,
      "min_tensile_strength_mpa": 620,
      "min_yield_strength_mpa": 240,
      "notes": null,
      "values": {
        "40": 241,
        "65": 226,
        "100": 213,
        "125": 203,
        "150": 195,
        "175": 188,
        "200": 181,
        "225": 175,
        "250": 169,
        "275": 165,
        "300": 161,
        "325": 157,
        "350": 154,
        "375": 151,
        "400": 147,
        "425": 145,
        "450": 142,
        "475": 140,
        "500": 137,
        "525": 135,
        "550": null,
        "575": null,
        "600": null,
        "625": null,
        "650": null,
        "675": null,
        "700": null,
        "725": null,
        "750": null,
        "775": null,
        "800": null,
        "825": null,
        "850": null,
        "875": null,
        "900": null
      }
    },
    {
      "block": 49,
      "line_no": 21,
      "nominal_composition": "47Ni–22Cr–20Fe–7Mo",
      "product_form": "Wld. pipe",
      "spec_no": "SB–619",
      "type_grade": null,
      "alloy_desig_uns_no": "N06985",
      "class_condition_temper": "Annealed",
      "size_thickness_mm": null,
      "min_tensile_strength_mpa": 620,
      "min_yield_strength_mpa": 240,
      "notes": null,
      "values": {
        "40": 241,
        "65": 226,
        "100": 213,
        "125": 203,
        "150": 195,
        "175": 188,
        "200": 181,
        "225": 175,
        "250": 169,
        "275": 165,
        "300": 161,
        "325": 157,
        "350": 154,
        "375": 151,
        "400": 147,
        "425": 145,
        "450": 142,
        "475": 140,
        "500": 137,
        "525": 135,
        "550": null,
        "575": null,
        "600": null,
        "625": null,
        "650": null,
        "675": null,
        "700": null,
        "725": null,
        "750": null,
        "775": null,
        "800": null,
        "825": null,
        "850": null,
        "875": null,
        "900": null
      }
    },
    {
      "block": 49,
      "line_no": 22,
      "nominal_composition": "47Ni–22Cr–20Fe–7Mo",
      "product_form": "Smls. pipe & tube",
      "spec_no": "SB–622",
      "type_grade": null,
      "alloy_desig_uns_no": "N06985",
      "class_condition_temper": "Annealed",
      "size_thickness_mm": null,
      "min_tensile_strength_mpa": 620,
      "min_yield_strength_mpa": 240,
      "notes": null,
      "values": {
        "40": 241,
        "65": 226,
        "100": 213,
        "125": 203,
        "150": 195,
        "175": 188,
        "200": 181,
        "225": 175,
        "250": 169,
        "275": 165,
        "300": 161,
        "325": 157,
        "350": 154,
        "375": 151,
        "400": 147,
        "425": 145,
        "450": 142,
        "475": 140,
        "500": 137,
        "525": 135,
        "550": null,
        "575": null,
        "600": null,
        "625": null,
        "650": null,
        "675": null,
        "700": null,
        "725": null,
        "750": null,
        "775": null,
        "800": null,
        "825": null,
        "850": null,
        "875": null,
        "900": null
      }
    },
    {
      "block": 49,
      "line_no": 23,
      "nominal_composition": "47Ni–22Cr–20Fe–7Mo",
      "product_form": "Wld. tube",
      "spec_no": "SB–626",
      "type_grade": null,
      "alloy_desig_uns_no": "N06985",
      "class_condition_temper": "Annealed",
      "size_thickness_mm": null,
      "min_tensile_strength_mpa": 620,
      "min_yield_strength_mpa": 240,
      "notes": null,
      "values": {
        "40": 241,
        "65": 226,
        "100": 213,
        "125": 203,
        "150": 195,
        "175": 188,
        "200": 181,
        "225": 175,
        "250": 169,
        "275": 165,
        "300": 161,
        "325": 157,
        "350": 154,
        "375": 151,
        "400": 147,
        "425": 145,
        "450": 142,
        "475": 140,
        "500": 137,
        "525": 135,
        "550": null,
        "575": null,
        "600": null,
        "625": null,
