Repository: danivelas0/asme-pcc

File: resources/bpvc_ii_d_metric_2025/table_y_1.json (part 62 of 71)
    "Min. Yield Strength, MPa",
    "Notes"
  ],
  "columns_values": [
        "650": null,
        "675": null,
        "700": null,
        "725": null,
        "750": null,
        "775": null,
        "800": null,
        "825": null,
        "850": null,
        "875": null,
        "900": null
      }
    },
    {
      "block": 49,
      "line_no": 24,
      "nominal_composition": "35Ni–35Fe–20Cr–Cb",
      "product_form": "Forgings",
      "spec_no": "SB–462",
      "type_grade": null,
      "alloy_desig_uns_no": "N08020",
      "class_condition_temper": "Annealed",
      "size_thickness_mm": null,
      "min_tensile_strength_mpa": 550,
      "min_yield_strength_mpa": 240,
      "notes": null,
      "values": {
        "40": 241,
        "65": 221,
        "100": 212,
        "125": 208,
        "150": 204,
        "175": 200,
        "200": 196,
        "225": 193,
        "250": 189,
        "275": 186,
        "300": 184,
        "325": 182,
        "350": 180,
        "375": 179,
        "400": 178,
        "425": 174,
        "450": 170,
        "475": null,
        "500": null,
        "525": null,
        "550": null,
        "575": null,
        "600": null,
        "625": null,
        "650": null,
        "675": null,
        "700": null,
        "725": null,
        "750": null,
        "775": null,
        "800": null,
        "825": null,
        "850": null,
        "875": null,
        "900": null
      }
    },
    {
      "block": 49,
      "line_no": 25,
      "nominal_composition": "35Ni–35Fe–20Cr–Cb",
      "product_form": "Plate",
      "spec_no": "SB–463",
      "type_grade": null,
      "alloy_desig_uns_no": "N08020",
      "class_condition_temper": "Annealed",
      "size_thickness_mm": null,
      "min_tensile_strength_mpa": 550,
      "min_yield_strength_mpa": 240,
      "notes": null,
      "values": {
        "40": 241,
        "65": 221,
        "100": 212,
        "125": 208,
        "150": 204,
        "175": 200,
        "200": 196,
        "225": 193,
        "250": 189,
        "275": 186,
        "300": 184,
        "325": 182,
        "350": 180,
        "375": 179,
        "400": 178,
        "425": 174,
        "450": 170,
        "475": null,
        "500": null,
        "525": null,
        "550": null,
        "575": null,
        "600": null,
        "625": null,
        "650": null,
        "675": null,
        "700": null,
        "725": null,
        "750": null,
        "775": null,
        "800": null,
        "825": null,
        "850": null,
        "875": null,
        "900": null
      }
    },
    {
      "block": 49,
      "line_no": 26,
      "nominal_composition": "35Ni–35Fe–20Cr–Cb",
      "product_form": "Bar",
      "spec_no": "SB–473",
      "type_grade": null,
      "alloy_desig_uns_no": "N08020",
      "class_condition_temper": "Annealed",
      "size_thickness_mm": null,
      "min_tensile_strength_mpa": 550,
      "min_yield_strength_mpa": 240,
      "notes": null,
      "values": {
        "40": 241,
        "65": 221,
        "100": 212,
        "125": 208,
        "150": 204,
        "175": 200,
        "200": 196,
        "225": 193,
        "250": 189,
        "275": 186,
        "300": 184,
        "325": 182,
        "350": 180,
        "375": 179,
        "400": 178,
        "425": 174,
        "450": 170,
        "475": null,
        "500": null,
        "525": null,
        "550": null,
        "575": null,
        "600": null,
        "625": null,
        "650": null,
        "675": null,
        "700": null,
        "725": null,
        "750": null,
        "775": null,
        "800": null,
        "825": null,
        "850": null,
        "875": null,
        "900": null
      }
    },
    {
      "block": 49,
      "line_no": 27,
      "nominal_composition": "35Ni–35Fe–20Cr–Cb",
      "product_form": "Smls. pipe & tube",
      "spec_no": "SB–729",
      "type_grade": null,
      "alloy_desig_uns_no": "N08020",
      "class_condition_temper": "Annealed",
      "size_thickness_mm": null,
      "min_tensile_strength_mpa": 550,
      "min_yield_strength_mpa": 240,
      "notes": null,
      "values": {
        "40": 241,
        "65": 221,
        "100": 212,
        "125": 208,
        "150": 204,
        "175": 200,
        "200": 196,
        "225": 193,
        "250": 189,
        "275": 186,
        "300": 184,
        "325": 182,
        "350": 180,
        "375": 179,
        "400": 178,
        "425": 174,
        "450": 170,
        "475": null,
        "500": null,
        "525": null,
        "550": null,
        "575": null,
        "600": null,
        "625": null,
        "650": null,
        "675": null,
        "700": null,
        "725": null,
        "750": null,
        "775": null,
        "800": null,
        "825": null,
        "850": null,
        "875": null,
        "900": null
      }
    },
    {
      "block": 49,
      "line_no": 28,
      "nominal_composition": "35Ni–35Fe–20Cr–Cb",
      "product_form": "Wld. pipe",
      "spec_no": "SB–464",
      "type_grade": null,
      "alloy_desig_uns_no": "N08020",
      "class_condition_temper": "Wld. ann.",
      "size_thickness_mm": null,
      "min_tensile_strength_mpa": 550,
      "min_yield_strength_mpa": 240,
      "notes": null,
      "values": {
        "40": 241,
        "65": 221,
        "100": 212,
        "125": 208,
        "150": 204,
        "175": 200,
        "200": 196,
        "225": 193,
        "250": 189,
        "275": 186,
        "300": 184,
        "325": 182,
        "350": 180,
        "375": 179,
        "400": 178,
        "425": 174,
        "450": 170,
        "475": null,
        "500": null,
        "525": null,
        "550": null,
        "575": null,
        "600": null,
        "625": null,
        "650": null,
        "675": null,
        "700": null,
        "725": null,
        "750": null,
        "775": null,
        "800": null,
        "825": null,
        "850": null,
        "875": null,
        "900": null
      }
    },
    {
      "block": 49,
      "line_no": 29,
      "nominal_composition": "35Ni–35Fe–20Cr–Cb",
      "product_form": "Wld. tube",
      "spec_no": "SB–468",
      "type_grade": null,
      "alloy_desig_uns_no": "N08020",
      "class_condition_temper": "Wld. ann.",
      "size_thickness_mm": null,
      "min_tensile_strength_mpa": 550,
      "min_yield_strength_mpa": 240,
      "notes": null,
      "values": {
        "40": 241,
        "65": 221,
        "100": 212,
        "125": 208,
        "150": 204,
        "175": 200,
        "200": 196,
        "225": 193,
        "250": 189,
        "275": 186,
        "300": 184,
        "325": 182,
        "350": 180,
        "375": 179,
        "400": 178,
        "425": 174,
        "450": 170,
        "475": null,
        "500": null,
        "525": null,
        "550": null,
        "575": null,
        "600": null,
        "625": null,
        "650": null,
        "675": null,
        "700": null,
        "725": null,
        "750": null,
        "775": null,
        "800": null,
        "825": null,
        "850": null,
        "875": null,
        "900": null
      }
    },
    {
      "block": 49,
      "line_no": 30,
      "nominal_composition": "35Ni–35Fe–20Cr–Cb",
      "product_form": "Smls. & wld. fittings",
      "spec_no": "SB–366",
      "type_grade": null,
      "alloy_desig_uns_no": "N08020",
      "class_condition_temper": "Annealed",
      "size_thickness_mm": null,
      "min_tensile_strength_mpa": 585,
      "min_yield_strength_mpa": 275,
      "notes": null,
      "values": {
        "40": 276,
        "65": 253,
        "100": 243,
        "125": 237,
        "150": 233,
        "175": 228,
        "200": 225,
        "225": 221,
        "250": 217,
        "275": 213,
        "300": 210,
        "325": 208,
        "350": 207,
        "375": 205,
        "400": 203,
        "425": 199,
        "450": 195,
        "475": null,
        "500": null,
        "525": null,
        "550": null,
        "575": null,
        "600": null,
        "625": null,
        "650": null,
        "675": null,
        "700": null,
        "725": null,
        "750": null,
        "775": null,
        "800": null,
        "825": null,
        "850": null,
        "875": null,
        "900": null
      }
    },
    {
      "block": 49,
      "line_no": 31,
      "nominal_composition": "37Ni–33Fe–23Cr–4Mo–Cu",
      "product_form": "Wld. pipe",
      "spec_no": "SB–464",
      "type_grade": null,
      "alloy_desig_uns_no": "N08024",
      "class_condition_temper": "Wld. ann.",
      "size_thickness_mm": null,
      "min_tensile_strength_mpa": 550,
      "min_yield_strength_mpa": 240,
      "notes": null,
      "values": {
        "40": 241,
        "65": 222,
        "100": 211,
        "125": 204,
        "150": 198,
        "175": 193,
        "200": 188,
        "225": 183,
        "250": 178,
        "275": 173,
        "300": 169,
        "325": 164,
        "350": 160,
        "375": 156,
        "400": 153,
        "425": 150,
        "450": 149,
        "475": 147,
        "500": 146,
        "525": 144,
        "550": null,
        "575": null,
        "600": null,
        "625": null,
        "650": null,
        "675": null,
        "700": null,
        "725": null,
        "750": null,
        "775": null,
        "800": null,
        "825": null,
        "850": null,
        "875": null,
        "900": null
      }
    },
    {
      "block": 49,
      "line_no": 32,
      "nominal_composition": "37Ni–33Fe–23Cr–4Mo–Cu",
      "product_form": "Wld. tube",
      "spec_no": "SB–468",
      "type_grade": null,
      "alloy_desig_uns_no": "N08024",
      "class_condition_temper": "Wld. ann.",
      "size_thickness_mm": null,
      "min_tensile_strength_mpa": 550,
      "min_yield_strength_mpa": 240,
      "notes": null,
      "values": {
        "40": 241,
        "65": 222,
        "100": 211,
        "125": 204,
        "150": 198,
        "175": 193,
        "200": 188,
        "225": 183,
        "250": 178,
        "275": 173,
        "300": 169,
        "325": 164,
        "350": 160,
        "375": 156,
        "400": 153,
        "425": 150,
        "450": 149,
        "475": 147,
        "500": 146,
        "525": 144,
        "550": null,
        "575": null,
        "600": null,
        "625": null,
        "650": null,
        "675": null,
        "700": null,
        "725": null,
        "750": null,
        "775": null,
        "800": null,
        "825": null,
        "850": null,
        "875": null,
        "900": null
      }
    },
    {
      "block": 49,
      "line_no": 33,
      "nominal_composition": "35Ni–30Fe–24Cr–6Mo–Cu",
      "product_form": "Wld. pipe",
      "spec_no": "SB–464",
      "type_grade": null,
      "alloy_desig_uns_no": "N08026",
      "class_condition_temper": "Wld. ann.",
      "size_thickness_mm": null,
      "min_tensile_strength_mpa": 550,
      "min_yield_strength_mpa": 240,
      "notes": null,
      "values": {
        "40": 241,
        "65": 225,
        "100": 212,
        "125": 203,
        "150": 195,
        "175": 189,
        "200": 182,
        "225": 176,
        "250": 170,
        "275": 166,
        "300": 161,
        "325": 157,
        "350": 153,
        "375": 150,
        "400": 147,
        "425": 144,
        "450": 142,
        "475": 140,
        "500": 139,
        "525": 138,
        "550": null,
        "575": null,
        "600": null,
        "625": null,
        "650": null,
        "675": null,
        "700": null,
        "725": null,
        "750": null,
        "775": null,
        "800": null,
        "825": null,
        "850": null,
        "875": null,
        "900": null
      }
    },
    {
      "block": 49,
      "line_no": 34,
      "nominal_composition": "35Ni–30Fe–24Cr–6Mo–Cu",
      "product_form": "Wld. tube",
      "spec_no": "SB–468",
      "type_grade": null,
      "alloy_desig_uns_no": "N08026",
      "class_condition_temper": "Wld. ann.",
      "size_thickness_mm": null,
      "min_tensile_strength_mpa": 550,
      "min_yield_strength_mpa": 240,
      "notes": null,
      "values": {
        "40": 241,
        "65": 225,
        "100": 212,
        "125": 203,
        "150": 195,
        "175": 189,
        "200": 182,
        "225": 176,
        "250": 170,
        "275": 166,
        "300": 161,
        "325": 157,
        "350": 153,
        "375": 150,
        "400": 147,
        "425": 144,
        "450": 142,
        "475": 140,
        "500": 139,
        "525": 138,
        "550": null,
        "575": null,
        "600": null,
        "625": null,
        "650": null,
        "675": null,
        "700": null,
        "725": null,
        "750": null,
        "775": null,
        "800": null,
        "825": null,
        "850": null,
        "875": null,
        "900": null
      }
    },
    {
      "block": 49,
      "line_no": 35,
      "nominal_composition": "31Ni–31Fe–29Cr–Mo",
      "product_form": "Smls. tube",
      "spec_no": "SB–668",
      "type_grade": null,
      "alloy_desig_uns_no": "N08028",
      "class_condition_temper": "Annealed",
      "size_thickness_mm": null,
      "min_tensile_strength_mpa": 505,
      "min_yield_strength_mpa": 215,
      "notes": null,
      "values": {
        "40": 214,
        "65": 203,
        "100": 194,
        "125": 188,
        "150": 182,
        "175": 177,
        "200": 172,
        "225": 166,
        "250": 162,
        "275": 157,
        "300": 152,
        "325": 148,
        "350": 144,
        "375": 139,
        "400": 136,
        "425": 132,
        "450": 129,
        "475": 126,
        "500": 123,
        "525": 120,
        "550": null,
        "575": null,
        "600": null,
        "625": null,
        "650": null,
        "675": null,
        "700": null,
        "725": null,
        "750": null,
        "775": null,
        "800": null,
        "825": null,
        "850": null,
        "875": null,
        "900": null
      }
    },
    {
      "block": 49,
      "line_no": 36,
      "nominal_composition": "31Ni–31Fe–29Cr–Mo",
      "product_form": "Plate, sheet, strip",
      "spec_no": "SB–709",
      "type_grade": null,
      "alloy_desig_uns_no": "N08028",
      "class_condition_temper": "Annealed",
      "size_thickness_mm": null,
      "min_tensile_strength_mpa": 505,
      "min_yield_strength_mpa": 215,
      "notes": null,
      "values": {
        "40": 214,
        "65": 203,
        "100": 194,
        "125": 188,
        "150": 182,
        "175": 177,
        "200": 172,
        "225": 166,
        "250": 162,
        "275": 157,
        "300": 152,
        "325": 148,
        "350": 144,
        "375": 139,
        "400": 136,
        "425": 132,
        "450": 129,
        "475": 126,
        "500": 123,
        "525": 120,
        "550": null,
        "575": null,
        "600": null,
        "625": null,
        "650": null,
        "675": null,
        "700": null,
        "725": null,
        "750": null,
        "775": null,
        "800": null,
        "825": null,
        "850": null,
        "875": null,
        "900": null
      }
    },
    {
      "block": 49,
      "line_no": 37,
      "nominal_composition": "31Ni–33Fe–27Cr–6.5Mo–Cu–N",
      "product_form": "Smls. & wld. fittings",
      "spec_no": "SB–366",
      "type_grade": null,
      "alloy_desig_uns_no": "N08031",
      "class_condition_temper": "Solution ann.",
      "size_thickness_mm": null,
      "min_tensile_strength_mpa": 650,
      "min_yield_strength_mpa": 275,
      "notes": null,
      "values": {
        "40": 276,
        "65": 250,
        "100": 224,
        "125": 212,
        "150": 204,
        "175": 197,
        "200": 190,
        "225": 184,
        "250": 180,
        "275": 176,
        "300": 173,
        "325": 169,
        "350": 165,
        "375": 162,
        "400": 160,
        "425": 157,
        "450": 155,
        "475": 153,
        "500": 152,
        "525": null,
        "550": null,
        "575": null,
        "600": null,
        "625": null,
        "650": null,
        "675": null,
        "700": null,
        "725": null,
        "750": null,
        "775": null,
        "800": null,
        "825": null,
        "850": null,
        "875": null,
        "900": null
      }
    },
    {
      "block": 49,
      "line_no": 38,
      "nominal_composition": "31Ni–33Fe–27Cr–6.5Mo–Cu–N",
      "product_form": "Forgings",
      "spec_no": "SB–564",
      "type_grade": null,
      "alloy_desig_uns_no": "N08031",
      "class_condition_temper": "Solution ann.",
      "size_thickness_mm": null,
      "min_tensile_strength_mpa": 650,
      "min_yield_strength_mpa": 275,
      "notes": null,
      "values": {
        "40": 276,
        "65": 250,
        "100": 224,
        "125": 212,
        "150": 204,
        "175": 197,
        "200": 190,
        "225": 184,
        "250": 180,
        "275": 176,
        "300": 173,
        "325": 169,
        "350": 165,
        "375": 162,
        "400": 160,
        "425": 157,
        "450": 155,
        "475": 153,
        "500": 152,
        "525": null,
        "550": null,
        "575": null,
        "600": null,
        "625": null,
        "650": null,
        "675": null,
        "700": null,
        "725": null,
        "750": null,
        "775": null,
        "800": null,
        "825": null,
        "850": null,
        "875": null,
        "900": null
      }
    },
    {
      "block": 49,
      "line_no": 39,
      "nominal_composition": "31Ni–33Fe–27Cr–6.5Mo–Cu–N",
      "product_form": "Rod",
      "spec_no": "SB–581",
      "type_grade": null,
      "alloy_desig_uns_no": "N08031",
      "class_condition_temper": "Solution ann.",
      "size_thickness_mm": null,
      "min_tensile_strength_mpa": 650,
      "min_yield_strength_mpa": 275,
      "notes": null,
      "values": {
        "40": 276,
        "65": 250,
        "100": 224,
        "125": 212,
        "150": 204,
        "175": 197,
        "200": 190,
        "225": 184,
        "250": 180,
        "275": 176,
        "300": 173,
        "325": 169,
        "350": 165,
        "375": 162,
        "400": 160,
        "425": 157,
        "450": 155,
        "475": 153,
        "500": 152,
        "525": null,
        "550": null,
        "575": null,
        "600": null,
        "625": null,
        "650": null,
        "675": null,
        "700": null,
        "725": null,
        "750": null,
        "775": null,
        "800": null,
        "825": null,
        "850": null,
        "875": null,
        "900": null
      }
    },
    {
      "block": 49,
      "line_no": 40,
      "nominal_composition": "31Ni–33Fe–27Cr–6.5Mo–Cu–N",
      "product_form": "Wld. pipe",
      "spec_no": "SB–619",
      "type_grade": null,
      "alloy_desig_uns_no": "N08031",
      "class_condition_temper": "Solution ann.",
      "size_thickness_mm": null,
      "min_tensile_strength_mpa": 650,
      "min_yield_strength_mpa": 275,
      "notes": null,
      "values": {
        "40": 276,
        "65": 250,
        "100": 224,
        "125": 212,
        "150": 204,
        "175": 197,
        "200": 190,
        "225": 184,
        "250": 180,
        "275": 176,
        "300": 173,
        "325": 169,
        "350": 165,
        "375": 162,
        "400": 160,
        "425": 157,
        "450": 155,
        "475": 153,
        "500": 152,
        "525": null,
        "550": null,
        "575": null,
        "600": null,
        "625": null,
        "650": null,
        "675": null,
        "700": null,
        "725": null,
        "750": null,
        "775": null,
        "800": null,
        "825": null,
        "850": null,
        "875": null,
        "900": null
      }
    },
    {
      "block": 49,
      "line_no": 41,
      "nominal_composition": "31Ni–33Fe–27Cr–6.5Mo–Cu–N",
      "product_form": "Smls. pipe & tube",
      "spec_no": "SB–622",
      "type_grade": null,
      "alloy_desig_uns_no": "N08031",
      "class_condition_temper": "Solution ann.",
      "size_thickness_mm": null,
      "min_tensile_strength_mpa": 650,
      "min_yield_strength_mpa": 275,
      "notes": null,
      "values": {
        "40": 276,
        "65": 250,
        "100": 224,
        "125": 212,
        "150": 204,
        "175": 197,
        "200": 190,
        "225": 184,
        "250": 180,
        "275": 176,
        "300": 173,
        "325": 169,
        "350": 165,
        "375": 162,
        "400": 160,
        "425": 157,
        "450": 155,
        "475": 153,
        "500": 152,
        "525": null,
        "550": null,
        "575": null,
        "600": null,
        "625": null,
        "650": null,
        "675": null,
        "700": null,
        "725": null,
        "750": null,
        "775": null,
        "800": null,
        "825": null,
        "850": null,
        "875": null,
        "900": null
      }
    },
    {
      "block": 49,
      "line_no": 42,
      "nominal_composition": "31Ni–33Fe–27Cr–6.5Mo–Cu–N",
      "product_form": "Plate, sheet, strip",
      "spec_no": "SB–625",
      "type_grade": null,
      "alloy_desig_uns_no": "N08031",
      "class_condition_temper": "Solution ann.",
      "size_thickness_mm": null,
      "min_tensile_strength_mpa": 650,
      "min_yield_strength_mpa": 275,
      "notes": null,
      "values": {
        "40": 276,
        "65": 250,
        "100": 224,
        "125": 212,
        "150": 204,
        "175": 197,
        "200": 190,
        "225": 184,
        "250": 180,
        "275": 176,
        "300": 173,
        "325": 169,
        "350": 165,
        "375": 162,
        "400": 160,
        "425": 157,
        "450": 155,
        "475": 153,
        "500": 152,
        "525": null,
        "550": null,
        "575": null,
        "600": null,
        "625": null,
        "650": null,
        "675": null,
        "700": null,
        "725": null,
        "750": null,
        "775": null,
        "800": null,
        "825": null,
        "850": null,
        "875": null,
        "900": null
      }
    },
    {
      "block": 49,
      "line_no": 43,
      "nominal_composition": "31Ni–33Fe–27Cr–6.5Mo–Cu–N",
      "product_form": "Wld. tube",
      "spec_no": "SB–626",
      "type_grade": null,
      "alloy_desig_uns_no": "N08031",
      "class_condition_temper": "Solution ann.",
      "size_thickness_mm": null,
      "min_tensile_strength_mpa": 650,
      "min_yield_strength_mpa": 275,
      "notes": null,
      "values": {
        "40": 276,
        "65": 250,
        "100": 224,
        "125": 212,
        "150": 204,
        "175": 197,
        "200": 190,
        "225": 184,
        "250": 180,
        "275": 176,
        "300": 173,
        "325": 169,
        "350": 165,
        "375": 162,
        "400": 160,
        "425": 157,
        "450": 155,
        "475": 153,
        "500": 152,
        "525": null,
        "550": null,
        "575": null,
        "600": null,
        "625": null,
        "650": null,
        "675": null,
        "700": null,
        "725": null,
        "750": null,
        "775": null,
        "800": null,
        "825": null,
        "850": null,
        "875": null,
        "900": null
      }
    },
    {
      "block": 49,
      "line_no": 44,
      "nominal_composition": "37Ni–33Fe–25Cr",
      "product_form": "Condenser tubes",
      "spec_no": "SB–163",
      "type_grade": null,
      "alloy_desig_uns_no": "N08120",
      "class_condition_temper": "Solution ann.",
      "size_thickness_mm": null,
      "min_tensile_strength_mpa": 621,
      "min_yield_strength_mpa": 276,
      "notes": null,
      "values": {
        "40": 276,
        "65": 258,
        "100": 242,
        "125": 232,
        "150": 223,
        "175": 215,
        "200": 207,
        "225": 200,
        "250": 195,
        "275": 189,
        "300": 185,
        "325": 181,
        "350": 178,
        "375": 176,
        "400": 174,
        "425": 172,
        "450": 171,
        "475": 170,
        "500": 170,
        "525": 169,
        "550": null,
        "575": null,
        "600": null,
        "625": null,
        "650": null,
        "675": null,
        "700": null,
        "725": null,
        "750": null,
        "775": null,
        "800": null,
        "825": null,
        "850": null,
        "875": null,
        "900": null
      }
    },
    {
      "block": 49,
      "line_no": 45,
      "nominal_composition": "37Ni–33Fe–25Cr",
      "product_form": "Smls. & wld. fittings",
      "spec_no": "SB–366",
      "type_grade": null,
      "alloy_desig_uns_no": "N08120",
      "class_condition_temper": "Solution ann.",
      "size_thickness_mm": null,
      "min_tensile_strength_mpa": 621,
      "min_yield_strength_mpa": 276,
      "notes": null,
      "values": {
        "40": 276,
        "65": 258,
        "100": 242,
        "125": 232,
        "150": 223,
        "175": 215,
        "200": 207,
        "225": 200,
        "250": 195,
        "275": 189,
        "300": 185,
        "325": 181,
        "350": 178,
        "375": 176,
        "400": 174,
        "425": 172,
        "450": 171,
        "475": 170,
        "500": 170,
        "525": 169,
        "550": null,
        "575": null,
        "600": null,
        "625": null,
        "650": null,
        "675": null,
        "700": null,
        "725": null,
        "750": null,
        "775": null,
        "800": null,
        "825": null,
        "850": null,
        "875": null,
        "900": null
      }
    },
    {
      "block": 50,
      "line_no": 1,
      "nominal_composition": "37Ni–33Fe–25Cr",
      "product_form": "Smls. pipe & tube",
      "spec_no": "SB–407",
      "type_grade": null,
      "alloy_desig_uns_no": "N08120",
      "class_condition_temper": "Solution ann.",
      "size_thickness_mm": null,
      "min_tensile_strength_mpa": 621,
      "min_yield_strength_mpa": 276,
      "notes": null,
      "values": {
        "40": 276,
        "65": 258,
        "100": 242,
        "125": 232,
        "150": 223,
        "175": 215,
        "200": 207,
        "225": 200,
        "250": 195,
        "275": 189,
        "300": 185,
        "325": 181,
        "350": 178,
        "375": 176,
        "400": 174,
        "425": 172,
        "450": 171,
        "475": 170,
        "500": 170,
        "525": 169,
        "550": null,
        "575": null,
        "600": null,
        "625": null,
        "650": null,
        "675": null,
        "700": null,
        "725": null,
        "750": null,
        "775": null,
        "800": null,
        "825": null,
        "850": null,
        "875": null,
        "900": null
      }
    },
    {
      "block": 50,
      "line_no": 2,
      "nominal_composition": "37Ni–33Fe–25Cr",
      "product_form": "Bar, rod",
      "spec_no": "SB–408",
      "type_grade": null,
      "alloy_desig_uns_no": "N08120",
      "class_condition_temper": "Solution ann.",
      "size_thickness_mm": null,
      "min_tensile_strength_mpa": 621,
      "min_yield_strength_mpa": 276,
      "notes": null,
      "values": {
        "40": 276,
        "65": 258,
        "100": 242,
        "125": 232,
        "150": 223,
        "175": 215,
        "200": 207,
        "225": 200,
        "250": 195,
        "275": 189,
        "300": 185,
        "325": 181,
        "350": 178,
        "375": 176,
        "400": 174,
        "425": 172,
        "450": 171,
        "475": 170,
        "500": 170,
        "525": 169,
        "550": null,
        "575": null,
        "600": null,
        "625": null,
        "650": null,
        "675": null,
        "700": null,
        "725": null,
        "750": null,
        "775": null,
        "800": null,
        "825": null,
        "850": null,
        "875": null,
        "900": null
      }
    },
    {
      "block": 50,
      "line_no": 3,
      "nominal_composition": "37Ni–33Fe–25Cr",
      "product_form": "Plate, sheet, strip",
      "spec_no": "SB–409",
      "type_grade": null,
      "alloy_desig_uns_no": "N08120",
      "class_condition_temper": "Solution ann.",
      "size_thickness_mm": null,
      "min_tensile_strength_mpa": 621,
      "min_yield_strength_mpa": 276,
      "notes": null,
      "values": {
        "40": 276,
        "65": 258,
        "100": 242,
        "125": 232,
        "150": 223,
        "175": 215,
        "200": 207,
        "225": 200,
        "250": 195,
        "275": 189,
        "300": 185,
        "325": 181,
        "350": 178,
        "375": 176,
        "400": 174,
        "425": 172,
        "450": 171,
        "475": 170,
        "500": 170,
        "525": 169,
        "550": null,
        "575": null,
        "600": null,
        "625": null,
        "650": null,
        "675": null,
        "700": null,
        "725": null,
        "750": null,
        "775": null,
        "800": null,
        "825": null,
        "850": null,
        "875": null,
        "900": null
      }
    },
    {
      "block": 50,
      "line_no": 4,
      "nominal_composition": "37Ni–33Fe–25Cr",
      "product_form": "Wld. pipe",
      "spec_no": "SB–514",
      "type_grade": null,
      "alloy_desig_uns_no": "N08120",
      "class_condition_temper": "Solution ann.",
      "size_thickness_mm": null,
      "min_tensile_strength_mpa": 621,
      "min_yield_strength_mpa": 276,
      "notes": null,
      "values": {
        "40": 276,
        "65": 258,
        "100": 242,
        "125": 232,
        "150": 223,
        "175": 215,
        "200": 207,
        "225": 200,
        "250": 195,
        "275": 189,
        "300": 185,
        "325": 181,
        "350": 178,
        "375": 176,
        "400": 174,
        "425": 172,
        "450": 171,
        "475": 170,
        "500": 170,
        "525": 169,
        "550": null,
        "575": null,
        "600": null,
        "625": null,
        "650": null,
        "675": null,
        "700": null,
        "725": null,
        "750": null,
        "775": null,
        "800": null,
        "825": null,
        "850": null,
        "875": null,
        "900": null
      }
    },
    {
      "block": 50,
      "line_no": 5,
      "nominal_composition": "37Ni–33Fe–25Cr",
      "product_form": "Wld. tube",
      "spec_no": "SB–515",
      "type_grade": null,
      "alloy_desig_uns_no": "N08120",
      "class_condition_temper": "Solution ann.",
      "size_thickness_mm": null,
      "min_tensile_strength_mpa": 621,
      "min_yield_strength_mpa": 276,
      "notes": null,
      "values": {
        "40": 276,
        "65": 258,
        "100": 242,
        "125": 232,
        "150": 223,
        "175": 215,
        "200": 207,
        "225": 200,
        "250": 195,
        "275": 189,
        "300": 185,
        "325": 181,
        "350": 178,
        "375": 176,
        "400": 174,
        "425": 172,
        "450": 171,
        "475": 170,
        "500": 170,
        "525": 169,
        "550": null,
        "575": null,
        "600": null,
        "625": null,
        "650": null,
        "675": null,
        "700": null,
        "725": null,
        "750": null,
        "775": null,
        "800": null,
        "825": null,
        "850": null,
        "875": null,
        "900": null
      }
    },
    {
      "block": 50,
      "line_no": 6,
      "nominal_composition": "37Ni–33Fe–25Cr",
      "product_form": "Forgings",
      "spec_no": "SB–564",
      "type_grade": null,
      "alloy_desig_uns_no": "N08120",
      "class_condition_temper": "Solution ann.",
      "size_thickness_mm": null,
      "min_tensile_strength_mpa": 621,
      "min_yield_strength_mpa": 276,
      "notes": null,
      "values": {
        "40": 276,
        "65": 258,
        "100": 242,
        "125": 232,
        "150": 223,
        "175": 215,
        "200": 207,
        "225": 200,
        "250": 195,
        "275": 189,
        "300": 185,
        "325": 181,
        "350": 178,
        "375": 176,
        "400": 174,
        "425": 172,
        "450": 171,
        "475": 170,
        "500": 170,
        "525": 169,
        "550": null,
        "575": null,
        "600": null,
        "625": null,
        "650": null,
        "675": null,
        "700": null,
        "725": null,
        "750": null,
        "775": null,
        "800": null,
        "825": null,
        "850": null,
        "875": null,
        "900": null
      }
    },
    {
      "block": 50,
      "line_no": 7,
      "nominal_composition": "26Ni–43Fe–22Cr–5Mo",
      "product_form": "Wld. pipe",
      "spec_no": "SB–619",
      "type_grade": null,
      "alloy_desig_uns_no": "N08320",
      "class_condition_temper": "Solution ann.",
      "size_thickness_mm": null,
      "min_tensile_strength_mpa": 515,
      "min_yield_strength_mpa": 195,
      "notes": null,
      "values": {
        "40": 193,
        "65": 184,
        "100": 177,
        "125": 173,
        "150": 169,
        "175": 164,
        "200": 160,
        "225": 156,
        "250": 152,
        "275": 148,
        "300": 145,
        "325": 142,
        "350": 139,
        "375": 136,
        "400": 134,
        "425": 132,
        "450": 130,
        "475": null,
        "500": null,
        "525": null,
        "550": null,
        "575": null,
        "600": null,
        "625": null,
        "650": null,
        "675": null,
        "700": null,
        "725": null,
        "750": null,
        "775": null,
        "800": null,
        "825": null,
        "850": null,
        "875": null,
        "900": null
      }
    },
    {
      "block": 50,
      "line_no": 8,
      "nominal_composition": "26Ni–43Fe–22Cr–5Mo",
      "product_form": "Plate, sheet, strip",
      "spec_no": "SB–620",
      "type_grade": null,
      "alloy_desig_uns_no": "N08320",
      "class_condition_temper": "Solution ann.",
      "size_thickness_mm": null,
      "min_tensile_strength_mpa": 515,
      "min_yield_strength_mpa": 195,
      "notes": null,
      "values": {
        "40": 193,
        "65": 184,
        "100": 177,
        "125": 173,
        "150": 169,
        "175": 164,
        "200": 160,
        "225": 156,
        "250": 152,
        "275": 148,
        "300": 145,
        "325": 142,
        "350": 139,
        "375": 136,
        "400": 134,
        "425": 132,
        "450": 130,
        "475": null,
        "500": null,
        "525": null,
        "550": null,
        "575": null,
        "600": null,
        "625": null,
        "650": null,
        "675": null,
        "700": null,
        "725": null,
        "750": null,
        "775": null,
        "800": null,
        "825": null,
        "850": null,
        "875": null,
        "900": null
      }
    },
    {
      "block": 50,
      "line_no": 9,
      "nominal_composition": "26Ni–43Fe–22Cr–5Mo",
      "product_form": "Rod",
      "spec_no": "SB–621",
      "type_grade": null,
      "alloy_desig_uns_no": "N08320",
      "class_condition_temper": "Solution ann.",
      "size_thickness_mm": null,
      "min_tensile_strength_mpa": 515,
      "min_yield_strength_mpa": 195,
      "notes": null,
      "values": {
        "40": 193,
        "65": 184,
        "100": 177,
        "125": 173,
        "150": 169,
        "175": 164,
        "200": 160,
        "225": 156,
        "250": 152,
        "275": 148,
        "300": 145,
        "325": 142,
        "350": 139,
        "375": 136,
        "400": 134,
        "425": 132,
        "450": 130,
        "475": null,
        "500": null,
        "525": null,
        "550": null,
        "575": null,
        "600": null,
        "625": null,
        "650": null,
        "675": null,
        "700": null,
        "725": null,
        "750": null,
        "775": null,
        "800": null,
        "825": null,
        "850": null,
        "875": null,
        "900": null
      }
    },
    {
      "block": 50,
      "line_no": 10,
      "nominal_composition": "26Ni–43Fe–22Cr–5Mo",
      "product_form": "Smls. pipe & tube",
      "spec_no": "SB–622",
      "type_grade": null,
      "alloy_desig_uns_no": "N08320",
      "class_condition_temper": "Solution ann.",
      "size_thickness_mm": null,
      "min_tensile_strength_mpa": 515,
      "min_yield_strength_mpa": 195,
      "notes": null,
      "values": {
        "40": 193,
        "65": 184,
        "100": 177,
        "125": 173,
        "150": 169,
        "175": 164,
        "200": 160,
        "225": 156,
        "250": 152,
        "275": 148,
        "300": 145,
        "325": 142,
        "350": 139,
        "375": 136,
        "400": 134,
        "425": 132,
        "450": 130,
        "475": null,
        "500": null,
        "525": null,
        "550": null,
        "575": null,
        "600": null,
        "625": null,
        "650": null,
        "675": null,
        "700": null,
        "725": null,
        "750": null,
        "775": null,
        "800": null,
        "825": null,
        "850": null,
        "875": null,
        "900": null
      }
    },
    {
      "block": 50,
      "line_no": 11,
      "nominal_composition": "26Ni–43Fe–22Cr–5Mo",
      "product_form": "Wld. tube",
      "spec_no": "SB–626",
      "type_grade": null,
      "alloy_desig_uns_no": "N08320",
      "class_condition_temper": "Solution ann.",
      "size_thickness_mm": null,
      "min_tensile_strength_mpa": 515,
      "min_yield_strength_mpa": 195,
      "notes": null,
      "values": {
        "40": 193,
        "65": 184,
        "100": 177,
        "125": 173,
        "150": 169,
        "175": 164,
        "200": 160,
        "225": 156,
        "250": 152,
        "275": 148,
        "300": 145,
        "325": 142,
        "350": 139,
        "375": 136,
        "400": 134,
        "425": 132,
        "450": 130,
        "475": null,
        "500": null,
        "525": null,
        "550": null,
        "575": null,
        "600": null,
        "625": null,
        "650": null,
        "675": null,
        "700": null,
        "725": null,
        "750": null,
        "775": null,
        "800": null,
        "825": null,
        "850": null,
        "875": null,
        "900": null
      }
    },
    {
      "block": 50,
      "line_no": 12,
      "nominal_composition": "35Ni–19Cr–11/4Si",
      "product_form": "Bar",
      "spec_no": "SB–511",
      "type_grade": null,
      "alloy_desig_uns_no": "N08330 …",
      "class_condition_temper": null,
      "size_thickness_mm": null,
      "min_tensile_strength_mpa": 485,
      "min_yield_strength_mpa": 205,
      "notes": null,
      "values": {
        "40": 207,
        "65": 191,
        "100": 181,
        "125": 175,
        "150": 170,
        "175": 165,
        "200": 161,
        "225": 157,
        "250": 153,
        "275": 150,
        "300": 147,
        "325": 144,
        "350": 141,
        "375": 138,
        "400": 136,
        "425": 133,
        "450": 131,
        "475": 128,
        "500": 126,
        "525": 124,
        "550": 122,
        "575": 120,
        "600": 117,
        "625": 115,
        "650": 112,
        "675": 109,
        "700": 106,
        "725": 102,
        "750": 98.6,
        "775": 94.4,
        "800": 89.8,
        "825": 84.7,
        "850": 79.2,
        "875": 73.1,
        "900": 66.5
      }
    },
    {
      "block": 50,
      "line_no": 13,
      "nominal_composition": "35Ni–19Cr–11/4Si",
      "product_form": "Pipe",
      "spec_no": "SB–535",
      "type_grade": null,
      "alloy_desig_uns_no": "N08330 …",
      "class_condition_temper": null,
      "size_thickness_mm": null,
      "min_tensile_strength_mpa": 485,
      "min_yield_strength_mpa": 205,
      "notes": null,
      "values": {
        "40": 207,
        "65": 191,
        "100": 181,
        "125": 175,
        "150": 170,
        "175": 165,
        "200": 161,
        "225": 157,
        "250": 153,
        "275": 150,
        "300": 147,
        "325": 144,
        "350": 141,
        "375": 138,
