Repository: danivelas0/asme-pcc

File: resources/bpvc_ii_d_metric_2025/table_y_1.json (part 63 of 71)
    "Min. Yield Strength, MPa",
    "Notes"
  ],
  "columns_values": [
        "400": 136,
        "425": 133,
        "450": 131,
        "475": 128,
        "500": 126,
        "525": 124,
        "550": 122,
        "575": 120,
        "600": 117,
        "625": 115,
        "650": 112,
        "675": 109,
        "700": 106,
        "725": 102,
        "750": 98.6,
        "775": 94.4,
        "800": 89.8,
        "825": 84.7,
        "850": 79.2,
        "875": 73.1,
        "900": 66.5
      }
    },
    {
      "block": 50,
      "line_no": 14,
      "nominal_composition": "35Ni–19Cr–11/4Si",
      "product_form": "Plate",
      "spec_no": "SB–536",
      "type_grade": null,
      "alloy_desig_uns_no": "N08330 …",
      "class_condition_temper": null,
      "size_thickness_mm": null,
      "min_tensile_strength_mpa": 485,
      "min_yield_strength_mpa": 205,
      "notes": null,
      "values": {
        "40": 207,
        "65": 191,
        "100": 181,
        "125": 175,
        "150": 170,
        "175": 165,
        "200": 161,
        "225": 157,
        "250": 153,
        "275": 150,
        "300": 147,
        "325": 144,
        "350": 141,
        "375": 138,
        "400": 136,
        "425": 133,
        "450": 131,
        "475": 128,
        "500": 126,
        "525": 124,
        "550": 122,
        "575": 120,
        "600": 117,
        "625": 115,
        "650": 112,
        "675": 109,
        "700": 106,
        "725": 102,
        "750": 98.6,
        "775": 94.4,
        "800": 89.8,
        "825": 84.7,
        "850": 79.2,
        "875": 73.1,
        "900": 66.5
      }
    },
    {
      "block": 50,
      "line_no": 15,
      "nominal_composition": "35Ni–19Cr–11/4Si",
      "product_form": "Smls. & wld. fittings",
      "spec_no": "SB–366",
      "type_grade": null,
      "alloy_desig_uns_no": "N08330",
      "class_condition_temper": "Annealed",
      "size_thickness_mm": null,
      "min_tensile_strength_mpa": 485,
      "min_yield_strength_mpa": 205,
      "notes": null,
      "values": {
        "40": 207,
        "65": 191,
        "100": 181,
        "125": 175,
        "150": 170,
        "175": 165,
        "200": 161,
        "225": 157,
        "250": 153,
        "275": 150,
        "300": 147,
        "325": 144,
        "350": 141,
        "375": 138,
        "400": 136,
        "425": 133,
        "450": 131,
        "475": 128,
        "500": 126,
        "525": 124,
        "550": 122,
        "575": 120,
        "600": 117,
        "625": 115,
        "650": 112,
        "675": 109,
        "700": 106,
        "725": 102,
        "750": 98.6,
        "775": 94.4,
        "800": 89.8,
        "825": 84.7,
        "850": 79.2,
        "875": 73.1,
        "900": 66.5
      }
    },
    {
      "block": 50,
      "line_no": 16,
      "nominal_composition": "35Ni–19Cr–11/4Si",
      "product_form": "Smls. & wld. pipe",
      "spec_no": "SB–535",
      "type_grade": null,
      "alloy_desig_uns_no": "N08330",
      "class_condition_temper": "Annealed",
      "size_thickness_mm": null,
      "min_tensile_strength_mpa": 485,
      "min_yield_strength_mpa": 205,
      "notes": null,
      "values": {
        "40": 207,
        "65": 191,
        "100": 181,
        "125": 175,
        "150": 170,
        "175": 165,
        "200": 161,
        "225": 157,
        "250": 153,
        "275": 150,
        "300": 147,
        "325": 144,
        "350": 141,
        "375": 138,
        "400": 136,
        "425": 133,
        "450": 131,
        "475": 128,
        "500": 126,
        "525": 124,
        "550": 122,
        "575": 120,
        "600": 117,
        "625": 115,
        "650": 112,
        "675": 109,
        "700": 106,
        "725": 102,
        "750": 98.6,
        "775": 94.4,
        "800": 89.8,
        "825": 84.7,
        "850": 79.2,
        "875": 73.1,
        "900": 66.5
      }
    },
    {
      "block": 50,
      "line_no": 17,
      "nominal_composition": "35Ni–19Cr–11/4Si",
      "product_form": "Plate, sheet, strip",
      "spec_no": "SB–536",
      "type_grade": null,
      "alloy_desig_uns_no": "N08330",
      "class_condition_temper": "Annealed",
      "size_thickness_mm": null,
      "min_tensile_strength_mpa": 485,
      "min_yield_strength_mpa": 205,
      "notes": null,
      "values": {
        "40": 207,
        "65": 191,
        "100": 181,
        "125": 175,
        "150": 170,
        "175": 165,
        "200": 161,
        "225": 157,
        "250": 153,
        "275": 150,
        "300": 147,
        "325": 144,
        "350": 141,
        "375": 138,
        "400": 136,
        "425": 133,
        "450": 131,
        "475": 128,
        "500": 126,
        "525": 124,
        "550": 122,
        "575": 120,
        "600": 117,
        "625": 115,
        "650": 112,
        "675": 109,
        "700": 106,
        "725": 102,
        "750": 98.6,
        "775": 94.4,
        "800": 89.8,
        "825": 84.7,
        "850": 79.2,
        "875": 73.1,
        "900": 66.5
      }
    },
    {
      "block": 50,
      "line_no": 18,
      "nominal_composition": "35Ni–19Cr–11/4Si",
      "product_form": "Wld. pipe",
      "spec_no": "SB–710",
      "type_grade": null,
      "alloy_desig_uns_no": "N08330",
      "class_condition_temper": "Annealed",
      "size_thickness_mm": null,
      "min_tensile_strength_mpa": 485,
      "min_yield_strength_mpa": 205,
      "notes": null,
      "values": {
        "40": 207,
        "65": 191,
        "100": 181,
        "125": 175,
        "150": 170,
        "175": 165,
        "200": 161,
        "225": 157,
        "250": 153,
        "275": 150,
        "300": 147,
        "325": 144,
        "350": 141,
        "375": 138,
        "400": 136,
        "425": 133,
        "450": 131,
        "475": 128,
        "500": 126,
        "525": 124,
        "550": 122,
        "575": 120,
        "600": 117,
        "625": 115,
        "650": 112,
        "675": 109,
        "700": 106,
        "725": 102,
        "750": 98.6,
        "775": 94.4,
        "800": 89.8,
        "825": 84.7,
        "850": 79.2,
        "875": 73.1,
        "900": 66.5
      }
    },
    {
      "block": 50,
      "line_no": 19,
      "nominal_composition": "35Ni–23Cr–7.5Mo–N",
      "product_form": "Plate, sheet, strip",
      "spec_no": "SB–625",
      "type_grade": null,
      "alloy_desig_uns_no": "N08354",
      "class_condition_temper": "Solution ann.",
      "size_thickness_mm": null,
      "min_tensile_strength_mpa": 640,
      "min_yield_strength_mpa": 295,
      "notes": null,
      "values": {
        "40": 295,
        "65": 267,
        "100": 249,
        "125": 237,
        "150": 228,
        "175": null,
        "200": 213,
        "225": null,
        "250": 204,
        "275": null,
        "300": 197,
        "325": 194,
        "350": 192,
        "375": 189,
        "400": 186,
        "425": 183,
        "450": 181,
        "475": 179,
        "500": 179,
        "525": 179,
        "550": null,
        "575": null,
        "600": null,
        "625": null,
        "650": null,
        "675": null,
        "700": null,
        "725": null,
        "750": null,
        "775": null,
        "800": null,
        "825": null,
        "850": null,
        "875": null,
        "900": null
      }
    },
    {
      "block": 50,
      "line_no": 20,
      "nominal_composition": "35Ni–23Cr–7.5Mo–N",
      "product_form": "Bar, wire",
      "spec_no": "SB–649",
      "type_grade": null,
      "alloy_desig_uns_no": "N08354",
      "class_condition_temper": "Solution ann.",
      "size_thickness_mm": null,
      "min_tensile_strength_mpa": 640,
      "min_yield_strength_mpa": 295,
      "notes": null,
      "values": {
        "40": 295,
        "65": 267,
        "100": 249,
        "125": 237,
        "150": 228,
        "175": null,
        "200": 213,
        "225": null,
        "250": 204,
        "275": null,
        "300": 197,
        "325": 194,
        "350": 192,
        "375": 189,
        "400": 186,
        "425": 183,
        "450": 181,
        "475": 179,
        "500": 179,
        "525": 179,
        "550": null,
        "575": null,
        "600": null,
        "625": null,
        "650": null,
        "675": null,
        "700": null,
        "725": null,
        "750": null,
        "775": null,
        "800": null,
        "825": null,
        "850": null,
        "875": null,
        "900": null
      }
    },
    {
      "block": 50,
      "line_no": 21,
      "nominal_composition": "35Ni–23Cr–7.5Mo–N",
      "product_form": "Wld. pipe",
      "spec_no": "SB–673",
      "type_grade": null,
      "alloy_desig_uns_no": "N08354",
      "class_condition_temper": "Solution ann.",
      "size_thickness_mm": null,
      "min_tensile_strength_mpa": 640,
      "min_yield_strength_mpa": 295,
      "notes": null,
      "values": {
        "40": 295,
        "65": 267,
        "100": 249,
        "125": 237,
        "150": 228,
        "175": null,
        "200": 213,
        "225": null,
        "250": 204,
        "275": null,
        "300": 197,
        "325": 194,
        "350": 192,
        "375": 189,
        "400": 186,
        "425": 183,
        "450": 181,
        "475": 179,
        "500": 179,
        "525": 179,
        "550": null,
        "575": null,
        "600": null,
        "625": null,
        "650": null,
        "675": null,
        "700": null,
        "725": null,
        "750": null,
        "775": null,
        "800": null,
        "825": null,
        "850": null,
        "875": null,
        "900": null
      }
    },
    {
      "block": 50,
      "line_no": 22,
      "nominal_composition": "35Ni–23Cr–7.5Mo–N",
      "product_form": "Wld. tube",
      "spec_no": "SB–674",
      "type_grade": null,
      "alloy_desig_uns_no": "N08354",
      "class_condition_temper": "Solution ann.",
      "size_thickness_mm": null,
      "min_tensile_strength_mpa": 640,
      "min_yield_strength_mpa": 295,
      "notes": null,
      "values": {
        "40": 295,
        "65": 267,
        "100": 249,
        "125": 237,
        "150": 228,
        "175": null,
        "200": 213,
        "225": null,
        "250": 204,
        "275": null,
        "300": 197,
        "325": 194,
        "350": 192,
        "375": 189,
        "400": 186,
        "425": 183,
        "450": 181,
        "475": 179,
        "500": 179,
        "525": 179,
        "550": null,
        "575": null,
        "600": null,
        "625": null,
        "650": null,
        "675": null,
        "700": null,
        "725": null,
        "750": null,
        "775": null,
        "800": null,
        "825": null,
        "850": null,
        "875": null,
        "900": null
      }
    },
    {
      "block": 50,
      "line_no": 23,
      "nominal_composition": "35Ni–23Cr–7.5Mo–N",
      "product_form": "Smls. pipe & tube",
      "spec_no": "SB–677",
      "type_grade": null,
      "alloy_desig_uns_no": "N08354",
      "class_condition_temper": "Solution ann.",
      "size_thickness_mm": null,
      "min_tensile_strength_mpa": 640,
      "min_yield_strength_mpa": 295,
      "notes": null,
      "values": {
        "40": 295,
        "65": 267,
        "100": 249,
        "125": 237,
        "150": 228,
        "175": null,
        "200": 213,
        "225": null,
        "250": 204,
        "275": null,
        "300": 197,
        "325": 194,
        "350": 192,
        "375": 189,
        "400": 186,
        "425": 183,
        "450": 181,
        "475": 179,
        "500": 179,
        "525": 179,
        "550": null,
        "575": null,
        "600": null,
        "625": null,
        "650": null,
        "675": null,
        "700": null,
        "725": null,
        "750": null,
        "775": null,
        "800": null,
        "825": null,
        "850": null,
        "875": null,
        "900": null
      }
    },
    {
      "block": 50,
      "line_no": 24,
      "nominal_composition": "46Fe–24Ni–21Cr–6Mo–N",
      "product_form": "Forgings",
      "spec_no": "SB–462",
      "type_grade": null,
      "alloy_desig_uns_no": "N08367",
      "class_condition_temper": "Solution ann.",
      "size_thickness_mm": null,
      "min_tensile_strength_mpa": 655,
      "min_yield_strength_mpa": 310,
      "notes": null,
      "values": {
        "40": 310,
        "65": 285,
        "100": 268,
        "125": 256,
        "150": 246,
        "175": 236,
        "200": 228,
        "225": 221,
        "250": 215,
        "275": 209,
        "300": 204,
        "325": 199,
        "350": 196,
        "375": 192,
        "400": 189,
        "425": 186,
        "450": 184,
        "475": 181,
        "500": 179,
        "525": null,
        "550": null,
        "575": null,
        "600": null,
        "625": null,
        "650": null,
        "675": null,
        "700": null,
        "725": null,
        "750": null,
        "775": null,
        "800": null,
        "825": null,
        "850": null,
        "875": null,
        "900": null
      }
    },
    {
      "block": 50,
      "line_no": 25,
      "nominal_composition": "46Fe–24Ni–21Cr–6Mo–N",
      "product_form": "Forgings",
      "spec_no": "SB–564",
      "type_grade": null,
      "alloy_desig_uns_no": "N08367",
      "class_condition_temper": "Solution ann.",
      "size_thickness_mm": null,
      "min_tensile_strength_mpa": 655,
      "min_yield_strength_mpa": 310,
      "notes": null,
      "values": {
        "40": 310,
        "65": 285,
        "100": 268,
        "125": 256,
        "150": 246,
        "175": 236,
        "200": 228,
        "225": 221,
        "250": 215,
        "275": 209,
        "300": 204,
        "325": 199,
        "350": 196,
        "375": 192,
        "400": 189,
        "425": 186,
        "450": 184,
        "475": 181,
        "500": 179,
        "525": null,
        "550": null,
        "575": null,
        "600": null,
        "625": null,
        "650": null,
        "675": null,
        "700": null,
        "725": null,
        "750": null,
        "775": null,
        "800": null,
        "825": null,
        "850": null,
        "875": null,
        "900": null
      }
    },
    {
      "block": 50,
      "line_no": 26,
      "nominal_composition": "46Fe–24Ni–21Cr–6Mo–N",
      "product_form": "Wld. pipe",
      "spec_no": "SB–675",
      "type_grade": null,
      "alloy_desig_uns_no": "N08367",
      "class_condition_temper": "Solution ann.",
      "size_thickness_mm": null,
      "min_tensile_strength_mpa": 655,
      "min_yield_strength_mpa": 310,
      "notes": null,
      "values": {
        "40": 310,
        "65": 285,
        "100": 268,
        "125": 256,
        "150": 246,
        "175": 236,
        "200": 228,
        "225": 221,
        "250": 215,
        "275": 209,
        "300": 204,
        "325": 199,
        "350": 196,
        "375": 192,
        "400": 189,
        "425": 186,
        "450": 184,
        "475": 181,
        "500": 179,
        "525": null,
        "550": null,
        "575": null,
        "600": null,
        "625": null,
        "650": null,
        "675": null,
        "700": null,
        "725": null,
        "750": null,
        "775": null,
        "800": null,
        "825": null,
        "850": null,
        "875": null,
        "900": null
      }
    },
    {
      "block": 50,
      "line_no": 27,
      "nominal_composition": "46Fe–24Ni–21Cr–6Mo–N",
      "product_form": "Wld. tube",
      "spec_no": "SB–676",
      "type_grade": null,
      "alloy_desig_uns_no": "N08367",
      "class_condition_temper": "Solution ann.",
      "size_thickness_mm": null,
      "min_tensile_strength_mpa": 655,
      "min_yield_strength_mpa": 310,
      "notes": null,
      "values": {
        "40": 310,
        "65": 285,
        "100": 268,
        "125": 256,
        "150": 246,
        "175": 236,
        "200": 228,
        "225": 221,
        "250": 215,
        "275": 209,
        "300": 204,
        "325": 199,
        "350": 196,
        "375": 192,
        "400": 189,
        "425": 186,
        "450": 184,
        "475": 181,
        "500": 179,
        "525": null,
        "550": null,
        "575": null,
        "600": null,
        "625": null,
        "650": null,
        "675": null,
        "700": null,
        "725": null,
        "750": null,
        "775": null,
        "800": null,
        "825": null,
        "850": null,
        "875": null,
        "900": null
      }
    },
    {
      "block": 50,
      "line_no": 28,
      "nominal_composition": "46Fe–24Ni–21Cr–6Mo–N",
      "product_form": "Plate, sheet, strip",
      "spec_no": "SB–688",
      "type_grade": null,
      "alloy_desig_uns_no": "N08367",
      "class_condition_temper": "Solution ann.",
      "size_thickness_mm": null,
      "min_tensile_strength_mpa": 655,
      "min_yield_strength_mpa": 310,
      "notes": null,
      "values": {
        "40": 310,
        "65": 285,
        "100": 268,
        "125": 256,
        "150": 246,
        "175": 236,
        "200": 228,
        "225": 221,
        "250": 215,
        "275": 209,
        "300": 204,
        "325": 199,
        "350": 196,
        "375": 192,
        "400": 189,
        "425": 186,
        "450": 184,
        "475": 181,
        "500": 179,
        "525": null,
        "550": null,
        "575": null,
        "600": null,
        "625": null,
        "650": null,
        "675": null,
        "700": null,
        "725": null,
        "750": null,
        "775": null,
        "800": null,
        "825": null,
        "850": null,
        "875": null,
        "900": null
      }
    },
    {
      "block": 50,
      "line_no": 29,
      "nominal_composition": "46Fe–24Ni–21Cr–6Mo–N",
      "product_form": "Smls. pipe & tube",
      "spec_no": "SB–690",
      "type_grade": null,
      "alloy_desig_uns_no": "N08367",
      "class_condition_temper": "Solution ann.",
      "size_thickness_mm": null,
      "min_tensile_strength_mpa": 655,
      "min_yield_strength_mpa": 310,
      "notes": null,
      "values": {
        "40": 310,
        "65": 285,
        "100": 268,
        "125": 256,
        "150": 246,
        "175": 236,
        "200": 228,
        "225": 221,
        "250": 215,
        "275": 209,
        "300": 204,
        "325": 199,
        "350": 196,
        "375": 192,
        "400": 189,
        "425": 186,
        "450": 184,
        "475": 181,
        "500": 179,
        "525": null,
        "550": null,
        "575": null,
        "600": null,
        "625": null,
        "650": null,
        "675": null,
        "700": null,
        "725": null,
        "750": null,
        "775": null,
        "800": null,
        "825": null,
        "850": null,
        "875": null,
        "900": null
      }
    },
    {
      "block": 50,
      "line_no": 30,
      "nominal_composition": "46Fe–24Ni–21Cr–6Mo–N",
      "product_form": "Bar, rod, wire",
      "spec_no": "SB–691",
      "type_grade": null,
      "alloy_desig_uns_no": "N08367",
      "class_condition_temper": "Solution ann.",
      "size_thickness_mm": null,
      "min_tensile_strength_mpa": 655,
      "min_yield_strength_mpa": 310,
      "notes": null,
      "values": {
        "40": 310,
        "65": 285,
        "100": 268,
        "125": 256,
        "150": 246,
        "175": 236,
        "200": 228,
        "225": 221,
        "250": 215,
        "275": 209,
        "300": 204,
        "325": 199,
        "350": 196,
        "375": 192,
        "400": 189,
        "425": 186,
        "450": 184,
        "475": 181,
        "500": 179,
        "525": null,
        "550": null,
        "575": null,
        "600": null,
        "625": null,
        "650": null,
        "675": null,
        "700": null,
        "725": null,
        "750": null,
        "775": null,
        "800": null,
        "825": null,
        "850": null,
        "875": null,
        "900": null
      }
    },
    {
      "block": 50,
      "line_no": 31,
      "nominal_composition": "46Fe–24Ni–21Cr–6Mo–N",
      "product_form": "Wld. pipe",
      "spec_no": "SB–804",
      "type_grade": null,
      "alloy_desig_uns_no": "N08367",
      "class_condition_temper": "Solution ann.",
      "size_thickness_mm": null,
      "min_tensile_strength_mpa": 655,
      "min_yield_strength_mpa": 310,
      "notes": null,
      "values": {
        "40": 310,
        "65": 285,
        "100": 268,
        "125": 256,
        "150": 246,
        "175": 236,
        "200": 228,
        "225": 221,
        "250": 215,
        "275": 209,
        "300": 204,
        "325": 199,
        "350": 196,
        "375": 192,
        "400": 189,
        "425": 186,
        "450": 184,
        "475": 181,
        "500": 179,
        "525": null,
        "550": null,
        "575": null,
        "600": null,
        "625": null,
        "650": null,
        "675": null,
        "700": null,
        "725": null,
        "750": null,
        "775": null,
        "800": null,
        "825": null,
        "850": null,
        "875": null,
        "900": null
      }
    },
    {
      "block": 50,
      "line_no": 32,
      "nominal_composition": "46Fe–24Ni–21Cr–6Mo–N",
      "product_form": "Wld. pipe",
      "spec_no": "SB–675",
      "type_grade": null,
      "alloy_desig_uns_no": "N08367",
      "class_condition_temper": "Solution ann.",
      "size_thickness_mm": null,
      "min_tensile_strength_mpa": 690,
      "min_yield_strength_mpa": 310,
      "notes": null,
      "values": {
        "40": 310,
        "65": 285,
        "100": 268,
        "125": 256,
        "150": 246,
        "175": 236,
        "200": 228,
        "225": 221,
        "250": 215,
        "275": 209,
        "300": 204,
        "325": 199,
        "350": 196,
        "375": 192,
        "400": 189,
        "425": 186,
        "450": 184,
        "475": 181,
        "500": 179,
        "525": null,
        "550": null,
        "575": null,
        "600": null,
        "625": null,
        "650": null,
        "675": null,
        "700": null,
        "725": null,
        "750": null,
        "775": null,
        "800": null,
        "825": null,
        "850": null,
        "875": null,
        "900": null
      }
    },
    {
      "block": 50,
      "line_no": 33,
      "nominal_composition": "46Fe–24Ni–21Cr–6Mo–N",
      "product_form": "Wld. tube",
      "spec_no": "SB–676",
      "type_grade": null,
      "alloy_desig_uns_no": "N08367",
      "class_condition_temper": "Solution ann.",
      "size_thickness_mm": null,
      "min_tensile_strength_mpa": 690,
      "min_yield_strength_mpa": 310,
      "notes": null,
      "values": {
        "40": 310,
        "65": 285,
        "100": 268,
        "125": 256,
        "150": 246,
        "175": 236,
        "200": 228,
        "225": 221,
        "250": 215,
        "275": 209,
        "300": 204,
        "325": 199,
        "350": 196,
        "375": 192,
        "400": 189,
        "425": 186,
        "450": 184,
        "475": 181,
        "500": 179,
        "525": null,
        "550": null,
        "575": null,
        "600": null,
        "625": null,
        "650": null,
        "675": null,
        "700": null,
        "725": null,
        "750": null,
        "775": null,
        "800": null,
        "825": null,
        "850": null,
        "875": null,
        "900": null
      }
    },
    {
      "block": 50,
      "line_no": 34,
      "nominal_composition": "46Fe–24Ni–21Cr–6Mo–N",
      "product_form": "Plate, sheet, strip",
      "spec_no": "SB–688",
      "type_grade": null,
      "alloy_desig_uns_no": "N08367",
      "class_condition_temper": "Solution ann.",
      "size_thickness_mm": null,
      "min_tensile_strength_mpa": 690,
      "min_yield_strength_mpa": 310,
      "notes": null,
      "values": {
        "40": 310,
        "65": 285,
        "100": 268,
        "125": 256,
        "150": 246,
        "175": 236,
        "200": 228,
        "225": 221,
        "250": 215,
        "275": 209,
        "300": 204,
        "325": 199,
        "350": 196,
        "375": 192,
        "400": 189,
        "425": 186,
        "450": 184,
        "475": 181,
        "500": 179,
        "525": null,
        "550": null,
        "575": null,
        "600": null,
        "625": null,
        "650": null,
        "675": null,
        "700": null,
        "725": null,
        "750": null,
        "775": null,
        "800": null,
        "825": null,
        "850": null,
        "875": null,
        "900": null
      }
    },
    {
      "block": 50,
      "line_no": 35,
      "nominal_composition": "46Fe–24Ni–21Cr–6Mo–N",
      "product_form": "Smls. pipe & tube",
      "spec_no": "SB–690",
      "type_grade": null,
      "alloy_desig_uns_no": "N08367",
      "class_condition_temper": "Solution ann.",
      "size_thickness_mm": null,
      "min_tensile_strength_mpa": 690,
      "min_yield_strength_mpa": 310,
      "notes": null,
      "values": {
        "40": 310,
        "65": 285,
        "100": 268,
        "125": 256,
        "150": 246,
        "175": 236,
        "200": 228,
        "225": 221,
        "250": 215,
        "275": 209,
        "300": 204,
        "325": 199,
        "350": 196,
        "375": 192,
        "400": 189,
        "425": 186,
        "450": 184,
        "475": 181,
        "500": 179,
        "525": null,
        "550": null,
        "575": null,
        "600": null,
        "625": null,
        "650": null,
        "675": null,
        "700": null,
        "725": null,
        "750": null,
        "775": null,
        "800": null,
        "825": null,
        "850": null,
        "875": null,
        "900": null
      }
    },
    {
      "block": 50,
      "line_no": 36,
      "nominal_composition": "46Fe–24Ni–21Cr–6Mo–N",
      "product_form": "Wld. pipe",
      "spec_no": "SB–804",
      "type_grade": null,
      "alloy_desig_uns_no": "N08367",
      "class_condition_temper": "Solution ann.",
      "size_thickness_mm": null,
      "min_tensile_strength_mpa": 690,
      "min_yield_strength_mpa": 310,
      "notes": null,
      "values": {
        "40": 310,
        "65": 285,
        "100": 268,
        "125": 256,
        "150": 246,
        "175": 236,
        "200": 228,
        "225": 221,
        "250": 215,
        "275": 209,
        "300": 204,
        "325": 199,
        "350": 196,
        "375": 192,
        "400": 189,
        "425": 186,
        "450": 184,
        "475": 181,
        "500": 179,
        "525": null,
        "550": null,
        "575": null,
        "600": null,
        "625": null,
        "650": null,
        "675": null,
        "700": null,
        "725": null,
        "750": null,
        "775": null,
        "800": null,
        "825": null,
        "850": null,
        "875": null,
        "900": null
      }
    },
    {
      "block": 50,
      "line_no": 37,
      "nominal_composition": "46Fe–24Ni–21Cr–6Mo–N",
      "product_form": "Castings",
      "spec_no": "SA–351",
      "type_grade": "CN3MN",
      "alloy_desig_uns_no": "J94651",
      "class_condition_temper": "Solution ann.",
      "size_thickness_mm": null,
      "min_tensile_strength_mpa": 550,
      "min_yield_strength_mpa": 260,
      "notes": null,
      "values": {
        "40": 262,
        "65": 237,
        "100": 217,
        "125": 205,
        "150": 194,
        "175": 184,
        "200": 176,
        "225": 169,
        "250": 164,
        "275": 160,
        "300": 156,
        "325": 153,
        "350": 151,
        "375": 150,
        "400": 148,
        "425": 148,
        "450": 146,
        "475": 146,
        "500": 145,
        "525": 145,
        "550": null,
        "575": null,
        "600": null,
        "625": null,
        "650": null,
        "675": null,
        "700": null,
        "725": null,
        "750": null,
        "775": null,
        "800": null,
        "825": null,
        "850": null,
        "875": null,
        "900": null
      }
    },
    {
      "block": 50,
      "line_no": 38,
      "nominal_composition": "25Ni–47Fe–21Cr–5Mo",
      "product_form": "Plate, sheet, strip",
      "spec_no": "SB–599",
      "type_grade": null,
      "alloy_desig_uns_no": "N08700",
      "class_condition_temper": "Solution ann.",
      "size_thickness_mm": null,
      "min_tensile_strength_mpa": 550,
      "min_yield_strength_mpa": 240,
      "notes": null,
      "values": {
        "40": 241,
        "65": 228,
        "100": 215,
        "125": 205,
        "150": 196,
        "175": 189,
        "200": 184,
        "225": 181,
        "250": 178,
        "275": 176,
        "300": 173,
        "325": 168,
        "350": 163,
        "375": null,
        "400": null,
        "425": null,
        "450": null,
        "475": null,
        "500": null,
        "525": null,
        "550": null,
        "575": null,
        "600": null,
        "625": null,
        "650": null,
        "675": null,
        "700": null,
        "725": null,
        "750": null,
        "775": null,
        "800": null,
        "825": null,
        "850": null,
        "875": null,
        "900": null
      }
    },
    {
      "block": 50,
      "line_no": 39,
      "nominal_composition": "25Ni–47Fe–21Cr–5Mo",
      "product_form": "Bar, wire",
      "spec_no": "SB–672",
      "type_grade": null,
      "alloy_desig_uns_no": "N08700",
      "class_condition_temper": "Solution ann.",
      "size_thickness_mm": null,
      "min_tensile_strength_mpa": 550,
      "min_yield_strength_mpa": 240,
      "notes": null,
      "values": {
        "40": 241,
        "65": 228,
        "100": 215,
        "125": 205,
        "150": 196,
        "175": 189,
        "200": 184,
        "225": 181,
        "250": 178,
        "275": 176,
        "300": 173,
        "325": 168,
        "350": 163,
        "375": null,
        "400": null,
        "425": null,
        "450": null,
        "475": null,
        "500": null,
        "525": null,
        "550": null,
        "575": null,
        "600": null,
        "625": null,
        "650": null,
        "675": null,
        "700": null,
        "725": null,
        "750": null,
        "775": null,
        "800": null,
        "825": null,
        "850": null,
        "875": null,
        "900": null
      }
    },
    {
      "block": 50,
      "line_no": 40,
      "nominal_composition": "32Ni–45Fe–20Cr–Cb",
      "product_form": "Castings",
      "spec_no": "SA–351",
      "type_grade": "CT15C",
      "alloy_desig_uns_no": null,
      "class_condition_temper": "As cast",
      "size_thickness_mm": null,
      "min_tensile_strength_mpa": 435,
      "min_yield_strength_mpa": 170,
      "notes": null,
      "values": {
        "40": 172,
        "65": 166,
        "100": 162,
        "125": 160,
        "150": 158,
        "175": 157,
        "200": 155,
        "225": 153,
        "250": 151,
        "275": 149,
        "300": 147,
        "325": 145,
        "350": 144,
        "375": 142,
        "400": 140,
        "425": 137,
        "450": 135,
        "475": 134,
        "500": 132,
        "525": 130,
        "550": null,
        "575": null,
        "600": null,
        "625": null,
        "650": null,
        "675": null,
        "700": null,
        "725": null,
        "750": null,
        "775": null,
        "800": null,
        "825": null,
        "850": null,
        "875": null,
        "900": null
      }
    },
    {
      "block": 50,
      "line_no": 41,
      "nominal_composition": "33Ni–42Fe–21Cr",
      "product_form": "Smls. tube",
      "spec_no": "SB–163",
      "type_grade": null,
      "alloy_desig_uns_no": "N08800",
      "class_condition_temper": "Annealed",
      "size_thickness_mm": null,
      "min_tensile_strength_mpa": 515,
      "min_yield_strength_mpa": 205,
      "notes": null,
      "values": {
        "40": 207,
        "65": 197,
        "100": 190,
        "125": 186,
        "150": 183,
        "175": 181,
        "200": 178,
        "225": 176,
        "250": 174,
        "275": 172,
        "300": 170,
        "325": 168,
        "350": 166,
        "375": 164,
        "400": 162,
        "425": 160,
        "450": 158,
        "475": 157,
        "500": 155,
        "525": 153,
        "550": 151,
        "575": 147,
        "600": 143,
        "625": 139,
        "650": 134,
        "675": 128,
        "700": 121,
        "725": 113,
        "750": 104,
        "775": 94.2,
        "800": 83.3,
        "825": 71.1,
        "850": null,
        "875": null,
        "900": null
      }
    },
    {
      "block": 50,
      "line_no": 42,
      "nominal_composition": "33Ni–42Fe–21Cr",
      "product_form": "Smls. & wld. fittings",
      "spec_no": "SB–366",
      "type_grade": null,
      "alloy_desig_uns_no": "N08800",
      "class_condition_temper": "Annealed",
      "size_thickness_mm": null,
      "min_tensile_strength_mpa": 515,
      "min_yield_strength_mpa": 205,
      "notes": null,
      "values": {
        "40": 207,
        "65": 197,
        "100": 190,
        "125": 186,
        "150": 183,
        "175": 181,
        "200": 178,
        "225": 176,
        "250": 174,
        "275": 172,
        "300": 170,
        "325": 168,
        "350": 166,
        "375": 164,
        "400": 162,
        "425": 160,
        "450": 158,
        "475": 157,
        "500": 155,
        "525": 153,
        "550": 151,
        "575": 147,
        "600": 143,
        "625": 139,
        "650": 134,
        "675": 128,
        "700": 121,
        "725": 113,
        "750": 104,
        "775": 94.2,
        "800": 83.3,
        "825": 71.1,
        "850": null,
        "875": null,
        "900": null
      }
    },
    {
      "block": 50,
      "line_no": 43,
      "nominal_composition": "33Ni–42Fe–21Cr",
      "product_form": "Smls. pipe & tube",
      "spec_no": "SB–407",
      "type_grade": null,
      "alloy_desig_uns_no": "N08800",
      "class_condition_temper": "Annealed",
      "size_thickness_mm": null,
      "min_tensile_strength_mpa": 515,
      "min_yield_strength_mpa": 205,
      "notes": null,
      "values": {
        "40": 207,
        "65": 197,
        "100": 190,
        "125": 186,
        "150": 183,
        "175": 181,
        "200": 178,
        "225": 176,
        "250": 174,
        "275": 172,
        "300": 170,
        "325": 168,
        "350": 166,
        "375": 164,
        "400": 162,
        "425": 160,
        "450": 158,
        "475": 157,
        "500": 155,
        "525": 153,
        "550": 151,
        "575": 147,
        "600": 143,
        "625": 139,
        "650": 134,
        "675": 128,
        "700": 121,
        "725": 113,
        "750": 104,
        "775": 94.2,
        "800": 83.3,
        "825": 71.1,
        "850": null,
        "875": null,
        "900": null
      }
    },
    {
      "block": 50,
      "line_no": 44,
      "nominal_composition": "33Ni–42Fe–21Cr",
      "product_form": "Bar",
      "spec_no": "SB–408",
      "type_grade": null,
      "alloy_desig_uns_no": "N08800",
      "class_condition_temper": "Annealed",
      "size_thickness_mm": null,
      "min_tensile_strength_mpa": 515,
      "min_yield_strength_mpa": 205,
      "notes": null,
      "values": {
        "40": 207,
        "65": 197,
        "100": 190,
        "125": 186,
        "150": 183,
        "175": 181,
        "200": 178,
        "225": 176,
        "250": 174,
        "275": 172,
        "300": 170,
        "325": 168,
        "350": 166,
        "375": 164,
        "400": 162,
        "425": 160,
        "450": 158,
        "475": 157,
        "500": 155,
        "525": 153,
        "550": 151,
        "575": 147,
        "600": 143,
        "625": 139,
        "650": 134,
        "675": 128,
        "700": 121,
        "725": 113,
        "750": 104,
        "775": 94.2,
        "800": 83.3,
        "825": 71.1,
        "850": null,
        "875": null,
        "900": null
      }
    },
    {
      "block": 50,
      "line_no": 45,
      "nominal_composition": "33Ni–42Fe–21Cr",
      "product_form": "Plate",
      "spec_no": "SB–409",
      "type_grade": null,
      "alloy_desig_uns_no": "N08800",
      "class_condition_temper": "Annealed",
      "size_thickness_mm": null,
      "min_tensile_strength_mpa": 515,
      "min_yield_strength_mpa": 205,
      "notes": null,
      "values": {
        "40": 207,
        "65": 197,
        "100": 190,
        "125": 186,
        "150": 183,
        "175": 181,
        "200": 178,
        "225": 176,
        "250": 174,
        "275": 172,
        "300": 170,
        "325": 168,
        "350": 166,
        "375": 164,
        "400": 162,
        "425": 160,
        "450": 158,
        "475": 157,
        "500": 155,
        "525": 153,
        "550": 151,
        "575": 147,
        "600": 143,
        "625": 139,
        "650": 134,
        "675": 128,
        "700": 121,
        "725": 113,
        "750": 104,
        "775": 94.2,
        "800": 83.3,
        "825": 71.1,
        "850": null,
        "875": null,
        "900": null
      }
    },
    {
      "block": 51,
      "line_no": 1,
      "nominal_composition": "33Ni–42Fe–21Cr",
      "product_form": "Wld. pipe",
      "spec_no": "SB–514",
      "type_grade": null,
      "alloy_desig_uns_no": "N08800",
      "class_condition_temper": "Annealed",
      "size_thickness_mm": null,
      "min_tensile_strength_mpa": 515,
      "min_yield_strength_mpa": 205,
      "notes": null,
      "values": {
        "40": 207,
        "65": 197,
        "100": 190,
        "125": 186,
        "150": 183,
        "175": 181,
        "200": 178,
        "225": 176,
        "250": 174,
        "275": 172,
        "300": 170,
        "325": 168,
        "350": 166,
        "375": 164,
        "400": 162,
        "425": 160,
        "450": 158,
        "475": 157,
        "500": 155,
        "525": 153,
        "550": 151,
        "575": 147,
        "600": 143,
        "625": 139,
        "650": 134,
        "675": 128,
        "700": 121,
        "725": 113,
        "750": 104,
        "775": 94.2,
        "800": 83.3,
        "825": 71.1,
        "850": null,
        "875": null,
        "900": null
      }
    },
    {
      "block": 51,
      "line_no": 2,
      "nominal_composition": "33Ni–42Fe–21Cr",
      "product_form": "Wld. tube",
      "spec_no": "SB–515",
      "type_grade": null,
      "alloy_desig_uns_no": "N08800",
      "class_condition_temper": "Annealed",
      "size_thickness_mm": null,
      "min_tensile_strength_mpa": 515,
      "min_yield_strength_mpa": 205,
      "notes": null,
      "values": {
        "40": 207,
        "65": 197,
        "100": 190,
        "125": 186,
        "150": 183,
        "175": 181,
        "200": 178,
        "225": 176,
        "250": 174,
        "275": 172,
        "300": 170,
        "325": 168,
        "350": 166,
        "375": 164,
        "400": 162,
        "425": 160,
        "450": 158,
        "475": 157,
        "500": 155,
        "525": 153,
        "550": 151,
        "575": 147,
        "600": 143,
        "625": 139,
        "650": 134,
        "675": 128,
        "700": 121,
        "725": 113,
        "750": 104,
        "775": 94.2,
        "800": 83.3,
        "825": 71.1,
        "850": null,
        "875": null,
        "900": null
      }
    },
    {
      "block": 51,
      "line_no": 3,
      "nominal_composition": "33Ni–42Fe–21Cr",
      "product_form": "Forgings",
      "spec_no": "SB–564",
      "type_grade": null,
      "alloy_desig_uns_no": "N08800",
      "class_condition_temper": "Annealed",
      "size_thickness_mm": null,
      "min_tensile_strength_mpa": 515,
      "min_yield_strength_mpa": 205,
      "notes": null,
      "values": {
        "40": 207,
        "65": 197,
        "100": 190,
        "125": 186,
        "150": 183,
        "175": 181,
        "200": 178,
        "225": 176,
        "250": 174,
