Repository: danivelas0/asme-pcc

File: resources/bpvc_ii_d_metric_2025/table_y_1.json (part 64 of 71)
    "Min. Yield Strength, MPa",
    "Notes"
  ],
  "columns_values": [
        "275": 172,
        "300": 170,
        "325": 168,
        "350": 166,
        "375": 164,
        "400": 162,
        "425": 160,
        "450": 158,
        "475": 157,
        "500": 155,
        "525": 153,
        "550": 151,
        "575": 147,
        "600": 143,
        "625": 139,
        "650": 134,
        "675": 128,
        "700": 121,
        "725": 113,
        "750": 104,
        "775": 94.2,
        "800": 83.3,
        "825": 71.1,
        "850": null,
        "875": null,
        "900": null
      }
    },
    {
      "block": 51,
      "line_no": 4,
      "nominal_composition": "33Ni–42Fe–21Cr",
      "product_form": "Smls. tube",
      "spec_no": "SB–163",
      "type_grade": null,
      "alloy_desig_uns_no": "N08800",
      "class_condition_temper": "Annealed",
      "size_thickness_mm": null,
      "min_tensile_strength_mpa": 515,
      "min_yield_strength_mpa": 275,
      "notes": null,
      "values": {
        "40": 276,
        "65": 265,
        "100": 253,
        "125": 248,
        "150": 245,
        "175": 241,
        "200": 238,
        "225": 235,
        "250": 232,
        "275": 229,
        "300": 226,
        "325": 224,
        "350": 221,
        "375": 219,
        "400": 216,
        "425": 214,
        "450": 211,
        "475": null,
        "500": null,
        "525": null,
        "550": 202,
        "575": 198,
        "600": 192,
        "625": 186,
        "650": 179,
        "675": 171,
        "700": 162,
        "725": 151,
        "750": 140,
        "775": 126,
        "800": 112,
        "825": 95.4,
        "850": null,
        "875": null,
        "900": null
      }
    },
    {
      "block": 51,
      "line_no": 5,
      "nominal_composition": "33Ni–42Fe–21Cr",
      "product_form": "Smls. tube",
      "spec_no": "SB–163",
      "type_grade": null,
      "alloy_desig_uns_no": "N08800",
      "class_condition_temper": "Cold worked",
      "size_thickness_mm": null,
      "min_tensile_strength_mpa": 570,
      "min_yield_strength_mpa": 325,
      "notes": null,
      "values": {
        "40": 324,
        "65": 311,
        "100": 297,
        "125": 292,
        "150": 287,
        "175": 283,
        "200": 279,
        "225": 276,
        "250": 273,
        "275": 270,
        "300": 268,
        "325": 267,
        "350": 267,
        "375": null,
        "400": null,
        "425": null,
        "450": null,
        "475": null,
        "500": null,
        "525": null,
        "550": 239,
        "575": 234,
        "600": 227,
        "625": 220,
        "650": 212,
        "675": 202,
        "700": 191,
        "725": 179,
        "750": 165,
        "775": 149,
        "800": 132,
        "825": 113,
        "850": null,
        "875": null,
        "900": null
      }
    },
    {
      "block": 51,
      "line_no": 6,
      "nominal_composition": "32Ni–44Fe–21Cr",
      "product_form": "Smls. tube",
      "spec_no": "SB–163",
      "type_grade": null,
      "alloy_desig_uns_no": "N08801",
      "class_condition_temper": "Ann./stabilized",
      "size_thickness_mm": null,
      "min_tensile_strength_mpa": 450,
      "min_yield_strength_mpa": 170,
      "notes": null,
      "values": {
        "40": 172,
        "65": 164,
        "100": 157,
        "125": 153,
        "150": 149,
        "175": 145,
        "200": 141,
        "225": 138,
        "250": 134,
        "275": 131,
        "300": 128,
        "325": 125,
        "350": 123,
        "375": 120,
        "400": 118,
        "425": 115,
        "450": 113,
        "475": 112,
        "500": 110,
        "525": 108,
        "550": null,
        "575": null,
        "600": null,
        "625": null,
        "650": null,
        "675": null,
        "700": null,
        "725": null,
        "750": null,
        "775": null,
        "800": null,
        "825": null,
        "850": null,
        "875": null,
        "900": null
      }
    },
    {
      "block": 51,
      "line_no": 7,
      "nominal_composition": "32Ni–44Fe–21Cr",
      "product_form": "Smls. pipe & tube",
      "spec_no": "SB–407",
      "type_grade": null,
      "alloy_desig_uns_no": "N08801",
      "class_condition_temper": "Ann./stabilized",
      "size_thickness_mm": null,
      "min_tensile_strength_mpa": 450,
      "min_yield_strength_mpa": 170,
      "notes": null,
      "values": {
        "40": 172,
        "65": 164,
        "100": 157,
        "125": 153,
        "150": 149,
        "175": 145,
        "200": 141,
        "225": 138,
        "250": 134,
        "275": 131,
        "300": 128,
        "325": 125,
        "350": 123,
        "375": 120,
        "400": 118,
        "425": 115,
        "450": 113,
        "475": 112,
        "500": 110,
        "525": 108,
        "550": null,
        "575": null,
        "600": null,
        "625": null,
        "650": null,
        "675": null,
        "700": null,
        "725": null,
        "750": null,
        "775": null,
        "800": null,
        "825": null,
        "850": null,
        "875": null,
        "900": null
      }
    },
    {
      "block": 51,
      "line_no": 8,
      "nominal_composition": "33Ni–42Fe–21Cr",
      "product_form": "Smls. tube",
      "spec_no": "SB–163",
      "type_grade": null,
      "alloy_desig_uns_no": "N08810",
      "class_condition_temper": "Annealed",
      "size_thickness_mm": null,
      "min_tensile_strength_mpa": 450,
      "min_yield_strength_mpa": 170,
      "notes": null,
      "values": {
        "40": 172,
        "65": 164,
        "100": 157,
        "125": 153,
        "150": 149,
        "175": 145,
        "200": 141,
        "225": 138,
        "250": 134,
        "275": 131,
        "300": 128,
        "325": 125,
        "350": 123,
        "375": 120,
        "400": 118,
        "425": 115,
        "450": 113,
        "475": 112,
        "500": 110,
        "525": 108,
        "550": 103,
        "575": 101,
        "600": 98.8,
        "625": 96.7,
        "650": 94.4,
        "675": 92.0,
        "700": 89.3,
        "725": 86.5,
        "750": 83.4,
        "775": 80.0,
        "800": 76.4,
        "825": 72.4,
        "850": 68.1,
        "875": 63.4,
        "900": 58.4
      }
    },
    {
      "block": 51,
      "line_no": 9,
      "nominal_composition": "33Ni–42Fe–21Cr",
      "product_form": "Smls. pipe & tube",
      "spec_no": "SB–407",
      "type_grade": null,
      "alloy_desig_uns_no": "N08810",
      "class_condition_temper": "Annealed",
      "size_thickness_mm": null,
      "min_tensile_strength_mpa": 450,
      "min_yield_strength_mpa": 170,
      "notes": null,
      "values": {
        "40": 172,
        "65": 164,
        "100": 157,
        "125": 153,
        "150": 149,
        "175": 145,
        "200": 141,
        "225": 138,
        "250": 134,
        "275": 131,
        "300": 128,
        "325": 125,
        "350": 123,
        "375": 120,
        "400": 118,
        "425": 115,
        "450": 113,
        "475": 112,
        "500": 110,
        "525": 108,
        "550": 103,
        "575": 101,
        "600": 98.8,
        "625": 96.7,
        "650": 94.4,
        "675": 92.0,
        "700": 89.3,
        "725": 86.5,
        "750": 83.4,
        "775": 80.0,
        "800": 76.4,
        "825": 72.4,
        "850": 68.1,
        "875": 63.4,
        "900": 58.4
      }
    },
    {
      "block": 51,
      "line_no": 10,
      "nominal_composition": "33Ni–42Fe–21Cr",
      "product_form": "Bar",
      "spec_no": "SB–408",
      "type_grade": null,
      "alloy_desig_uns_no": "N08810",
      "class_condition_temper": "Annealed",
      "size_thickness_mm": null,
      "min_tensile_strength_mpa": 450,
      "min_yield_strength_mpa": 170,
      "notes": null,
      "values": {
        "40": 172,
        "65": 164,
        "100": 157,
        "125": 153,
        "150": 149,
        "175": 145,
        "200": 141,
        "225": 138,
        "250": 134,
        "275": 131,
        "300": 128,
        "325": 125,
        "350": 123,
        "375": 120,
        "400": 118,
        "425": 115,
        "450": 113,
        "475": 112,
        "500": 110,
        "525": 108,
        "550": 103,
        "575": 101,
        "600": 98.8,
        "625": 96.7,
        "650": 94.4,
        "675": 92.0,
        "700": 89.3,
        "725": 86.5,
        "750": 83.4,
        "775": 80.0,
        "800": 76.4,
        "825": 72.4,
        "850": 68.1,
        "875": 63.4,
        "900": 58.4
      }
    },
    {
      "block": 51,
      "line_no": 11,
      "nominal_composition": "33Ni–42Fe–21Cr",
      "product_form": "Plate",
      "spec_no": "SB–409",
      "type_grade": null,
      "alloy_desig_uns_no": "N08810",
      "class_condition_temper": "Annealed",
      "size_thickness_mm": null,
      "min_tensile_strength_mpa": 450,
      "min_yield_strength_mpa": 170,
      "notes": null,
      "values": {
        "40": 172,
        "65": 164,
        "100": 157,
        "125": 153,
        "150": 149,
        "175": 145,
        "200": 141,
        "225": 138,
        "250": 134,
        "275": 131,
        "300": 128,
        "325": 125,
        "350": 123,
        "375": 120,
        "400": 118,
        "425": 115,
        "450": 113,
        "475": 112,
        "500": 110,
        "525": 108,
        "550": 103,
        "575": 101,
        "600": 98.8,
        "625": 96.7,
        "650": 94.4,
        "675": 92.0,
        "700": 89.3,
        "725": 86.5,
        "750": 83.4,
        "775": 80.0,
        "800": 76.4,
        "825": 72.4,
        "850": 68.1,
        "875": 63.4,
        "900": 58.4
      }
    },
    {
      "block": 51,
      "line_no": 12,
      "nominal_composition": "33Ni–42Fe–21Cr",
      "product_form": "Wld. pipe",
      "spec_no": "SB–514",
      "type_grade": null,
      "alloy_desig_uns_no": "N08810",
      "class_condition_temper": "Annealed",
      "size_thickness_mm": null,
      "min_tensile_strength_mpa": 450,
      "min_yield_strength_mpa": 170,
      "notes": null,
      "values": {
        "40": 172,
        "65": 164,
        "100": 157,
        "125": 153,
        "150": 149,
        "175": 145,
        "200": 141,
        "225": 138,
        "250": 134,
        "275": 131,
        "300": 128,
        "325": 125,
        "350": 123,
        "375": 120,
        "400": 118,
        "425": 115,
        "450": 113,
        "475": 112,
        "500": 110,
        "525": 108,
        "550": 103,
        "575": 101,
        "600": 98.8,
        "625": 96.7,
        "650": 94.4,
        "675": 92.0,
        "700": 89.3,
        "725": 86.5,
        "750": 83.4,
        "775": 80.0,
        "800": 76.4,
        "825": 72.4,
        "850": 68.1,
        "875": 63.4,
        "900": 58.4
      }
    },
    {
      "block": 51,
      "line_no": 13,
      "nominal_composition": "33Ni–42Fe–21Cr",
      "product_form": "Wld. tube",
      "spec_no": "SB–515",
      "type_grade": null,
      "alloy_desig_uns_no": "N08810",
      "class_condition_temper": "Annealed",
      "size_thickness_mm": null,
      "min_tensile_strength_mpa": 450,
      "min_yield_strength_mpa": 170,
      "notes": null,
      "values": {
        "40": 172,
        "65": 164,
        "100": 157,
        "125": 153,
        "150": 149,
        "175": 145,
        "200": 141,
        "225": 138,
        "250": 134,
        "275": 131,
        "300": 128,
        "325": 125,
        "350": 123,
        "375": 120,
        "400": 118,
        "425": 115,
        "450": 113,
        "475": 112,
        "500": 110,
        "525": 108,
        "550": 103,
        "575": 101,
        "600": 98.8,
        "625": 96.7,
        "650": 94.4,
        "675": 92.0,
        "700": 89.3,
        "725": 86.5,
        "750": 83.4,
        "775": 80.0,
        "800": 76.4,
        "825": 72.4,
        "850": 68.1,
        "875": 63.4,
        "900": 58.4
      }
    },
    {
      "block": 51,
      "line_no": 14,
      "nominal_composition": "33Ni–42Fe–21Cr",
      "product_form": "Forgings",
      "spec_no": "SB–564",
      "type_grade": null,
      "alloy_desig_uns_no": "N08810",
      "class_condition_temper": "Annealed",
      "size_thickness_mm": null,
      "min_tensile_strength_mpa": 450,
      "min_yield_strength_mpa": 170,
      "notes": null,
      "values": {
        "40": 172,
        "65": 164,
        "100": 157,
        "125": 153,
        "150": 149,
        "175": 145,
        "200": 141,
        "225": 138,
        "250": 134,
        "275": 131,
        "300": 128,
        "325": 125,
        "350": 123,
        "375": 120,
        "400": 118,
        "425": 115,
        "450": 113,
        "475": 112,
        "500": 110,
        "525": 108,
        "550": 103,
        "575": 101,
        "600": 98.8,
        "625": 96.7,
        "650": 94.4,
        "675": 92.0,
        "700": 89.3,
        "725": 86.5,
        "750": 83.4,
        "775": 80.0,
        "800": 76.4,
        "825": 72.4,
        "850": 68.1,
        "875": 63.4,
        "900": 58.4
      }
    },
    {
      "block": 51,
      "line_no": 15,
      "nominal_composition": "42Fe–33Ni–21Cr",
      "product_form": "Forgings",
      "spec_no": "SA–182",
      "type_grade": "FNIC10",
      "alloy_desig_uns_no": "N08810 …",
      "class_condition_temper": null,
      "size_thickness_mm": null,
      "min_tensile_strength_mpa": 450,
      "min_yield_strength_mpa": 170,
      "notes": null,
      "values": {
        "40": 172,
        "65": 164,
        "100": 157,
        "125": 153,
        "150": 149,
        "175": 145,
        "200": 141,
        "225": 138,
        "250": 134,
        "275": 131,
        "300": 128,
        "325": 125,
        "350": 123,
        "375": 120,
        "400": 118,
        "425": 115,
        "450": 113,
        "475": 112,
        "500": 110,
        "525": 108,
        "550": 103,
        "575": 101,
        "600": 98.8,
        "625": 96.7,
        "650": 94.4,
        "675": 92.0,
        "700": 89.3,
        "725": 86.5,
        "750": 83.4,
        "775": 80.0,
        "800": 76.4,
        "825": 72.4,
        "850": 68.1,
        "875": 63.4,
        "900": 58.4
      }
    },
    {
      "block": 51,
      "line_no": 16,
      "nominal_composition": "42Fe–33Ni–21Cr",
      "product_form": "Smls. tube",
      "spec_no": "SA–213",
      "type_grade": "800H",
      "alloy_desig_uns_no": "N08810 …",
      "class_condition_temper": null,
      "size_thickness_mm": null,
      "min_tensile_strength_mpa": 450,
      "min_yield_strength_mpa": 170,
      "notes": null,
      "values": {
        "40": 172,
        "65": 164,
        "100": 157,
        "125": 153,
        "150": 149,
        "175": 145,
        "200": 141,
        "225": 138,
        "250": 134,
        "275": 131,
        "300": 128,
        "325": 125,
        "350": 123,
        "375": 120,
        "400": 118,
        "425": 115,
        "450": 113,
        "475": 112,
        "500": 110,
        "525": 108,
        "550": 103,
        "575": 101,
        "600": 98.8,
        "625": 96.7,
        "650": 94.4,
        "675": 92.0,
        "700": 89.3,
        "725": 86.5,
        "750": 83.4,
        "775": 80.0,
        "800": 76.4,
        "825": 72.4,
        "850": 68.1,
        "875": 63.4,
        "900": 58.4
      }
    },
    {
      "block": 51,
      "line_no": 17,
      "nominal_composition": "42Fe–33Ni–21Cr",
      "product_form": "Plate",
      "spec_no": "SA–240",
      "type_grade": "800H",
      "alloy_desig_uns_no": "N08810 …",
      "class_condition_temper": null,
      "size_thickness_mm": null,
      "min_tensile_strength_mpa": 450,
      "min_yield_strength_mpa": 170,
      "notes": null,
      "values": {
        "40": 172,
        "65": 164,
        "100": 157,
        "125": 153,
        "150": 149,
        "175": 145,
        "200": 141,
        "225": 138,
        "250": 134,
        "275": 131,
        "300": 128,
        "325": 125,
        "350": 123,
        "375": 120,
        "400": 118,
        "425": 115,
        "450": 113,
        "475": 112,
        "500": 110,
        "525": 108,
        "550": 103,
        "575": 101,
        "600": 98.8,
        "625": 96.7,
        "650": 94.4,
        "675": 92.0,
        "700": 89.3,
        "725": 86.5,
        "750": 83.4,
        "775": 80.0,
        "800": 76.4,
        "825": 72.4,
        "850": 68.1,
        "875": 63.4,
        "900": 58.4
      }
    },
    {
      "block": 51,
      "line_no": 18,
      "nominal_composition": "42Fe–33Ni–21Cr",
      "product_form": "Wld. tube",
      "spec_no": "SA–249",
      "type_grade": "800H",
      "alloy_desig_uns_no": "N08810 …",
      "class_condition_temper": null,
      "size_thickness_mm": null,
      "min_tensile_strength_mpa": 450,
      "min_yield_strength_mpa": 170,
      "notes": null,
      "values": {
        "40": 172,
        "65": 164,
        "100": 157,
        "125": 153,
        "150": 149,
        "175": 145,
        "200": 141,
        "225": 138,
        "250": 134,
        "275": 131,
        "300": 128,
        "325": 125,
        "350": 123,
        "375": 120,
        "400": 118,
        "425": 115,
        "450": 113,
        "475": 112,
        "500": 110,
        "525": 108,
        "550": 103,
        "575": 101,
        "600": 98.8,
        "625": 96.7,
        "650": 94.4,
        "675": 92.0,
        "700": 89.3,
        "725": 86.5,
        "750": 83.4,
        "775": 80.0,
        "800": 76.4,
        "825": 72.4,
        "850": 68.1,
        "875": 63.4,
        "900": 58.4
      }
    },
    {
      "block": 51,
      "line_no": 19,
      "nominal_composition": "42Fe–33Ni–21Cr",
      "product_form": "Bar",
      "spec_no": "SA–276",
      "type_grade": "800H",
      "alloy_desig_uns_no": "N08810 …",
      "class_condition_temper": null,
      "size_thickness_mm": null,
      "min_tensile_strength_mpa": 450,
      "min_yield_strength_mpa": 170,
      "notes": null,
      "values": {
        "40": 172,
        "65": 164,
        "100": 157,
        "125": 153,
        "150": 149,
        "175": 145,
        "200": 141,
        "225": 138,
        "250": 134,
        "275": 131,
        "300": 128,
        "325": 125,
        "350": 123,
        "375": 120,
        "400": 118,
        "425": 115,
        "450": 113,
        "475": 112,
        "500": 110,
        "525": 108,
        "550": 103,
        "575": 101,
        "600": 98.8,
        "625": 96.7,
        "650": 94.4,
        "675": 92.0,
        "700": 89.3,
        "725": 86.5,
        "750": 83.4,
        "775": 80.0,
        "800": 76.4,
        "825": 72.4,
        "850": 68.1,
        "875": 63.4,
        "900": 58.4
      }
    },
    {
      "block": 51,
      "line_no": 20,
      "nominal_composition": "42Fe–33Ni–21Cr",
      "product_form": "Smls. pipe",
      "spec_no": "SA–312",
      "type_grade": "800H",
      "alloy_desig_uns_no": "N08810 …",
      "class_condition_temper": null,
      "size_thickness_mm": null,
      "min_tensile_strength_mpa": 450,
      "min_yield_strength_mpa": 170,
      "notes": null,
      "values": {
        "40": 172,
        "65": 164,
        "100": 157,
        "125": 153,
        "150": 149,
        "175": 145,
        "200": 141,
        "225": 138,
        "250": 134,
        "275": 131,
        "300": 128,
        "325": 125,
        "350": 123,
        "375": 120,
        "400": 118,
        "425": 115,
        "450": 113,
        "475": 112,
        "500": 110,
        "525": 108,
        "550": 103,
        "575": 101,
        "600": 98.8,
        "625": 96.7,
        "650": 94.4,
        "675": 92.0,
        "700": 89.3,
        "725": 86.5,
        "750": 83.4,
        "775": 80.0,
        "800": 76.4,
        "825": 72.4,
        "850": 68.1,
        "875": 63.4,
        "900": 58.4
      }
    },
    {
      "block": 51,
      "line_no": 21,
      "nominal_composition": "42Fe–33Ni–21Cr",
      "product_form": "Wld. pipe",
      "spec_no": "SA–312",
      "type_grade": "800H",
      "alloy_desig_uns_no": "N08810 …",
      "class_condition_temper": null,
      "size_thickness_mm": null,
      "min_tensile_strength_mpa": 450,
      "min_yield_strength_mpa": 170,
      "notes": null,
      "values": {
        "40": 172,
        "65": 164,
        "100": 157,
        "125": 153,
        "150": 149,
        "175": 145,
        "200": 141,
        "225": 138,
        "250": 134,
        "275": 131,
        "300": 128,
        "325": 125,
        "350": 123,
        "375": 120,
        "400": 118,
        "425": 115,
        "450": 113,
        "475": 112,
        "500": 110,
        "525": 108,
        "550": 103,
        "575": 101,
        "600": 98.8,
        "625": 96.7,
        "650": 94.4,
        "675": 92.0,
        "700": 89.3,
        "725": 86.5,
        "750": 83.4,
        "775": 80.0,
        "800": 76.4,
        "825": 72.4,
        "850": 68.1,
        "875": 63.4,
        "900": 58.4
      }
    },
    {
      "block": 51,
      "line_no": 22,
      "nominal_composition": "42Fe–33Ni–21Cr",
      "product_form": "Wld. pipe",
      "spec_no": "SA–358",
      "type_grade": "800H",
      "alloy_desig_uns_no": "N08810 …",
      "class_condition_temper": null,
      "size_thickness_mm": null,
      "min_tensile_strength_mpa": 450,
      "min_yield_strength_mpa": 170,
      "notes": null,
      "values": {
        "40": 172,
        "65": 164,
        "100": 157,
        "125": 153,
        "150": 149,
        "175": 145,
        "200": 141,
        "225": 138,
        "250": 134,
        "275": 131,
        "300": 128,
        "325": 125,
        "350": 123,
        "375": 120,
        "400": 118,
        "425": 115,
        "450": 113,
        "475": 112,
        "500": 110,
        "525": 108,
        "550": 103,
        "575": 101,
        "600": 98.8,
        "625": 96.7,
        "650": 94.4,
        "675": 92.0,
        "700": 89.3,
        "725": 86.5,
        "750": 83.4,
        "775": 80.0,
        "800": 76.4,
        "825": 72.4,
        "850": 68.1,
        "875": 63.4,
        "900": 58.4
      }
    },
    {
      "block": 51,
      "line_no": 23,
      "nominal_composition": "42Fe–33Ni–21Cr",
      "product_form": "Bar",
      "spec_no": "SA–479",
      "type_grade": "800H",
      "alloy_desig_uns_no": "N08810 …",
      "class_condition_temper": null,
      "size_thickness_mm": null,
      "min_tensile_strength_mpa": 450,
      "min_yield_strength_mpa": 170,
      "notes": null,
      "values": {
        "40": 172,
        "65": 164,
        "100": 157,
        "125": 153,
        "150": 149,
        "175": 145,
        "200": 141,
        "225": 138,
        "250": 134,
        "275": 131,
        "300": 128,
        "325": 125,
        "350": 123,
        "375": 120,
        "400": 118,
        "425": 115,
        "450": 113,
        "475": 112,
        "500": 110,
        "525": 108,
        "550": 103,
        "575": 101,
        "600": 98.8,
        "625": 96.7,
        "650": 94.4,
        "675": 92.0,
        "700": 89.3,
        "725": 86.5,
        "750": 83.4,
        "775": 80.0,
        "800": 76.4,
        "825": 72.4,
        "850": 68.1,
        "875": 63.4,
        "900": 58.4
      }
    },
    {
      "block": 51,
      "line_no": 24,
      "nominal_composition": "42Fe–33Ni–21Cr",
      "product_form": "Wld. tube",
      "spec_no": "SA–688",
      "type_grade": "800H",
      "alloy_desig_uns_no": "N08810 …",
      "class_condition_temper": null,
      "size_thickness_mm": null,
      "min_tensile_strength_mpa": 450,
      "min_yield_strength_mpa": 170,
      "notes": null,
      "values": {
        "40": 172,
        "65": 164,
        "100": 157,
        "125": 153,
        "150": 149,
        "175": 145,
        "200": 141,
        "225": 138,
        "250": 134,
        "275": 131,
        "300": 128,
        "325": 125,
        "350": 123,
        "375": 120,
        "400": 118,
        "425": 115,
        "450": 113,
        "475": 112,
        "500": 110,
        "525": 108,
        "550": 103,
        "575": 101,
        "600": 98.8,
        "625": 96.7,
        "650": 94.4,
        "675": 92.0,
        "700": 89.3,
        "725": 86.5,
        "750": 83.4,
        "775": 80.0,
        "800": 76.4,
        "825": 72.4,
        "850": 68.1,
        "875": 63.4,
        "900": 58.4
      }
    },
    {
      "block": 51,
      "line_no": 25,
      "nominal_composition": "42Fe–33Ni–21Cr",
      "product_form": "Forgings",
      "spec_no": "SA–965",
      "type_grade": "FNIC10",
      "alloy_desig_uns_no": "N08810 …",
      "class_condition_temper": null,
      "size_thickness_mm": null,
      "min_tensile_strength_mpa": 450,
      "min_yield_strength_mpa": 170,
      "notes": null,
      "values": {
        "40": 172,
        "65": 164,
        "100": 157,
        "125": 153,
        "150": 149,
        "175": 145,
        "200": 141,
        "225": 138,
        "250": 134,
        "275": 131,
        "300": 128,
        "325": 125,
        "350": 123,
        "375": 120,
        "400": 118,
        "425": 115,
        "450": 113,
        "475": 112,
        "500": 110,
        "525": 108,
        "550": 103,
        "575": 101,
        "600": 98.8,
        "625": 96.7,
        "650": 94.4,
        "675": 92.0,
        "700": 89.3,
        "725": 86.5,
        "750": 83.4,
        "775": 80.0,
        "800": 76.4,
        "825": 72.4,
        "850": 68.1,
        "875": 63.4,
        "900": 58.4
      }
    },
    {
      "block": 51,
      "line_no": 26,
      "nominal_composition": "33Ni–42Fe–21Cr",
      "product_form": "Smls. tube",
      "spec_no": "SB–163",
      "type_grade": null,
      "alloy_desig_uns_no": "N08811",
      "class_condition_temper": "Annealed",
      "size_thickness_mm": null,
      "min_tensile_strength_mpa": 450,
      "min_yield_strength_mpa": 170,
      "notes": null,
      "values": {
        "40": 172,
        "65": 164,
        "100": 157,
        "125": 153,
        "150": 149,
        "175": 145,
        "200": 141,
        "225": 138,
        "250": 134,
        "275": 131,
        "300": 128,
        "325": 125,
        "350": 123,
        "375": 120,
        "400": 118,
        "425": 115,
        "450": 113,
        "475": 112,
        "500": 110,
        "525": 108,
        "550": 103,
        "575": 101,
        "600": 98.8,
        "625": 96.7,
        "650": 94.4,
        "675": 92.0,
        "700": 89.3,
        "725": 86.5,
        "750": 83.4,
        "775": 80.0,
        "800": 76.4,
        "825": 72.4,
        "850": 68.1,
        "875": 63.4,
        "900": 58.4
      }
    },
    {
      "block": 51,
      "line_no": 27,
      "nominal_composition": "33Ni–42Fe–21Cr",
      "product_form": "Smls. pipe & tube",
      "spec_no": "SB–407",
      "type_grade": null,
      "alloy_desig_uns_no": "N08811",
      "class_condition_temper": "Annealed",
      "size_thickness_mm": null,
      "min_tensile_strength_mpa": 450,
      "min_yield_strength_mpa": 170,
      "notes": null,
      "values": {
        "40": 172,
        "65": 164,
        "100": 157,
        "125": 153,
        "150": 149,
        "175": 145,
        "200": 141,
        "225": 138,
        "250": 134,
        "275": 131,
        "300": 128,
        "325": 125,
        "350": 123,
        "375": 120,
        "400": 118,
        "425": 115,
        "450": 113,
        "475": 112,
        "500": 110,
        "525": 108,
        "550": 103,
        "575": 101,
        "600": 98.8,
        "625": 96.7,
        "650": 94.4,
        "675": 92.0,
        "700": 89.3,
        "725": 86.5,
        "750": 83.4,
        "775": 80.0,
        "800": 76.4,
        "825": 72.4,
        "850": 68.1,
        "875": 63.4,
        "900": 58.4
      }
    },
    {
      "block": 51,
      "line_no": 28,
      "nominal_composition": "33Ni–42Fe–21Cr",
      "product_form": "Bar",
      "spec_no": "SB–408",
      "type_grade": null,
      "alloy_desig_uns_no": "N08811",
      "class_condition_temper": "Annealed",
      "size_thickness_mm": null,
      "min_tensile_strength_mpa": 450,
      "min_yield_strength_mpa": 170,
      "notes": null,
      "values": {
        "40": 172,
        "65": 164,
        "100": 157,
        "125": 153,
        "150": 149,
        "175": 145,
        "200": 141,
        "225": 138,
        "250": 134,
        "275": 131,
        "300": 128,
        "325": 125,
        "350": 123,
        "375": 120,
        "400": 118,
        "425": 115,
        "450": 113,
        "475": 112,
        "500": 110,
        "525": 108,
        "550": 103,
        "575": 101,
        "600": 98.8,
        "625": 96.7,
        "650": 94.4,
        "675": 92.0,
        "700": 89.3,
        "725": 86.5,
        "750": 83.4,
        "775": 80.0,
        "800": 76.4,
        "825": 72.4,
        "850": 68.1,
        "875": 63.4,
        "900": 58.4
      }
    },
    {
      "block": 51,
      "line_no": 29,
      "nominal_composition": "33Ni–42Fe–21Cr",
      "product_form": "Plate",
      "spec_no": "SB–409",
      "type_grade": null,
      "alloy_desig_uns_no": "N08811",
      "class_condition_temper": "Annealed",
      "size_thickness_mm": null,
      "min_tensile_strength_mpa": 450,
      "min_yield_strength_mpa": 170,
      "notes": null,
      "values": {
        "40": 172,
        "65": 164,
        "100": 157,
        "125": 153,
        "150": 149,
        "175": 145,
        "200": 141,
        "225": 138,
        "250": 134,
        "275": 131,
        "300": 128,
        "325": 125,
        "350": 123,
        "375": 120,
        "400": 118,
        "425": 115,
        "450": 113,
        "475": 112,
        "500": 110,
        "525": 108,
        "550": 103,
        "575": 101,
        "600": 98.8,
        "625": 96.7,
        "650": 94.4,
        "675": 92.0,
        "700": 89.3,
        "725": 86.5,
        "750": 83.4,
        "775": 80.0,
        "800": 76.4,
        "825": 72.4,
        "850": 68.1,
        "875": 63.4,
        "900": 58.4
      }
    },
    {
      "block": 51,
      "line_no": 30,
      "nominal_composition": "33Ni–42Fe–21Cr",
      "product_form": "Wld. tube",
      "spec_no": "SB–515",
      "type_grade": null,
      "alloy_desig_uns_no": "N08811",
      "class_condition_temper": "Annealed",
      "size_thickness_mm": null,
      "min_tensile_strength_mpa": 450,
      "min_yield_strength_mpa": 170,
      "notes": null,
      "values": {
        "40": 172,
        "65": 164,
        "100": 157,
        "125": 153,
        "150": 149,
        "175": 145,
        "200": 141,
        "225": 138,
        "250": 134,
        "275": 131,
        "300": 128,
        "325": 125,
        "350": 123,
        "375": 120,
        "400": 118,
        "425": 115,
        "450": 113,
        "475": 112,
        "500": 110,
        "525": 108,
        "550": 103,
        "575": 101,
        "600": 98.8,
        "625": 96.7,
        "650": 94.4,
        "675": 92.0,
        "700": 89.3,
        "725": 86.5,
        "750": 83.4,
        "775": 80.0,
        "800": 76.4,
        "825": 72.4,
        "850": 68.1,
        "875": 63.4,
        "900": 58.4
      }
    },
    {
      "block": 51,
      "line_no": 31,
      "nominal_composition": "33Ni–42Fe–21Cr",
      "product_form": "Forgings",
      "spec_no": "SB–564",
      "type_grade": null,
      "alloy_desig_uns_no": "N08811",
      "class_condition_temper": "Annealed",
      "size_thickness_mm": null,
      "min_tensile_strength_mpa": 450,
      "min_yield_strength_mpa": 170,
      "notes": null,
      "values": {
        "40": 172,
        "65": 164,
        "100": 157,
        "125": 153,
        "150": 149,
        "175": 145,
        "200": 141,
        "225": 138,
        "250": 134,
        "275": 131,
        "300": 128,
        "325": 125,
        "350": 123,
        "375": 120,
        "400": 118,
        "425": 115,
        "450": 113,
        "475": 112,
        "500": 110,
        "525": 108,
        "550": 103,
        "575": 101,
        "600": 98.8,
        "625": 96.7,
        "650": 94.4,
        "675": 92.0,
        "700": 89.3,
        "725": 86.5,
        "750": 83.4,
        "775": 80.0,
        "800": 76.4,
        "825": 72.4,
        "850": 68.1,
        "875": 63.4,
        "900": 58.4
      }
    },
    {
      "block": 51,
      "line_no": 32,
      "nominal_composition": "42Fe–33Ni–21Cr",
      "product_form": "Forgings",
      "spec_no": "SA–182",
      "type_grade": "FNIC11",
      "alloy_desig_uns_no": "N08811 …",
      "class_condition_temper": null,
      "size_thickness_mm": null,
      "min_tensile_strength_mpa": 450,
      "min_yield_strength_mpa": 170,
      "notes": null,
      "values": {
        "40": 172,
        "65": 164,
        "100": 157,
        "125": 153,
        "150": 149,
        "175": 145,
        "200": 141,
        "225": 138,
        "250": 134,
        "275": 131,
        "300": 128,
        "325": 125,
        "350": 123,
        "375": 120,
        "400": 118,
        "425": 115,
        "450": 113,
        "475": 112,
        "500": 110,
        "525": 108,
        "550": 103,
        "575": 101,
        "600": 98.8,
        "625": 96.7,
        "650": 94.4,
        "675": 92.0,
        "700": 89.3,
        "725": 86.5,
        "750": 83.4,
        "775": 80.0,
        "800": 76.4,
        "825": 72.4,
        "850": 68.1,
        "875": 63.4,
        "900": 58.4
      }
    },
    {
      "block": 51,
      "line_no": 33,
      "nominal_composition": "42Fe–33Ni–21Cr",
      "product_form": "Smls. tube",
      "spec_no": "SA–213",
      "type_grade": null,
      "alloy_desig_uns_no": "N08811 …",
      "class_condition_temper": null,
      "size_thickness_mm": null,
      "min_tensile_strength_mpa": 450,
      "min_yield_strength_mpa": 170,
      "notes": null,
      "values": {
        "40": 172,
        "65": 164,
        "100": 157,
        "125": 153,
        "150": 149,
        "175": 145,
        "200": 141,
        "225": 138,
        "250": 134,
        "275": 131,
        "300": 128,
        "325": 125,
        "350": 123,
        "375": 120,
        "400": 118,
        "425": 115,
        "450": 113,
        "475": 112,
        "500": 110,
        "525": 108,
        "550": 103,
        "575": 101,
        "600": 98.8,
        "625": 96.7,
        "650": 94.4,
        "675": 92.0,
        "700": 89.3,
        "725": 86.5,
        "750": 83.4,
        "775": 80.0,
        "800": 76.4,
        "825": 72.4,
        "850": 68.1,
        "875": 63.4,
        "900": 58.4
      }
    },
    {
      "block": 51,
      "line_no": 34,
      "nominal_composition": "42Fe–33Ni–21Cr",
      "product_form": "Plate",
      "spec_no": "SA–240",
      "type_grade": null,
      "alloy_desig_uns_no": "N08811 …",
      "class_condition_temper": null,
      "size_thickness_mm": null,
      "min_tensile_strength_mpa": 450,
      "min_yield_strength_mpa": 170,
      "notes": null,
      "values": {
        "40": 172,
        "65": 164,
        "100": 157,
        "125": 153,
        "150": 149,
        "175": 145,
        "200": 141,
        "225": 138,
        "250": 134,
        "275": 131,
        "300": 128,
        "325": 125,
        "350": 123,
        "375": 120,
        "400": 118,
        "425": 115,
        "450": 113,
        "475": 112,
        "500": 110,
        "525": 108,
        "550": 103,
        "575": 101,
        "600": 98.8,
        "625": 96.7,
        "650": 94.4,
        "675": 92.0,
        "700": 89.3,
        "725": 86.5,
        "750": 83.4,
        "775": 80.0,
        "800": 76.4,
        "825": 72.4,
        "850": 68.1,
        "875": 63.4,
        "900": 58.4
      }
    },
    {
      "block": 51,
      "line_no": 35,
      "nominal_composition": "42Fe–33Ni–21Cr",
      "product_form": "Wld. tube",
      "spec_no": "SA–249",
      "type_grade": null,
      "alloy_desig_uns_no": "N08811 …",
      "class_condition_temper": null,
      "size_thickness_mm": null,
      "min_tensile_strength_mpa": 450,
      "min_yield_strength_mpa": 170,
      "notes": null,
      "values": {
        "40": 172,
        "65": 164,
        "100": 157,
        "125": 153,
        "150": 149,
        "175": 145,
        "200": 141,
        "225": 138,
        "250": 134,
        "275": 131,
        "300": 128,
        "325": 125,
        "350": 123,
        "375": 120,
        "400": 118,
        "425": 115,
        "450": 113,
        "475": 112,
        "500": 110,
        "525": 108,
        "550": 103,
        "575": 101,
        "600": 98.8,
        "625": 96.7,
        "650": 94.4,
        "675": 92.0,
        "700": 89.3,
        "725": 86.5,
        "750": 83.4,
        "775": 80.0,
        "800": 76.4,
        "825": 72.4,
        "850": 68.1,
        "875": 63.4,
        "900": 58.4
      }
    },
    {
      "block": 51,
      "line_no": 36,
      "nominal_composition": "42Fe–33Ni–21Cr",
      "product_form": "Bar",
      "spec_no": "SA–276",
      "type_grade": null,
      "alloy_desig_uns_no": "N08811 …",
      "class_condition_temper": null,
      "size_thickness_mm": null,
      "min_tensile_strength_mpa": 450,
      "min_yield_strength_mpa": 170,
      "notes": null,
      "values": {
        "40": 172,
        "65": 164,
        "100": 157,
        "125": 153,
        "150": 149,
        "175": 145,
        "200": 141,
        "225": 138,
        "250": 134,
        "275": 131,
        "300": 128,
        "325": 125,
        "350": 123,
        "375": 120,
        "400": 118,
        "425": 115,
        "450": 113,
        "475": 112,
        "500": 110,
        "525": 108,
        "550": 103,
        "575": 101,
        "600": 98.8,
        "625": 96.7,
        "650": 94.4,
        "675": 92.0,
        "700": 89.3,
        "725": 86.5,
        "750": 83.4,
        "775": 80.0,
        "800": 76.4,
        "825": 72.4,
        "850": 68.1,
        "875": 63.4,
        "900": 58.4
      }
    },
    {
      "block": 51,
      "line_no": 37,
      "nominal_composition": "42Fe–33Ni–21Cr",
      "product_form": "Smls. pipe",
      "spec_no": "SA–312",
      "type_grade": null,
      "alloy_desig_uns_no": "N08811 …",
      "class_condition_temper": null,
      "size_thickness_mm": null,
      "min_tensile_strength_mpa": 450,
      "min_yield_strength_mpa": 170,
      "notes": null,
      "values": {
        "40": 172,
        "65": 164,
        "100": 157,
        "125": 153,
        "150": 149,
        "175": 145,
        "200": 141,
        "225": 138,
        "250": 134,
        "275": 131,
        "300": 128,
        "325": 125,
        "350": 123,
        "375": 120,
        "400": 118,
        "425": 115,
        "450": 113,
        "475": 112,
        "500": 110,
        "525": 108,
        "550": 103,
        "575": 101,
        "600": 98.8,
        "625": 96.7,
        "650": 94.4,
        "675": 92.0,
        "700": 89.3,
        "725": 86.5,
        "750": 83.4,
        "775": 80.0,
        "800": 76.4,
        "825": 72.4,
        "850": 68.1,
        "875": 63.4,
        "900": 58.4
      }
    },
    {
      "block": 51,
      "line_no": 38,
      "nominal_composition": "42Fe–33Ni–21Cr",
      "product_form": "Bar",
      "spec_no": "SA–479",
      "type_grade": null,
      "alloy_desig_uns_no": "N08811 …",
      "class_condition_temper": null,
      "size_thickness_mm": null,
      "min_tensile_strength_mpa": 450,
      "min_yield_strength_mpa": 170,
      "notes": null,
      "values": {
        "40": 172,
        "65": 164,
        "100": 157,
        "125": 153,
        "150": 149,
        "175": 145,
        "200": 141,
        "225": 138,
        "250": 134,
        "275": 131,
        "300": 128,
        "325": 125,
        "350": 123,
        "375": 120,
        "400": 118,
        "425": 115,
        "450": 113,
        "475": 112,
        "500": 110,
        "525": 108,
        "550": 103,
        "575": 101,
        "600": 98.8,
        "625": 96.7,
