Repository: danivelas0/asme-pcc

File: resources/bpvc_ii_d_metric_2025/table_y_1.json (part 65 of 71)
    "Min. Yield Strength, MPa",
    "Notes"
  ],
  "columns_values": [
        "650": 94.4,
        "675": 92.0,
        "700": 89.3,
        "725": 86.5,
        "750": 83.4,
        "775": 80.0,
        "800": 76.4,
        "825": 72.4,
        "850": 68.1,
        "875": 63.4,
        "900": 58.4
      }
    },
    {
      "block": 51,
      "line_no": 39,
      "nominal_composition": "42Fe–33Ni–21Cr",
      "product_form": "Wld. tube",
      "spec_no": "SA–688",
      "type_grade": null,
      "alloy_desig_uns_no": "N08811 …",
      "class_condition_temper": null,
      "size_thickness_mm": null,
      "min_tensile_strength_mpa": 450,
      "min_yield_strength_mpa": 170,
      "notes": null,
      "values": {
        "40": 172,
        "65": 164,
        "100": 157,
        "125": 153,
        "150": 149,
        "175": 145,
        "200": 141,
        "225": 138,
        "250": 134,
        "275": 131,
        "300": 128,
        "325": 125,
        "350": 123,
        "375": 120,
        "400": 118,
        "425": 115,
        "450": 113,
        "475": 112,
        "500": 110,
        "525": 108,
        "550": 103,
        "575": 101,
        "600": 98.8,
        "625": 96.7,
        "650": 94.4,
        "675": 92.0,
        "700": 89.3,
        "725": 86.5,
        "750": 83.4,
        "775": 80.0,
        "800": 76.4,
        "825": 72.4,
        "850": 68.1,
        "875": 63.4,
        "900": 58.4
      }
    },
    {
      "block": 51,
      "line_no": 40,
      "nominal_composition": "42Fe–33Ni–21Cr",
      "product_form": "Forgings",
      "spec_no": "SA–965",
      "type_grade": "FNIC11",
      "alloy_desig_uns_no": "N08811 …",
      "class_condition_temper": null,
      "size_thickness_mm": null,
      "min_tensile_strength_mpa": 450,
      "min_yield_strength_mpa": 170,
      "notes": null,
      "values": {
        "40": 172,
        "65": 164,
        "100": 157,
        "125": 153,
        "150": 149,
        "175": 145,
        "200": 141,
        "225": 138,
        "250": 134,
        "275": 131,
        "300": 128,
        "325": 125,
        "350": 123,
        "375": 120,
        "400": 118,
        "425": 115,
        "450": 113,
        "475": 112,
        "500": 110,
        "525": 108,
        "550": 103,
        "575": 101,
        "600": 98.8,
        "625": 96.7,
        "650": 94.4,
        "675": 92.0,
        "700": 89.3,
        "725": 86.5,
        "750": 83.4,
        "775": 80.0,
        "800": 76.4,
        "825": 72.4,
        "850": 68.1,
        "875": 63.4,
        "900": 58.4
      }
    },
    {
      "block": 51,
      "line_no": 41,
      "nominal_composition": "42Ni–21.5Cr–3Mo–2.3Cu",
      "product_form": "Smls. tube",
      "spec_no": "SB–163",
      "type_grade": null,
      "alloy_desig_uns_no": "N08825",
      "class_condition_temper": "Annealed",
      "size_thickness_mm": null,
      "min_tensile_strength_mpa": 585,
      "min_yield_strength_mpa": 240,
      "notes": null,
      "values": {
        "40": 241,
        "65": 228,
        "100": 220,
        "125": 214,
        "150": 210,
        "175": 205,
        "200": 201,
        "225": 197,
        "250": 193,
        "275": 189,
        "300": 186,
        "325": 183,
        "350": 181,
        "375": 179,
        "400": 177,
        "425": 177,
        "450": 175,
        "475": 175,
        "500": 174,
        "525": 172,
        "550": null,
        "575": null,
        "600": null,
        "625": null,
        "650": null,
        "675": null,
        "700": null,
        "725": null,
        "750": null,
        "775": null,
        "800": null,
        "825": null,
        "850": null,
        "875": null,
        "900": null
      }
    },
    {
      "block": 51,
      "line_no": 42,
      "nominal_composition": "42Ni–21.5Cr–3Mo–2.3Cu",
      "product_form": "Smls. & wld. fittings",
      "spec_no": "SB–366",
      "type_grade": null,
      "alloy_desig_uns_no": "N08825",
      "class_condition_temper": "Annealed",
      "size_thickness_mm": null,
      "min_tensile_strength_mpa": 585,
      "min_yield_strength_mpa": 240,
      "notes": null,
      "values": {
        "40": 241,
        "65": 228,
        "100": 220,
        "125": 214,
        "150": 210,
        "175": 205,
        "200": 201,
        "225": 197,
        "250": 193,
        "275": 189,
        "300": 186,
        "325": 183,
        "350": 181,
        "375": 179,
        "400": 177,
        "425": 177,
        "450": 175,
        "475": 175,
        "500": 174,
        "525": 172,
        "550": null,
        "575": null,
        "600": null,
        "625": null,
        "650": null,
        "675": null,
        "700": null,
        "725": null,
        "750": null,
        "775": null,
        "800": null,
        "825": null,
        "850": null,
        "875": null,
        "900": null
      }
    },
    {
      "block": 51,
      "line_no": 43,
      "nominal_composition": "42Ni–21.5Cr–3Mo–2.3Cu",
      "product_form": "Smls. pipe & tube",
      "spec_no": "SB–423",
      "type_grade": null,
      "alloy_desig_uns_no": "N08825",
      "class_condition_temper": "Cold worked/ann.",
      "size_thickness_mm": null,
      "min_tensile_strength_mpa": 585,
      "min_yield_strength_mpa": 240,
      "notes": null,
      "values": {
        "40": 241,
        "65": 228,
        "100": 220,
        "125": 214,
        "150": 210,
        "175": 205,
        "200": 201,
        "225": 197,
        "250": 193,
        "275": 189,
        "300": 186,
        "325": 183,
        "350": 181,
        "375": 179,
        "400": 177,
        "425": 177,
        "450": 175,
        "475": 175,
        "500": 174,
        "525": 172,
        "550": null,
        "575": null,
        "600": null,
        "625": null,
        "650": null,
        "675": null,
        "700": null,
        "725": null,
        "750": null,
        "775": null,
        "800": null,
        "825": null,
        "850": null,
        "875": null,
        "900": null
      }
    },
    {
      "block": 51,
      "line_no": 44,
      "nominal_composition": "42Ni–21.5Cr–3Mo–2.3Cu",
      "product_form": "Plate",
      "spec_no": "SB–424",
      "type_grade": null,
      "alloy_desig_uns_no": "N08825",
      "class_condition_temper": "Annealed",
      "size_thickness_mm": null,
      "min_tensile_strength_mpa": 585,
      "min_yield_strength_mpa": 240,
      "notes": null,
      "values": {
        "40": 241,
        "65": 228,
        "100": 220,
        "125": 214,
        "150": 210,
        "175": 205,
        "200": 201,
        "225": 197,
        "250": 193,
        "275": 189,
        "300": 186,
        "325": 183,
        "350": 181,
        "375": 179,
        "400": 177,
        "425": 177,
        "450": 175,
        "475": 175,
        "500": 174,
        "525": 172,
        "550": null,
        "575": null,
        "600": null,
        "625": null,
        "650": null,
        "675": null,
        "700": null,
        "725": null,
        "750": null,
        "775": null,
        "800": null,
        "825": null,
        "850": null,
        "875": null,
        "900": null
      }
    },
    {
      "block": 51,
      "line_no": 45,
      "nominal_composition": "42Ni–21.5Cr–3Mo–2.3Cu",
      "product_form": "Bar, rod",
      "spec_no": "SB–425",
      "type_grade": null,
      "alloy_desig_uns_no": "N08825",
      "class_condition_temper": "Annealed",
      "size_thickness_mm": null,
      "min_tensile_strength_mpa": 585,
      "min_yield_strength_mpa": 240,
      "notes": null,
      "values": {
        "40": 241,
        "65": 228,
        "100": 220,
        "125": 214,
        "150": 210,
        "175": 205,
        "200": 201,
        "225": 197,
        "250": 193,
        "275": 189,
        "300": 186,
        "325": 183,
        "350": 181,
        "375": 179,
        "400": 177,
        "425": 177,
        "450": 175,
        "475": 175,
        "500": 174,
        "525": 172,
        "550": null,
        "575": null,
        "600": null,
        "625": null,
        "650": null,
        "675": null,
        "700": null,
        "725": null,
        "750": null,
        "775": null,
        "800": null,
        "825": null,
        "850": null,
        "875": null,
        "900": null
      }
    },
    {
      "block": 52,
      "line_no": 1,
      "nominal_composition": "42Ni–21.5Cr–3Mo–2.3Cu",
      "product_form": "Forgings",
      "spec_no": "SB–564",
      "type_grade": null,
      "alloy_desig_uns_no": "N08825",
      "class_condition_temper": "Annealed",
      "size_thickness_mm": null,
      "min_tensile_strength_mpa": 585,
      "min_yield_strength_mpa": 240,
      "notes": null,
      "values": {
        "40": 240,
        "65": 227,
        "100": 218,
        "125": null,
        "150": 209,
        "175": null,
        "200": 200,
        "225": null,
        "250": 192,
        "275": null,
        "300": 185,
        "325": null,
        "350": 180,
        "375": 178,
        "400": 176,
        "425": 175,
        "450": 175,
        "475": 174,
        "500": 173,
        "525": 171,
        "550": null,
        "575": null,
        "600": null,
        "625": null,
        "650": null,
        "675": null,
        "700": null,
        "725": null,
        "750": null,
        "775": null,
        "800": null,
        "825": null,
        "850": null,
        "875": null,
        "900": null
      }
    },
    {
      "block": 52,
      "line_no": 2,
      "nominal_composition": "42Ni–21.5Cr–3Mo–2.3Cu",
      "product_form": "Wld. tube",
      "spec_no": "SB–704",
      "type_grade": null,
      "alloy_desig_uns_no": "N08825",
      "class_condition_temper": "Annealed",
      "size_thickness_mm": null,
      "min_tensile_strength_mpa": 585,
      "min_yield_strength_mpa": 240,
      "notes": null,
      "values": {
        "40": 241,
        "65": 228,
        "100": 220,
        "125": 214,
        "150": 210,
        "175": 205,
        "200": 201,
        "225": 197,
        "250": 193,
        "275": 189,
        "300": 186,
        "325": 183,
        "350": 181,
        "375": 179,
        "400": 177,
        "425": 177,
        "450": 175,
        "475": 175,
        "500": 174,
        "525": 172,
        "550": null,
        "575": null,
        "600": null,
        "625": null,
        "650": null,
        "675": null,
        "700": null,
        "725": null,
        "750": null,
        "775": null,
        "800": null,
        "825": null,
        "850": null,
        "875": null,
        "900": null
      }
    },
    {
      "block": 52,
      "line_no": 3,
      "nominal_composition": "42Ni–21.5Cr–3Mo–2.3Cu",
      "product_form": "Wld. pipe",
      "spec_no": "SB–705",
      "type_grade": null,
      "alloy_desig_uns_no": "N08825",
      "class_condition_temper": "Annealed",
      "size_thickness_mm": null,
      "min_tensile_strength_mpa": 585,
      "min_yield_strength_mpa": 240,
      "notes": null,
      "values": {
        "40": 241,
        "65": 228,
        "100": 220,
        "125": 214,
        "150": 210,
        "175": 205,
        "200": 201,
        "225": 197,
        "250": 193,
        "275": 189,
        "300": 186,
        "325": 183,
        "350": 181,
        "375": 179,
        "400": 177,
        "425": 177,
        "450": 175,
        "475": 175,
        "500": 174,
        "525": 172,
        "550": null,
        "575": null,
        "600": null,
        "625": null,
        "650": null,
        "675": null,
        "700": null,
        "725": null,
        "750": null,
        "775": null,
        "800": null,
        "825": null,
        "850": null,
        "875": null,
        "900": null
      }
    },
    {
      "block": 52,
      "line_no": 4,
      "nominal_composition": "44Fe–25Ni–21Cr–Mo",
      "product_form": "Forgings",
      "spec_no": "SA–182",
      "type_grade": null,
      "alloy_desig_uns_no": "N08904",
      "class_condition_temper": "Annealed",
      "size_thickness_mm": null,
      "min_tensile_strength_mpa": 490,
      "min_yield_strength_mpa": 215,
      "notes": null,
      "values": {
        "40": 214,
        "65": 185,
        "100": 171,
        "125": 163,
        "150": 156,
        "175": 150,
        "200": 144,
        "225": 139,
        "250": 133,
        "275": 129,
        "300": 125,
        "325": 122,
        "350": 119,
        "375": 118,
        "400": null,
        "425": null,
        "450": null,
        "475": null,
        "500": null,
        "525": null,
        "550": null,
        "575": null,
        "600": null,
        "625": null,
        "650": null,
        "675": null,
        "700": null,
        "725": null,
        "750": null,
        "775": null,
        "800": null,
        "825": null,
        "850": null,
        "875": null,
        "900": null
      }
    },
    {
      "block": 52,
      "line_no": 5,
      "nominal_composition": "44Fe–25Ni–21Cr–Mo",
      "product_form": "Smls. tube",
      "spec_no": "SA–213",
      "type_grade": null,
      "alloy_desig_uns_no": "N08904",
      "class_condition_temper": "Annealed",
      "size_thickness_mm": null,
      "min_tensile_strength_mpa": 490,
      "min_yield_strength_mpa": 215,
      "notes": null,
      "values": {
        "40": 214,
        "65": 185,
        "100": 171,
        "125": 163,
        "150": 156,
        "175": 150,
        "200": 144,
        "225": 139,
        "250": 133,
        "275": 129,
        "300": 125,
        "325": 122,
        "350": 119,
        "375": 118,
        "400": null,
        "425": null,
        "450": null,
        "475": null,
        "500": null,
        "525": null,
        "550": null,
        "575": null,
        "600": null,
        "625": null,
        "650": null,
        "675": null,
        "700": null,
        "725": null,
        "750": null,
        "775": null,
        "800": null,
        "825": null,
        "850": null,
        "875": null,
        "900": null
      }
    },
    {
      "block": 52,
      "line_no": 6,
      "nominal_composition": "44Fe–25Ni–21Cr–Mo",
      "product_form": "Plate, sheet, strip",
      "spec_no": "SA–240",
      "type_grade": null,
      "alloy_desig_uns_no": "N08904",
      "class_condition_temper": "Annealed",
      "size_thickness_mm": null,
      "min_tensile_strength_mpa": 490,
      "min_yield_strength_mpa": 215,
      "notes": null,
      "values": {
        "40": 214,
        "65": 185,
        "100": 171,
        "125": 163,
        "150": 156,
        "175": 150,
        "200": 144,
        "225": 139,
        "250": 133,
        "275": 129,
        "300": 125,
        "325": 122,
        "350": 119,
        "375": 118,
        "400": null,
        "425": null,
        "450": null,
        "475": null,
        "500": null,
        "525": null,
        "550": null,
        "575": null,
        "600": null,
        "625": null,
        "650": null,
        "675": null,
        "700": null,
        "725": null,
        "750": null,
        "775": null,
        "800": null,
        "825": null,
        "850": null,
        "875": null,
        "900": null
      }
    },
    {
      "block": 52,
      "line_no": 7,
      "nominal_composition": "44Fe–25Ni–21Cr–Mo",
      "product_form": "Wld. tube",
      "spec_no": "SA–249",
      "type_grade": null,
      "alloy_desig_uns_no": "N08904",
      "class_condition_temper": "Annealed",
      "size_thickness_mm": null,
      "min_tensile_strength_mpa": 490,
      "min_yield_strength_mpa": 215,
      "notes": null,
      "values": {
        "40": 214,
        "65": 185,
        "100": 171,
        "125": 163,
        "150": 156,
        "175": 150,
        "200": 144,
        "225": 139,
        "250": 133,
        "275": 129,
        "300": 125,
        "325": 122,
        "350": 119,
        "375": 118,
        "400": null,
        "425": null,
        "450": null,
        "475": null,
        "500": null,
        "525": null,
        "550": null,
        "575": null,
        "600": null,
        "625": null,
        "650": null,
        "675": null,
        "700": null,
        "725": null,
        "750": null,
        "775": null,
        "800": null,
        "825": null,
        "850": null,
        "875": null,
        "900": null
      }
    },
    {
      "block": 52,
      "line_no": 8,
      "nominal_composition": "44Fe–25Ni–21Cr–Mo",
      "product_form": "Smls. & wld. pipe",
      "spec_no": "SA–312",
      "type_grade": null,
      "alloy_desig_uns_no": "N08904",
      "class_condition_temper": "Annealed",
      "size_thickness_mm": null,
      "min_tensile_strength_mpa": 490,
      "min_yield_strength_mpa": 215,
      "notes": null,
      "values": {
        "40": 214,
        "65": 185,
        "100": 171,
        "125": 163,
        "150": 156,
        "175": 150,
        "200": 144,
        "225": 139,
        "250": 133,
        "275": 129,
        "300": 125,
        "325": 122,
        "350": 119,
        "375": 118,
        "400": null,
        "425": null,
        "450": null,
        "475": null,
        "500": null,
        "525": null,
        "550": null,
        "575": null,
        "600": null,
        "625": null,
        "650": null,
        "675": null,
        "700": null,
        "725": null,
        "750": null,
        "775": null,
        "800": null,
        "825": null,
        "850": null,
        "875": null,
        "900": null
      }
    },
    {
      "block": 52,
      "line_no": 9,
      "nominal_composition": "44Fe–25Ni–21Cr–Mo",
      "product_form": "Fittings",
      "spec_no": "SA–403",
      "type_grade": null,
      "alloy_desig_uns_no": "N08904",
      "class_condition_temper": "Annealed",
      "size_thickness_mm": null,
      "min_tensile_strength_mpa": 490,
      "min_yield_strength_mpa": 215,
      "notes": null,
      "values": {
        "40": 214,
        "65": 185,
        "100": 171,
        "125": 163,
        "150": 156,
        "175": 150,
        "200": 144,
        "225": 139,
        "250": 133,
        "275": 129,
        "300": 125,
        "325": 122,
        "350": 119,
        "375": 118,
        "400": null,
        "425": null,
        "450": null,
        "475": null,
        "500": null,
        "525": null,
        "550": null,
        "575": null,
        "600": null,
        "625": null,
        "650": null,
        "675": null,
        "700": null,
        "725": null,
        "750": null,
        "775": null,
        "800": null,
        "825": null,
        "850": null,
        "875": null,
        "900": null
      }
    },
    {
      "block": 52,
      "line_no": 10,
      "nominal_composition": "44Fe–25Ni–21Cr–Mo",
      "product_form": "Bar",
      "spec_no": "SA–479",
      "type_grade": null,
      "alloy_desig_uns_no": "N08904",
      "class_condition_temper": "Annealed",
      "size_thickness_mm": null,
      "min_tensile_strength_mpa": 490,
      "min_yield_strength_mpa": 215,
      "notes": null,
      "values": {
        "40": 214,
        "65": 185,
        "100": 171,
        "125": 163,
        "150": 156,
        "175": 150,
        "200": 144,
        "225": 139,
        "250": 133,
        "275": 129,
        "300": 125,
        "325": 122,
        "350": 119,
        "375": 118,
        "400": null,
        "425": null,
        "450": null,
        "475": null,
        "500": null,
        "525": null,
        "550": null,
        "575": null,
        "600": null,
        "625": null,
        "650": null,
        "675": null,
        "700": null,
        "725": null,
        "750": null,
        "775": null,
        "800": null,
        "825": null,
        "850": null,
        "875": null,
        "900": null
      }
    },
    {
      "block": 52,
      "line_no": 11,
      "nominal_composition": "25Ni–20Cr–6Mo–Cu–N",
      "product_form": "Plate, sheet, strip",
      "spec_no": "SB–625",
      "type_grade": null,
      "alloy_desig_uns_no": "N08925",
      "class_condition_temper": "Annealed",
      "size_thickness_mm": null,
      "min_tensile_strength_mpa": 600,
      "min_yield_strength_mpa": 295,
      "notes": null,
      "values": {
        "40": 296,
        "65": 256,
        "100": 237,
        "125": 227,
        "150": 220,
        "175": 213,
        "200": 205,
        "225": 198,
        "250": 192,
        "275": 186,
        "300": 181,
        "325": 177,
        "350": 175,
        "375": 174,
        "400": 174,
        "425": 174,
        "450": 174,
        "475": null,
        "500": null,
        "525": null,
        "550": null,
        "575": null,
        "600": null,
        "625": null,
        "650": null,
        "675": null,
        "700": null,
        "725": null,
        "750": null,
        "775": null,
        "800": null,
        "825": null,
        "850": null,
        "875": null,
        "900": null
      }
    },
    {
      "block": 52,
      "line_no": 12,
      "nominal_composition": "25Ni–20Cr–6Mo–Cu–N",
      "product_form": "Bar, wire",
      "spec_no": "SB–649",
      "type_grade": null,
      "alloy_desig_uns_no": "N08925",
      "class_condition_temper": "Annealed",
      "size_thickness_mm": null,
      "min_tensile_strength_mpa": 600,
      "min_yield_strength_mpa": 295,
      "notes": null,
      "values": {
        "40": 296,
        "65": 256,
        "100": 237,
        "125": 227,
        "150": 220,
        "175": 213,
        "200": 205,
        "225": 198,
        "250": 192,
        "275": 186,
        "300": 181,
        "325": 177,
        "350": 175,
        "375": 174,
        "400": 174,
        "425": 174,
        "450": 174,
        "475": null,
        "500": null,
        "525": null,
        "550": null,
        "575": null,
        "600": null,
        "625": null,
        "650": null,
        "675": null,
        "700": null,
        "725": null,
        "750": null,
        "775": null,
        "800": null,
        "825": null,
        "850": null,
        "875": null,
        "900": null
      }
    },
    {
      "block": 52,
      "line_no": 13,
      "nominal_composition": "25Ni–20Cr–6Mo–Cu–N",
      "product_form": "Wld. pipe",
      "spec_no": "SB–673",
      "type_grade": null,
      "alloy_desig_uns_no": "N08925",
      "class_condition_temper": "Annealed",
      "size_thickness_mm": null,
      "min_tensile_strength_mpa": 600,
      "min_yield_strength_mpa": 295,
      "notes": null,
      "values": {
        "40": 296,
        "65": 256,
        "100": 237,
        "125": 227,
        "150": 220,
        "175": 213,
        "200": 205,
        "225": 198,
        "250": 192,
        "275": 186,
        "300": 181,
        "325": 177,
        "350": 175,
        "375": 174,
        "400": 174,
        "425": 174,
        "450": 174,
        "475": null,
        "500": null,
        "525": null,
        "550": null,
        "575": null,
        "600": null,
        "625": null,
        "650": null,
        "675": null,
        "700": null,
        "725": null,
        "750": null,
        "775": null,
        "800": null,
        "825": null,
        "850": null,
        "875": null,
        "900": null
      }
    },
    {
      "block": 52,
      "line_no": 14,
      "nominal_composition": "25Ni–20Cr–6Mo–Cu–N",
      "product_form": "Wld. tube",
      "spec_no": "SB–674",
      "type_grade": null,
      "alloy_desig_uns_no": "N08925",
      "class_condition_temper": "Annealed",
      "size_thickness_mm": null,
      "min_tensile_strength_mpa": 600,
      "min_yield_strength_mpa": 295,
      "notes": null,
      "values": {
        "40": 296,
        "65": 256,
        "100": 237,
        "125": 227,
        "150": 220,
        "175": 213,
        "200": 205,
        "225": 198,
        "250": 192,
        "275": 186,
        "300": 181,
        "325": 177,
        "350": 175,
        "375": 174,
        "400": 174,
        "425": 174,
        "450": 174,
        "475": null,
        "500": null,
        "525": null,
        "550": null,
        "575": null,
        "600": null,
        "625": null,
        "650": null,
        "675": null,
        "700": null,
        "725": null,
        "750": null,
        "775": null,
        "800": null,
        "825": null,
        "850": null,
        "875": null,
        "900": null
      }
    },
    {
      "block": 52,
      "line_no": 15,
      "nominal_composition": "25Ni–20Cr–6Mo–Cu–N",
      "product_form": "Smls. pipe & tube",
      "spec_no": "SB–677",
      "type_grade": null,
      "alloy_desig_uns_no": "N08925",
      "class_condition_temper": "Annealed",
      "size_thickness_mm": null,
      "min_tensile_strength_mpa": 600,
      "min_yield_strength_mpa": 295,
      "notes": null,
      "values": {
        "40": 296,
        "65": 256,
        "100": 237,
        "125": 227,
        "150": 220,
        "175": 213,
        "200": 205,
        "225": 198,
        "250": 192,
        "275": 186,
        "300": 181,
        "325": 177,
        "350": 175,
        "375": 174,
        "400": 174,
        "425": 174,
        "450": 174,
        "475": null,
        "500": null,
        "525": null,
        "550": null,
        "575": null,
        "600": null,
        "625": null,
        "650": null,
        "675": null,
        "700": null,
        "725": null,
        "750": null,
        "775": null,
        "800": null,
        "825": null,
        "850": null,
        "875": null,
        "900": null
      }
    },
    {
      "block": 52,
      "line_no": 16,
      "nominal_composition": "25Ni–20Cr–6Mo–Cu–N",
      "product_form": "Plate, sheet, strip",
      "spec_no": "SA–240",
      "type_grade": null,
      "alloy_desig_uns_no": "N08925 …",
      "class_condition_temper": null,
      "size_thickness_mm": null,
      "min_tensile_strength_mpa": 600,
      "min_yield_strength_mpa": 295,
      "notes": null,
      "values": {
        "40": 296,
        "65": 256,
        "100": 237,
        "125": 227,
        "150": 220,
        "175": 213,
        "200": 205,
        "225": 198,
        "250": 192,
        "275": 186,
        "300": 181,
        "325": 177,
        "350": 175,
        "375": 174,
        "400": 174,
        "425": 174,
        "450": 174,
        "475": null,
        "500": null,
        "525": null,
        "550": null,
        "575": null,
        "600": null,
        "625": null,
        "650": null,
        "675": null,
        "700": null,
        "725": null,
        "750": null,
        "775": null,
        "800": null,
        "825": null,
        "850": null,
        "875": null,
        "900": null
      }
    },
    {
      "block": 52,
      "line_no": 17,
      "nominal_composition": "25Ni–20Cr–6Mo–Cu–N",
      "product_form": "Bar",
      "spec_no": "SA–276",
      "type_grade": null,
      "alloy_desig_uns_no": "N08925 …",
      "class_condition_temper": null,
      "size_thickness_mm": null,
      "min_tensile_strength_mpa": 600,
      "min_yield_strength_mpa": 295,
      "notes": null,
      "values": {
        "40": 296,
        "65": 256,
        "100": 237,
        "125": 227,
        "150": 220,
        "175": 213,
        "200": 205,
        "225": 198,
        "250": 192,
        "275": 186,
        "300": 181,
        "325": 177,
        "350": 175,
        "375": 174,
        "400": 174,
        "425": 174,
        "450": 174,
        "475": null,
        "500": null,
        "525": null,
        "550": null,
        "575": null,
        "600": null,
        "625": null,
        "650": null,
        "675": null,
        "700": null,
        "725": null,
        "750": null,
        "775": null,
        "800": null,
        "825": null,
        "850": null,
        "875": null,
        "900": null
      }
    },
    {
      "block": 52,
      "line_no": 18,
      "nominal_composition": "25Ni–20Cr–6Mo–Cu–N",
      "product_form": "Bar",
      "spec_no": "SA–479",
      "type_grade": null,
      "alloy_desig_uns_no": "N08925 …",
      "class_condition_temper": null,
      "size_thickness_mm": null,
      "min_tensile_strength_mpa": 600,
      "min_yield_strength_mpa": 295,
      "notes": null,
      "values": {
        "40": 296,
        "65": 256,
        "100": 237,
        "125": 227,
        "150": 220,
        "175": 213,
        "200": 205,
        "225": 198,
        "250": 192,
        "275": 186,
        "300": 181,
        "325": 177,
        "350": 175,
        "375": 174,
        "400": 174,
        "425": 174,
        "450": 174,
        "475": null,
        "500": null,
        "525": null,
        "550": null,
        "575": null,
        "600": null,
        "625": null,
        "650": null,
        "675": null,
        "700": null,
        "725": null,
        "750": null,
        "775": null,
        "800": null,
        "825": null,
        "850": null,
        "875": null,
        "900": null
      }
    },
    {
      "block": 52,
      "line_no": 19,
      "nominal_composition": "25Ni–20Cr–6Mo–Cu–N",
      "product_form": "Wld. pipe",
      "spec_no": "SA–312",
      "type_grade": null,
      "alloy_desig_uns_no": "N08925 …",
      "class_condition_temper": null,
      "size_thickness_mm": null,
      "min_tensile_strength_mpa": 600,
      "min_yield_strength_mpa": 295,
      "notes": null,
      "values": {
        "40": 296,
        "65": 256,
        "100": 237,
        "125": 227,
        "150": 220,
        "175": 213,
        "200": 205,
        "225": 198,
        "250": 192,
        "275": 186,
        "300": 181,
        "325": 177,
        "350": 175,
        "375": 174,
        "400": 174,
        "425": 174,
        "450": 174,
        "475": null,
        "500": null,
        "525": null,
        "550": null,
        "575": null,
        "600": null,
        "625": null,
        "650": null,
        "675": null,
        "700": null,
        "725": null,
        "750": null,
        "775": null,
        "800": null,
        "825": null,
        "850": null,
        "875": null,
        "900": null
      }
    },
    {
      "block": 52,
      "line_no": 20,
      "nominal_composition": "25Ni–20Cr–6Mo–Cu–N",
      "product_form": "Smls. pipe",
      "spec_no": "SA–312",
      "type_grade": null,
      "alloy_desig_uns_no": "N08925 …",
      "class_condition_temper": null,
      "size_thickness_mm": null,
      "min_tensile_strength_mpa": 600,
      "min_yield_strength_mpa": 295,
      "notes": null,
      "values": {
        "40": 296,
        "65": 256,
        "100": 237,
        "125": 227,
        "150": 220,
        "175": 213,
        "200": 205,
        "225": 198,
        "250": 192,
        "275": 186,
        "300": 181,
        "325": 177,
        "350": 175,
        "375": 174,
        "400": 174,
        "425": 174,
        "450": 174,
        "475": null,
        "500": null,
        "525": null,
        "550": null,
        "575": null,
        "600": null,
        "625": null,
        "650": null,
        "675": null,
        "700": null,
        "725": null,
        "750": null,
        "775": null,
        "800": null,
        "825": null,
        "850": null,
        "875": null,
        "900": null
      }
    },
    {
      "block": 52,
      "line_no": 21,
      "nominal_composition": "25Ni–20Cr–6Mo–Cu–N",
      "product_form": "Smls. tube",
      "spec_no": "SA–213",
      "type_grade": null,
      "alloy_desig_uns_no": "N08925 …",
      "class_condition_temper": null,
      "size_thickness_mm": null,
      "min_tensile_strength_mpa": 600,
      "min_yield_strength_mpa": 295,
      "notes": null,
      "values": {
        "40": 296,
        "65": 256,
        "100": 237,
        "125": 227,
        "150": 220,
        "175": 213,
        "200": 205,
        "225": 198,
        "250": 192,
        "275": 186,
        "300": 181,
        "325": 177,
        "350": 175,
        "375": 174,
        "400": 174,
        "425": 174,
        "450": 174,
        "475": null,
        "500": null,
        "525": null,
        "550": null,
        "575": null,
        "600": null,
        "625": null,
        "650": null,
        "675": null,
        "700": null,
        "725": null,
        "750": null,
        "775": null,
        "800": null,
        "825": null,
        "850": null,
        "875": null,
        "900": null
      }
    },
    {
      "block": 52,
      "line_no": 22,
      "nominal_composition": "62Ni–28Mo–5Fe",
      "product_form": "Plate",
      "spec_no": "SB–333",
      "type_grade": null,
      "alloy_desig_uns_no": "N10001",
      "class_condition_temper": "Annealed",
      "size_thickness_mm": null,
      "min_tensile_strength_mpa": 690,
      "min_yield_strength_mpa": 310,
      "notes": null,
      "values": {
        "40": 310,
        "65": 291,
        "100": 279,
        "125": 272,
        "150": 266,
        "175": 260,
        "200": 255,
        "225": 251,
        "250": 247,
        "275": 243,
        "300": 240,
        "325": 237,
        "350": 235,
        "375": 233,
        "400": 230,
        "425": 229,
        "450": 228,
        "475": null,
        "500": null,
        "525": null,
        "550": null,
        "575": null,
        "600": null,
        "625": null,
        "650": null,
        "675": null,
        "700": null,
        "725": null,
        "750": null,
        "775": null,
        "800": null,
        "825": null,
        "850": null,
        "875": null,
        "900": null
      }
    },
    {
      "block": 52,
      "line_no": 23,
      "nominal_composition": "62Ni–28Mo–5Fe",
      "product_form": "Smls. & wld. fittings",
      "spec_no": "SB–366",
      "type_grade": null,
      "alloy_desig_uns_no": "N10001",
      "class_condition_temper": "Annealed",
      "size_thickness_mm": null,
      "min_tensile_strength_mpa": 690,
      "min_yield_strength_mpa": 310,
      "notes": null,
      "values": {
        "40": 310,
        "65": 291,
        "100": 279,
        "125": 272,
        "150": 266,
        "175": 260,
        "200": 255,
        "225": 251,
        "250": 247,
        "275": 243,
        "300": 240,
        "325": 237,
        "350": 235,
        "375": 233,
        "400": 230,
        "425": 229,
        "450": 228,
        "475": null,
        "500": null,
        "525": null,
        "550": null,
        "575": null,
        "600": null,
        "625": null,
        "650": null,
        "675": null,
        "700": null,
        "725": null,
        "750": null,
        "775": null,
        "800": null,
        "825": null,
        "850": null,
        "875": null,
        "900": null
      }
    },
    {
      "block": 52,
      "line_no": 24,
      "nominal_composition": "62Ni–28Mo–5Fe",
      "product_form": "Wld. pipe",
      "spec_no": "SB–619",
      "type_grade": null,
      "alloy_desig_uns_no": "N10001",
      "class_condition_temper": "Solution ann.",
      "size_thickness_mm": null,
      "min_tensile_strength_mpa": 690,
      "min_yield_strength_mpa": 310,
      "notes": null,
      "values": {
        "40": 310,
        "65": 291,
        "100": 279,
        "125": 272,
        "150": 266,
        "175": 260,
        "200": 255,
        "225": 251,
        "250": 247,
        "275": 243,
        "300": 240,
        "325": 237,
        "350": 235,
        "375": 233,
        "400": 230,
        "425": 229,
        "450": 228,
        "475": null,
        "500": null,
        "525": null,
        "550": null,
        "575": null,
        "600": null,
        "625": null,
        "650": null,
        "675": null,
        "700": null,
        "725": null,
        "750": null,
        "775": null,
        "800": null,
        "825": null,
        "850": null,
        "875": null,
        "900": null
      }
    },
    {
      "block": 52,
      "line_no": 25,
      "nominal_composition": "62Ni–28Mo–5Fe",
      "product_form": "Smls. pipe & tube",
      "spec_no": "SB–622",
      "type_grade": null,
      "alloy_desig_uns_no": "N10001",
      "class_condition_temper": "Solution ann.",
      "size_thickness_mm": null,
      "min_tensile_strength_mpa": 690,
      "min_yield_strength_mpa": 310,
      "notes": null,
      "values": {
        "40": 310,
        "65": 291,
        "100": 279,
        "125": 272,
        "150": 266,
        "175": 260,
        "200": 255,
        "225": 251,
        "250": 247,
        "275": 243,
        "300": 240,
        "325": 237,
        "350": 235,
        "375": 233,
        "400": 230,
        "425": 229,
        "450": 228,
        "475": null,
        "500": null,
        "525": null,
        "550": null,
        "575": null,
        "600": null,
        "625": null,
        "650": null,
        "675": null,
        "700": null,
        "725": null,
        "750": null,
        "775": null,
        "800": null,
        "825": null,
        "850": null,
        "875": null,
        "900": null
      }
    },
    {
      "block": 52,
      "line_no": 26,
      "nominal_composition": "62Ni–28Mo–5Fe",
      "product_form": "Wld. tube",
      "spec_no": "SB–626",
      "type_grade": null,
      "alloy_desig_uns_no": "N10001",
      "class_condition_temper": "Solution ann.",
      "size_thickness_mm": null,
      "min_tensile_strength_mpa": 690,
      "min_yield_strength_mpa": 310,
      "notes": null,
      "values": {
        "40": 310,
        "65": 291,
        "100": 279,
        "125": 272,
        "150": 266,
        "175": 260,
        "200": 255,
        "225": 251,
        "250": 247,
        "275": 243,
        "300": 240,
        "325": 237,
        "350": 235,
        "375": 233,
        "400": 230,
        "425": 229,
        "450": 228,
        "475": null,
        "500": null,
        "525": null,
        "550": null,
        "575": null,
        "600": null,
        "625": null,
        "650": null,
        "675": null,
        "700": null,
        "725": null,
        "750": null,
        "775": null,
        "800": null,
        "825": null,
        "850": null,
        "875": null,
        "900": null
      }
    },
    {
      "block": 52,
      "line_no": 27,
      "nominal_composition": "62Ni–28Mo–5Fe",
      "product_form": "Rod",
      "spec_no": "SB–335",
      "type_grade": null,
      "alloy_desig_uns_no": "N10001",
      "class_condition_temper": "Annealed",
      "size_thickness_mm": ">38.1",
      "min_tensile_strength_mpa": 690,
      "min_yield_strength_mpa": 315,
      "notes": null,
      "values": {
        "40": 317,
        "65": 297,
        "100": 286,
        "125": 278,
        "150": 271,
        "175": 266,
        "200": 261,
        "225": 256,
        "250": 252,
        "275": 249,
        "300": 245,
        "325": 242,
        "350": 240,
        "375": 238,
        "400": 236,
        "425": 234,
        "450": 232,
        "475": null,
        "500": null,
        "525": null,
        "550": null,
        "575": null,
        "600": null,
        "625": null,
        "650": null,
        "675": null,
        "700": null,
        "725": null,
        "750": null,
        "775": null,
        "800": null,
        "825": null,
        "850": null,
        "875": null,
        "900": null
      }
    },
    {
      "block": 52,
      "line_no": 28,
      "nominal_composition": "62Ni–28Mo–5Fe",
      "product_form": "Rod",
      "spec_no": "SB–335",
      "type_grade": null,
      "alloy_desig_uns_no": "N10001",
      "class_condition_temper": "Annealed",
      "size_thickness_mm": "7.94 < t ≤38.1",
      "min_tensile_strength_mpa": 795,
      "min_yield_strength_mpa": 315,
      "notes": null,
      "values": {
        "40": 317,
        "65": 297,
        "100": 286,
        "125": 278,
        "150": 271,
        "175": 266,
        "200": 261,
        "225": 256,
        "250": 252,
        "275": 249,
        "300": 245,
        "325": 242,
        "350": 240,
        "375": 238,
        "400": 236,
        "425": 234,
        "450": 232,
        "475": null,
        "500": null,
