Repository: danivelas0/asme-pcc

File: resources/bpvc_ii_d_metric_2025/table_y_1.json (part 66 of 71)
    "Min. Yield Strength, MPa",
    "Notes"
  ],
  "columns_values": [
        "525": null,
        "550": null,
        "575": null,
        "600": null,
        "625": null,
        "650": null,
        "675": null,
        "700": null,
        "725": null,
        "750": null,
        "775": null,
        "800": null,
        "825": null,
        "850": null,
        "875": null,
        "900": null
      }
    },
    {
      "block": 52,
      "line_no": 29,
      "nominal_composition": "62Ni–28Mo–5Fe",
      "product_form": "Sheet, strip",
      "spec_no": "SB–333",
      "type_grade": null,
      "alloy_desig_uns_no": "N10001",
      "class_condition_temper": "Annealed",
      "size_thickness_mm": null,
      "min_tensile_strength_mpa": 795,
      "min_yield_strength_mpa": 345,
      "notes": null,
      "values": {
        "40": 345,
        "65": 324,
        "100": 310,
        "125": 302,
        "150": 295,
        "175": 289,
        "200": 284,
        "225": 278,
        "250": 275,
        "275": 270,
        "300": 267,
        "325": 264,
        "350": 261,
        "375": 258,
        "400": 256,
        "425": 255,
        "450": 253,
        "475": null,
        "500": null,
        "525": null,
        "550": null,
        "575": null,
        "600": null,
        "625": null,
        "650": null,
        "675": null,
        "700": null,
        "725": null,
        "750": null,
        "775": null,
        "800": null,
        "825": null,
        "850": null,
        "875": null,
        "900": null
      }
    },
    {
      "block": 52,
      "line_no": 30,
      "nominal_composition": "70Ni–16Mo–7Cr–5Fe",
      "product_form": "Smls. & wld. fittings",
      "spec_no": "SB–366",
      "type_grade": null,
      "alloy_desig_uns_no": "N10003",
      "class_condition_temper": "Annealed",
      "size_thickness_mm": null,
      "min_tensile_strength_mpa": 690,
      "min_yield_strength_mpa": 275,
      "notes": null,
      "values": {
        "40": 276,
        "65": 260,
        "100": 247,
        "125": 239,
        "150": 231,
        "175": 225,
        "200": 219,
        "225": 214,
        "250": 209,
        "275": 205,
        "300": 202,
        "325": 199,
        "350": 196,
        "375": 194,
        "400": 192,
        "425": 191,
        "450": 189,
        "475": 188,
        "500": 188,
        "525": 187,
        "550": 186,
        "575": 185,
        "600": 185,
        "625": 184,
        "650": 183,
        "675": 182,
        "700": 181,
        "725": 179,
        "750": 178,
        "775": 175,
        "800": 173,
        "825": 170,
        "850": 166,
        "875": null,
        "900": null
      }
    },
    {
      "block": 52,
      "line_no": 31,
      "nominal_composition": "70Ni–16Mo–7Cr–5Fe",
      "product_form": "Plate, sheet, strip",
      "spec_no": "SB–434",
      "type_grade": null,
      "alloy_desig_uns_no": "N10003",
      "class_condition_temper": "Annealed",
      "size_thickness_mm": null,
      "min_tensile_strength_mpa": 690,
      "min_yield_strength_mpa": 275,
      "notes": null,
      "values": {
        "40": 276,
        "65": 260,
        "100": 247,
        "125": 239,
        "150": 231,
        "175": 225,
        "200": 219,
        "225": 214,
        "250": 209,
        "275": 205,
        "300": 202,
        "325": 199,
        "350": 196,
        "375": 194,
        "400": 192,
        "425": 191,
        "450": 189,
        "475": 188,
        "500": 188,
        "525": 187,
        "550": 186,
        "575": 185,
        "600": 185,
        "625": 184,
        "650": 183,
        "675": 182,
        "700": 181,
        "725": 179,
        "750": 178,
        "775": 175,
        "800": 173,
        "825": 170,
        "850": 166,
        "875": null,
        "900": null
      }
    },
    {
      "block": 52,
      "line_no": 32,
      "nominal_composition": "70Ni–16Mo–7Cr–5Fe",
      "product_form": "Rod",
      "spec_no": "SB–573",
      "type_grade": null,
      "alloy_desig_uns_no": "N10003",
      "class_condition_temper": "Annealed",
      "size_thickness_mm": null,
      "min_tensile_strength_mpa": 690,
      "min_yield_strength_mpa": 275,
      "notes": null,
      "values": {
        "40": 276,
        "65": 260,
        "100": 247,
        "125": 239,
        "150": 231,
        "175": 225,
        "200": 219,
        "225": 214,
        "250": 209,
        "275": 205,
        "300": 202,
        "325": 199,
        "350": 196,
        "375": 194,
        "400": 192,
        "425": 191,
        "450": 189,
        "475": 188,
        "500": 188,
        "525": 187,
        "550": 186,
        "575": 185,
        "600": 185,
        "625": 184,
        "650": 183,
        "675": 182,
        "700": 181,
        "725": 179,
        "750": 178,
        "775": 175,
        "800": 173,
        "825": 170,
        "850": 166,
        "875": null,
        "900": null
      }
    },
    {
      "block": 52,
      "line_no": 33,
      "nominal_composition": "62Ni–25Mo–8Cr–2Fe",
      "product_form": "Smls. & wld. fittings",
      "spec_no": "SB–366",
      "type_grade": null,
      "alloy_desig_uns_no": "N10242",
      "class_condition_temper": "Annealed",
      "size_thickness_mm": null,
      "min_tensile_strength_mpa": 725,
      "min_yield_strength_mpa": 310,
      "notes": null,
      "values": {
        "40": 310,
        "65": 302,
        "100": 289,
        "125": 279,
        "150": 270,
        "175": 262,
        "200": 256,
        "225": 251,
        "250": 248,
        "275": 246,
        "300": 245,
        "325": 245,
        "350": 244,
        "375": 242,
        "400": 240,
        "425": 237,
        "450": 233,
        "475": 229,
        "500": 225,
        "525": 223,
        "550": null,
        "575": null,
        "600": null,
        "625": null,
        "650": null,
        "675": null,
        "700": null,
        "725": null,
        "750": null,
        "775": null,
        "800": null,
        "825": null,
        "850": null,
        "875": null,
        "900": null
      }
    },
    {
      "block": 52,
      "line_no": 34,
      "nominal_composition": "62Ni–25Mo–8Cr–2Fe",
      "product_form": "Plate, sheet, strip",
      "spec_no": "SB–434",
      "type_grade": null,
      "alloy_desig_uns_no": "N10242",
      "class_condition_temper": "Annealed",
      "size_thickness_mm": null,
      "min_tensile_strength_mpa": 725,
      "min_yield_strength_mpa": 310,
      "notes": null,
      "values": {
        "40": 310,
        "65": 302,
        "100": 289,
        "125": 279,
        "150": 270,
        "175": 262,
        "200": 256,
        "225": 251,
        "250": 248,
        "275": 246,
        "300": 245,
        "325": 245,
        "350": 244,
        "375": 242,
        "400": 240,
        "425": 237,
        "450": 233,
        "475": 229,
        "500": 225,
        "525": 223,
        "550": null,
        "575": null,
        "600": null,
        "625": null,
        "650": null,
        "675": null,
        "700": null,
        "725": null,
        "750": null,
        "775": null,
        "800": null,
        "825": null,
        "850": null,
        "875": null,
        "900": null
      }
    },
    {
      "block": 52,
      "line_no": 35,
      "nominal_composition": "62Ni–25Mo–8Cr–2Fe",
      "product_form": "Forgings",
      "spec_no": "SB–564",
      "type_grade": null,
      "alloy_desig_uns_no": "N10242",
      "class_condition_temper": "Annealed",
      "size_thickness_mm": null,
      "min_tensile_strength_mpa": 725,
      "min_yield_strength_mpa": 310,
      "notes": null,
      "values": {
        "40": 310,
        "65": 302,
        "100": 289,
        "125": 279,
        "150": 270,
        "175": 262,
        "200": 256,
        "225": 251,
        "250": 248,
        "275": 246,
        "300": 245,
        "325": 245,
        "350": 244,
        "375": 242,
        "400": 240,
        "425": 237,
        "450": 233,
        "475": 229,
        "500": 225,
        "525": 223,
        "550": null,
        "575": null,
        "600": null,
        "625": null,
        "650": null,
        "675": null,
        "700": null,
        "725": null,
        "750": null,
        "775": null,
        "800": null,
        "825": null,
        "850": null,
        "875": null,
        "900": null
      }
    },
    {
      "block": 52,
      "line_no": 36,
      "nominal_composition": "62Ni–25Mo–8Cr–2Fe",
      "product_form": "Rod",
      "spec_no": "SB–573",
      "type_grade": null,
      "alloy_desig_uns_no": "N10242",
      "class_condition_temper": "Annealed",
      "size_thickness_mm": null,
      "min_tensile_strength_mpa": 725,
      "min_yield_strength_mpa": 310,
      "notes": null,
      "values": {
        "40": 310,
        "65": 302,
        "100": 289,
        "125": 279,
        "150": 270,
        "175": 262,
        "200": 256,
        "225": 251,
        "250": 248,
        "275": 246,
        "300": 245,
        "325": 245,
        "350": 244,
        "375": 242,
        "400": 240,
        "425": 237,
        "450": 233,
        "475": 229,
        "500": 225,
        "525": 223,
        "550": null,
        "575": null,
        "600": null,
        "625": null,
        "650": null,
        "675": null,
        "700": null,
        "725": null,
        "750": null,
        "775": null,
        "800": null,
        "825": null,
        "850": null,
        "875": null,
        "900": null
      }
    },
    {
      "block": 52,
      "line_no": 37,
      "nominal_composition": "62Ni–25Mo–8Cr–2Fe",
      "product_form": "Wld. pipe",
      "spec_no": "SB–619",
      "type_grade": null,
      "alloy_desig_uns_no": "N10242",
      "class_condition_temper": "Solution ann.",
      "size_thickness_mm": null,
      "min_tensile_strength_mpa": 725,
      "min_yield_strength_mpa": 310,
      "notes": null,
      "values": {
        "40": 310,
        "65": 302,
        "100": 289,
        "125": 279,
        "150": 270,
        "175": 262,
        "200": 256,
        "225": 251,
        "250": 248,
        "275": 246,
        "300": 245,
        "325": 245,
        "350": 244,
        "375": 242,
        "400": 240,
        "425": 237,
        "450": 233,
        "475": 229,
        "500": 225,
        "525": 223,
        "550": null,
        "575": null,
        "600": null,
        "625": null,
        "650": null,
        "675": null,
        "700": null,
        "725": null,
        "750": null,
        "775": null,
        "800": null,
        "825": null,
        "850": null,
        "875": null,
        "900": null
      }
    },
    {
      "block": 52,
      "line_no": 38,
      "nominal_composition": "62Ni–25Mo–8Cr–2Fe",
      "product_form": "Smls. pipe & tube",
      "spec_no": "SB–622",
      "type_grade": null,
      "alloy_desig_uns_no": "N10242",
      "class_condition_temper": "Solution ann.",
      "size_thickness_mm": null,
      "min_tensile_strength_mpa": 725,
      "min_yield_strength_mpa": 310,
      "notes": null,
      "values": {
        "40": 310,
        "65": 302,
        "100": 289,
        "125": 279,
        "150": 270,
        "175": 262,
        "200": 256,
        "225": 251,
        "250": 248,
        "275": 246,
        "300": 245,
        "325": 245,
        "350": 244,
        "375": 242,
        "400": 240,
        "425": 237,
        "450": 233,
        "475": 229,
        "500": 225,
        "525": 223,
        "550": null,
        "575": null,
        "600": null,
        "625": null,
        "650": null,
        "675": null,
        "700": null,
        "725": null,
        "750": null,
        "775": null,
        "800": null,
        "825": null,
        "850": null,
        "875": null,
        "900": null
      }
    },
    {
      "block": 52,
      "line_no": 39,
      "nominal_composition": "62Ni–25Mo–8Cr–2Fe",
      "product_form": "Wld. tube",
      "spec_no": "SB–626",
      "type_grade": null,
      "alloy_desig_uns_no": "N10242",
      "class_condition_temper": "Solution ann.",
      "size_thickness_mm": null,
      "min_tensile_strength_mpa": 725,
      "min_yield_strength_mpa": 310,
      "notes": null,
      "values": {
        "40": 310,
        "65": 302,
        "100": 289,
        "125": 279,
        "150": 270,
        "175": 262,
        "200": 256,
        "225": 251,
        "250": 248,
        "275": 246,
        "300": 245,
        "325": 245,
        "350": 244,
        "375": 242,
        "400": 240,
        "425": 237,
        "450": 233,
        "475": 229,
        "500": 225,
        "525": 223,
        "550": null,
        "575": null,
        "600": null,
        "625": null,
        "650": null,
        "675": null,
        "700": null,
        "725": null,
        "750": null,
        "775": null,
        "800": null,
        "825": null,
        "850": null,
        "875": null,
        "900": null
      }
    },
    {
      "block": 52,
      "line_no": 40,
      "nominal_composition": "54Ni–16Mo–15Cr",
      "product_form": "Smls. & wld. fittings",
      "spec_no": "SB–366",
      "type_grade": null,
      "alloy_desig_uns_no": "N10276",
      "class_condition_temper": "Solution ann.",
      "size_thickness_mm": null,
      "min_tensile_strength_mpa": 690,
      "min_yield_strength_mpa": 285,
      "notes": null,
      "values": {
        "40": 283,
        "65": 268,
        "100": 255,
        "125": 246,
        "150": 237,
        "175": 229,
        "200": 222,
        "225": 215,
        "250": 208,
        "275": 202,
        "300": 196,
        "325": 191,
        "350": 187,
        "375": 183,
        "400": 180,
        "425": 177,
        "450": 175,
        "475": 173,
        "500": 172,
        "525": 171,
        "550": 171,
        "575": 171,
        "600": 171,
        "625": 170,
        "650": 170,
        "675": 169,
        "700": 169,
        "725": null,
        "750": null,
        "775": null,
        "800": null,
        "825": null,
        "850": null,
        "875": null,
        "900": null
      }
    },
    {
      "block": 52,
      "line_no": 41,
      "nominal_composition": "54Ni–16Mo–15Cr",
      "product_form": "Forgings",
      "spec_no": "SB–462",
      "type_grade": null,
      "alloy_desig_uns_no": "N10276",
      "class_condition_temper": "Solution ann.",
      "size_thickness_mm": null,
      "min_tensile_strength_mpa": 690,
      "min_yield_strength_mpa": 285,
      "notes": null,
      "values": {
        "40": 283,
        "65": 268,
        "100": 255,
        "125": 246,
        "150": 237,
        "175": 229,
        "200": 222,
        "225": 215,
        "250": 208,
        "275": 202,
        "300": 196,
        "325": 191,
        "350": 187,
        "375": 183,
        "400": 180,
        "425": 177,
        "450": 175,
        "475": 173,
        "500": 172,
        "525": 171,
        "550": 171,
        "575": 171,
        "600": 171,
        "625": 170,
        "650": 170,
        "675": 169,
        "700": 169,
        "725": null,
        "750": null,
        "775": null,
        "800": null,
        "825": null,
        "850": null,
        "875": null,
        "900": null
      }
    },
    {
      "block": 52,
      "line_no": 42,
      "nominal_composition": "54Ni–16Mo–15Cr",
      "product_form": "Forgings",
      "spec_no": "SB–564",
      "type_grade": null,
      "alloy_desig_uns_no": "N10276",
      "class_condition_temper": "Solution ann.",
      "size_thickness_mm": null,
      "min_tensile_strength_mpa": 690,
      "min_yield_strength_mpa": 285,
      "notes": null,
      "values": {
        "40": 283,
        "65": 268,
        "100": 255,
        "125": 246,
        "150": 237,
        "175": 229,
        "200": 222,
        "225": 215,
        "250": 208,
        "275": 202,
        "300": 196,
        "325": 191,
        "350": 187,
        "375": 183,
        "400": 180,
        "425": 177,
        "450": 175,
        "475": 173,
        "500": 172,
        "525": 171,
        "550": 171,
        "575": 171,
        "600": 171,
        "625": 170,
        "650": 170,
        "675": 169,
        "700": 169,
        "725": null,
        "750": null,
        "775": null,
        "800": null,
        "825": null,
        "850": null,
        "875": null,
        "900": null
      }
    },
    {
      "block": 52,
      "line_no": 43,
      "nominal_composition": "54Ni–16Mo–15Cr",
      "product_form": "Rod",
      "spec_no": "SB–574",
      "type_grade": null,
      "alloy_desig_uns_no": "N10276",
      "class_condition_temper": "Solution ann.",
      "size_thickness_mm": null,
      "min_tensile_strength_mpa": 690,
      "min_yield_strength_mpa": 285,
      "notes": null,
      "values": {
        "40": 283,
        "65": 268,
        "100": 255,
        "125": 246,
        "150": 237,
        "175": 229,
        "200": 222,
        "225": 215,
        "250": 208,
        "275": 202,
        "300": 196,
        "325": 191,
        "350": 187,
        "375": 183,
        "400": 180,
        "425": 177,
        "450": 175,
        "475": 173,
        "500": 172,
        "525": 171,
        "550": 171,
        "575": 171,
        "600": 171,
        "625": 170,
        "650": 170,
        "675": 169,
        "700": 169,
        "725": null,
        "750": null,
        "775": null,
        "800": null,
        "825": null,
        "850": null,
        "875": null,
        "900": null
      }
    },
    {
      "block": 52,
      "line_no": 44,
      "nominal_composition": "54Ni–16Mo–15Cr",
      "product_form": "Plate, sheet, strip",
      "spec_no": "SB–575",
      "type_grade": null,
      "alloy_desig_uns_no": "N10276",
      "class_condition_temper": "Solution ann.",
      "size_thickness_mm": null,
      "min_tensile_strength_mpa": 690,
      "min_yield_strength_mpa": 285,
      "notes": null,
      "values": {
        "40": 283,
        "65": 268,
        "100": 255,
        "125": 246,
        "150": 237,
        "175": 229,
        "200": 222,
        "225": 215,
        "250": 208,
        "275": 202,
        "300": 196,
        "325": 191,
        "350": 187,
        "375": 183,
        "400": 180,
        "425": 177,
        "450": 175,
        "475": 173,
        "500": 172,
        "525": 171,
        "550": 171,
        "575": 171,
        "600": 171,
        "625": 170,
        "650": 170,
        "675": 169,
        "700": 169,
        "725": null,
        "750": null,
        "775": null,
        "800": null,
        "825": null,
        "850": null,
        "875": null,
        "900": null
      }
    },
    {
      "block": 52,
      "line_no": 45,
      "nominal_composition": "54Ni–16Mo–15Cr",
      "product_form": "Wld. pipe",
      "spec_no": "SB–619",
      "type_grade": null,
      "alloy_desig_uns_no": "N10276",
      "class_condition_temper": "Solution ann.",
      "size_thickness_mm": null,
      "min_tensile_strength_mpa": 690,
      "min_yield_strength_mpa": 285,
      "notes": null,
      "values": {
        "40": 283,
        "65": 268,
        "100": 255,
        "125": 246,
        "150": 237,
        "175": 229,
        "200": 222,
        "225": 215,
        "250": 208,
        "275": 202,
        "300": 196,
        "325": 191,
        "350": 187,
        "375": 183,
        "400": 180,
        "425": 177,
        "450": 175,
        "475": 173,
        "500": 172,
        "525": 171,
        "550": 171,
        "575": 171,
        "600": 171,
        "625": 170,
        "650": 170,
        "675": 169,
        "700": 169,
        "725": null,
        "750": null,
        "775": null,
        "800": null,
        "825": null,
        "850": null,
        "875": null,
        "900": null
      }
    },
    {
      "block": 53,
      "line_no": 1,
      "nominal_composition": "54Ni–16Mo–15Cr",
      "product_form": "Smls. pipe & tube",
      "spec_no": "SB–622",
      "type_grade": null,
      "alloy_desig_uns_no": "N10276",
      "class_condition_temper": "Solution ann.",
      "size_thickness_mm": null,
      "min_tensile_strength_mpa": 690,
      "min_yield_strength_mpa": 285,
      "notes": null,
      "values": {
        "40": 283,
        "65": 268,
        "100": 255,
        "125": 246,
        "150": 237,
        "175": 229,
        "200": 222,
        "225": 215,
        "250": 208,
        "275": 202,
        "300": 196,
        "325": 191,
        "350": 187,
        "375": 183,
        "400": 180,
        "425": 177,
        "450": 175,
        "475": 173,
        "500": 172,
        "525": 171,
        "550": 171,
        "575": 171,
        "600": 171,
        "625": 170,
        "650": 170,
        "675": 169,
        "700": 169,
        "725": null,
        "750": null,
        "775": null,
        "800": null,
        "825": null,
        "850": null,
        "875": null,
        "900": null
      }
    },
    {
      "block": 53,
      "line_no": 2,
      "nominal_composition": "54Ni–16Mo–15Cr",
      "product_form": "Wld. tube",
      "spec_no": "SB–626",
      "type_grade": null,
      "alloy_desig_uns_no": "N10276",
      "class_condition_temper": "Solution ann.",
      "size_thickness_mm": null,
      "min_tensile_strength_mpa": 690,
      "min_yield_strength_mpa": 285,
      "notes": null,
      "values": {
        "40": 283,
        "65": 268,
        "100": 255,
        "125": 246,
        "150": 237,
        "175": 229,
        "200": 222,
        "225": 215,
        "250": 208,
        "275": 202,
        "300": 196,
        "325": 191,
        "350": 187,
        "375": 183,
        "400": 180,
        "425": 177,
        "450": 175,
        "475": 173,
        "500": 172,
        "525": 171,
        "550": 171,
        "575": 171,
        "600": 171,
        "625": 170,
        "650": 170,
        "675": 169,
        "700": 169,
        "725": null,
        "750": null,
        "775": null,
        "800": null,
        "825": null,
        "850": null,
        "875": null,
        "900": null
      }
    },
    {
      "block": 53,
      "line_no": 3,
      "nominal_composition": "62Ni–22Mo–15Cr",
      "product_form": "Smls. & wld. fittings",
      "spec_no": "SB–366",
      "type_grade": null,
      "alloy_desig_uns_no": "N10362",
      "class_condition_temper": "Solution ann.",
      "size_thickness_mm": null,
      "min_tensile_strength_mpa": 725,
      "min_yield_strength_mpa": 310,
      "notes": null,
      "values": {
        "40": 310,
        "65": 289,
        "100": 273,
        "125": 263,
        "150": 253,
        "175": 244,
        "200": 236,
        "225": 229,
        "250": 224,
        "275": 219,
        "300": 215,
        "325": 211,
        "350": 209,
        "375": 206,
        "400": 205,
        "425": 203,
        "450": 200,
        "475": null,
        "500": null,
        "525": null,
        "550": null,
        "575": null,
        "600": null,
        "625": null,
        "650": null,
        "675": null,
        "700": null,
        "725": null,
        "750": null,
        "775": null,
        "800": null,
        "825": null,
        "850": null,
        "875": null,
        "900": null
      }
    },
    {
      "block": 53,
      "line_no": 4,
      "nominal_composition": "62Ni–22Mo–15Cr",
      "product_form": "Forgings",
      "spec_no": "SB–462",
      "type_grade": null,
      "alloy_desig_uns_no": "N10362",
      "class_condition_temper": "Solution ann.",
      "size_thickness_mm": null,
      "min_tensile_strength_mpa": 725,
      "min_yield_strength_mpa": 310,
      "notes": null,
      "values": {
        "40": 310,
        "65": 289,
        "100": 273,
        "125": 263,
        "150": 253,
        "175": 244,
        "200": 236,
        "225": 229,
        "250": 224,
        "275": 219,
        "300": 215,
        "325": 211,
        "350": 209,
        "375": 206,
        "400": 205,
        "425": 203,
        "450": 200,
        "475": null,
        "500": null,
        "525": null,
        "550": null,
        "575": null,
        "600": null,
        "625": null,
        "650": null,
        "675": null,
        "700": null,
        "725": null,
        "750": null,
        "775": null,
        "800": null,
        "825": null,
        "850": null,
        "875": null,
        "900": null
      }
    },
    {
      "block": 53,
      "line_no": 5,
      "nominal_composition": "62Ni–22Mo–15Cr",
      "product_form": "Forgings",
      "spec_no": "SB–564",
      "type_grade": null,
      "alloy_desig_uns_no": "N10362",
      "class_condition_temper": "Solution ann.",
      "size_thickness_mm": null,
      "min_tensile_strength_mpa": 725,
      "min_yield_strength_mpa": 310,
      "notes": null,
      "values": {
        "40": 310,
        "65": 289,
        "100": 273,
        "125": 263,
        "150": 253,
        "175": 244,
        "200": 236,
        "225": 229,
        "250": 224,
        "275": 219,
        "300": 215,
        "325": 211,
        "350": 209,
        "375": 206,
        "400": 205,
        "425": 203,
        "450": 200,
        "475": null,
        "500": null,
        "525": null,
        "550": null,
        "575": null,
        "600": null,
        "625": null,
        "650": null,
        "675": null,
        "700": null,
        "725": null,
        "750": null,
        "775": null,
        "800": null,
        "825": null,
        "850": null,
        "875": null,
        "900": null
      }
    },
    {
      "block": 53,
      "line_no": 6,
      "nominal_composition": "62Ni–22Mo–15Cr",
      "product_form": "Rod",
      "spec_no": "SB–574",
      "type_grade": null,
      "alloy_desig_uns_no": "N10362",
      "class_condition_temper": "Solution ann.",
      "size_thickness_mm": null,
      "min_tensile_strength_mpa": 725,
      "min_yield_strength_mpa": 310,
      "notes": null,
      "values": {
        "40": 310,
        "65": 289,
        "100": 273,
        "125": 263,
        "150": 253,
        "175": 244,
        "200": 236,
        "225": 229,
        "250": 224,
        "275": 219,
        "300": 215,
        "325": 211,
        "350": 209,
        "375": 206,
        "400": 205,
        "425": 203,
        "450": 200,
        "475": null,
        "500": null,
        "525": null,
        "550": null,
        "575": null,
        "600": null,
        "625": null,
        "650": null,
        "675": null,
        "700": null,
        "725": null,
        "750": null,
        "775": null,
        "800": null,
        "825": null,
        "850": null,
        "875": null,
        "900": null
      }
    },
    {
      "block": 53,
      "line_no": 7,
      "nominal_composition": "62Ni–22Mo–15Cr",
      "product_form": "Plate, sheet, strip",
      "spec_no": "SB–575",
      "type_grade": null,
      "alloy_desig_uns_no": "N10362",
      "class_condition_temper": "Solution ann.",
      "size_thickness_mm": null,
      "min_tensile_strength_mpa": 725,
      "min_yield_strength_mpa": 310,
      "notes": null,
      "values": {
        "40": 310,
        "65": 289,
        "100": 273,
        "125": 263,
        "150": 253,
        "175": 244,
        "200": 236,
        "225": 229,
        "250": 224,
        "275": 219,
        "300": 215,
        "325": 211,
        "350": 209,
        "375": 206,
        "400": 205,
        "425": 203,
        "450": 200,
        "475": null,
        "500": null,
        "525": null,
        "550": null,
        "575": null,
        "600": null,
        "625": null,
        "650": null,
        "675": null,
        "700": null,
        "725": null,
        "750": null,
        "775": null,
        "800": null,
        "825": null,
        "850": null,
        "875": null,
        "900": null
      }
    },
    {
      "block": 53,
      "line_no": 8,
      "nominal_composition": "62Ni–22Mo–15Cr",
      "product_form": "Wld. pipe",
      "spec_no": "SB–619",
      "type_grade": null,
      "alloy_desig_uns_no": "N10362",
      "class_condition_temper": "Solution ann.",
      "size_thickness_mm": null,
      "min_tensile_strength_mpa": 725,
      "min_yield_strength_mpa": 310,
      "notes": null,
      "values": {
        "40": 310,
        "65": 289,
        "100": 273,
        "125": 263,
        "150": 253,
        "175": 244,
        "200": 236,
        "225": 229,
        "250": 224,
        "275": 219,
        "300": 215,
        "325": 211,
        "350": 209,
        "375": 206,
        "400": 205,
        "425": 203,
        "450": 200,
        "475": null,
        "500": null,
        "525": null,
        "550": null,
        "575": null,
        "600": null,
        "625": null,
        "650": null,
        "675": null,
        "700": null,
        "725": null,
        "750": null,
        "775": null,
        "800": null,
        "825": null,
        "850": null,
        "875": null,
        "900": null
      }
    },
    {
      "block": 53,
      "line_no": 9,
      "nominal_composition": "62Ni–22Mo–15Cr",
      "product_form": "Smls. pipe & tube",
      "spec_no": "SB–622",
      "type_grade": null,
      "alloy_desig_uns_no": "N10362",
      "class_condition_temper": "Solution ann.",
      "size_thickness_mm": null,
      "min_tensile_strength_mpa": 725,
      "min_yield_strength_mpa": 310,
      "notes": null,
      "values": {
        "40": 310,
        "65": 289,
        "100": 273,
        "125": 263,
        "150": 253,
        "175": 244,
        "200": 236,
        "225": 229,
        "250": 224,
        "275": 219,
        "300": 215,
        "325": 211,
        "350": 209,
        "375": 206,
        "400": 205,
        "425": 203,
        "450": 200,
        "475": null,
        "500": null,
        "525": null,
        "550": null,
        "575": null,
        "600": null,
        "625": null,
        "650": null,
        "675": null,
        "700": null,
        "725": null,
        "750": null,
        "775": null,
        "800": null,
        "825": null,
        "850": null,
        "875": null,
        "900": null
      }
    },
    {
      "block": 53,
      "line_no": 10,
      "nominal_composition": "62Ni–22Mo–15Cr",
      "product_form": "Wld. tube",
      "spec_no": "SB–626",
      "type_grade": null,
      "alloy_desig_uns_no": "N10362",
      "class_condition_temper": "Solution ann.",
      "size_thickness_mm": null,
      "min_tensile_strength_mpa": 725,
      "min_yield_strength_mpa": 310,
      "notes": null,
      "values": {
        "40": 310,
        "65": 289,
        "100": 273,
        "125": 263,
        "150": 253,
        "175": 244,
        "200": 236,
        "225": 229,
        "250": 224,
        "275": 219,
        "300": 215,
        "325": 211,
        "350": 209,
        "375": 206,
        "400": 205,
        "425": 203,
        "450": 200,
        "475": null,
        "500": null,
        "525": null,
        "550": null,
        "575": null,
        "600": null,
        "625": null,
        "650": null,
        "675": null,
        "700": null,
        "725": null,
        "750": null,
        "775": null,
        "800": null,
        "825": null,
        "850": null,
        "875": null,
        "900": null
      }
    },
    {
      "block": 53,
      "line_no": 11,
      "nominal_composition": "Ni–28Mo–3Fe–1.3Cr–0.25Al",
      "product_form": "Plate, sheet, strip",
      "spec_no": "SB–333",
      "type_grade": null,
      "alloy_desig_uns_no": "N10629",
      "class_condition_temper": "Solution ann.",
      "size_thickness_mm": null,
      "min_tensile_strength_mpa": 760,
      "min_yield_strength_mpa": 350,
      "notes": null,
      "values": {
        "40": 352,
        "65": 338,
        "100": 322,
        "125": 313,
        "150": 306,
        "175": 299,
        "200": 292,
        "225": 286,
        "250": 281,
        "275": 277,
        "300": 273,
        "325": 269,
        "350": 266,
        "375": 264,
        "400": 261,
        "425": 260,
        "450": 258,
        "475": 257,
        "500": 256,
        "525": 255,
        "550": null,
        "575": null,
        "600": null,
        "625": null,
        "650": null,
        "675": null,
        "700": null,
        "725": null,
        "750": null,
        "775": null,
        "800": null,
        "825": null,
        "850": null,
        "875": null,
        "900": null
      }
    },
    {
      "block": 53,
      "line_no": 12,
      "nominal_composition": "Ni–28Mo–3Fe–1.3Cr–0.25Al",
      "product_form": "Rod",
      "spec_no": "SB–335",
      "type_grade": null,
      "alloy_desig_uns_no": "N10629",
      "class_condition_temper": "Solution ann.",
      "size_thickness_mm": null,
      "min_tensile_strength_mpa": 760,
      "min_yield_strength_mpa": 350,
      "notes": null,
      "values": {
        "40": 352,
        "65": 338,
        "100": 322,
        "125": 313,
        "150": 306,
        "175": 299,
        "200": 292,
        "225": 286,
        "250": 281,
        "275": 277,
        "300": 273,
        "325": 269,
        "350": 266,
        "375": 264,
        "400": 261,
        "425": 260,
        "450": 258,
        "475": 257,
        "500": 256,
        "525": 255,
        "550": null,
        "575": null,
        "600": null,
        "625": null,
        "650": null,
        "675": null,
        "700": null,
        "725": null,
        "750": null,
        "775": null,
        "800": null,
        "825": null,
        "850": null,
        "875": null,
        "900": null
      }
    },
    {
      "block": 53,
      "line_no": 13,
      "nominal_composition": "Ni–28Mo–3Fe–1.3Cr–0.25Al",
      "product_form": "Smls. & wld. fittings",
      "spec_no": "SB–366",
      "type_grade": null,
      "alloy_desig_uns_no": "N10629",
      "class_condition_temper": "Solution ann.",
      "size_thickness_mm": null,
      "min_tensile_strength_mpa": 760,
      "min_yield_strength_mpa": 350,
      "notes": null,
      "values": {
        "40": 352,
        "65": 338,
        "100": 322,
        "125": 313,
        "150": 306,
        "175": 299,
        "200": 292,
        "225": 286,
        "250": 281,
        "275": 277,
        "300": 273,
        "325": 269,
        "350": 266,
        "375": 264,
        "400": 261,
        "425": 260,
        "450": 258,
        "475": 257,
        "500": 256,
        "525": 255,
        "550": null,
        "575": null,
        "600": null,
        "625": null,
        "650": null,
        "675": null,
        "700": null,
        "725": null,
        "750": null,
        "775": null,
        "800": null,
        "825": null,
        "850": null,
        "875": null,
        "900": null
      }
    },
    {
      "block": 53,
      "line_no": 14,
      "nominal_composition": "Ni–28Mo–3Fe–1.3Cr–0.25Al",
      "product_form": "Forgings",
      "spec_no": "SB–564",
      "type_grade": null,
      "alloy_desig_uns_no": "N10629",
      "class_condition_temper": "Solution ann.",
      "size_thickness_mm": null,
      "min_tensile_strength_mpa": 760,
      "min_yield_strength_mpa": 350,
      "notes": null,
      "values": {
        "40": 352,
        "65": 338,
        "100": 322,
        "125": 313,
        "150": 306,
        "175": 299,
        "200": 292,
        "225": 286,
        "250": 281,
        "275": 277,
        "300": 273,
        "325": 269,
        "350": 266,
        "375": 264,
        "400": 261,
        "425": 260,
        "450": 258,
        "475": 257,
        "500": 256,
        "525": 255,
        "550": null,
        "575": null,
        "600": null,
        "625": null,
        "650": null,
        "675": null,
        "700": null,
        "725": null,
        "750": null,
        "775": null,
        "800": null,
        "825": null,
        "850": null,
        "875": null,
        "900": null
      }
    },
    {
      "block": 53,
      "line_no": 15,
      "nominal_composition": "Ni–28Mo–3Fe–1.3Cr–0.25Al",
      "product_form": "Wld. pipe",
      "spec_no": "SB–619",
      "type_grade": null,
      "alloy_desig_uns_no": "N10629",
      "class_condition_temper": "Solution ann.",
      "size_thickness_mm": null,
      "min_tensile_strength_mpa": 760,
      "min_yield_strength_mpa": 350,
      "notes": null,
      "values": {
        "40": 352,
        "65": 338,
        "100": 322,
        "125": 313,
        "150": 306,
        "175": 299,
        "200": 292,
        "225": 286,
        "250": 281,
        "275": 277,
        "300": 273,
        "325": 269,
        "350": 266,
        "375": 264,
        "400": 261,
        "425": 260,
        "450": 258,
        "475": 257,
        "500": 256,
        "525": 255,
        "550": null,
        "575": null,
        "600": null,
        "625": null,
        "650": null,
        "675": null,
        "700": null,
        "725": null,
        "750": null,
        "775": null,
        "800": null,
        "825": null,
        "850": null,
        "875": null,
        "900": null
      }
    },
    {
      "block": 53,
      "line_no": 16,
      "nominal_composition": "Ni–28Mo–3Fe–1.3Cr–0.25Al",
      "product_form": "Smls. pipe & tube",
      "spec_no": "SB–622",
      "type_grade": null,
      "alloy_desig_uns_no": "N10629",
      "class_condition_temper": "Solution ann.",
      "size_thickness_mm": null,
      "min_tensile_strength_mpa": 760,
      "min_yield_strength_mpa": 350,
      "notes": null,
      "values": {
        "40": 352,
        "65": 338,
        "100": 322,
        "125": 313,
        "150": 306,
        "175": 299,
        "200": 292,
        "225": 286,
        "250": 281,
        "275": 277,
        "300": 273,
        "325": 269,
        "350": 266,
        "375": 264,
        "400": 261,
        "425": 260,
        "450": 258,
        "475": 257,
        "500": 256,
        "525": 255,
        "550": null,
        "575": null,
        "600": null,
        "625": null,
        "650": null,
        "675": null,
        "700": null,
        "725": null,
        "750": null,
        "775": null,
        "800": null,
        "825": null,
        "850": null,
        "875": null,
        "900": null
      }
    },
    {
      "block": 53,
      "line_no": 17,
      "nominal_composition": "Ni–28Mo–3Fe–1.3Cr–0.25Al",
      "product_form": "Wld. tube",
      "spec_no": "SB–626",
      "type_grade": null,
      "alloy_desig_uns_no": "N10629",
      "class_condition_temper": "Solution ann.",
      "size_thickness_mm": null,
      "min_tensile_strength_mpa": 760,
      "min_yield_strength_mpa": 350,
      "notes": null,
      "values": {
        "40": 352,
        "65": 338,
        "100": 322,
        "125": 313,
        "150": 306,
        "175": 299,
        "200": 292,
        "225": 286,
        "250": 281,
        "275": 277,
        "300": 273,
        "325": 269,
        "350": 266,
        "375": 264,
        "400": 261,
        "425": 260,
        "450": 258,
        "475": 257,
        "500": 256,
        "525": 255,
        "550": null,
        "575": null,
        "600": null,
        "625": null,
        "650": null,
        "675": null,
        "700": null,
        "725": null,
        "750": null,
        "775": null,
        "800": null,
        "825": null,
        "850": null,
        "875": null,
        "900": null
      }
    },
    {
      "block": 53,
      "line_no": 18,
      "nominal_composition": "65Ni–28Mo–2Fe",
      "product_form": "Smls. & wld. fittings",
      "spec_no": "SB–366",
      "type_grade": null,
      "alloy_desig_uns_no": "N10665",
      "class_condition_temper": "Annealed",
      "size_thickness_mm": null,
      "min_tensile_strength_mpa": 760,
      "min_yield_strength_mpa": 350,
      "notes": null,
      "values": {
        "40": 352,
        "65": 339,
        "100": 328,
        "125": 320,
        "150": 313,
        "175": 306,
        "200": 300,
        "225": 295,
        "250": 291,
        "275": 287,
        "300": 283,
        "325": 280,
        "350": 277,
