Repository: danivelas0/asme-pcc

File: resources/bpvc_ii_d_metric_2025/table_y_1.json (part 67 of 71)
    "Min. Yield Strength, MPa",
    "Notes"
  ],
  "columns_values": [
        "375": 274,
        "400": 271,
        "425": 267,
        "450": 263,
        "475": 258,
        "500": 254,
        "525": 249,
        "550": null,
        "575": null,
        "600": null,
        "625": null,
        "650": null,
        "675": null,
        "700": null,
        "725": null,
        "750": null,
        "775": null,
        "800": null,
        "825": null,
        "850": null,
        "875": null,
        "900": null
      }
    },
    {
      "block": 53,
      "line_no": 19,
      "nominal_composition": "65Ni–28Mo–2Fe",
      "product_form": "Wld. pipe",
      "spec_no": "SB–619",
      "type_grade": null,
      "alloy_desig_uns_no": "N10665",
      "class_condition_temper": "Annealed",
      "size_thickness_mm": null,
      "min_tensile_strength_mpa": 760,
      "min_yield_strength_mpa": 350,
      "notes": null,
      "values": {
        "40": 352,
        "65": 339,
        "100": 328,
        "125": 320,
        "150": 313,
        "175": 306,
        "200": 300,
        "225": 295,
        "250": 291,
        "275": 287,
        "300": 283,
        "325": 280,
        "350": 277,
        "375": 274,
        "400": 271,
        "425": 267,
        "450": 263,
        "475": 258,
        "500": 254,
        "525": 249,
        "550": null,
        "575": null,
        "600": null,
        "625": null,
        "650": null,
        "675": null,
        "700": null,
        "725": null,
        "750": null,
        "775": null,
        "800": null,
        "825": null,
        "850": null,
        "875": null,
        "900": null
      }
    },
    {
      "block": 53,
      "line_no": 20,
      "nominal_composition": "65Ni–28Mo–2Fe",
      "product_form": "Wld. tube",
      "spec_no": "SB–626",
      "type_grade": null,
      "alloy_desig_uns_no": "N10665",
      "class_condition_temper": "Annealed",
      "size_thickness_mm": null,
      "min_tensile_strength_mpa": 760,
      "min_yield_strength_mpa": 350,
      "notes": null,
      "values": {
        "40": 352,
        "65": 339,
        "100": 328,
        "125": 320,
        "150": 313,
        "175": 306,
        "200": 300,
        "225": 295,
        "250": 291,
        "275": 287,
        "300": 283,
        "325": 280,
        "350": 277,
        "375": 274,
        "400": 271,
        "425": 267,
        "450": 263,
        "475": 258,
        "500": 254,
        "525": 249,
        "550": null,
        "575": null,
        "600": null,
        "625": null,
        "650": null,
        "675": null,
        "700": null,
        "725": null,
        "750": null,
        "775": null,
        "800": null,
        "825": null,
        "850": null,
        "875": null,
        "900": null
      }
    },
    {
      "block": 53,
      "line_no": 21,
      "nominal_composition": "65Ni–28Mo–2Fe",
      "product_form": "Plate, sheet, strip",
      "spec_no": "SB–333",
      "type_grade": null,
      "alloy_desig_uns_no": "N10665",
      "class_condition_temper": "Solution ann.",
      "size_thickness_mm": null,
      "min_tensile_strength_mpa": 760,
      "min_yield_strength_mpa": 350,
      "notes": null,
      "values": {
        "40": 352,
        "65": 339,
        "100": 328,
        "125": 320,
        "150": 313,
        "175": 306,
        "200": 300,
        "225": 295,
        "250": 291,
        "275": 287,
        "300": 283,
        "325": 280,
        "350": 277,
        "375": 274,
        "400": 271,
        "425": 267,
        "450": 263,
        "475": 258,
        "500": 254,
        "525": 249,
        "550": null,
        "575": null,
        "600": null,
        "625": null,
        "650": null,
        "675": null,
        "700": null,
        "725": null,
        "750": null,
        "775": null,
        "800": null,
        "825": null,
        "850": null,
        "875": null,
        "900": null
      }
    },
    {
      "block": 53,
      "line_no": 22,
      "nominal_composition": "65Ni–28Mo–2Fe",
      "product_form": "Rod",
      "spec_no": "SB–335",
      "type_grade": null,
      "alloy_desig_uns_no": "N10665",
      "class_condition_temper": "Solution ann.",
      "size_thickness_mm": null,
      "min_tensile_strength_mpa": 760,
      "min_yield_strength_mpa": 350,
      "notes": null,
      "values": {
        "40": 352,
        "65": 339,
        "100": 328,
        "125": 320,
        "150": 313,
        "175": 306,
        "200": 300,
        "225": 295,
        "250": 291,
        "275": 287,
        "300": 283,
        "325": 280,
        "350": 277,
        "375": 274,
        "400": 271,
        "425": 267,
        "450": 263,
        "475": 258,
        "500": 254,
        "525": 249,
        "550": null,
        "575": null,
        "600": null,
        "625": null,
        "650": null,
        "675": null,
        "700": null,
        "725": null,
        "750": null,
        "775": null,
        "800": null,
        "825": null,
        "850": null,
        "875": null,
        "900": null
      }
    },
    {
      "block": 53,
      "line_no": 23,
      "nominal_composition": "65Ni–28Mo–2Fe",
      "product_form": "Forgings",
      "spec_no": "SB–462",
      "type_grade": null,
      "alloy_desig_uns_no": "N10665",
      "class_condition_temper": "Solution ann.",
      "size_thickness_mm": null,
      "min_tensile_strength_mpa": 760,
      "min_yield_strength_mpa": 350,
      "notes": null,
      "values": {
        "40": 352,
        "65": 339,
        "100": 328,
        "125": 320,
        "150": 313,
        "175": 306,
        "200": 300,
        "225": 295,
        "250": 291,
        "275": 287,
        "300": 283,
        "325": 280,
        "350": 277,
        "375": 274,
        "400": 271,
        "425": 267,
        "450": 263,
        "475": 258,
        "500": 254,
        "525": 249,
        "550": null,
        "575": null,
        "600": null,
        "625": null,
        "650": null,
        "675": null,
        "700": null,
        "725": null,
        "750": null,
        "775": null,
        "800": null,
        "825": null,
        "850": null,
        "875": null,
        "900": null
      }
    },
    {
      "block": 53,
      "line_no": 24,
      "nominal_composition": "65Ni–28Mo–2Fe",
      "product_form": "Forgings",
      "spec_no": "SB–564",
      "type_grade": null,
      "alloy_desig_uns_no": "N10665",
      "class_condition_temper": "Solution ann.",
      "size_thickness_mm": null,
      "min_tensile_strength_mpa": 760,
      "min_yield_strength_mpa": 350,
      "notes": null,
      "values": {
        "40": 352,
        "65": 339,
        "100": 328,
        "125": 320,
        "150": 313,
        "175": 306,
        "200": 300,
        "225": 295,
        "250": 291,
        "275": 287,
        "300": 283,
        "325": 280,
        "350": 277,
        "375": 274,
        "400": 271,
        "425": 267,
        "450": 263,
        "475": 258,
        "500": 254,
        "525": 249,
        "550": null,
        "575": null,
        "600": null,
        "625": null,
        "650": null,
        "675": null,
        "700": null,
        "725": null,
        "750": null,
        "775": null,
        "800": null,
        "825": null,
        "850": null,
        "875": null,
        "900": null
      }
    },
    {
      "block": 53,
      "line_no": 25,
      "nominal_composition": "65Ni–28Mo–2Fe",
      "product_form": "Wld. pipe",
      "spec_no": "SB–619",
      "type_grade": null,
      "alloy_desig_uns_no": "N10665",
      "class_condition_temper": "Solution ann.",
      "size_thickness_mm": null,
      "min_tensile_strength_mpa": 760,
      "min_yield_strength_mpa": 350,
      "notes": null,
      "values": {
        "40": 352,
        "65": 339,
        "100": 328,
        "125": 320,
        "150": 313,
        "175": 306,
        "200": 300,
        "225": 295,
        "250": 291,
        "275": 287,
        "300": 283,
        "325": 280,
        "350": 277,
        "375": 274,
        "400": 271,
        "425": 267,
        "450": 263,
        "475": 258,
        "500": 254,
        "525": 249,
        "550": null,
        "575": null,
        "600": null,
        "625": null,
        "650": null,
        "675": null,
        "700": null,
        "725": null,
        "750": null,
        "775": null,
        "800": null,
        "825": null,
        "850": null,
        "875": null,
        "900": null
      }
    },
    {
      "block": 53,
      "line_no": 26,
      "nominal_composition": "65Ni–28Mo–2Fe",
      "product_form": "Smls. pipe & tube",
      "spec_no": "SB–622",
      "type_grade": null,
      "alloy_desig_uns_no": "N10665",
      "class_condition_temper": "Solution ann.",
      "size_thickness_mm": null,
      "min_tensile_strength_mpa": 760,
      "min_yield_strength_mpa": 350,
      "notes": null,
      "values": {
        "40": 352,
        "65": 339,
        "100": 328,
        "125": 320,
        "150": 313,
        "175": 306,
        "200": 300,
        "225": 295,
        "250": 291,
        "275": 287,
        "300": 283,
        "325": 280,
        "350": 277,
        "375": 274,
        "400": 271,
        "425": 267,
        "450": 263,
        "475": 258,
        "500": 254,
        "525": 249,
        "550": null,
        "575": null,
        "600": null,
        "625": null,
        "650": null,
        "675": null,
        "700": null,
        "725": null,
        "750": null,
        "775": null,
        "800": null,
        "825": null,
        "850": null,
        "875": null,
        "900": null
      }
    },
    {
      "block": 53,
      "line_no": 27,
      "nominal_composition": "65Ni–28Mo–2Fe",
      "product_form": "Wld. tube",
      "spec_no": "SB–626",
      "type_grade": null,
      "alloy_desig_uns_no": "N10665",
      "class_condition_temper": "Solution ann.",
      "size_thickness_mm": null,
      "min_tensile_strength_mpa": 760,
      "min_yield_strength_mpa": 350,
      "notes": null,
      "values": {
        "40": 352,
        "65": 339,
        "100": 328,
        "125": 320,
        "150": 313,
        "175": 306,
        "200": 300,
        "225": 295,
        "250": 291,
        "275": 287,
        "300": 283,
        "325": 280,
        "350": 277,
        "375": 274,
        "400": 271,
        "425": 267,
        "450": 263,
        "475": 258,
        "500": 254,
        "525": 249,
        "550": null,
        "575": null,
        "600": null,
        "625": null,
        "650": null,
        "675": null,
        "700": null,
        "725": null,
        "750": null,
        "775": null,
        "800": null,
        "825": null,
        "850": null,
        "875": null,
        "900": null
      }
    },
    {
      "block": 53,
      "line_no": 28,
      "nominal_composition": "65Ni–29.5Mo–2Fe–2Cr",
      "product_form": "Plate, sheet, strip",
      "spec_no": "SB–333",
      "type_grade": null,
      "alloy_desig_uns_no": "N10675",
      "class_condition_temper": "Solution ann.",
      "size_thickness_mm": null,
      "min_tensile_strength_mpa": 760,
      "min_yield_strength_mpa": 350,
      "notes": null,
      "values": {
        "40": 352,
        "65": 340,
        "100": 327,
        "125": 320,
        "150": 313,
        "175": 306,
        "200": 299,
        "225": 292,
        "250": 286,
        "275": 280,
        "300": 275,
        "325": 270,
        "350": 266,
        "375": 262,
        "400": 259,
        "425": 257,
        "450": 255,
        "475": 254,
        "500": 253,
        "525": 251,
        "550": null,
        "575": null,
        "600": null,
        "625": null,
        "650": null,
        "675": null,
        "700": null,
        "725": null,
        "750": null,
        "775": null,
        "800": null,
        "825": null,
        "850": null,
        "875": null,
        "900": null
      }
    },
    {
      "block": 53,
      "line_no": 29,
      "nominal_composition": "65Ni–29.5Mo–2Fe–2Cr",
      "product_form": "Rod",
      "spec_no": "SB–335",
      "type_grade": null,
      "alloy_desig_uns_no": "N10675",
      "class_condition_temper": "Solution ann.",
      "size_thickness_mm": null,
      "min_tensile_strength_mpa": 760,
      "min_yield_strength_mpa": 350,
      "notes": null,
      "values": {
        "40": 352,
        "65": 340,
        "100": 327,
        "125": 320,
        "150": 313,
        "175": 306,
        "200": 299,
        "225": 292,
        "250": 286,
        "275": 280,
        "300": 275,
        "325": 270,
        "350": 266,
        "375": 262,
        "400": 259,
        "425": 257,
        "450": 255,
        "475": 254,
        "500": 253,
        "525": 251,
        "550": null,
        "575": null,
        "600": null,
        "625": null,
        "650": null,
        "675": null,
        "700": null,
        "725": null,
        "750": null,
        "775": null,
        "800": null,
        "825": null,
        "850": null,
        "875": null,
        "900": null
      }
    },
    {
      "block": 53,
      "line_no": 30,
      "nominal_composition": "65Ni–29.5Mo–2Fe–2Cr",
      "product_form": "Smls. & wld. fittings",
      "spec_no": "SB–366",
      "type_grade": null,
      "alloy_desig_uns_no": "N10675",
      "class_condition_temper": "Solution ann.",
      "size_thickness_mm": null,
      "min_tensile_strength_mpa": 760,
      "min_yield_strength_mpa": 350,
      "notes": null,
      "values": {
        "40": 352,
        "65": 340,
        "100": 327,
        "125": 320,
        "150": 313,
        "175": 306,
        "200": 299,
        "225": 292,
        "250": 286,
        "275": 280,
        "300": 275,
        "325": 270,
        "350": 266,
        "375": 262,
        "400": 259,
        "425": 257,
        "450": 255,
        "475": 254,
        "500": 253,
        "525": 251,
        "550": null,
        "575": null,
        "600": null,
        "625": null,
        "650": null,
        "675": null,
        "700": null,
        "725": null,
        "750": null,
        "775": null,
        "800": null,
        "825": null,
        "850": null,
        "875": null,
        "900": null
      }
    },
    {
      "block": 53,
      "line_no": 31,
      "nominal_composition": "65Ni–29.5Mo–2Fe–2Cr",
      "product_form": "Forgings",
      "spec_no": "SB–462",
      "type_grade": null,
      "alloy_desig_uns_no": "N10675",
      "class_condition_temper": "Solution ann.",
      "size_thickness_mm": null,
      "min_tensile_strength_mpa": 760,
      "min_yield_strength_mpa": 350,
      "notes": null,
      "values": {
        "40": 352,
        "65": 340,
        "100": 327,
        "125": 320,
        "150": 313,
        "175": 306,
        "200": 300,
        "225": 292,
        "250": 286,
        "275": 280,
        "300": 275,
        "325": 270,
        "350": 266,
        "375": 262,
        "400": 259,
        "425": 257,
        "450": 255,
        "475": 254,
        "500": 253,
        "525": 251,
        "550": null,
        "575": null,
        "600": null,
        "625": null,
        "650": null,
        "675": null,
        "700": null,
        "725": null,
        "750": null,
        "775": null,
        "800": null,
        "825": null,
        "850": null,
        "875": null,
        "900": null
      }
    },
    {
      "block": 53,
      "line_no": 32,
      "nominal_composition": "65Ni–29.5Mo–2Fe–2Cr",
      "product_form": "Forgings",
      "spec_no": "SB–564",
      "type_grade": null,
      "alloy_desig_uns_no": "N10675",
      "class_condition_temper": "Solution ann.",
      "size_thickness_mm": null,
      "min_tensile_strength_mpa": 760,
      "min_yield_strength_mpa": 350,
      "notes": null,
      "values": {
        "40": 352,
        "65": 340,
        "100": 327,
        "125": 320,
        "150": 313,
        "175": 306,
        "200": 299,
        "225": 292,
        "250": 286,
        "275": 280,
        "300": 275,
        "325": 270,
        "350": 266,
        "375": 262,
        "400": 259,
        "425": 257,
        "450": 255,
        "475": 254,
        "500": 253,
        "525": 251,
        "550": null,
        "575": null,
        "600": null,
        "625": null,
        "650": null,
        "675": null,
        "700": null,
        "725": null,
        "750": null,
        "775": null,
        "800": null,
        "825": null,
        "850": null,
        "875": null,
        "900": null
      }
    },
    {
      "block": 53,
      "line_no": 33,
      "nominal_composition": "65Ni–29.5Mo–2Fe–2Cr",
      "product_form": "Wld. pipe",
      "spec_no": "SB–619",
      "type_grade": null,
      "alloy_desig_uns_no": "N10675",
      "class_condition_temper": "Solution ann.",
      "size_thickness_mm": null,
      "min_tensile_strength_mpa": 760,
      "min_yield_strength_mpa": 350,
      "notes": null,
      "values": {
        "40": 352,
        "65": 340,
        "100": 327,
        "125": 320,
        "150": 313,
        "175": 306,
        "200": 299,
        "225": 292,
        "250": 286,
        "275": 280,
        "300": 275,
        "325": 270,
        "350": 266,
        "375": 262,
        "400": 259,
        "425": 257,
        "450": 255,
        "475": 254,
        "500": 253,
        "525": 251,
        "550": null,
        "575": null,
        "600": null,
        "625": null,
        "650": null,
        "675": null,
        "700": null,
        "725": null,
        "750": null,
        "775": null,
        "800": null,
        "825": null,
        "850": null,
        "875": null,
        "900": null
      }
    },
    {
      "block": 53,
      "line_no": 34,
      "nominal_composition": "65Ni–29.5Mo–2Fe–2Cr",
      "product_form": "Smls. pipe & tube",
      "spec_no": "SB–622",
      "type_grade": null,
      "alloy_desig_uns_no": "N10675",
      "class_condition_temper": "Solution ann.",
      "size_thickness_mm": null,
      "min_tensile_strength_mpa": 760,
      "min_yield_strength_mpa": 350,
      "notes": null,
      "values": {
        "40": 352,
        "65": 340,
        "100": 327,
        "125": 320,
        "150": 313,
        "175": 306,
        "200": 299,
        "225": 292,
        "250": 286,
        "275": 280,
        "300": 275,
        "325": 270,
        "350": 266,
        "375": 262,
        "400": 259,
        "425": 257,
        "450": 255,
        "475": 254,
        "500": 253,
        "525": 251,
        "550": null,
        "575": null,
        "600": null,
        "625": null,
        "650": null,
        "675": null,
        "700": null,
        "725": null,
        "750": null,
        "775": null,
        "800": null,
        "825": null,
        "850": null,
        "875": null,
        "900": null
      }
    },
    {
      "block": 53,
      "line_no": 35,
      "nominal_composition": "65Ni–29.5Mo–2Fe–2Cr",
      "product_form": "Wld. tube",
      "spec_no": "SB–626",
      "type_grade": null,
      "alloy_desig_uns_no": "N10675",
      "class_condition_temper": "Solution ann.",
      "size_thickness_mm": null,
      "min_tensile_strength_mpa": 760,
      "min_yield_strength_mpa": 350,
      "notes": null,
      "values": {
        "40": 352,
        "65": 340,
        "100": 327,
        "125": 320,
        "150": 313,
        "175": 306,
        "200": 299,
        "225": 292,
        "250": 286,
        "275": 280,
        "300": 275,
        "325": 270,
        "350": 266,
        "375": 262,
        "400": 259,
        "425": 257,
        "450": 255,
        "475": 254,
        "500": 253,
        "525": 251,
        "550": null,
        "575": null,
        "600": null,
        "625": null,
        "650": null,
        "675": null,
        "700": null,
        "725": null,
        "750": null,
        "775": null,
        "800": null,
        "825": null,
        "850": null,
        "875": null,
        "900": null
      }
    },
    {
      "block": 53,
      "line_no": 36,
      "nominal_composition": "37Ni–30Co–28Cr–2.7Si",
      "product_form": "Plate, sheet, strip",
      "spec_no": "SB–435",
      "type_grade": null,
      "alloy_desig_uns_no": "N12160",
      "class_condition_temper": "Solution ann.",
      "size_thickness_mm": null,
      "min_tensile_strength_mpa": 620,
      "min_yield_strength_mpa": 240,
      "notes": null,
      "values": {
        "40": 241,
        "65": 227,
        "100": 209,
        "125": 199,
        "150": 189,
        "175": 180,
        "200": 172,
        "225": 164,
        "250": 157,
        "275": 152,
        "300": 148,
        "325": 144,
        "350": 142,
        "375": 140,
        "400": 140,
        "425": 140,
        "450": 140,
        "475": 140,
        "500": 140,
        "525": 140,
        "550": null,
        "575": null,
        "600": null,
        "625": null,
        "650": null,
        "675": null,
        "700": null,
        "725": null,
        "750": null,
        "775": null,
        "800": null,
        "825": null,
        "850": null,
        "875": null,
        "900": null
      }
    },
    {
      "block": 53,
      "line_no": 37,
      "nominal_composition": "37Ni–30Co–28Cr–2.7Si",
      "product_form": "Forgings",
      "spec_no": "SB–564",
      "type_grade": null,
      "alloy_desig_uns_no": "N12160",
      "class_condition_temper": "Solution ann.",
      "size_thickness_mm": null,
      "min_tensile_strength_mpa": 620,
      "min_yield_strength_mpa": 240,
      "notes": null,
      "values": {
        "40": 241,
        "65": 227,
        "100": 209,
        "125": 199,
        "150": 189,
        "175": 180,
        "200": 172,
        "225": 164,
        "250": 157,
        "275": 152,
        "300": 148,
        "325": 144,
        "350": 142,
        "375": 140,
        "400": 140,
        "425": 140,
        "450": 140,
        "475": 140,
        "500": 140,
        "525": 140,
        "550": null,
        "575": null,
        "600": null,
        "625": null,
        "650": null,
        "675": null,
        "700": null,
        "725": null,
        "750": null,
        "775": null,
        "800": null,
        "825": null,
        "850": null,
        "875": null,
        "900": null
      }
    },
    {
      "block": 53,
      "line_no": 38,
      "nominal_composition": "37Ni–30Co–28Cr–2.7Si",
      "product_form": "Bar",
      "spec_no": "SB–572",
      "type_grade": null,
      "alloy_desig_uns_no": "N12160",
      "class_condition_temper": "Solution ann.",
      "size_thickness_mm": null,
      "min_tensile_strength_mpa": 620,
      "min_yield_strength_mpa": 240,
      "notes": null,
      "values": {
        "40": 241,
        "65": 227,
        "100": 209,
        "125": 199,
        "150": 189,
        "175": 180,
        "200": 172,
        "225": 164,
        "250": 157,
        "275": 152,
        "300": 148,
        "325": 144,
        "350": 142,
        "375": 140,
        "400": 140,
        "425": 140,
        "450": 140,
        "475": 140,
        "500": 140,
        "525": 140,
        "550": null,
        "575": null,
        "600": null,
        "625": null,
        "650": null,
        "675": null,
        "700": null,
        "725": null,
        "750": null,
        "775": null,
        "800": null,
        "825": null,
        "850": null,
        "875": null,
        "900": null
      }
    },
    {
      "block": 53,
      "line_no": 39,
      "nominal_composition": "37Ni–30Co–28Cr–2.7Si",
      "product_form": "Wld. pipe",
      "spec_no": "SB–619",
      "type_grade": null,
      "alloy_desig_uns_no": "N12160",
      "class_condition_temper": "Solution ann.",
      "size_thickness_mm": null,
      "min_tensile_strength_mpa": 620,
      "min_yield_strength_mpa": 240,
      "notes": null,
      "values": {
        "40": 241,
        "65": 227,
        "100": 209,
        "125": 199,
        "150": 189,
        "175": 180,
        "200": 172,
        "225": 164,
        "250": 157,
        "275": 152,
        "300": 148,
        "325": 144,
        "350": 142,
        "375": 140,
        "400": 140,
        "425": 140,
        "450": 140,
        "475": 140,
        "500": 140,
        "525": 140,
        "550": null,
        "575": null,
        "600": null,
        "625": null,
        "650": null,
        "675": null,
        "700": null,
        "725": null,
        "750": null,
        "775": null,
        "800": null,
        "825": null,
        "850": null,
        "875": null,
        "900": null
      }
    },
    {
      "block": 53,
      "line_no": 40,
      "nominal_composition": "37Ni–30Co–28Cr–2.7Si",
      "product_form": "Smls. pipe & tube",
      "spec_no": "SB–622",
      "type_grade": null,
      "alloy_desig_uns_no": "N12160",
      "class_condition_temper": "Solution ann.",
      "size_thickness_mm": null,
      "min_tensile_strength_mpa": 620,
      "min_yield_strength_mpa": 240,
      "notes": null,
      "values": {
        "40": 241,
        "65": 227,
        "100": 209,
        "125": 199,
        "150": 189,
        "175": 180,
        "200": 172,
        "225": 164,
        "250": 157,
        "275": 152,
        "300": 148,
        "325": 144,
        "350": 142,
        "375": 140,
        "400": 140,
        "425": 140,
        "450": 140,
        "475": 140,
        "500": 140,
        "525": 140,
        "550": null,
        "575": null,
        "600": null,
        "625": null,
        "650": null,
        "675": null,
        "700": null,
        "725": null,
        "750": null,
        "775": null,
        "800": null,
        "825": null,
        "850": null,
        "875": null,
        "900": null
      }
    },
    {
      "block": 53,
      "line_no": 41,
      "nominal_composition": "37Ni–30Co–28Cr–2.7Si",
      "product_form": "Wld. tube",
      "spec_no": "SB–626",
      "type_grade": null,
      "alloy_desig_uns_no": "N12160",
      "class_condition_temper": "Solution ann.",
      "size_thickness_mm": null,
      "min_tensile_strength_mpa": 620,
      "min_yield_strength_mpa": 240,
      "notes": null,
      "values": {
        "40": 241,
        "65": 227,
        "100": 209,
        "125": 199,
        "150": 189,
        "175": 180,
        "200": 172,
        "225": 164,
        "250": 157,
        "275": 152,
        "300": 148,
        "325": 144,
        "350": 142,
        "375": 140,
        "400": 140,
        "425": 140,
        "450": 140,
        "475": 140,
        "500": 140,
        "525": 140,
        "550": null,
        "575": null,
        "600": null,
        "625": null,
        "650": null,
        "675": null,
        "700": null,
        "725": null,
        "750": null,
        "775": null,
        "800": null,
        "825": null,
        "850": null,
        "875": null,
        "900": null
      }
    },
    {
      "block": 53,
      "line_no": 42,
      "nominal_composition": "33Cr–31Ni–32Fe–1.5Mo–0.6Cu–N",
      "product_form": "Smls. & wld. fittings",
      "spec_no": "SB–366",
      "type_grade": null,
      "alloy_desig_uns_no": "R20033",
      "class_condition_temper": "Solution ann.",
      "size_thickness_mm": null,
      "min_tensile_strength_mpa": 750,
      "min_yield_strength_mpa": 380,
      "notes": null,
      "values": {
        "40": 379,
        "65": 347,
        "100": 314,
        "125": 300,
        "150": 290,
        "175": 280,
        "200": 272,
        "225": 264,
        "250": 258,
        "275": 253,
        "300": 248,
        "325": 245,
        "350": 242,
        "375": 239,
        "400": 236,
        "425": 234,
        "450": 232,
        "475": 230,
        "500": 227,
        "525": null,
        "550": null,
        "575": null,
        "600": null,
        "625": null,
        "650": null,
        "675": null,
        "700": null,
        "725": null,
        "750": null,
        "775": null,
        "800": null,
        "825": null,
        "850": null,
        "875": null,
        "900": null
      }
    },
    {
      "block": 53,
      "line_no": 43,
      "nominal_composition": "33Cr–31Ni–32Fe–1.5Mo–0.6Cu–N",
      "product_form": "Forgings",
      "spec_no": "SB–564",
      "type_grade": null,
      "alloy_desig_uns_no": "R20033",
      "class_condition_temper": "Solution ann.",
      "size_thickness_mm": null,
      "min_tensile_strength_mpa": 750,
      "min_yield_strength_mpa": 380,
      "notes": null,
      "values": {
        "40": 379,
        "65": 347,
        "100": 314,
        "125": 300,
        "150": 290,
        "175": 280,
        "200": 272,
        "225": 264,
        "250": 258,
        "275": 253,
        "300": 248,
        "325": 245,
        "350": 242,
        "375": 239,
        "400": 236,
        "425": 234,
        "450": 232,
        "475": 230,
        "500": 227,
        "525": null,
        "550": null,
        "575": null,
        "600": null,
        "625": null,
        "650": null,
        "675": null,
        "700": null,
        "725": null,
        "750": null,
        "775": null,
        "800": null,
        "825": null,
        "850": null,
        "875": null,
        "900": null
      }
    },
    {
      "block": 53,
      "line_no": 44,
      "nominal_composition": "33Cr–31Ni–32Fe–1.5Mo–0.6Cu–N",
      "product_form": "Wld. pipe",
      "spec_no": "SB–619",
      "type_grade": null,
      "alloy_desig_uns_no": "R20033",
      "class_condition_temper": "Solution ann.",
      "size_thickness_mm": null,
      "min_tensile_strength_mpa": 750,
      "min_yield_strength_mpa": 380,
      "notes": null,
      "values": {
        "40": 379,
        "65": 347,
        "100": 314,
        "125": 300,
        "150": 290,
        "175": 280,
        "200": 272,
        "225": 264,
        "250": 258,
        "275": 253,
        "300": 248,
        "325": 245,
        "350": 242,
        "375": 239,
        "400": 236,
        "425": 234,
        "450": 232,
        "475": 230,
        "500": 227,
        "525": null,
        "550": null,
        "575": null,
        "600": null,
        "625": null,
        "650": null,
        "675": null,
        "700": null,
        "725": null,
        "750": null,
        "775": null,
        "800": null,
        "825": null,
        "850": null,
        "875": null,
        "900": null
      }
    },
    {
      "block": 53,
      "line_no": 45,
      "nominal_composition": "33Cr–31Ni–32Fe–1.5Mo–0.6Cu–N",
      "product_form": "Smls. pipe & tube",
      "spec_no": "SB–622",
      "type_grade": null,
      "alloy_desig_uns_no": "R20033",
      "class_condition_temper": "Solution ann.",
      "size_thickness_mm": null,
      "min_tensile_strength_mpa": 750,
      "min_yield_strength_mpa": 380,
      "notes": null,
      "values": {
        "40": 379,
        "65": 347,
        "100": 314,
        "125": 300,
        "150": 290,
        "175": 280,
        "200": 272,
        "225": 264,
        "250": 258,
        "275": 253,
        "300": 248,
        "325": 245,
        "350": 242,
        "375": 239,
        "400": 236,
        "425": 234,
        "450": 232,
        "475": 230,
        "500": 227,
        "525": null,
        "550": null,
        "575": null,
        "600": null,
        "625": null,
        "650": null,
        "675": null,
        "700": null,
        "725": null,
        "750": null,
        "775": null,
        "800": null,
        "825": null,
        "850": null,
        "875": null,
        "900": null
      }
    },
    {
      "block": 54,
      "line_no": 1,
      "nominal_composition": "33Cr–31Ni–32Fe–1.5Mo–0.6Cu–N",
      "product_form": "Plate, sheet, strip",
      "spec_no": "SB–625",
      "type_grade": null,
      "alloy_desig_uns_no": "R20033",
      "class_condition_temper": "Solution ann.",
      "size_thickness_mm": null,
      "min_tensile_strength_mpa": 750,
      "min_yield_strength_mpa": 380,
      "notes": null,
      "values": {
        "40": 379,
        "65": 347,
        "100": 314,
        "125": 300,
        "150": 290,
        "175": 280,
        "200": 272,
        "225": 264,
        "250": 258,
        "275": 253,
        "300": 248,
        "325": 245,
        "350": 242,
        "375": 239,
        "400": 236,
        "425": 234,
        "450": 232,
        "475": 230,
        "500": 227,
        "525": null,
        "550": null,
        "575": null,
        "600": null,
        "625": null,
        "650": null,
        "675": null,
        "700": null,
        "725": null,
        "750": null,
        "775": null,
        "800": null,
        "825": null,
        "850": null,
        "875": null,
        "900": null
      }
    },
    {
      "block": 54,
      "line_no": 2,
      "nominal_composition": "33Cr–31Ni–32Fe–1.5Mo–0.6Cu–N",
      "product_form": "Wld. tube",
      "spec_no": "SB–626",
      "type_grade": null,
      "alloy_desig_uns_no": "R20033",
      "class_condition_temper": "Solution ann.",
      "size_thickness_mm": null,
      "min_tensile_strength_mpa": 750,
      "min_yield_strength_mpa": 380,
      "notes": null,
      "values": {
        "40": 379,
        "65": 347,
        "100": 314,
        "125": 300,
        "150": 290,
        "175": 280,
        "200": 272,
        "225": 264,
        "250": 258,
        "275": 253,
        "300": 248,
        "325": 245,
        "350": 242,
        "375": 239,
        "400": 236,
        "425": 234,
        "450": 232,
        "475": 230,
        "500": 227,
        "525": null,
        "550": null,
        "575": null,
        "600": null,
        "625": null,
        "650": null,
        "675": null,
        "700": null,
        "725": null,
        "750": null,
        "775": null,
        "800": null,
        "825": null,
        "850": null,
        "875": null,
        "900": null
      }
    },
    {
      "block": 54,
      "line_no": 3,
      "nominal_composition": "33Cr–31Ni–32Fe–1.5Mo–0.6Cu–N",
      "product_form": "Rod",
      "spec_no": "SB–649",
      "type_grade": null,
      "alloy_desig_uns_no": "R20033",
      "class_condition_temper": "Solution ann.",
      "size_thickness_mm": null,
      "min_tensile_strength_mpa": 750,
      "min_yield_strength_mpa": 380,
      "notes": null,
      "values": {
        "40": 379,
        "65": 347,
        "100": 314,
        "125": 300,
        "150": 290,
        "175": 280,
        "200": 272,
        "225": 264,
        "250": 258,
        "275": 253,
        "300": 248,
        "325": 245,
        "350": 242,
        "375": 239,
        "400": 236,
        "425": 234,
        "450": 232,
        "475": 230,
        "500": 227,
        "525": null,
        "550": null,
        "575": null,
        "600": null,
        "625": null,
        "650": null,
        "675": null,
        "700": null,
        "725": null,
        "750": null,
        "775": null,
        "800": null,
        "825": null,
        "850": null,
        "875": null,
        "900": null
      }
    },
    {
      "block": 54,
      "line_no": 4,
      "nominal_composition": "21Ni–30Fe–22Cr–18Co–3Mo–3W",
      "product_form": "Plate, sheet, strip",
      "spec_no": "SB–435",
      "type_grade": null,
      "alloy_desig_uns_no": "R30556",
      "class_condition_temper": "Annealed",
      "size_thickness_mm": null,
      "min_tensile_strength_mpa": 690,
      "min_yield_strength_mpa": 310,
      "notes": null,
      "values": {
        "40": 310,
        "65": 282,
        "100": 261,
        "125": 249,
        "150": 239,
        "175": 229,
        "200": 222,
        "225": 215,
        "250": 210,
        "275": 206,
        "300": 201,
        "325": 198,
        "350": 195,
        "375": 193,
        "400": 190,
        "425": 188,
        "450": 187,
        "475": 185,
        "500": 183,
        "525": 182,
        "550": null,
        "575": null,
        "600": null,
        "625": null,
        "650": null,
        "675": null,
        "700": null,
        "725": null,
        "750": null,
        "775": null,
        "800": null,
        "825": null,
        "850": null,
        "875": null,
        "900": null
      }
    },
    {
      "block": 54,
      "line_no": 5,
      "nominal_composition": "21Ni–30Fe–22Cr–18Co–3Mo–3W",
      "product_form": "Rod",
      "spec_no": "SB–572",
      "type_grade": null,
      "alloy_desig_uns_no": "R30556",
      "class_condition_temper": "Annealed",
      "size_thickness_mm": null,
      "min_tensile_strength_mpa": 690,
      "min_yield_strength_mpa": 310,
      "notes": null,
      "values": {
        "40": 310,
        "65": 282,
        "100": 261,
        "125": 249,
        "150": 239,
        "175": 229,
        "200": 222,
        "225": 215,
        "250": 210,
        "275": 206,
        "300": 201,
        "325": 198,
        "350": 195,
        "375": 193,
        "400": 190,
        "425": 188,
        "450": 187,
        "475": 185,
        "500": 183,
        "525": 182,
        "550": null,
        "575": null,
        "600": null,
        "625": null,
        "650": null,
        "675": null,
        "700": null,
        "725": null,
        "750": null,
        "775": null,
        "800": null,
        "825": null,
        "850": null,
        "875": null,
        "900": null
      }
    },
    {
      "block": 54,
      "line_no": 6,
      "nominal_composition": "21Ni–30Fe–22Cr–18Co–3Mo–3W",
      "product_form": "Wld. pipe",
      "spec_no": "SB–619",
      "type_grade": null,
      "alloy_desig_uns_no": "R30556",
      "class_condition_temper": "Annealed",
      "size_thickness_mm": null,
      "min_tensile_strength_mpa": 690,
      "min_yield_strength_mpa": 310,
      "notes": null,
      "values": {
        "40": 310,
        "65": 282,
        "100": 261,
        "125": 249,
        "150": 239,
        "175": 229,
        "200": 222,
        "225": 215,
        "250": 210,
        "275": 206,
        "300": 201,
        "325": 198,
        "350": 195,
        "375": 193,
        "400": 190,
        "425": 188,
        "450": 187,
        "475": 185,
        "500": 183,
        "525": 182,
        "550": null,
        "575": null,
        "600": null,
        "625": null,
        "650": null,
        "675": null,
        "700": null,
        "725": null,
        "750": null,
        "775": null,
        "800": null,
        "825": null,
        "850": null,
        "875": null,
        "900": null
      }
    },
    {
      "block": 54,
      "line_no": 7,
      "nominal_composition": "21Ni–30Fe–22Cr–18Co–3Mo–3W",
      "product_form": "Smls. pipe & tube",
      "spec_no": "SB–622",
      "type_grade": null,
      "alloy_desig_uns_no": "R30556",
      "class_condition_temper": "Annealed",
      "size_thickness_mm": null,
      "min_tensile_strength_mpa": 690,
      "min_yield_strength_mpa": 310,
      "notes": null,
      "values": {
        "40": 310,
        "65": 282,
        "100": 261,
        "125": 249,
        "150": 239,
        "175": 229,
        "200": 222,
        "225": 215,
        "250": 210,
        "275": 206,
        "300": 201,
        "325": 198,
        "350": 195,
        "375": 193,
        "400": 190,
        "425": 188,
        "450": 187,
        "475": 185,
        "500": 183,
        "525": 182,
        "550": null,
        "575": null,
        "600": null,
        "625": null,
        "650": null,
        "675": null,
        "700": null,
        "725": null,
        "750": null,
        "775": null,
        "800": null,
        "825": null,
        "850": null,
        "875": null,
        "900": null
      }
    },
    {
      "block": 54,
      "line_no": 8,
      "nominal_composition": "21Ni–30Fe–22Cr–18Co–3Mo–3W",
      "product_form": "Wld. tube",
      "spec_no": "SB–626",
      "type_grade": null,
      "alloy_desig_uns_no": "R30556",
      "class_condition_temper": "Annealed",
      "size_thickness_mm": null,
      "min_tensile_strength_mpa": 690,
      "min_yield_strength_mpa": 310,
      "notes": null,
