Repository: danivelas0/asme-pcc

File: resources/bpvc_ii_d_metric_2025/table_y_1.json (part 68 of 71)
    "Min. Yield Strength, MPa",
    "Notes"
  ],
  "columns_values": [
      "values": {
        "40": 310,
        "65": 282,
        "100": 261,
        "125": 249,
        "150": 239,
        "175": 229,
        "200": 222,
        "225": 215,
        "250": 210,
        "275": 206,
        "300": 201,
        "325": 198,
        "350": 195,
        "375": 193,
        "400": 190,
        "425": 188,
        "450": 187,
        "475": 185,
        "500": 183,
        "525": 182,
        "550": null,
        "575": null,
        "600": null,
        "625": null,
        "650": null,
        "675": null,
        "700": null,
        "725": null,
        "750": null,
        "775": null,
        "800": null,
        "825": null,
        "850": null,
        "875": null,
        "900": null
      }
    },
    {
      "block": 54,
      "line_no": 9,
      "nominal_composition": "Co–26Cr–9Ni–5Mo–3Fe–2W",
      "product_form": "Rod",
      "spec_no": "SB–815",
      "type_grade": null,
      "alloy_desig_uns_no": "R31233",
      "class_condition_temper": "Solution ann.",
      "size_thickness_mm": null,
      "min_tensile_strength_mpa": 896,
      "min_yield_strength_mpa": 379,
      "notes": null,
      "values": {
        "40": 379,
        "65": 352,
        "100": 328,
        "125": null,
        "150": 294,
        "175": null,
        "200": 266,
        "225": null,
        "250": 245,
        "275": null,
        "300": 231,
        "325": 226,
        "350": 222,
        "375": 219,
        "400": 216,
        "425": 213,
        "450": 209,
        "475": 204,
        "500": 198,
        "525": 190,
        "550": null,
        "575": null,
        "600": null,
        "625": null,
        "650": null,
        "675": null,
        "700": null,
        "725": null,
        "750": null,
        "775": null,
        "800": null,
        "825": null,
        "850": null,
        "875": null,
        "900": null
      }
    },
    {
      "block": 54,
      "line_no": 10,
      "nominal_composition": "Co–26Cr–9Ni–5Mo–3Fe–2W",
      "product_form": "Plate, sheet, strip",
      "spec_no": "SB–818",
      "type_grade": null,
      "alloy_desig_uns_no": "R31233",
      "class_condition_temper": "Solution ann.",
      "size_thickness_mm": null,
      "min_tensile_strength_mpa": 896,
      "min_yield_strength_mpa": 379,
      "notes": null,
      "values": {
        "40": 379,
        "65": 352,
        "100": 328,
        "125": null,
        "150": 294,
        "175": null,
        "200": 266,
        "225": null,
        "250": 245,
        "275": null,
        "300": 231,
        "325": 226,
        "350": 222,
        "375": 219,
        "400": 216,
        "425": 213,
        "450": 209,
        "475": 204,
        "500": 198,
        "525": 190,
        "550": null,
        "575": null,
        "600": null,
        "625": null,
        "650": null,
        "675": null,
        "700": null,
        "725": null,
        "750": null,
        "775": null,
        "800": null,
        "825": null,
        "850": null,
        "875": null,
        "900": null
      }
    },
    {
      "block": 54,
      "line_no": 11,
      "nominal_composition": null,
      "product_form": "Plate, sheet, strip",
      "spec_no": "SB–265",
      "type_grade": 1,
      "alloy_desig_uns_no": "R50250",
      "class_condition_temper": "Annealed",
      "size_thickness_mm": null,
      "min_tensile_strength_mpa": 240,
      "min_yield_strength_mpa": 138,
      "notes": null,
      "values": {
        "40": 138,
        "65": 111,
        "100": 93.6,
        "125": 83.2,
        "150": 74.1,
        "175": 65.1,
        "200": 57.5,
        "225": 50.8,
        "250": 45.4,
        "275": 41.0,
        "300": 37.8,
        "325": 35.5,
        "350": null,
        "375": null,
        "400": null,
        "425": null,
        "450": null,
        "475": null,
        "500": null,
        "525": null,
        "550": null,
        "575": null,
        "600": null,
        "625": null,
        "650": null,
        "675": null,
        "700": null,
        "725": null,
        "750": null,
        "775": null,
        "800": null,
        "825": null,
        "850": null,
        "875": null,
        "900": null
      }
    },
    {
      "block": 54,
      "line_no": 12,
      "nominal_composition": null,
      "product_form": "Smls. & wld. tube",
      "spec_no": "SB–338",
      "type_grade": 1,
      "alloy_desig_uns_no": "R50250",
      "class_condition_temper": "Annealed",
      "size_thickness_mm": null,
      "min_tensile_strength_mpa": 240,
      "min_yield_strength_mpa": 138,
      "notes": null,
      "values": {
        "40": 138,
        "65": 111,
        "100": 93.6,
        "125": 83.2,
        "150": 74.1,
        "175": 65.1,
        "200": 57.5,
        "225": 50.8,
        "250": 45.4,
        "275": 41.0,
        "300": 37.8,
        "325": 35.5,
        "350": null,
        "375": null,
        "400": null,
        "425": null,
        "450": null,
        "475": null,
        "500": null,
        "525": null,
        "550": null,
        "575": null,
        "600": null,
        "625": null,
        "650": null,
        "675": null,
        "700": null,
        "725": null,
        "750": null,
        "775": null,
        "800": null,
        "825": null,
        "850": null,
        "875": null,
        "900": null
      }
    },
    {
      "block": 54,
      "line_no": 13,
      "nominal_composition": null,
      "product_form": "Bar, billet",
      "spec_no": "SB–348",
      "type_grade": 1,
      "alloy_desig_uns_no": "R50250",
      "class_condition_temper": "Annealed",
      "size_thickness_mm": null,
      "min_tensile_strength_mpa": 240,
      "min_yield_strength_mpa": 138,
      "notes": null,
      "values": {
        "40": 138,
        "65": 111,
        "100": 93.6,
        "125": 83.2,
        "150": 74.1,
        "175": 65.1,
        "200": 57.5,
        "225": 50.8,
        "250": 45.4,
        "275": 41.0,
        "300": 37.8,
        "325": 35.5,
        "350": null,
        "375": null,
        "400": null,
        "425": null,
        "450": null,
        "475": null,
        "500": null,
        "525": null,
        "550": null,
        "575": null,
        "600": null,
        "625": null,
        "650": null,
        "675": null,
        "700": null,
        "725": null,
        "750": null,
        "775": null,
        "800": null,
        "825": null,
        "850": null,
        "875": null,
        "900": null
      }
    },
    {
      "block": 54,
      "line_no": 14,
      "nominal_composition": null,
      "product_form": "Forgings",
      "spec_no": "SB–381",
      "type_grade": "F–1",
      "alloy_desig_uns_no": "R50250",
      "class_condition_temper": "Annealed",
      "size_thickness_mm": null,
      "min_tensile_strength_mpa": 240,
      "min_yield_strength_mpa": 138,
      "notes": null,
      "values": {
        "40": 138,
        "65": 111,
        "100": 93.6,
        "125": 83.2,
        "150": 74.1,
        "175": 65.1,
        "200": 57.5,
        "225": 50.8,
        "250": 45.4,
        "275": 41.0,
        "300": 37.8,
        "325": 35.5,
        "350": null,
        "375": null,
        "400": null,
        "425": null,
        "450": null,
        "475": null,
        "500": null,
        "525": null,
        "550": null,
        "575": null,
        "600": null,
        "625": null,
        "650": null,
        "675": null,
        "700": null,
        "725": null,
        "750": null,
        "775": null,
        "800": null,
        "825": null,
        "850": null,
        "875": null,
        "900": null
      }
    },
    {
      "block": 54,
      "line_no": 15,
      "nominal_composition": null,
      "product_form": "Smls. pipe",
      "spec_no": "SB–861",
      "type_grade": 1,
      "alloy_desig_uns_no": "R50250",
      "class_condition_temper": "Annealed",
      "size_thickness_mm": null,
      "min_tensile_strength_mpa": 240,
      "min_yield_strength_mpa": 138,
      "notes": null,
      "values": {
        "40": 138,
        "65": 111,
        "100": 93.6,
        "125": 83.2,
        "150": 74.1,
        "175": 65.1,
        "200": 57.5,
        "225": 50.8,
        "250": 45.4,
        "275": 41.0,
        "300": 37.8,
        "325": 35.5,
        "350": null,
        "375": null,
        "400": null,
        "425": null,
        "450": null,
        "475": null,
        "500": null,
        "525": null,
        "550": null,
        "575": null,
        "600": null,
        "625": null,
        "650": null,
        "675": null,
        "700": null,
        "725": null,
        "750": null,
        "775": null,
        "800": null,
        "825": null,
        "850": null,
        "875": null,
        "900": null
      }
    },
    {
      "block": 54,
      "line_no": 16,
      "nominal_composition": null,
      "product_form": "Wld. pipe",
      "spec_no": "SB–862",
      "type_grade": 1,
      "alloy_desig_uns_no": "R50250",
      "class_condition_temper": "Annealed",
      "size_thickness_mm": null,
      "min_tensile_strength_mpa": 240,
      "min_yield_strength_mpa": 138,
      "notes": null,
      "values": {
        "40": 138,
        "65": 111,
        "100": 93.6,
        "125": 83.2,
        "150": 74.1,
        "175": 65.1,
        "200": 57.5,
        "225": 50.8,
        "250": 45.4,
        "275": 41.0,
        "300": 37.8,
        "325": 35.5,
        "350": null,
        "375": null,
        "400": null,
        "425": null,
        "450": null,
        "475": null,
        "500": null,
        "525": null,
        "550": null,
        "575": null,
        "600": null,
        "625": null,
        "650": null,
        "675": null,
        "700": null,
        "725": null,
        "750": null,
        "775": null,
        "800": null,
        "825": null,
        "850": null,
        "875": null,
        "900": null
      }
    },
    {
      "block": 54,
      "line_no": 17,
      "nominal_composition": null,
      "product_form": "Castings",
      "spec_no": "SB–367",
      "type_grade": "C–2",
      "alloy_desig_uns_no": "R50400 …",
      "class_condition_temper": null,
      "size_thickness_mm": null,
      "min_tensile_strength_mpa": 345,
      "min_yield_strength_mpa": 275,
      "notes": null,
      "values": {
        "40": 276,
        "65": 238,
        "100": 213,
        "125": 194,
        "150": 176,
        "175": 157,
        "200": 138,
        "225": 121,
        "250": 108,
        "275": 93.3,
        "300": 82.6,
        "325": 76.0,
        "350": null,
        "375": null,
        "400": null,
        "425": null,
        "450": null,
        "475": null,
        "500": null,
        "525": null,
        "550": null,
        "575": null,
        "600": null,
        "625": null,
        "650": null,
        "675": null,
        "700": null,
        "725": null,
        "750": null,
        "775": null,
        "800": null,
        "825": null,
        "850": null,
        "875": null,
        "900": null
      }
    },
    {
      "block": 54,
      "line_no": 18,
      "nominal_composition": null,
      "product_form": "Plate, sheet, strip",
      "spec_no": "SB–265",
      "type_grade": 2,
      "alloy_desig_uns_no": "R50400",
      "class_condition_temper": "Annealed",
      "size_thickness_mm": null,
      "min_tensile_strength_mpa": 345,
      "min_yield_strength_mpa": 275,
      "notes": null,
      "values": {
        "40": 276,
        "65": 238,
        "100": 213,
        "125": 194,
        "150": 176,
        "175": 157,
        "200": 138,
        "225": 121,
        "250": 108,
        "275": 93.3,
        "300": 82.6,
        "325": 76.0,
        "350": null,
        "375": null,
        "400": null,
        "425": null,
        "450": null,
        "475": null,
        "500": null,
        "525": null,
        "550": null,
        "575": null,
        "600": null,
        "625": null,
        "650": null,
        "675": null,
        "700": null,
        "725": null,
        "750": null,
        "775": null,
        "800": null,
        "825": null,
        "850": null,
        "875": null,
        "900": null
      }
    },
    {
      "block": 54,
      "line_no": 19,
      "nominal_composition": null,
      "product_form": "Smls. & wld. tube",
      "spec_no": "SB–338",
      "type_grade": 2,
      "alloy_desig_uns_no": "R50400",
      "class_condition_temper": "Annealed",
      "size_thickness_mm": null,
      "min_tensile_strength_mpa": 345,
      "min_yield_strength_mpa": 275,
      "notes": null,
      "values": {
        "40": 276,
        "65": 238,
        "100": 213,
        "125": 194,
        "150": 176,
        "175": 157,
        "200": 138,
        "225": 121,
        "250": 108,
        "275": 93.3,
        "300": 82.6,
        "325": 76.0,
        "350": null,
        "375": null,
        "400": null,
        "425": null,
        "450": null,
        "475": null,
        "500": null,
        "525": null,
        "550": null,
        "575": null,
        "600": null,
        "625": null,
        "650": null,
        "675": null,
        "700": null,
        "725": null,
        "750": null,
        "775": null,
        "800": null,
        "825": null,
        "850": null,
        "875": null,
        "900": null
      }
    },
    {
      "block": 54,
      "line_no": 20,
      "nominal_composition": null,
      "product_form": "Bar, billet",
      "spec_no": "SB–348",
      "type_grade": 2,
      "alloy_desig_uns_no": "R50400",
      "class_condition_temper": "Annealed",
      "size_thickness_mm": null,
      "min_tensile_strength_mpa": 345,
      "min_yield_strength_mpa": 275,
      "notes": null,
      "values": {
        "40": 276,
        "65": 238,
        "100": 213,
        "125": 194,
        "150": 176,
        "175": 157,
        "200": 138,
        "225": 121,
        "250": 108,
        "275": 93.3,
        "300": 82.6,
        "325": 76.0,
        "350": null,
        "375": null,
        "400": null,
        "425": null,
        "450": null,
        "475": null,
        "500": null,
        "525": null,
        "550": null,
        "575": null,
        "600": null,
        "625": null,
        "650": null,
        "675": null,
        "700": null,
        "725": null,
        "750": null,
        "775": null,
        "800": null,
        "825": null,
        "850": null,
        "875": null,
        "900": null
      }
    },
    {
      "block": 54,
      "line_no": 21,
      "nominal_composition": null,
      "product_form": "Forgings",
      "spec_no": "SB–381",
      "type_grade": "F–2",
      "alloy_desig_uns_no": "R50400",
      "class_condition_temper": "Annealed",
      "size_thickness_mm": null,
      "min_tensile_strength_mpa": 345,
      "min_yield_strength_mpa": 275,
      "notes": null,
      "values": {
        "40": 276,
        "65": 238,
        "100": 213,
        "125": 194,
        "150": 176,
        "175": 157,
        "200": 138,
        "225": 121,
        "250": 108,
        "275": 93.3,
        "300": null,
        "325": null,
        "350": null,
        "375": null,
        "400": null,
        "425": null,
        "450": null,
        "475": null,
        "500": null,
        "525": null,
        "550": null,
        "575": null,
        "600": null,
        "625": null,
        "650": null,
        "675": null,
        "700": null,
        "725": null,
        "750": null,
        "775": null,
        "800": null,
        "825": null,
        "850": null,
        "875": null,
        "900": null
      }
    },
    {
      "block": 54,
      "line_no": 22,
      "nominal_composition": null,
      "product_form": "Smls. pipe",
      "spec_no": "SB–861",
      "type_grade": 2,
      "alloy_desig_uns_no": "R50400",
      "class_condition_temper": "Annealed",
      "size_thickness_mm": null,
      "min_tensile_strength_mpa": 345,
      "min_yield_strength_mpa": 275,
      "notes": null,
      "values": {
        "40": 276,
        "65": 238,
        "100": 213,
        "125": 194,
        "150": 176,
        "175": 157,
        "200": 138,
        "225": 121,
        "250": 108,
        "275": 93.3,
        "300": 82.6,
        "325": 76.0,
        "350": null,
        "375": null,
        "400": null,
        "425": null,
        "450": null,
        "475": null,
        "500": null,
        "525": null,
        "550": null,
        "575": null,
        "600": null,
        "625": null,
        "650": null,
        "675": null,
        "700": null,
        "725": null,
        "750": null,
        "775": null,
        "800": null,
        "825": null,
        "850": null,
        "875": null,
        "900": null
      }
    },
    {
      "block": 54,
      "line_no": 23,
      "nominal_composition": null,
      "product_form": "Wld. pipe",
      "spec_no": "SB–862",
      "type_grade": 2,
      "alloy_desig_uns_no": "R50400",
      "class_condition_temper": "Annealed",
      "size_thickness_mm": null,
      "min_tensile_strength_mpa": 345,
      "min_yield_strength_mpa": 275,
      "notes": null,
      "values": {
        "40": 276,
        "65": 238,
        "100": 213,
        "125": 194,
        "150": 176,
        "175": 157,
        "200": 138,
        "225": 121,
        "250": 108,
        "275": 93.3,
        "300": 82.6,
        "325": 76.0,
        "350": null,
        "375": null,
        "400": null,
        "425": null,
        "450": null,
        "475": null,
        "500": null,
        "525": null,
        "550": null,
        "575": null,
        "600": null,
        "625": null,
        "650": null,
        "675": null,
        "700": null,
        "725": null,
        "750": null,
        "775": null,
        "800": null,
        "825": null,
        "850": null,
        "875": null,
        "900": null
      }
    },
    {
      "block": 54,
      "line_no": 24,
      "nominal_composition": null,
      "product_form": "Plate, sheet, strip",
      "spec_no": "SB–265",
      "type_grade": "2H",
      "alloy_desig_uns_no": "R50400",
      "class_condition_temper": "Annealed",
      "size_thickness_mm": null,
      "min_tensile_strength_mpa": 400,
      "min_yield_strength_mpa": 275,
      "notes": null,
      "values": {
        "40": 276,
        "65": 238,
        "100": 212,
        "125": 194,
        "150": 176,
        "175": 157,
        "200": 139,
        "225": 122,
        "250": 107,
        "275": 95.1,
        "300": 86.6,
        "325": 80.8,
        "350": null,
        "375": null,
        "400": null,
        "425": null,
        "450": null,
        "475": null,
        "500": null,
        "525": null,
        "550": null,
        "575": null,
        "600": null,
        "625": null,
        "650": null,
        "675": null,
        "700": null,
        "725": null,
        "750": null,
        "775": null,
        "800": null,
        "825": null,
        "850": null,
        "875": null,
        "900": null
      }
    },
    {
      "block": 54,
      "line_no": 25,
      "nominal_composition": null,
      "product_form": "Smls. & wld. tube",
      "spec_no": "SB–338",
      "type_grade": "2H",
      "alloy_desig_uns_no": "R50400",
      "class_condition_temper": "Annealed",
      "size_thickness_mm": null,
      "min_tensile_strength_mpa": 400,
      "min_yield_strength_mpa": 275,
      "notes": null,
      "values": {
        "40": 276,
        "65": 238,
        "100": 212,
        "125": 194,
        "150": 176,
        "175": 157,
        "200": 139,
        "225": 122,
        "250": 107,
        "275": 95.1,
        "300": 86.6,
        "325": 80.8,
        "350": null,
        "375": null,
        "400": null,
        "425": null,
        "450": null,
        "475": null,
        "500": null,
        "525": null,
        "550": null,
        "575": null,
        "600": null,
        "625": null,
        "650": null,
        "675": null,
        "700": null,
        "725": null,
        "750": null,
        "775": null,
        "800": null,
        "825": null,
        "850": null,
        "875": null,
        "900": null
      }
    },
    {
      "block": 54,
      "line_no": 26,
      "nominal_composition": null,
      "product_form": "Bar, billet",
      "spec_no": "SB–348",
      "type_grade": "2H",
      "alloy_desig_uns_no": "R50400",
      "class_condition_temper": "Annealed",
      "size_thickness_mm": null,
      "min_tensile_strength_mpa": 400,
      "min_yield_strength_mpa": 275,
      "notes": null,
      "values": {
        "40": 276,
        "65": 238,
        "100": 212,
        "125": 194,
        "150": 176,
        "175": 157,
        "200": 139,
        "225": 122,
        "250": 107,
        "275": 95.1,
        "300": 86.6,
        "325": 80.8,
        "350": null,
        "375": null,
        "400": null,
        "425": null,
        "450": null,
        "475": null,
        "500": null,
        "525": null,
        "550": null,
        "575": null,
        "600": null,
        "625": null,
        "650": null,
        "675": null,
        "700": null,
        "725": null,
        "750": null,
        "775": null,
        "800": null,
        "825": null,
        "850": null,
        "875": null,
        "900": null
      }
    },
    {
      "block": 54,
      "line_no": 27,
      "nominal_composition": null,
      "product_form": "Smls. fittings",
      "spec_no": "SB–363",
      "type_grade": "WPT2H",
      "alloy_desig_uns_no": "R50400",
      "class_condition_temper": "Annealed",
      "size_thickness_mm": null,
      "min_tensile_strength_mpa": 400,
      "min_yield_strength_mpa": 275,
      "notes": null,
      "values": {
        "40": 276,
        "65": 238,
        "100": 212,
        "125": 194,
        "150": 176,
        "175": 157,
        "200": 139,
        "225": 122,
        "250": 107,
        "275": 95.1,
        "300": 86.6,
        "325": 80.8,
        "350": null,
        "375": null,
        "400": null,
        "425": null,
        "450": null,
        "475": null,
        "500": null,
        "525": null,
        "550": null,
        "575": null,
        "600": null,
        "625": null,
        "650": null,
        "675": null,
        "700": null,
        "725": null,
        "750": null,
        "775": null,
        "800": null,
        "825": null,
        "850": null,
        "875": null,
        "900": null
      }
    },
    {
      "block": 54,
      "line_no": 28,
      "nominal_composition": null,
      "product_form": "Wld. fittings",
      "spec_no": "SB–363",
      "type_grade": "WPT2HW",
      "alloy_desig_uns_no": "R50400",
      "class_condition_temper": "Annealed",
      "size_thickness_mm": null,
      "min_tensile_strength_mpa": 400,
      "min_yield_strength_mpa": 275,
      "notes": null,
      "values": {
        "40": 276,
        "65": 238,
        "100": 212,
        "125": 194,
        "150": 176,
        "175": 157,
        "200": 139,
        "225": 122,
        "250": 107,
        "275": 95.1,
        "300": 86.6,
        "325": 80.8,
        "350": null,
        "375": null,
        "400": null,
        "425": null,
        "450": null,
        "475": null,
        "500": null,
        "525": null,
        "550": null,
        "575": null,
        "600": null,
        "625": null,
        "650": null,
        "675": null,
        "700": null,
        "725": null,
        "750": null,
        "775": null,
        "800": null,
        "825": null,
        "850": null,
        "875": null,
        "900": null
      }
    },
    {
      "block": 54,
      "line_no": 29,
      "nominal_composition": null,
      "product_form": "Forgings",
      "spec_no": "SB–381",
      "type_grade": "F–2H",
      "alloy_desig_uns_no": "R50400",
      "class_condition_temper": "Annealed",
      "size_thickness_mm": null,
      "min_tensile_strength_mpa": 400,
      "min_yield_strength_mpa": 275,
      "notes": null,
      "values": {
        "40": 276,
        "65": 238,
        "100": 212,
        "125": 194,
        "150": 176,
        "175": 157,
        "200": 139,
        "225": 122,
        "250": 107,
        "275": 95.1,
        "300": 86.6,
        "325": 80.8,
        "350": null,
        "375": null,
        "400": null,
        "425": null,
        "450": null,
        "475": null,
        "500": null,
        "525": null,
        "550": null,
        "575": null,
        "600": null,
        "625": null,
        "650": null,
        "675": null,
        "700": null,
        "725": null,
        "750": null,
        "775": null,
        "800": null,
        "825": null,
        "850": null,
        "875": null,
        "900": null
      }
    },
    {
      "block": 54,
      "line_no": 30,
      "nominal_composition": null,
      "product_form": "Smls. pipe",
      "spec_no": "SB–861",
      "type_grade": "2H",
      "alloy_desig_uns_no": "R50400",
      "class_condition_temper": "Annealed",
      "size_thickness_mm": null,
      "min_tensile_strength_mpa": 400,
      "min_yield_strength_mpa": 275,
      "notes": null,
      "values": {
        "40": 276,
        "65": 238,
        "100": 212,
        "125": 194,
        "150": 176,
        "175": 157,
        "200": 139,
        "225": 122,
        "250": 107,
        "275": 95.1,
        "300": 86.6,
        "325": 80.8,
        "350": null,
        "375": null,
        "400": null,
        "425": null,
        "450": null,
        "475": null,
        "500": null,
        "525": null,
        "550": null,
        "575": null,
        "600": null,
        "625": null,
        "650": null,
        "675": null,
        "700": null,
        "725": null,
        "750": null,
        "775": null,
        "800": null,
        "825": null,
        "850": null,
        "875": null,
        "900": null
      }
    },
    {
      "block": 54,
      "line_no": 31,
      "nominal_composition": null,
      "product_form": "Wld. pipe",
      "spec_no": "SB–862",
      "type_grade": "2H",
      "alloy_desig_uns_no": "R50400",
      "class_condition_temper": "Annealed",
      "size_thickness_mm": null,
      "min_tensile_strength_mpa": 400,
      "min_yield_strength_mpa": 275,
      "notes": null,
      "values": {
        "40": 276,
        "65": 238,
        "100": 212,
        "125": 194,
        "150": 176,
        "175": 157,
        "200": 139,
        "225": 122,
        "250": 107,
        "275": 95.1,
        "300": 86.6,
        "325": 80.8,
        "350": null,
        "375": null,
        "400": null,
        "425": null,
        "450": null,
        "475": null,
        "500": null,
        "525": null,
        "550": null,
        "575": null,
        "600": null,
        "625": null,
        "650": null,
        "675": null,
        "700": null,
        "725": null,
        "750": null,
        "775": null,
        "800": null,
        "825": null,
        "850": null,
        "875": null,
        "900": null
      }
    },
    {
      "block": 54,
      "line_no": 32,
      "nominal_composition": null,
      "product_form": "Plate, sheet, strip",
      "spec_no": "SB–265",
      "type_grade": 3,
      "alloy_desig_uns_no": "R50550",
      "class_condition_temper": "Annealed",
      "size_thickness_mm": null,
      "min_tensile_strength_mpa": 450,
      "min_yield_strength_mpa": 380,
      "notes": null,
      "values": {
        "40": 379,
        "65": 334,
        "100": 297,
        "125": 270,
        "150": 245,
        "175": 222,
        "200": 201,
        "225": 181,
        "250": 162,
        "275": 145,
        "300": 128,
        "325": 112,
        "350": null,
        "375": null,
        "400": null,
        "425": null,
        "450": null,
        "475": null,
        "500": null,
        "525": null,
        "550": null,
        "575": null,
        "600": null,
        "625": null,
        "650": null,
        "675": null,
        "700": null,
        "725": null,
        "750": null,
        "775": null,
        "800": null,
        "825": null,
        "850": null,
        "875": null,
        "900": null
      }
    },
    {
      "block": 54,
      "line_no": 33,
      "nominal_composition": null,
      "product_form": "Smls. & wld. tube",
      "spec_no": "SB–338",
      "type_grade": 3,
      "alloy_desig_uns_no": "R50550",
      "class_condition_temper": "Annealed",
      "size_thickness_mm": null,
      "min_tensile_strength_mpa": 450,
      "min_yield_strength_mpa": 380,
      "notes": null,
      "values": {
        "40": 379,
        "65": 334,
        "100": 297,
        "125": 270,
        "150": 245,
        "175": 222,
        "200": 201,
        "225": 181,
        "250": 162,
        "275": 145,
        "300": 128,
        "325": 112,
        "350": null,
        "375": null,
        "400": null,
        "425": null,
        "450": null,
        "475": null,
        "500": null,
        "525": null,
        "550": null,
        "575": null,
        "600": null,
        "625": null,
        "650": null,
        "675": null,
        "700": null,
        "725": null,
        "750": null,
        "775": null,
        "800": null,
        "825": null,
        "850": null,
        "875": null,
        "900": null
      }
    },
    {
      "block": 54,
      "line_no": 34,
      "nominal_composition": null,
      "product_form": "Bar, billet",
      "spec_no": "SB–348",
      "type_grade": 3,
      "alloy_desig_uns_no": "R50550",
      "class_condition_temper": "Annealed",
      "size_thickness_mm": null,
      "min_tensile_strength_mpa": 450,
      "min_yield_strength_mpa": 380,
      "notes": null,
      "values": {
        "40": 379,
        "65": 334,
        "100": 297,
        "125": 270,
        "150": 245,
        "175": 222,
        "200": 201,
        "225": 181,
        "250": 162,
        "275": 145,
        "300": 128,
        "325": 112,
        "350": null,
        "375": null,
        "400": null,
        "425": null,
        "450": null,
        "475": null,
        "500": null,
        "525": null,
        "550": null,
        "575": null,
        "600": null,
        "625": null,
        "650": null,
        "675": null,
        "700": null,
        "725": null,
        "750": null,
        "775": null,
        "800": null,
        "825": null,
        "850": null,
        "875": null,
        "900": null
      }
    },
    {
      "block": 54,
      "line_no": 35,
      "nominal_composition": null,
      "product_form": "Castings",
      "spec_no": "SB–367",
      "type_grade": "C–3",
      "alloy_desig_uns_no": "R50550",
      "class_condition_temper": "Annealed",
      "size_thickness_mm": null,
      "min_tensile_strength_mpa": 450,
      "min_yield_strength_mpa": 380,
      "notes": null,
      "values": {
        "40": 379,
        "65": 334,
        "100": 297,
        "125": 270,
        "150": 245,
        "175": 222,
        "200": 201,
        "225": 181,
        "250": 162,
        "275": 145,
        "300": null,
        "325": null,
        "350": null,
        "375": null,
        "400": null,
        "425": null,
        "450": null,
        "475": null,
        "500": null,
        "525": null,
        "550": null,
        "575": null,
        "600": null,
        "625": null,
        "650": null,
        "675": null,
        "700": null,
        "725": null,
        "750": null,
        "775": null,
        "800": null,
        "825": null,
        "850": null,
        "875": null,
        "900": null
      }
    },
    {
      "block": 54,
      "line_no": 36,
      "nominal_composition": null,
      "product_form": "Forgings",
      "spec_no": "SB–381",
      "type_grade": "F–3",
      "alloy_desig_uns_no": "R50550",
      "class_condition_temper": "Annealed",
      "size_thickness_mm": null,
      "min_tensile_strength_mpa": 450,
      "min_yield_strength_mpa": 380,
      "notes": null,
      "values": {
        "40": 379,
        "65": 334,
        "100": 297,
        "125": 270,
        "150": 245,
        "175": 222,
        "200": 201,
        "225": 181,
        "250": 162,
        "275": 145,
        "300": 128,
        "325": 112,
        "350": null,
        "375": null,
        "400": null,
        "425": null,
        "450": null,
        "475": null,
        "500": null,
        "525": null,
        "550": null,
        "575": null,
        "600": null,
        "625": null,
        "650": null,
        "675": null,
        "700": null,
        "725": null,
        "750": null,
        "775": null,
        "800": null,
        "825": null,
        "850": null,
        "875": null,
        "900": null
      }
    },
    {
      "block": 54,
      "line_no": 37,
      "nominal_composition": null,
      "product_form": "Smls. pipe",
      "spec_no": "SB–861",
      "type_grade": 3,
      "alloy_desig_uns_no": "R50550",
      "class_condition_temper": "Annealed",
      "size_thickness_mm": null,
      "min_tensile_strength_mpa": 450,
      "min_yield_strength_mpa": 380,
      "notes": null,
      "values": {
        "40": 379,
        "65": 334,
        "100": 297,
        "125": 270,
        "150": 245,
        "175": 222,
        "200": 201,
        "225": 181,
        "250": 162,
        "275": 145,
        "300": 128,
        "325": 112,
        "350": null,
        "375": null,
        "400": null,
        "425": null,
        "450": null,
        "475": null,
        "500": null,
        "525": null,
        "550": null,
        "575": null,
        "600": null,
        "625": null,
        "650": null,
        "675": null,
        "700": null,
        "725": null,
        "750": null,
        "775": null,
        "800": null,
        "825": null,
        "850": null,
        "875": null,
        "900": null
      }
    },
    {
      "block": 54,
      "line_no": 38,
      "nominal_composition": null,
      "product_form": "Wld. pipe",
      "spec_no": "SB–862",
      "type_grade": 3,
      "alloy_desig_uns_no": "R50550",
      "class_condition_temper": "Annealed",
      "size_thickness_mm": null,
      "min_tensile_strength_mpa": 450,
      "min_yield_strength_mpa": 380,
      "notes": null,
      "values": {
        "40": 379,
        "65": 334,
        "100": 297,
        "125": 270,
        "150": 245,
        "175": 222,
        "200": 201,
        "225": 181,
        "250": 162,
        "275": 145,
        "300": 128,
        "325": 112,
        "350": null,
        "375": null,
        "400": null,
        "425": null,
        "450": null,
        "475": null,
        "500": null,
        "525": null,
        "550": null,
        "575": null,
        "600": null,
        "625": null,
        "650": null,
        "675": null,
        "700": null,
        "725": null,
        "750": null,
        "775": null,
        "800": null,
        "825": null,
        "850": null,
        "875": null,
        "900": null
      }
    },
    {
      "block": 54,
      "line_no": 39,
      "nominal_composition": null,
      "product_form": "Plate, sheet, strip",
      "spec_no": "SB–265",
      "type_grade": 11,
      "alloy_desig_uns_no": "R52250",
      "class_condition_temper": "Annealed",
      "size_thickness_mm": null,
      "min_tensile_strength_mpa": 240,
      "min_yield_strength_mpa": 138,
      "notes": null,
      "values": {
        "40": 138,
        "65": 111,
        "100": 93.6,
        "125": 83.2,
        "150": 74.1,
        "175": 65.1,
        "200": 57.5,
        "225": 50.8,
        "250": 45.4,
        "275": 41.0,
        "300": 37.8,
        "325": 35.5,
        "350": null,
        "375": null,
        "400": null,
        "425": null,
        "450": null,
        "475": null,
        "500": null,
        "525": null,
        "550": null,
        "575": null,
        "600": null,
        "625": null,
        "650": null,
        "675": null,
        "700": null,
        "725": null,
        "750": null,
        "775": null,
        "800": null,
        "825": null,
        "850": null,
        "875": null,
        "900": null
      }
    },
    {
      "block": 54,
      "line_no": 40,
      "nominal_composition": null,
      "product_form": "Plate, sheet, strip",
      "spec_no": "SB–265",
      "type_grade": 17,
      "alloy_desig_uns_no": "R52252",
      "class_condition_temper": "Annealed",
      "size_thickness_mm": null,
      "min_tensile_strength_mpa": 240,
      "min_yield_strength_mpa": 138,
      "notes": null,
      "values": {
        "40": 138,
        "65": 111,
        "100": 93.6,
        "125": 83.2,
        "150": 74.1,
        "175": 65.1,
        "200": 57.5,
        "225": 50.8,
        "250": 45.4,
        "275": 41.0,
        "300": 37.8,
        "325": 35.5,
        "350": null,
        "375": null,
        "400": null,
        "425": null,
        "450": null,
        "475": null,
        "500": null,
        "525": null,
        "550": null,
        "575": null,
        "600": null,
        "625": null,
        "650": null,
        "675": null,
        "700": null,
        "725": null,
        "750": null,
        "775": null,
        "800": null,
        "825": null,
        "850": null,
        "875": null,
        "900": null
      }
    },
    {
      "block": 54,
      "line_no": 41,
      "nominal_composition": null,
      "product_form": "Plate, sheet, strip",
      "spec_no": "SB–265",
      "type_grade": 27,
      "alloy_desig_uns_no": "R52254",
      "class_condition_temper": "Annealed",
      "size_thickness_mm": null,
      "min_tensile_strength_mpa": 240,
      "min_yield_strength_mpa": 138,
      "notes": null,
      "values": {
        "40": 138,
        "65": 111,
        "100": 93.6,
        "125": 83.2,
        "150": 74.1,
        "175": 65.1,
        "200": 57.5,
        "225": 50.8,
        "250": 45.4,
        "275": 41.0,
        "300": 37.8,
        "325": 35.5,
        "350": null,
        "375": null,
        "400": null,
        "425": null,
        "450": null,
        "475": null,
        "500": null,
        "525": null,
        "550": null,
        "575": null,
        "600": null,
        "625": null,
        "650": null,
        "675": null,
        "700": null,
        "725": null,
        "750": null,
        "775": null,
        "800": null,
        "825": null,
        "850": null,
        "875": null,
        "900": null
      }
    },
    {
      "block": 54,
      "line_no": 42,
      "nominal_composition": null,
      "product_form": "Plate, sheet, strip",
      "spec_no": "SB–265",
      "type_grade": 7,
      "alloy_desig_uns_no": "R52400",
      "class_condition_temper": "Annealed",
      "size_thickness_mm": null,
      "min_tensile_strength_mpa": 345,
      "min_yield_strength_mpa": 275,
      "notes": null,
      "values": {
        "40": 276,
        "65": 238,
        "100": 213,
        "125": 194,
        "150": 176,
        "175": 157,
        "200": 138,
        "225": 121,
        "250": 108,
        "275": 93.3,
        "300": 82.6,
        "325": 76.0,
        "350": null,
        "375": null,
        "400": null,
        "425": null,
        "450": null,
        "475": null,
        "500": null,
        "525": null,
        "550": null,
        "575": null,
        "600": null,
        "625": null,
        "650": null,
        "675": null,
        "700": null,
        "725": null,
        "750": null,
        "775": null,
        "800": null,
        "825": null,
        "850": null,
        "875": null,
        "900": null
      }
    },
    {
      "block": 54,
      "line_no": 43,
      "nominal_composition": null,
      "product_form": "Smls. & wld. tube",
      "spec_no": "SB–338",
      "type_grade": 7,
      "alloy_desig_uns_no": "R52400",
      "class_condition_temper": "Annealed",
      "size_thickness_mm": null,
      "min_tensile_strength_mpa": 345,
      "min_yield_strength_mpa": 275,
      "notes": null,
      "values": {
        "40": 276,
