Repository: danivelas0/asme-pcc

File: resources/bpvc_ii_d_metric_2025/table_y_1.json (part 69 of 71)
    "Min. Yield Strength, MPa",
    "Notes"
  ],
  "columns_values": [
        "65": 238,
        "100": 213,
        "125": 194,
        "150": 176,
        "175": 157,
        "200": 138,
        "225": 121,
        "250": 108,
        "275": 93.3,
        "300": 82.6,
        "325": 76.0,
        "350": null,
        "375": null,
        "400": null,
        "425": null,
        "450": null,
        "475": null,
        "500": null,
        "525": null,
        "550": null,
        "575": null,
        "600": null,
        "625": null,
        "650": null,
        "675": null,
        "700": null,
        "725": null,
        "750": null,
        "775": null,
        "800": null,
        "825": null,
        "850": null,
        "875": null,
        "900": null
      }
    },
    {
      "block": 54,
      "line_no": 44,
      "nominal_composition": null,
      "product_form": "Bar, billet",
      "spec_no": "SB–348",
      "type_grade": 7,
      "alloy_desig_uns_no": "R52400",
      "class_condition_temper": "Annealed",
      "size_thickness_mm": null,
      "min_tensile_strength_mpa": 345,
      "min_yield_strength_mpa": 275,
      "notes": null,
      "values": {
        "40": 276,
        "65": 238,
        "100": 213,
        "125": 194,
        "150": 176,
        "175": 157,
        "200": 138,
        "225": 121,
        "250": 108,
        "275": 93.3,
        "300": 82.6,
        "325": 76.0,
        "350": null,
        "375": null,
        "400": null,
        "425": null,
        "450": null,
        "475": null,
        "500": null,
        "525": null,
        "550": null,
        "575": null,
        "600": null,
        "625": null,
        "650": null,
        "675": null,
        "700": null,
        "725": null,
        "750": null,
        "775": null,
        "800": null,
        "825": null,
        "850": null,
        "875": null,
        "900": null
      }
    },
    {
      "block": 54,
      "line_no": 45,
      "nominal_composition": null,
      "product_form": "Forgings",
      "spec_no": "SB–381",
      "type_grade": "F–7",
      "alloy_desig_uns_no": "R52400",
      "class_condition_temper": "Annealed",
      "size_thickness_mm": null,
      "min_tensile_strength_mpa": 345,
      "min_yield_strength_mpa": 275,
      "notes": null,
      "values": {
        "40": 276,
        "65": 238,
        "100": 213,
        "125": 194,
        "150": 176,
        "175": 157,
        "200": 138,
        "225": 121,
        "250": 108,
        "275": 93.3,
        "300": 82.6,
        "325": 76.0,
        "350": null,
        "375": null,
        "400": null,
        "425": null,
        "450": null,
        "475": null,
        "500": null,
        "525": null,
        "550": null,
        "575": null,
        "600": null,
        "625": null,
        "650": null,
        "675": null,
        "700": null,
        "725": null,
        "750": null,
        "775": null,
        "800": null,
        "825": null,
        "850": null,
        "875": null,
        "900": null
      }
    },
    {
      "block": 55,
      "line_no": 1,
      "nominal_composition": null,
      "product_form": "Smls. pipe",
      "spec_no": "SB–861",
      "type_grade": 7,
      "alloy_desig_uns_no": "R52400",
      "class_condition_temper": "Annealed",
      "size_thickness_mm": null,
      "min_tensile_strength_mpa": 345,
      "min_yield_strength_mpa": 275,
      "notes": null,
      "values": {
        "40": 276,
        "65": 238,
        "100": 213,
        "125": 194,
        "150": 176,
        "175": 157,
        "200": 138,
        "225": 121,
        "250": 108,
        "275": 93.3,
        "300": 82.6,
        "325": 76.0,
        "350": null,
        "375": null,
        "400": null,
        "425": null,
        "450": null,
        "475": null,
        "500": null,
        "525": null,
        "550": null,
        "575": null,
        "600": null,
        "625": null,
        "650": null,
        "675": null,
        "700": null,
        "725": null,
        "750": null,
        "775": null,
        "800": null,
        "825": null,
        "850": null,
        "875": null,
        "900": null
      }
    },
    {
      "block": 55,
      "line_no": 2,
      "nominal_composition": null,
      "product_form": "Wld. pipe",
      "spec_no": "SB–862",
      "type_grade": 7,
      "alloy_desig_uns_no": "R52400",
      "class_condition_temper": "Annealed",
      "size_thickness_mm": null,
      "min_tensile_strength_mpa": 345,
      "min_yield_strength_mpa": 275,
      "notes": null,
      "values": {
        "40": 276,
        "65": 238,
        "100": 213,
        "125": 194,
        "150": 176,
        "175": 157,
        "200": 138,
        "225": 121,
        "250": 108,
        "275": 93.3,
        "300": 82.6,
        "325": 76.0,
        "350": null,
        "375": null,
        "400": null,
        "425": null,
        "450": null,
        "475": null,
        "500": null,
        "525": null,
        "550": null,
        "575": null,
        "600": null,
        "625": null,
        "650": null,
        "675": null,
        "700": null,
        "725": null,
        "750": null,
        "775": null,
        "800": null,
        "825": null,
        "850": null,
        "875": null,
        "900": null
      }
    },
    {
      "block": 55,
      "line_no": 3,
      "nominal_composition": null,
      "product_form": "Plate, sheet, strip",
      "spec_no": "SB–265",
      "type_grade": "7H",
      "alloy_desig_uns_no": "R52400",
      "class_condition_temper": "Annealed",
      "size_thickness_mm": null,
      "min_tensile_strength_mpa": 400,
      "min_yield_strength_mpa": 275,
      "notes": null,
      "values": {
        "40": 276,
        "65": 238,
        "100": 212,
        "125": 194,
        "150": 176,
        "175": 157,
        "200": 139,
        "225": 122,
        "250": 107,
        "275": 95.1,
        "300": 86.6,
        "325": 80.8,
        "350": null,
        "375": null,
        "400": null,
        "425": null,
        "450": null,
        "475": null,
        "500": null,
        "525": null,
        "550": null,
        "575": null,
        "600": null,
        "625": null,
        "650": null,
        "675": null,
        "700": null,
        "725": null,
        "750": null,
        "775": null,
        "800": null,
        "825": null,
        "850": null,
        "875": null,
        "900": null
      }
    },
    {
      "block": 55,
      "line_no": 4,
      "nominal_composition": null,
      "product_form": "Smls. & wld. tube",
      "spec_no": "SB–338",
      "type_grade": "7H",
      "alloy_desig_uns_no": "R52400",
      "class_condition_temper": "Annealed",
      "size_thickness_mm": null,
      "min_tensile_strength_mpa": 400,
      "min_yield_strength_mpa": 275,
      "notes": null,
      "values": {
        "40": 276,
        "65": 238,
        "100": 212,
        "125": 194,
        "150": 176,
        "175": 157,
        "200": 139,
        "225": 122,
        "250": 107,
        "275": 95.1,
        "300": 86.6,
        "325": 80.8,
        "350": null,
        "375": null,
        "400": null,
        "425": null,
        "450": null,
        "475": null,
        "500": null,
        "525": null,
        "550": null,
        "575": null,
        "600": null,
        "625": null,
        "650": null,
        "675": null,
        "700": null,
        "725": null,
        "750": null,
        "775": null,
        "800": null,
        "825": null,
        "850": null,
        "875": null,
        "900": null
      }
    },
    {
      "block": 55,
      "line_no": 5,
      "nominal_composition": null,
      "product_form": "Bar, billet",
      "spec_no": "SB–348",
      "type_grade": "7H",
      "alloy_desig_uns_no": "R52400",
      "class_condition_temper": "Annealed",
      "size_thickness_mm": null,
      "min_tensile_strength_mpa": 400,
      "min_yield_strength_mpa": 275,
      "notes": null,
      "values": {
        "40": 276,
        "65": 238,
        "100": 212,
        "125": 194,
        "150": 176,
        "175": 157,
        "200": 139,
        "225": 122,
        "250": 107,
        "275": 95.1,
        "300": 86.6,
        "325": 80.8,
        "350": null,
        "375": null,
        "400": null,
        "425": null,
        "450": null,
        "475": null,
        "500": null,
        "525": null,
        "550": null,
        "575": null,
        "600": null,
        "625": null,
        "650": null,
        "675": null,
        "700": null,
        "725": null,
        "750": null,
        "775": null,
        "800": null,
        "825": null,
        "850": null,
        "875": null,
        "900": null
      }
    },
    {
      "block": 55,
      "line_no": 6,
      "nominal_composition": null,
      "product_form": "Smls. fittings",
      "spec_no": "SB–363",
      "type_grade": "WPT7H",
      "alloy_desig_uns_no": "R52400",
      "class_condition_temper": "Annealed",
      "size_thickness_mm": null,
      "min_tensile_strength_mpa": 400,
      "min_yield_strength_mpa": 275,
      "notes": null,
      "values": {
        "40": 276,
        "65": 238,
        "100": 212,
        "125": 194,
        "150": 176,
        "175": 157,
        "200": 139,
        "225": 122,
        "250": 107,
        "275": 95.1,
        "300": 86.6,
        "325": 80.8,
        "350": null,
        "375": null,
        "400": null,
        "425": null,
        "450": null,
        "475": null,
        "500": null,
        "525": null,
        "550": null,
        "575": null,
        "600": null,
        "625": null,
        "650": null,
        "675": null,
        "700": null,
        "725": null,
        "750": null,
        "775": null,
        "800": null,
        "825": null,
        "850": null,
        "875": null,
        "900": null
      }
    },
    {
      "block": 55,
      "line_no": 7,
      "nominal_composition": null,
      "product_form": "Wld. fittings",
      "spec_no": "SB–363",
      "type_grade": "WPT7HW",
      "alloy_desig_uns_no": "R52400",
      "class_condition_temper": "Annealed",
      "size_thickness_mm": null,
      "min_tensile_strength_mpa": 400,
      "min_yield_strength_mpa": 275,
      "notes": null,
      "values": {
        "40": 276,
        "65": 238,
        "100": 212,
        "125": 194,
        "150": 176,
        "175": 157,
        "200": 139,
        "225": 122,
        "250": 107,
        "275": 95.1,
        "300": 86.6,
        "325": 80.8,
        "350": null,
        "375": null,
        "400": null,
        "425": null,
        "450": null,
        "475": null,
        "500": null,
        "525": null,
        "550": null,
        "575": null,
        "600": null,
        "625": null,
        "650": null,
        "675": null,
        "700": null,
        "725": null,
        "750": null,
        "775": null,
        "800": null,
        "825": null,
        "850": null,
        "875": null,
        "900": null
      }
    },
    {
      "block": 55,
      "line_no": 8,
      "nominal_composition": null,
      "product_form": "Forgings",
      "spec_no": "SB–381",
      "type_grade": "F–7H",
      "alloy_desig_uns_no": "R52400",
      "class_condition_temper": "Annealed",
      "size_thickness_mm": null,
      "min_tensile_strength_mpa": 400,
      "min_yield_strength_mpa": 275,
      "notes": null,
      "values": {
        "40": 276,
        "65": 238,
        "100": 212,
        "125": 194,
        "150": 176,
        "175": 157,
        "200": 139,
        "225": 122,
        "250": 107,
        "275": 95.1,
        "300": 86.6,
        "325": 80.8,
        "350": null,
        "375": null,
        "400": null,
        "425": null,
        "450": null,
        "475": null,
        "500": null,
        "525": null,
        "550": null,
        "575": null,
        "600": null,
        "625": null,
        "650": null,
        "675": null,
        "700": null,
        "725": null,
        "750": null,
        "775": null,
        "800": null,
        "825": null,
        "850": null,
        "875": null,
        "900": null
      }
    },
    {
      "block": 55,
      "line_no": 9,
      "nominal_composition": null,
      "product_form": "Smls. pipe",
      "spec_no": "SB–861",
      "type_grade": "7H",
      "alloy_desig_uns_no": "R52400",
      "class_condition_temper": "Annealed",
      "size_thickness_mm": null,
      "min_tensile_strength_mpa": 400,
      "min_yield_strength_mpa": 275,
      "notes": null,
      "values": {
        "40": 276,
        "65": 238,
        "100": 212,
        "125": 194,
        "150": 176,
        "175": 157,
        "200": 139,
        "225": 122,
        "250": 107,
        "275": 95.1,
        "300": 86.6,
        "325": 80.8,
        "350": null,
        "375": null,
        "400": null,
        "425": null,
        "450": null,
        "475": null,
        "500": null,
        "525": null,
        "550": null,
        "575": null,
        "600": null,
        "625": null,
        "650": null,
        "675": null,
        "700": null,
        "725": null,
        "750": null,
        "775": null,
        "800": null,
        "825": null,
        "850": null,
        "875": null,
        "900": null
      }
    },
    {
      "block": 55,
      "line_no": 10,
      "nominal_composition": null,
      "product_form": "Wld. pipe",
      "spec_no": "SB–862",
      "type_grade": "7H",
      "alloy_desig_uns_no": "R52400",
      "class_condition_temper": "Annealed",
      "size_thickness_mm": null,
      "min_tensile_strength_mpa": 400,
      "min_yield_strength_mpa": 275,
      "notes": null,
      "values": {
        "40": 276,
        "65": 238,
        "100": 212,
        "125": 194,
        "150": 176,
        "175": 157,
        "200": 139,
        "225": 122,
        "250": 107,
        "275": 95.1,
        "300": 86.6,
        "325": 80.8,
        "350": null,
        "375": null,
        "400": null,
        "425": null,
        "450": null,
        "475": null,
        "500": null,
        "525": null,
        "550": null,
        "575": null,
        "600": null,
        "625": null,
        "650": null,
        "675": null,
        "700": null,
        "725": null,
        "750": null,
        "775": null,
        "800": null,
        "825": null,
        "850": null,
        "875": null,
        "900": null
      }
    },
    {
      "block": 55,
      "line_no": 11,
      "nominal_composition": null,
      "product_form": "Plate, sheet, strip",
      "spec_no": "SB–265",
      "type_grade": "16H",
      "alloy_desig_uns_no": "R52402",
      "class_condition_temper": "Annealed",
      "size_thickness_mm": null,
      "min_tensile_strength_mpa": 400,
      "min_yield_strength_mpa": 275,
      "notes": null,
      "values": {
        "40": 276,
        "65": 238,
        "100": 212,
        "125": 194,
        "150": 176,
        "175": 157,
        "200": 139,
        "225": 122,
        "250": 107,
        "275": 95.1,
        "300": 86.6,
        "325": 80.8,
        "350": null,
        "375": null,
        "400": null,
        "425": null,
        "450": null,
        "475": null,
        "500": null,
        "525": null,
        "550": null,
        "575": null,
        "600": null,
        "625": null,
        "650": null,
        "675": null,
        "700": null,
        "725": null,
        "750": null,
        "775": null,
        "800": null,
        "825": null,
        "850": null,
        "875": null,
        "900": null
      }
    },
    {
      "block": 55,
      "line_no": 12,
      "nominal_composition": null,
      "product_form": "Smls. & wld. tube",
      "spec_no": "SB–338",
      "type_grade": "16H",
      "alloy_desig_uns_no": "R52402",
      "class_condition_temper": "Annealed",
      "size_thickness_mm": null,
      "min_tensile_strength_mpa": 400,
      "min_yield_strength_mpa": 275,
      "notes": null,
      "values": {
        "40": 276,
        "65": 238,
        "100": 212,
        "125": 194,
        "150": 176,
        "175": 157,
        "200": 139,
        "225": 122,
        "250": 107,
        "275": 95.1,
        "300": 86.6,
        "325": 80.8,
        "350": null,
        "375": null,
        "400": null,
        "425": null,
        "450": null,
        "475": null,
        "500": null,
        "525": null,
        "550": null,
        "575": null,
        "600": null,
        "625": null,
        "650": null,
        "675": null,
        "700": null,
        "725": null,
        "750": null,
        "775": null,
        "800": null,
        "825": null,
        "850": null,
        "875": null,
        "900": null
      }
    },
    {
      "block": 55,
      "line_no": 13,
      "nominal_composition": null,
      "product_form": "Bar, billet",
      "spec_no": "SB–348",
      "type_grade": "16H",
      "alloy_desig_uns_no": "R52402",
      "class_condition_temper": "Annealed",
      "size_thickness_mm": null,
      "min_tensile_strength_mpa": 400,
      "min_yield_strength_mpa": 275,
      "notes": null,
      "values": {
        "40": 276,
        "65": 238,
        "100": 212,
        "125": 194,
        "150": 176,
        "175": 157,
        "200": 139,
        "225": 122,
        "250": 107,
        "275": 95.1,
        "300": 86.6,
        "325": 80.8,
        "350": null,
        "375": null,
        "400": null,
        "425": null,
        "450": null,
        "475": null,
        "500": null,
        "525": null,
        "550": null,
        "575": null,
        "600": null,
        "625": null,
        "650": null,
        "675": null,
        "700": null,
        "725": null,
        "750": null,
        "775": null,
        "800": null,
        "825": null,
        "850": null,
        "875": null,
        "900": null
      }
    },
    {
      "block": 55,
      "line_no": 14,
      "nominal_composition": null,
      "product_form": "Smls. fittings",
      "spec_no": "SB–363",
      "type_grade": "WPT16H",
      "alloy_desig_uns_no": "R52402",
      "class_condition_temper": "Annealed",
      "size_thickness_mm": null,
      "min_tensile_strength_mpa": 400,
      "min_yield_strength_mpa": 275,
      "notes": null,
      "values": {
        "40": 276,
        "65": 238,
        "100": 212,
        "125": 194,
        "150": 176,
        "175": 157,
        "200": 139,
        "225": 122,
        "250": 107,
        "275": 95.1,
        "300": 86.6,
        "325": 80.8,
        "350": null,
        "375": null,
        "400": null,
        "425": null,
        "450": null,
        "475": null,
        "500": null,
        "525": null,
        "550": null,
        "575": null,
        "600": null,
        "625": null,
        "650": null,
        "675": null,
        "700": null,
        "725": null,
        "750": null,
        "775": null,
        "800": null,
        "825": null,
        "850": null,
        "875": null,
        "900": null
      }
    },
    {
      "block": 55,
      "line_no": 15,
      "nominal_composition": null,
      "product_form": "Wld. fittings",
      "spec_no": "SB–363",
      "type_grade": "WPT16HW",
      "alloy_desig_uns_no": "R52402",
      "class_condition_temper": "Annealed",
      "size_thickness_mm": null,
      "min_tensile_strength_mpa": 400,
      "min_yield_strength_mpa": 275,
      "notes": null,
      "values": {
        "40": 276,
        "65": 238,
        "100": 212,
        "125": 194,
        "150": 176,
        "175": 157,
        "200": 139,
        "225": 122,
        "250": 107,
        "275": 95.1,
        "300": 86.6,
        "325": 80.8,
        "350": null,
        "375": null,
        "400": null,
        "425": null,
        "450": null,
        "475": null,
        "500": null,
        "525": null,
        "550": null,
        "575": null,
        "600": null,
        "625": null,
        "650": null,
        "675": null,
        "700": null,
        "725": null,
        "750": null,
        "775": null,
        "800": null,
        "825": null,
        "850": null,
        "875": null,
        "900": null
      }
    },
    {
      "block": 55,
      "line_no": 16,
      "nominal_composition": null,
      "product_form": "Forgings",
      "spec_no": "SB–381",
      "type_grade": "F–16H",
      "alloy_desig_uns_no": "R52402",
      "class_condition_temper": "Annealed",
      "size_thickness_mm": null,
      "min_tensile_strength_mpa": 400,
      "min_yield_strength_mpa": 275,
      "notes": null,
      "values": {
        "40": 276,
        "65": 238,
        "100": 212,
        "125": 194,
        "150": 176,
        "175": 157,
        "200": 139,
        "225": 122,
        "250": 107,
        "275": 95.1,
        "300": 86.6,
        "325": 80.8,
        "350": null,
        "375": null,
        "400": null,
        "425": null,
        "450": null,
        "475": null,
        "500": null,
        "525": null,
        "550": null,
        "575": null,
        "600": null,
        "625": null,
        "650": null,
        "675": null,
        "700": null,
        "725": null,
        "750": null,
        "775": null,
        "800": null,
        "825": null,
        "850": null,
        "875": null,
        "900": null
      }
    },
    {
      "block": 55,
      "line_no": 17,
      "nominal_composition": null,
      "product_form": "Smls. pipe",
      "spec_no": "SB–861",
      "type_grade": "16H",
      "alloy_desig_uns_no": "R52402",
      "class_condition_temper": "Annealed",
      "size_thickness_mm": null,
      "min_tensile_strength_mpa": 400,
      "min_yield_strength_mpa": 275,
      "notes": null,
      "values": {
        "40": 276,
        "65": 238,
        "100": 212,
        "125": 194,
        "150": 176,
        "175": 157,
        "200": 139,
        "225": 122,
        "250": 107,
        "275": 95.1,
        "300": 86.6,
        "325": 80.8,
        "350": null,
        "375": null,
        "400": null,
        "425": null,
        "450": null,
        "475": null,
        "500": null,
        "525": null,
        "550": null,
        "575": null,
        "600": null,
        "625": null,
        "650": null,
        "675": null,
        "700": null,
        "725": null,
        "750": null,
        "775": null,
        "800": null,
        "825": null,
        "850": null,
        "875": null,
        "900": null
      }
    },
    {
      "block": 55,
      "line_no": 18,
      "nominal_composition": null,
      "product_form": "Wld. pipe",
      "spec_no": "SB–862",
      "type_grade": "16H",
      "alloy_desig_uns_no": "R52402",
      "class_condition_temper": "Annealed",
      "size_thickness_mm": null,
      "min_tensile_strength_mpa": 400,
      "min_yield_strength_mpa": 275,
      "notes": null,
      "values": {
        "40": 276,
        "65": 238,
        "100": 212,
        "125": 194,
        "150": 176,
        "175": 157,
        "200": 139,
        "225": 122,
        "250": 107,
        "275": 95.1,
        "300": 86.6,
        "325": 80.8,
        "350": null,
        "375": null,
        "400": null,
        "425": null,
        "450": null,
        "475": null,
        "500": null,
        "525": null,
        "550": null,
        "575": null,
        "600": null,
        "625": null,
        "650": null,
        "675": null,
        "700": null,
        "725": null,
        "750": null,
        "775": null,
        "800": null,
        "825": null,
        "850": null,
        "875": null,
        "900": null
      }
    },
    {
      "block": 55,
      "line_no": 19,
      "nominal_composition": null,
      "product_form": "Plate, sheet, strip",
      "spec_no": "SB–265",
      "type_grade": 26,
      "alloy_desig_uns_no": "R52404",
      "class_condition_temper": "Annealed",
      "size_thickness_mm": null,
      "min_tensile_strength_mpa": 345,
      "min_yield_strength_mpa": 275,
      "notes": null,
      "values": {
        "40": 276,
        "65": 238,
        "100": 213,
        "125": 194,
        "150": 176,
        "175": 157,
        "200": 138,
        "225": 121,
        "250": 108,
        "275": 93.3,
        "300": 82.6,
        "325": 76.0,
        "350": null,
        "375": null,
        "400": null,
        "425": null,
        "450": null,
        "475": null,
        "500": null,
        "525": null,
        "550": null,
        "575": null,
        "600": null,
        "625": null,
        "650": null,
        "675": null,
        "700": null,
        "725": null,
        "750": null,
        "775": null,
        "800": null,
        "825": null,
        "850": null,
        "875": null,
        "900": null
      }
    },
    {
      "block": 55,
      "line_no": 20,
      "nominal_composition": null,
      "product_form": "Smls. & wld. tube",
      "spec_no": "SB–338",
      "type_grade": 26,
      "alloy_desig_uns_no": "R52404",
      "class_condition_temper": "Annealed",
      "size_thickness_mm": null,
      "min_tensile_strength_mpa": 345,
      "min_yield_strength_mpa": 275,
      "notes": null,
      "values": {
        "40": 276,
        "65": 238,
        "100": 213,
        "125": 194,
        "150": 176,
        "175": 157,
        "200": 138,
        "225": 121,
        "250": 108,
        "275": 93.3,
        "300": 82.6,
        "325": 76.0,
        "350": null,
        "375": null,
        "400": null,
        "425": null,
        "450": null,
        "475": null,
        "500": null,
        "525": null,
        "550": null,
        "575": null,
        "600": null,
        "625": null,
        "650": null,
        "675": null,
        "700": null,
        "725": null,
        "750": null,
        "775": null,
        "800": null,
        "825": null,
        "850": null,
        "875": null,
        "900": null
      }
    },
    {
      "block": 55,
      "line_no": 21,
      "nominal_composition": null,
      "product_form": "Bar, billet",
      "spec_no": "SB–348",
      "type_grade": 26,
      "alloy_desig_uns_no": "R52404",
      "class_condition_temper": "Annealed",
      "size_thickness_mm": null,
      "min_tensile_strength_mpa": 345,
      "min_yield_strength_mpa": 275,
      "notes": null,
      "values": {
        "40": 276,
        "65": 238,
        "100": 213,
        "125": 194,
        "150": 176,
        "175": 157,
        "200": 138,
        "225": 121,
        "250": 108,
        "275": 93.3,
        "300": 82.6,
        "325": 76.0,
        "350": null,
        "375": null,
        "400": null,
        "425": null,
        "450": null,
        "475": null,
        "500": null,
        "525": null,
        "550": null,
        "575": null,
        "600": null,
        "625": null,
        "650": null,
        "675": null,
        "700": null,
        "725": null,
        "750": null,
        "775": null,
        "800": null,
        "825": null,
        "850": null,
        "875": null,
        "900": null
      }
    },
    {
      "block": 55,
      "line_no": 22,
      "nominal_composition": null,
      "product_form": "Smls. fittings",
      "spec_no": "SB–363",
      "type_grade": "WPT26",
      "alloy_desig_uns_no": "R52404",
      "class_condition_temper": "Annealed",
      "size_thickness_mm": null,
      "min_tensile_strength_mpa": 345,
      "min_yield_strength_mpa": 275,
      "notes": null,
      "values": {
        "40": 276,
        "65": 238,
        "100": 213,
        "125": 194,
        "150": 176,
        "175": 157,
        "200": 138,
        "225": 121,
        "250": 108,
        "275": 93.3,
        "300": 82.6,
        "325": 76.0,
        "350": null,
        "375": null,
        "400": null,
        "425": null,
        "450": null,
        "475": null,
        "500": null,
        "525": null,
        "550": null,
        "575": null,
        "600": null,
        "625": null,
        "650": null,
        "675": null,
        "700": null,
        "725": null,
        "750": null,
        "775": null,
        "800": null,
        "825": null,
        "850": null,
        "875": null,
        "900": null
      }
    },
    {
      "block": 55,
      "line_no": 23,
      "nominal_composition": null,
      "product_form": "Wld. fittings",
      "spec_no": "SB–363",
      "type_grade": "WPT26W",
      "alloy_desig_uns_no": "R52404",
      "class_condition_temper": "Annealed",
      "size_thickness_mm": null,
      "min_tensile_strength_mpa": 345,
      "min_yield_strength_mpa": 275,
      "notes": null,
      "values": {
        "40": 276,
        "65": 238,
        "100": 213,
        "125": 194,
        "150": 176,
        "175": 157,
        "200": 138,
        "225": 121,
        "250": 108,
        "275": 93.3,
        "300": 82.6,
        "325": 76.0,
        "350": null,
        "375": null,
        "400": null,
        "425": null,
        "450": null,
        "475": null,
        "500": null,
        "525": null,
        "550": null,
        "575": null,
        "600": null,
        "625": null,
        "650": null,
        "675": null,
        "700": null,
        "725": null,
        "750": null,
        "775": null,
        "800": null,
        "825": null,
        "850": null,
        "875": null,
        "900": null
      }
    },
    {
      "block": 55,
      "line_no": 24,
      "nominal_composition": null,
      "product_form": "Forgings",
      "spec_no": "SB–381",
      "type_grade": "F–26",
      "alloy_desig_uns_no": "R52404",
      "class_condition_temper": "Annealed",
      "size_thickness_mm": null,
      "min_tensile_strength_mpa": 345,
      "min_yield_strength_mpa": 275,
      "notes": null,
      "values": {
        "40": 276,
        "65": 238,
        "100": 213,
        "125": 194,
        "150": 176,
        "175": 157,
        "200": 138,
        "225": 121,
        "250": 108,
        "275": 93.3,
        "300": 82.6,
        "325": 76.0,
        "350": null,
        "375": null,
        "400": null,
        "425": null,
        "450": null,
        "475": null,
        "500": null,
        "525": null,
        "550": null,
        "575": null,
        "600": null,
        "625": null,
        "650": null,
        "675": null,
        "700": null,
        "725": null,
        "750": null,
        "775": null,
        "800": null,
        "825": null,
        "850": null,
        "875": null,
        "900": null
      }
    },
    {
      "block": 55,
      "line_no": 25,
      "nominal_composition": null,
      "product_form": "Smls. pipe",
      "spec_no": "SB–861",
      "type_grade": 26,
      "alloy_desig_uns_no": "R52404",
      "class_condition_temper": "Annealed",
      "size_thickness_mm": null,
      "min_tensile_strength_mpa": 345,
      "min_yield_strength_mpa": 275,
      "notes": null,
      "values": {
        "40": 276,
        "65": 238,
        "100": 213,
        "125": 194,
        "150": 176,
        "175": 157,
        "200": 138,
        "225": 121,
        "250": 108,
        "275": 93.3,
        "300": 82.6,
        "325": 76.0,
        "350": null,
        "375": null,
        "400": null,
        "425": null,
        "450": null,
        "475": null,
        "500": null,
        "525": null,
        "550": null,
        "575": null,
        "600": null,
        "625": null,
        "650": null,
        "675": null,
        "700": null,
        "725": null,
        "750": null,
        "775": null,
        "800": null,
        "825": null,
        "850": null,
        "875": null,
        "900": null
      }
    },
    {
      "block": 55,
      "line_no": 26,
      "nominal_composition": null,
      "product_form": "Wld. pipe",
      "spec_no": "SB–862",
      "type_grade": 26,
      "alloy_desig_uns_no": "R52404",
      "class_condition_temper": "Annealed",
      "size_thickness_mm": null,
      "min_tensile_strength_mpa": 345,
      "min_yield_strength_mpa": 275,
      "notes": null,
      "values": {
        "40": 276,
        "65": 238,
        "100": 213,
        "125": 194,
        "150": 176,
        "175": 157,
        "200": 138,
        "225": 121,
        "250": 108,
        "275": 93.3,
        "300": 82.6,
        "325": 76.0,
        "350": null,
        "375": null,
        "400": null,
        "425": null,
        "450": null,
        "475": null,
        "500": null,
        "525": null,
        "550": null,
        "575": null,
        "600": null,
        "625": null,
        "650": null,
        "675": null,
        "700": null,
        "725": null,
        "750": null,
        "775": null,
        "800": null,
        "825": null,
        "850": null,
        "875": null,
        "900": null
      }
    },
    {
      "block": 55,
      "line_no": 27,
      "nominal_composition": null,
      "product_form": "Plate, sheet, strip",
      "spec_no": "SB–265",
      "type_grade": "26H",
      "alloy_desig_uns_no": "R52404",
      "class_condition_temper": "Annealed",
      "size_thickness_mm": null,
      "min_tensile_strength_mpa": 400,
      "min_yield_strength_mpa": 275,
      "notes": null,
      "values": {
        "40": 276,
        "65": 238,
        "100": 212,
        "125": 194,
        "150": 176,
        "175": 157,
        "200": 139,
        "225": 122,
        "250": 107,
        "275": 95.1,
        "300": 86.6,
        "325": 80.8,
        "350": null,
        "375": null,
        "400": null,
        "425": null,
        "450": null,
        "475": null,
        "500": null,
        "525": null,
        "550": null,
        "575": null,
        "600": null,
        "625": null,
        "650": null,
        "675": null,
        "700": null,
        "725": null,
        "750": null,
        "775": null,
        "800": null,
        "825": null,
        "850": null,
        "875": null,
        "900": null
      }
    },
    {
      "block": 55,
      "line_no": 28,
      "nominal_composition": null,
      "product_form": "Smls. & wld. tube",
      "spec_no": "SB–338",
      "type_grade": "26H",
      "alloy_desig_uns_no": "R52404",
      "class_condition_temper": "Annealed",
      "size_thickness_mm": null,
      "min_tensile_strength_mpa": 400,
      "min_yield_strength_mpa": 275,
      "notes": null,
      "values": {
        "40": 276,
        "65": 238,
        "100": 212,
        "125": 194,
        "150": 176,
        "175": 157,
        "200": 139,
        "225": 122,
        "250": 107,
        "275": 95.1,
        "300": 86.6,
        "325": 80.8,
        "350": null,
        "375": null,
        "400": null,
        "425": null,
        "450": null,
        "475": null,
        "500": null,
        "525": null,
        "550": null,
        "575": null,
        "600": null,
        "625": null,
        "650": null,
        "675": null,
        "700": null,
        "725": null,
        "750": null,
        "775": null,
        "800": null,
        "825": null,
        "850": null,
        "875": null,
        "900": null
      }
    },
    {
      "block": 55,
      "line_no": 29,
      "nominal_composition": null,
      "product_form": "Bar, billet",
      "spec_no": "SB–348",
      "type_grade": "26H",
      "alloy_desig_uns_no": "R52404",
      "class_condition_temper": "Annealed",
      "size_thickness_mm": null,
      "min_tensile_strength_mpa": 400,
      "min_yield_strength_mpa": 275,
      "notes": null,
      "values": {
        "40": 276,
        "65": 238,
        "100": 212,
        "125": 194,
        "150": 176,
        "175": 157,
        "200": 139,
        "225": 122,
        "250": 107,
        "275": 95.1,
        "300": 86.6,
        "325": 80.8,
        "350": null,
        "375": null,
        "400": null,
        "425": null,
        "450": null,
        "475": null,
        "500": null,
        "525": null,
        "550": null,
        "575": null,
        "600": null,
        "625": null,
        "650": null,
        "675": null,
        "700": null,
        "725": null,
        "750": null,
        "775": null,
        "800": null,
        "825": null,
        "850": null,
        "875": null,
        "900": null
      }
    },
    {
      "block": 55,
      "line_no": 30,
      "nominal_composition": null,
      "product_form": "Smls. fittings",
      "spec_no": "SB–363",
      "type_grade": "WPT26H",
      "alloy_desig_uns_no": "R52404",
      "class_condition_temper": "Annealed",
      "size_thickness_mm": null,
      "min_tensile_strength_mpa": 400,
      "min_yield_strength_mpa": 275,
      "notes": null,
      "values": {
        "40": 276,
        "65": 238,
        "100": 212,
        "125": 194,
        "150": 176,
        "175": 157,
        "200": 139,
        "225": 122,
        "250": 107,
        "275": 95.1,
        "300": 86.6,
        "325": 80.8,
        "350": null,
        "375": null,
        "400": null,
        "425": null,
        "450": null,
        "475": null,
        "500": null,
        "525": null,
        "550": null,
        "575": null,
        "600": null,
        "625": null,
        "650": null,
        "675": null,
        "700": null,
        "725": null,
        "750": null,
        "775": null,
        "800": null,
        "825": null,
        "850": null,
        "875": null,
        "900": null
      }
    },
    {
      "block": 55,
      "line_no": 31,
      "nominal_composition": null,
      "product_form": "Wld. fittings",
      "spec_no": "SB–363",
      "type_grade": "WPT26HW",
      "alloy_desig_uns_no": "R52404",
      "class_condition_temper": "Annealed",
      "size_thickness_mm": null,
      "min_tensile_strength_mpa": 400,
      "min_yield_strength_mpa": 275,
      "notes": null,
      "values": {
        "40": 276,
        "65": 238,
        "100": 212,
        "125": 194,
        "150": 176,
        "175": 157,
        "200": 139,
        "225": 122,
        "250": 107,
        "275": 95.1,
        "300": 86.6,
        "325": 80.8,
        "350": null,
        "375": null,
        "400": null,
        "425": null,
        "450": null,
        "475": null,
        "500": null,
        "525": null,
        "550": null,
        "575": null,
        "600": null,
        "625": null,
        "650": null,
        "675": null,
        "700": null,
        "725": null,
        "750": null,
        "775": null,
        "800": null,
        "825": null,
        "850": null,
        "875": null,
        "900": null
      }
    },
    {
      "block": 55,
      "line_no": 32,
      "nominal_composition": null,
      "product_form": "Forgings",
      "spec_no": "SB–381",
      "type_grade": "F–26H",
      "alloy_desig_uns_no": "R52404",
      "class_condition_temper": "Annealed",
      "size_thickness_mm": null,
      "min_tensile_strength_mpa": 400,
      "min_yield_strength_mpa": 275,
      "notes": null,
      "values": {
        "40": 276,
        "65": 238,
        "100": 212,
        "125": 194,
        "150": 176,
        "175": 157,
        "200": 139,
        "225": 122,
        "250": 107,
        "275": 95.1,
        "300": 86.6,
        "325": 80.8,
        "350": null,
        "375": null,
        "400": null,
        "425": null,
        "450": null,
        "475": null,
        "500": null,
        "525": null,
        "550": null,
        "575": null,
        "600": null,
        "625": null,
        "650": null,
        "675": null,
        "700": null,
        "725": null,
        "750": null,
        "775": null,
        "800": null,
        "825": null,
        "850": null,
        "875": null,
        "900": null
      }
    },
    {
      "block": 55,
      "line_no": 33,
      "nominal_composition": null,
      "product_form": "Smls. pipe",
      "spec_no": "SB–861",
      "type_grade": "26H",
      "alloy_desig_uns_no": "R52404",
      "class_condition_temper": "Annealed",
      "size_thickness_mm": null,
      "min_tensile_strength_mpa": 400,
      "min_yield_strength_mpa": 275,
      "notes": null,
      "values": {
        "40": 276,
        "65": 238,
        "100": 212,
        "125": 194,
