Repository: danivelas0/asme-pcc

File: resources/bpvc_ii_d_metric_2025/table_y_1.json (part 70 of 71)
    "Min. Yield Strength, MPa",
    "Notes"
  ],
  "columns_values": [
        "150": 176,
        "175": 157,
        "200": 139,
        "225": 122,
        "250": 107,
        "275": 95.1,
        "300": 86.6,
        "325": 80.8,
        "350": null,
        "375": null,
        "400": null,
        "425": null,
        "450": null,
        "475": null,
        "500": null,
        "525": null,
        "550": null,
        "575": null,
        "600": null,
        "625": null,
        "650": null,
        "675": null,
        "700": null,
        "725": null,
        "750": null,
        "775": null,
        "800": null,
        "825": null,
        "850": null,
        "875": null,
        "900": null
      }
    },
    {
      "block": 55,
      "line_no": 34,
      "nominal_composition": null,
      "product_form": "Wld. pipe",
      "spec_no": "SB–862",
      "type_grade": "26H",
      "alloy_desig_uns_no": "R52404",
      "class_condition_temper": "Annealed",
      "size_thickness_mm": null,
      "min_tensile_strength_mpa": 400,
      "min_yield_strength_mpa": 275,
      "notes": null,
      "values": {
        "40": 276,
        "65": 238,
        "100": 212,
        "125": 194,
        "150": 176,
        "175": 157,
        "200": 139,
        "225": 122,
        "250": 107,
        "275": 95.1,
        "300": 86.6,
        "325": 80.8,
        "350": null,
        "375": null,
        "400": null,
        "425": null,
        "450": null,
        "475": null,
        "500": null,
        "525": null,
        "550": null,
        "575": null,
        "600": null,
        "625": null,
        "650": null,
        "675": null,
        "700": null,
        "725": null,
        "750": null,
        "775": null,
        "800": null,
        "825": null,
        "850": null,
        "875": null,
        "900": null
      }
    },
    {
      "block": 55,
      "line_no": 35,
      "nominal_composition": "Ti–0.3Mo–0.8Ni",
      "product_form": "Plate, sheet, strip",
      "spec_no": "SB–265",
      "type_grade": 12,
      "alloy_desig_uns_no": "R53400",
      "class_condition_temper": "Annealed",
      "size_thickness_mm": null,
      "min_tensile_strength_mpa": 485,
      "min_yield_strength_mpa": 345,
      "notes": null,
      "values": {
        "40": 345,
        "65": 311,
        "100": 281,
        "125": 259,
        "150": 241,
        "175": 223,
        "200": 205,
        "225": 194,
        "250": 183,
        "275": 174,
        "300": 168,
        "325": 164,
        "350": null,
        "375": null,
        "400": null,
        "425": null,
        "450": null,
        "475": null,
        "500": null,
        "525": null,
        "550": null,
        "575": null,
        "600": null,
        "625": null,
        "650": null,
        "675": null,
        "700": null,
        "725": null,
        "750": null,
        "775": null,
        "800": null,
        "825": null,
        "850": null,
        "875": null,
        "900": null
      }
    },
    {
      "block": 55,
      "line_no": 36,
      "nominal_composition": "Ti–0.3Mo–0.8Ni",
      "product_form": "Smls. & wld. tube",
      "spec_no": "SB–338",
      "type_grade": 12,
      "alloy_desig_uns_no": "R53400",
      "class_condition_temper": "Annealed",
      "size_thickness_mm": null,
      "min_tensile_strength_mpa": 485,
      "min_yield_strength_mpa": 345,
      "notes": null,
      "values": {
        "40": 345,
        "65": 311,
        "100": 281,
        "125": 259,
        "150": 241,
        "175": 223,
        "200": 205,
        "225": 194,
        "250": 183,
        "275": 174,
        "300": 168,
        "325": 164,
        "350": null,
        "375": null,
        "400": null,
        "425": null,
        "450": null,
        "475": null,
        "500": null,
        "525": null,
        "550": null,
        "575": null,
        "600": null,
        "625": null,
        "650": null,
        "675": null,
        "700": null,
        "725": null,
        "750": null,
        "775": null,
        "800": null,
        "825": null,
        "850": null,
        "875": null,
        "900": null
      }
    },
    {
      "block": 55,
      "line_no": 37,
      "nominal_composition": "Ti–0.3Mo–0.8Ni",
      "product_form": "Bar, billet",
      "spec_no": "SB–348",
      "type_grade": 12,
      "alloy_desig_uns_no": "R53400",
      "class_condition_temper": "Annealed",
      "size_thickness_mm": null,
      "min_tensile_strength_mpa": 485,
      "min_yield_strength_mpa": 345,
      "notes": null,
      "values": {
        "40": 345,
        "65": 311,
        "100": 281,
        "125": 259,
        "150": 241,
        "175": 223,
        "200": 205,
        "225": 194,
        "250": 183,
        "275": 174,
        "300": 168,
        "325": 164,
        "350": null,
        "375": null,
        "400": null,
        "425": null,
        "450": null,
        "475": null,
        "500": null,
        "525": null,
        "550": null,
        "575": null,
        "600": null,
        "625": null,
        "650": null,
        "675": null,
        "700": null,
        "725": null,
        "750": null,
        "775": null,
        "800": null,
        "825": null,
        "850": null,
        "875": null,
        "900": null
      }
    },
    {
      "block": 55,
      "line_no": 38,
      "nominal_composition": "Ti–0.3Mo–0.8Ni",
      "product_form": "Forgings",
      "spec_no": "SB–381",
      "type_grade": "F–12",
      "alloy_desig_uns_no": "R53400",
      "class_condition_temper": "Annealed",
      "size_thickness_mm": null,
      "min_tensile_strength_mpa": 485,
      "min_yield_strength_mpa": 345,
      "notes": null,
      "values": {
        "40": 345,
        "65": 311,
        "100": 281,
        "125": 259,
        "150": 241,
        "175": 223,
        "200": 205,
        "225": 194,
        "250": 183,
        "275": 174,
        "300": 168,
        "325": 164,
        "350": null,
        "375": null,
        "400": null,
        "425": null,
        "450": null,
        "475": null,
        "500": null,
        "525": null,
        "550": null,
        "575": null,
        "600": null,
        "625": null,
        "650": null,
        "675": null,
        "700": null,
        "725": null,
        "750": null,
        "775": null,
        "800": null,
        "825": null,
        "850": null,
        "875": null,
        "900": null
      }
    },
    {
      "block": 55,
      "line_no": 39,
      "nominal_composition": "Ti–0.3Mo–0.8Ni",
      "product_form": "Smls. pipe",
      "spec_no": "SB–861",
      "type_grade": 12,
      "alloy_desig_uns_no": "R53400",
      "class_condition_temper": "Annealed",
      "size_thickness_mm": null,
      "min_tensile_strength_mpa": 485,
      "min_yield_strength_mpa": 345,
      "notes": null,
      "values": {
        "40": 345,
        "65": 311,
        "100": 281,
        "125": 259,
        "150": 241,
        "175": 223,
        "200": 205,
        "225": 194,
        "250": 183,
        "275": 174,
        "300": 168,
        "325": 164,
        "350": null,
        "375": null,
        "400": null,
        "425": null,
        "450": null,
        "475": null,
        "500": null,
        "525": null,
        "550": null,
        "575": null,
        "600": null,
        "625": null,
        "650": null,
        "675": null,
        "700": null,
        "725": null,
        "750": null,
        "775": null,
        "800": null,
        "825": null,
        "850": null,
        "875": null,
        "900": null
      }
    },
    {
      "block": 55,
      "line_no": 40,
      "nominal_composition": "Ti–0.3Mo–0.8Ni",
      "product_form": "Wld. pipe",
      "spec_no": "SB–862",
      "type_grade": 12,
      "alloy_desig_uns_no": "R53400",
      "class_condition_temper": "Annealed",
      "size_thickness_mm": null,
      "min_tensile_strength_mpa": 485,
      "min_yield_strength_mpa": 345,
      "notes": null,
      "values": {
        "40": 345,
        "65": 311,
        "100": 281,
        "125": 259,
        "150": 241,
        "175": 223,
        "200": 205,
        "225": 194,
        "250": 183,
        "275": 174,
        "300": 168,
        "325": 164,
        "350": null,
        "375": null,
        "400": null,
        "425": null,
        "450": null,
        "475": null,
        "500": null,
        "525": null,
        "550": null,
        "575": null,
        "600": null,
        "625": null,
        "650": null,
        "675": null,
        "700": null,
        "725": null,
        "750": null,
        "775": null,
        "800": null,
        "825": null,
        "850": null,
        "875": null,
        "900": null
      }
    },
    {
      "block": 55,
      "line_no": 41,
      "nominal_composition": "Ti–4Al–2.5V–1.5Fe",
      "product_form": "Plate, sheet, strip",
      "spec_no": "SB–265",
      "type_grade": 38,
      "alloy_desig_uns_no": "R54250",
      "class_condition_temper": "Annealed",
      "size_thickness_mm": null,
      "min_tensile_strength_mpa": 895,
      "min_yield_strength_mpa": 794,
      "notes": null,
      "values": {
        "40": 793,
        "65": 735,
        "100": 686,
        "125": 652,
        "150": 621,
        "175": 592,
        "200": 566,
        "225": 542,
        "250": 522,
        "275": 504,
        "300": 488,
        "325": 474,
        "350": 460,
        "375": null,
        "400": null,
        "425": null,
        "450": null,
        "475": null,
        "500": null,
        "525": null,
        "550": null,
        "575": null,
        "600": null,
        "625": null,
        "650": null,
        "675": null,
        "700": null,
        "725": null,
        "750": null,
        "775": null,
        "800": null,
        "825": null,
        "850": null,
        "875": null,
        "900": null
      }
    },
    {
      "block": 55,
      "line_no": 42,
      "nominal_composition": "Ti–4Al–2.5V–1.5Fe",
      "product_form": "Smls. tube",
      "spec_no": "SB–338",
      "type_grade": 38,
      "alloy_desig_uns_no": "R54250",
      "class_condition_temper": "Annealed",
      "size_thickness_mm": null,
      "min_tensile_strength_mpa": 895,
      "min_yield_strength_mpa": 794,
      "notes": null,
      "values": {
        "40": 793,
        "65": 735,
        "100": 686,
        "125": 652,
        "150": 621,
        "175": 592,
        "200": 566,
        "225": 542,
        "250": 522,
        "275": 504,
        "300": 488,
        "325": 474,
        "350": 460,
        "375": null,
        "400": null,
        "425": null,
        "450": null,
        "475": null,
        "500": null,
        "525": null,
        "550": null,
        "575": null,
        "600": null,
        "625": null,
        "650": null,
        "675": null,
        "700": null,
        "725": null,
        "750": null,
        "775": null,
        "800": null,
        "825": null,
        "850": null,
        "875": null,
        "900": null
      }
    },
    {
      "block": 55,
      "line_no": 43,
      "nominal_composition": "Ti–4Al–2.5V–1.5Fe",
      "product_form": "Wld. tube",
      "spec_no": "SB–338",
      "type_grade": 38,
      "alloy_desig_uns_no": "R54250",
      "class_condition_temper": "Annealed",
      "size_thickness_mm": null,
      "min_tensile_strength_mpa": 895,
      "min_yield_strength_mpa": 794,
      "notes": null,
      "values": {
        "40": 793,
        "65": 735,
        "100": 686,
        "125": 652,
        "150": 621,
        "175": 592,
        "200": 566,
        "225": 542,
        "250": 522,
        "275": 504,
        "300": 488,
        "325": 474,
        "350": 460,
        "375": null,
        "400": null,
        "425": null,
        "450": null,
        "475": null,
        "500": null,
        "525": null,
        "550": null,
        "575": null,
        "600": null,
        "625": null,
        "650": null,
        "675": null,
        "700": null,
        "725": null,
        "750": null,
        "775": null,
        "800": null,
        "825": null,
        "850": null,
        "875": null,
        "900": null
      }
    },
    {
      "block": 55,
      "line_no": 44,
      "nominal_composition": "Ti–4Al–2.5V–1.5Fe",
      "product_form": "Bar, billet",
      "spec_no": "SB–348",
      "type_grade": 38,
      "alloy_desig_uns_no": "R54250",
      "class_condition_temper": "Annealed",
      "size_thickness_mm": null,
      "min_tensile_strength_mpa": 895,
      "min_yield_strength_mpa": 794,
      "notes": null,
      "values": {
        "40": 793,
        "65": 735,
        "100": 686,
        "125": 652,
        "150": 621,
        "175": 592,
        "200": 566,
        "225": 542,
        "250": 522,
        "275": 504,
        "300": 488,
        "325": 474,
        "350": 460,
        "375": null,
        "400": null,
        "425": null,
        "450": null,
        "475": null,
        "500": null,
        "525": null,
        "550": null,
        "575": null,
        "600": null,
        "625": null,
        "650": null,
        "675": null,
        "700": null,
        "725": null,
        "750": null,
        "775": null,
        "800": null,
        "825": null,
        "850": null,
        "875": null,
        "900": null
      }
    },
    {
      "block": 55,
      "line_no": 45,
      "nominal_composition": "Ti–4Al–2.5V–1.5Fe",
      "product_form": "Smls. fittings",
      "spec_no": "SB–363",
      "type_grade": "WPT38",
      "alloy_desig_uns_no": "R54250",
      "class_condition_temper": "Annealed",
      "size_thickness_mm": null,
      "min_tensile_strength_mpa": 895,
      "min_yield_strength_mpa": 794,
      "notes": null,
      "values": {
        "40": 793,
        "65": 735,
        "100": 686,
        "125": 652,
        "150": 621,
        "175": 592,
        "200": 566,
        "225": 542,
        "250": 522,
        "275": 504,
        "300": 488,
        "325": 474,
        "350": 460,
        "375": null,
        "400": null,
        "425": null,
        "450": null,
        "475": null,
        "500": null,
        "525": null,
        "550": null,
        "575": null,
        "600": null,
        "625": null,
        "650": null,
        "675": null,
        "700": null,
        "725": null,
        "750": null,
        "775": null,
        "800": null,
        "825": null,
        "850": null,
        "875": null,
        "900": null
      }
    },
    {
      "block": 56,
      "line_no": 1,
      "nominal_composition": "Ti–4Al–2.5V–1.5Fe",
      "product_form": "Wld. fittings",
      "spec_no": "SB–363",
      "type_grade": "WPT38W",
      "alloy_desig_uns_no": "R54250",
      "class_condition_temper": "Annealed",
      "size_thickness_mm": null,
      "min_tensile_strength_mpa": 895,
      "min_yield_strength_mpa": 794,
      "notes": null,
      "values": {
        "40": 793,
        "65": 735,
        "100": 686,
        "125": 652,
        "150": 621,
        "175": 592,
        "200": 566,
        "225": 542,
        "250": 522,
        "275": 504,
        "300": 488,
        "325": 474,
        "350": 460,
        "375": null,
        "400": null,
        "425": null,
        "450": null,
        "475": null,
        "500": null,
        "525": null,
        "550": null,
        "575": null,
        "600": null,
        "625": null,
        "650": null,
        "675": null,
        "700": null,
        "725": null,
        "750": null,
        "775": null,
        "800": null,
        "825": null,
        "850": null,
        "875": null,
        "900": null
      }
    },
    {
      "block": 56,
      "line_no": 2,
      "nominal_composition": "Ti–4Al–2.5V–1.5Fe",
      "product_form": "Forgings",
      "spec_no": "SB–381",
      "type_grade": "F–38",
      "alloy_desig_uns_no": "R54250",
      "class_condition_temper": "Annealed",
      "size_thickness_mm": null,
      "min_tensile_strength_mpa": 895,
      "min_yield_strength_mpa": 794,
      "notes": null,
      "values": {
        "40": 793,
        "65": 735,
        "100": 686,
        "125": 652,
        "150": 621,
        "175": 592,
        "200": 566,
        "225": 542,
        "250": 522,
        "275": 504,
        "300": 488,
        "325": 474,
        "350": 460,
        "375": null,
        "400": null,
        "425": null,
        "450": null,
        "475": null,
        "500": null,
        "525": null,
        "550": null,
        "575": null,
        "600": null,
        "625": null,
        "650": null,
        "675": null,
        "700": null,
        "725": null,
        "750": null,
        "775": null,
        "800": null,
        "825": null,
        "850": null,
        "875": null,
        "900": null
      }
    },
    {
      "block": 56,
      "line_no": 3,
      "nominal_composition": "Ti–4Al–2.5V–1.5Fe",
      "product_form": "Smls. pipe",
      "spec_no": "SB–861",
      "type_grade": 38,
      "alloy_desig_uns_no": "R54250",
      "class_condition_temper": "Annealed",
      "size_thickness_mm": null,
      "min_tensile_strength_mpa": 895,
      "min_yield_strength_mpa": 794,
      "notes": null,
      "values": {
        "40": 793,
        "65": 735,
        "100": 686,
        "125": 652,
        "150": 621,
        "175": 592,
        "200": 566,
        "225": 542,
        "250": 522,
        "275": 504,
        "300": 488,
        "325": 474,
        "350": 460,
        "375": null,
        "400": null,
        "425": null,
        "450": null,
        "475": null,
        "500": null,
        "525": null,
        "550": null,
        "575": null,
        "600": null,
        "625": null,
        "650": null,
        "675": null,
        "700": null,
        "725": null,
        "750": null,
        "775": null,
        "800": null,
        "825": null,
        "850": null,
        "875": null,
        "900": null
      }
    },
    {
      "block": 56,
      "line_no": 4,
      "nominal_composition": "Ti–4Al–2.5V–1.5Fe",
      "product_form": "Wld. pipe",
      "spec_no": "SB–862",
      "type_grade": 38,
      "alloy_desig_uns_no": "R54250",
      "class_condition_temper": "Annealed",
      "size_thickness_mm": null,
      "min_tensile_strength_mpa": 895,
      "min_yield_strength_mpa": 794,
      "notes": null,
      "values": {
        "40": 793,
        "65": 735,
        "100": 686,
        "125": 652,
        "150": 621,
        "175": 592,
        "200": 566,
        "225": 542,
        "250": 522,
        "275": 504,
        "300": 488,
        "325": 474,
        "350": 460,
        "375": null,
        "400": null,
        "425": null,
        "450": null,
        "475": null,
        "500": null,
        "525": null,
        "550": null,
        "575": null,
        "600": null,
        "625": null,
        "650": null,
        "675": null,
        "700": null,
        "725": null,
        "750": null,
        "775": null,
        "800": null,
        "825": null,
        "850": null,
        "875": null,
        "900": null
      }
    },
    {
      "block": 56,
      "line_no": 5,
      "nominal_composition": null,
      "product_form": "Plate, sheet, strip",
      "spec_no": "SB–265",
      "type_grade": 9,
      "alloy_desig_uns_no": "R56320",
      "class_condition_temper": "Annealed",
      "size_thickness_mm": null,
      "min_tensile_strength_mpa": 620,
      "min_yield_strength_mpa": 485,
      "notes": null,
      "values": {
        "40": 483,
        "65": 449,
        "100": 416,
        "125": 398,
        "150": 381,
        "175": 363,
        "200": 346,
        "225": 328,
        "250": 313,
        "275": 304,
        "300": 293,
        "325": 280,
        "350": null,
        "375": null,
        "400": null,
        "425": null,
        "450": null,
        "475": null,
        "500": null,
        "525": null,
        "550": null,
        "575": null,
        "600": null,
        "625": null,
        "650": null,
        "675": null,
        "700": null,
        "725": null,
        "750": null,
        "775": null,
        "800": null,
        "825": null,
        "850": null,
        "875": null,
        "900": null
      }
    },
    {
      "block": 56,
      "line_no": 6,
      "nominal_composition": null,
      "product_form": "Smls. & wld. tube",
      "spec_no": "SB–338",
      "type_grade": 9,
      "alloy_desig_uns_no": "R56320",
      "class_condition_temper": "Annealed",
      "size_thickness_mm": null,
      "min_tensile_strength_mpa": 620,
      "min_yield_strength_mpa": 485,
      "notes": null,
      "values": {
        "40": 483,
        "65": 449,
        "100": 416,
        "125": 398,
        "150": 381,
        "175": 363,
        "200": 346,
        "225": 328,
        "250": 313,
        "275": 304,
        "300": 293,
        "325": 280,
        "350": null,
        "375": null,
        "400": null,
        "425": null,
        "450": null,
        "475": null,
        "500": null,
        "525": null,
        "550": null,
        "575": null,
        "600": null,
        "625": null,
        "650": null,
        "675": null,
        "700": null,
        "725": null,
        "750": null,
        "775": null,
        "800": null,
        "825": null,
        "850": null,
        "875": null,
        "900": null
      }
    },
    {
      "block": 56,
      "line_no": 7,
      "nominal_composition": null,
      "product_form": "Bar, billet",
      "spec_no": "SB–348",
      "type_grade": 9,
      "alloy_desig_uns_no": "R56320",
      "class_condition_temper": "Annealed",
      "size_thickness_mm": null,
      "min_tensile_strength_mpa": 620,
      "min_yield_strength_mpa": 485,
      "notes": null,
      "values": {
        "40": 483,
        "65": 449,
        "100": 416,
        "125": 398,
        "150": 381,
        "175": 363,
        "200": 346,
        "225": 328,
        "250": 313,
        "275": 304,
        "300": 293,
        "325": 280,
        "350": null,
        "375": null,
        "400": null,
        "425": null,
        "450": null,
        "475": null,
        "500": null,
        "525": null,
        "550": null,
        "575": null,
        "600": null,
        "625": null,
        "650": null,
        "675": null,
        "700": null,
        "725": null,
        "750": null,
        "775": null,
        "800": null,
        "825": null,
        "850": null,
        "875": null,
        "900": null
      }
    },
    {
      "block": 56,
      "line_no": 8,
      "nominal_composition": null,
      "product_form": "Smls. fittings",
      "spec_no": "SB–363",
      "type_grade": "WPT9",
      "alloy_desig_uns_no": "R56320",
      "class_condition_temper": "Annealed",
      "size_thickness_mm": null,
      "min_tensile_strength_mpa": 620,
      "min_yield_strength_mpa": 485,
      "notes": null,
      "values": {
        "40": 483,
        "65": 449,
        "100": 416,
        "125": 398,
        "150": 381,
        "175": 363,
        "200": 346,
        "225": 328,
        "250": 313,
        "275": 304,
        "300": 293,
        "325": 280,
        "350": null,
        "375": null,
        "400": null,
        "425": null,
        "450": null,
        "475": null,
        "500": null,
        "525": null,
        "550": null,
        "575": null,
        "600": null,
        "625": null,
        "650": null,
        "675": null,
        "700": null,
        "725": null,
        "750": null,
        "775": null,
        "800": null,
        "825": null,
        "850": null,
        "875": null,
        "900": null
      }
    },
    {
      "block": 56,
      "line_no": 9,
      "nominal_composition": null,
      "product_form": "Wld. fittings",
      "spec_no": "SB–363",
      "type_grade": "WPT9W",
      "alloy_desig_uns_no": "R56320",
      "class_condition_temper": "Annealed",
      "size_thickness_mm": null,
      "min_tensile_strength_mpa": 620,
      "min_yield_strength_mpa": 485,
      "notes": null,
      "values": {
        "40": 483,
        "65": 449,
        "100": 416,
        "125": 398,
        "150": 381,
        "175": 363,
        "200": 346,
        "225": 328,
        "250": 313,
        "275": 304,
        "300": 293,
        "325": 280,
        "350": null,
        "375": null,
        "400": null,
        "425": null,
        "450": null,
        "475": null,
        "500": null,
        "525": null,
        "550": null,
        "575": null,
        "600": null,
        "625": null,
        "650": null,
        "675": null,
        "700": null,
        "725": null,
        "750": null,
        "775": null,
        "800": null,
        "825": null,
        "850": null,
        "875": null,
        "900": null
      }
    },
    {
      "block": 56,
      "line_no": 10,
      "nominal_composition": null,
      "product_form": "Forgings",
      "spec_no": "SB–381",
      "type_grade": "F–9",
      "alloy_desig_uns_no": "R56320",
      "class_condition_temper": "Annealed",
      "size_thickness_mm": null,
      "min_tensile_strength_mpa": 620,
      "min_yield_strength_mpa": 485,
      "notes": null,
      "values": {
        "40": 483,
        "65": 449,
        "100": 416,
        "125": 398,
        "150": 381,
        "175": 363,
        "200": 346,
        "225": 328,
        "250": 313,
        "275": 304,
        "300": 293,
        "325": 280,
        "350": null,
        "375": null,
        "400": null,
        "425": null,
        "450": null,
        "475": null,
        "500": null,
        "525": null,
        "550": null,
        "575": null,
        "600": null,
        "625": null,
        "650": null,
        "675": null,
        "700": null,
        "725": null,
        "750": null,
        "775": null,
        "800": null,
        "825": null,
        "850": null,
        "875": null,
        "900": null
      }
    },
    {
      "block": 56,
      "line_no": 11,
      "nominal_composition": null,
      "product_form": "Smls. pipe",
      "spec_no": "SB–861",
      "type_grade": 9,
      "alloy_desig_uns_no": "R56320",
      "class_condition_temper": "Annealed",
      "size_thickness_mm": null,
      "min_tensile_strength_mpa": 620,
      "min_yield_strength_mpa": 485,
      "notes": null,
      "values": {
        "40": 483,
        "65": 449,
        "100": 416,
        "125": 398,
        "150": 381,
        "175": 363,
        "200": 346,
        "225": 328,
        "250": 313,
        "275": 304,
        "300": 293,
        "325": 280,
        "350": null,
        "375": null,
        "400": null,
        "425": null,
        "450": null,
        "475": null,
        "500": null,
        "525": null,
        "550": null,
        "575": null,
        "600": null,
        "625": null,
        "650": null,
        "675": null,
        "700": null,
        "725": null,
        "750": null,
        "775": null,
        "800": null,
        "825": null,
        "850": null,
        "875": null,
        "900": null
      }
    },
    {
      "block": 56,
      "line_no": 12,
      "nominal_composition": null,
      "product_form": "Wld. pipe",
      "spec_no": "SB–862",
      "type_grade": 9,
      "alloy_desig_uns_no": "R56320",
      "class_condition_temper": "Annealed",
      "size_thickness_mm": null,
      "min_tensile_strength_mpa": 620,
      "min_yield_strength_mpa": 485,
      "notes": null,
      "values": {
        "40": 483,
        "65": 449,
        "100": 416,
        "125": 398,
        "150": 381,
        "175": 363,
        "200": 346,
        "225": 328,
        "250": 313,
        "275": 304,
        "300": 293,
        "325": 280,
        "350": null,
        "375": null,
        "400": null,
        "425": null,
        "450": null,
        "475": null,
        "500": null,
        "525": null,
        "550": null,
        "575": null,
        "600": null,
        "625": null,
        "650": null,
        "675": null,
        "700": null,
        "725": null,
        "750": null,
        "775": null,
        "800": null,
        "825": null,
        "850": null,
        "875": null,
        "900": null
      }
    },
    {
      "block": 56,
      "line_no": 13,
      "nominal_composition": "Ti–3Al–2.5V–0.1Ru",
      "product_form": "Plate, sheet, strip",
      "spec_no": "SB–265",
      "type_grade": 28,
      "alloy_desig_uns_no": "R56323",
      "class_condition_temper": "Annealed",
      "size_thickness_mm": null,
      "min_tensile_strength_mpa": 620,
      "min_yield_strength_mpa": 485,
      "notes": null,
      "values": {
        "40": 483,
        "65": 449,
        "100": 416,
        "125": 398,
        "150": 381,
        "175": 363,
        "200": 346,
        "225": 328,
        "250": 313,
        "275": 304,
        "300": 293,
        "325": 280,
        "350": null,
        "375": null,
        "400": null,
        "425": null,
        "450": null,
        "475": null,
        "500": null,
        "525": null,
        "550": null,
        "575": null,
        "600": null,
        "625": null,
        "650": null,
        "675": null,
        "700": null,
        "725": null,
        "750": null,
        "775": null,
        "800": null,
        "825": null,
        "850": null,
        "875": null,
        "900": null
      }
    },
    {
      "block": 56,
      "line_no": 14,
      "nominal_composition": "Ti–3Al–2.5V–0.1Ru",
      "product_form": "Smls. & wld. tube",
      "spec_no": "SB–338",
      "type_grade": 28,
      "alloy_desig_uns_no": "R56323",
      "class_condition_temper": "Annealed",
      "size_thickness_mm": null,
      "min_tensile_strength_mpa": 620,
      "min_yield_strength_mpa": 485,
      "notes": null,
      "values": {
        "40": 483,
        "65": 449,
        "100": 416,
        "125": 398,
        "150": 381,
        "175": 363,
        "200": 346,
        "225": 328,
        "250": 313,
        "275": 304,
        "300": 293,
        "325": 280,
        "350": null,
        "375": null,
        "400": null,
        "425": null,
        "450": null,
        "475": null,
        "500": null,
        "525": null,
        "550": null,
        "575": null,
        "600": null,
        "625": null,
        "650": null,
        "675": null,
        "700": null,
        "725": null,
        "750": null,
        "775": null,
        "800": null,
        "825": null,
        "850": null,
        "875": null,
        "900": null
      }
    },
    {
      "block": 56,
      "line_no": 15,
      "nominal_composition": "Ti–3Al–2.5V–0.1Ru",
      "product_form": "Bar, billet",
      "spec_no": "SB–348",
      "type_grade": 28,
      "alloy_desig_uns_no": "R56323",
      "class_condition_temper": "Annealed",
      "size_thickness_mm": null,
      "min_tensile_strength_mpa": 620,
      "min_yield_strength_mpa": 485,
      "notes": null,
      "values": {
        "40": 483,
        "65": 449,
        "100": 416,
        "125": 398,
        "150": 381,
        "175": 363,
        "200": 346,
        "225": 328,
        "250": 313,
        "275": 304,
        "300": 293,
        "325": 280,
        "350": null,
        "375": null,
        "400": null,
        "425": null,
        "450": null,
        "475": null,
        "500": null,
        "525": null,
        "550": null,
        "575": null,
        "600": null,
        "625": null,
        "650": null,
        "675": null,
        "700": null,
        "725": null,
        "750": null,
        "775": null,
        "800": null,
        "825": null,
        "850": null,
        "875": null,
        "900": null
      }
    },
    {
      "block": 56,
      "line_no": 16,
      "nominal_composition": "Ti–3Al–2.5V–0.1Ru",
      "product_form": "Smls. fittings",
      "spec_no": "SB–363",
      "type_grade": "WPT28",
      "alloy_desig_uns_no": "R56323",
      "class_condition_temper": "Annealed",
      "size_thickness_mm": null,
      "min_tensile_strength_mpa": 620,
      "min_yield_strength_mpa": 485,
      "notes": null,
      "values": {
        "40": 483,
        "65": 449,
        "100": 416,
        "125": 398,
        "150": 381,
        "175": 363,
        "200": 346,
        "225": 328,
        "250": 313,
        "275": 304,
        "300": 293,
        "325": 280,
        "350": null,
        "375": null,
        "400": null,
        "425": null,
        "450": null,
        "475": null,
        "500": null,
        "525": null,
        "550": null,
        "575": null,
        "600": null,
        "625": null,
        "650": null,
        "675": null,
        "700": null,
        "725": null,
        "750": null,
        "775": null,
        "800": null,
        "825": null,
        "850": null,
        "875": null,
        "900": null
      }
    },
    {
      "block": 56,
      "line_no": 17,
      "nominal_composition": "Ti–3Al–2.5V–0.1Ru",
      "product_form": "Wld. fittings",
      "spec_no": "SB–363",
      "type_grade": "WPT28W",
      "alloy_desig_uns_no": "R56323",
      "class_condition_temper": "Annealed",
      "size_thickness_mm": null,
      "min_tensile_strength_mpa": 620,
      "min_yield_strength_mpa": 485,
      "notes": null,
      "values": {
        "40": 483,
        "65": 449,
        "100": 416,
        "125": 398,
        "150": 381,
        "175": 363,
        "200": 346,
        "225": 328,
        "250": 313,
        "275": 304,
        "300": 293,
        "325": 280,
        "350": null,
        "375": null,
        "400": null,
        "425": null,
        "450": null,
        "475": null,
        "500": null,
        "525": null,
        "550": null,
        "575": null,
        "600": null,
        "625": null,
        "650": null,
        "675": null,
        "700": null,
        "725": null,
        "750": null,
        "775": null,
        "800": null,
        "825": null,
        "850": null,
        "875": null,
        "900": null
      }
    },
    {
      "block": 56,
      "line_no": 18,
      "nominal_composition": "Ti–3Al–2.5V–0.1Ru",
      "product_form": "Forgings",
      "spec_no": "SB–381",
      "type_grade": "F–28",
      "alloy_desig_uns_no": "R56323",
      "class_condition_temper": "Annealed",
      "size_thickness_mm": null,
      "min_tensile_strength_mpa": 620,
      "min_yield_strength_mpa": 485,
      "notes": null,
      "values": {
        "40": 483,
        "65": 449,
        "100": 416,
        "125": 398,
        "150": 381,
        "175": 363,
        "200": 346,
        "225": 328,
        "250": 313,
        "275": 304,
        "300": 293,
        "325": 280,
        "350": null,
        "375": null,
        "400": null,
        "425": null,
        "450": null,
        "475": null,
        "500": null,
        "525": null,
        "550": null,
        "575": null,
        "600": null,
        "625": null,
        "650": null,
        "675": null,
        "700": null,
        "725": null,
        "750": null,
        "775": null,
        "800": null,
        "825": null,
        "850": null,
        "875": null,
        "900": null
      }
    },
    {
      "block": 56,
      "line_no": 19,
      "nominal_composition": "Ti–3Al–2.5V–0.1Ru",
      "product_form": "Smls. pipe",
      "spec_no": "SB–861",
      "type_grade": 28,
      "alloy_desig_uns_no": "R56323",
      "class_condition_temper": "Annealed",
      "size_thickness_mm": null,
      "min_tensile_strength_mpa": 620,
      "min_yield_strength_mpa": 485,
      "notes": null,
      "values": {
        "40": 483,
        "65": 449,
        "100": 416,
        "125": 398,
        "150": 381,
        "175": 363,
        "200": 346,
        "225": 328,
        "250": 313,
        "275": 304,
        "300": 293,
        "325": 280,
        "350": null,
        "375": null,
        "400": null,
        "425": null,
        "450": null,
        "475": null,
        "500": null,
        "525": null,
        "550": null,
        "575": null,
        "600": null,
        "625": null,
        "650": null,
        "675": null,
        "700": null,
        "725": null,
        "750": null,
        "775": null,
        "800": null,
        "825": null,
        "850": null,
        "875": null,
        "900": null
      }
    },
    {
      "block": 56,
      "line_no": 20,
      "nominal_composition": "Ti–3Al–2.5V–0.1Ru",
      "product_form": "Wld. pipe",
      "spec_no": "SB–862",
      "type_grade": 28,
      "alloy_desig_uns_no": "R56323",
      "class_condition_temper": "Annealed",
      "size_thickness_mm": null,
      "min_tensile_strength_mpa": 620,
      "min_yield_strength_mpa": 485,
      "notes": null,
      "values": {
        "40": 483,
        "65": 449,
        "100": 416,
        "125": 398,
        "150": 381,
        "175": 363,
        "200": 346,
        "225": 328,
        "250": 313,
        "275": 304,
        "300": 293,
        "325": 280,
        "350": null,
        "375": null,
        "400": null,
        "425": null,
        "450": null,
        "475": null,
        "500": null,
        "525": null,
        "550": null,
        "575": null,
        "600": null,
        "625": null,
        "650": null,
        "675": null,
        "700": null,
        "725": null,
        "750": null,
        "775": null,
        "800": null,
        "825": null,
        "850": null,
        "875": null,
        "900": null
      }
    },
    {
      "block": 56,
      "line_no": 21,
      "nominal_composition": null,
      "product_form": "Forgings",
      "spec_no": "SB–493",
      "type_grade": null,
      "alloy_desig_uns_no": "R60702",
      "class_condition_temper": "Annealed",
      "size_thickness_mm": null,
      "min_tensile_strength_mpa": 380,
      "min_yield_strength_mpa": 205,
      "notes": null,
      "values": {
        "40": 207,
        "65": 178,
        "100": 155,
        "125": 138,
        "150": 123,
        "175": 110,
        "200": 98.5,
        "225": 88.2,
        "250": 79.1,
        "275": 71.5,
        "300": 65.3,
        "325": 60.5,
        "350": 57.0,
        "375": 54.1,
        "400": 52.4,
        "425": 51.7,
        "450": 51.1,
        "475": null,
        "500": null,
        "525": null,
        "550": null,
        "575": null,
        "600": null,
        "625": null,
        "650": null,
        "675": null,
        "700": null,
        "725": null,
        "750": null,
        "775": null,
        "800": null,
        "825": null,
        "850": null,
        "875": null,
        "900": null
      }
    },
    {
      "block": 56,
      "line_no": 22,
      "nominal_composition": null,
      "product_form": "Smls. & wld. tube",
      "spec_no": "SB–523",
      "type_grade": null,
      "alloy_desig_uns_no": "R60702",
      "class_condition_temper": "Annealed",
      "size_thickness_mm": null,
      "min_tensile_strength_mpa": 380,
      "min_yield_strength_mpa": 205,
      "notes": null,
      "values": {
        "40": 207,
        "65": 178,
        "100": 155,
        "125": 138,
        "150": 123,
        "175": 110,
        "200": 98.5,
        "225": 88.2,
        "250": 79.1,
        "275": 71.5,
        "300": 65.3,
        "325": 60.5,
        "350": 57.0,
        "375": 54.1,
        "400": 52.4,
        "425": 51.7,
        "450": 51.1,
        "475": null,
        "500": null,
        "525": null,
        "550": null,
        "575": null,
        "600": null,
        "625": null,
        "650": null,
        "675": null,
        "700": null,
        "725": null,
        "750": null,
        "775": null,
        "800": null,
        "825": null,
        "850": null,
        "875": null,
        "900": null
      }
    },
    {
      "block": 56,
      "line_no": 23,
      "nominal_composition": null,
      "product_form": "Bar, wire",
      "spec_no": "SB–550",
      "type_grade": null,
      "alloy_desig_uns_no": "R60702",
      "class_condition_temper": "Annealed",
      "size_thickness_mm": null,
      "min_tensile_strength_mpa": 380,
      "min_yield_strength_mpa": 205,
