Repository: danivelas0/asme-pcc

File: resources/bpvc_ii_d_metric_2025/table_y_1.json (part 71 of 71)
    "Min. Yield Strength, MPa",
    "Notes"
  ],
  "columns_values": [
      "notes": null,
      "values": {
        "40": 207,
        "65": 178,
        "100": 155,
        "125": 138,
        "150": 123,
        "175": 110,
        "200": 98.5,
        "225": 88.2,
        "250": 79.1,
        "275": 71.5,
        "300": 65.3,
        "325": 60.5,
        "350": 57.0,
        "375": 54.1,
        "400": 52.4,
        "425": 51.7,
        "450": 51.1,
        "475": null,
        "500": null,
        "525": null,
        "550": null,
        "575": null,
        "600": null,
        "625": null,
        "650": null,
        "675": null,
        "700": null,
        "725": null,
        "750": null,
        "775": null,
        "800": null,
        "825": null,
        "850": null,
        "875": null,
        "900": null
      }
    },
    {
      "block": 56,
      "line_no": 24,
      "nominal_composition": null,
      "product_form": "Plate, sheet, strip",
      "spec_no": "SB–551",
      "type_grade": null,
      "alloy_desig_uns_no": "R60702",
      "class_condition_temper": "Annealed",
      "size_thickness_mm": null,
      "min_tensile_strength_mpa": 380,
      "min_yield_strength_mpa": 205,
      "notes": null,
      "values": {
        "40": 207,
        "65": 178,
        "100": 155,
        "125": 138,
        "150": 123,
        "175": 110,
        "200": 98.5,
        "225": 88.2,
        "250": 79.1,
        "275": 71.5,
        "300": 65.3,
        "325": 60.5,
        "350": 57.0,
        "375": 54.1,
        "400": 52.4,
        "425": 51.7,
        "450": 51.1,
        "475": null,
        "500": null,
        "525": null,
        "550": null,
        "575": null,
        "600": null,
        "625": null,
        "650": null,
        "675": null,
        "700": null,
        "725": null,
        "750": null,
        "775": null,
        "800": null,
        "825": null,
        "850": null,
        "875": null,
        "900": null
      }
    },
    {
      "block": 56,
      "line_no": 25,
      "nominal_composition": null,
      "product_form": "Smls. fittings",
      "spec_no": "SB–653",
      "type_grade": "PZ–2",
      "alloy_desig_uns_no": "R60702",
      "class_condition_temper": "Annealed",
      "size_thickness_mm": null,
      "min_tensile_strength_mpa": 380,
      "min_yield_strength_mpa": 205,
      "notes": null,
      "values": {
        "40": 207,
        "65": 178,
        "100": 155,
        "125": 138,
        "150": 123,
        "175": 110,
        "200": 98.5,
        "225": 88.2,
        "250": 79.1,
        "275": 71.5,
        "300": 65.3,
        "325": 60.5,
        "350": 57.0,
        "375": 54.1,
        "400": 52.4,
        "425": 51.7,
        "450": 51.1,
        "475": null,
        "500": null,
        "525": null,
        "550": null,
        "575": null,
        "600": null,
        "625": null,
        "650": null,
        "675": null,
        "700": null,
        "725": null,
        "750": null,
        "775": null,
        "800": null,
        "825": null,
        "850": null,
        "875": null,
        "900": null
      }
    },
    {
      "block": 56,
      "line_no": 26,
      "nominal_composition": null,
      "product_form": "Wld. fittings",
      "spec_no": "SB–653",
      "type_grade": "PZ–2W",
      "alloy_desig_uns_no": "R60702",
      "class_condition_temper": "Annealed",
      "size_thickness_mm": null,
      "min_tensile_strength_mpa": 380,
      "min_yield_strength_mpa": 205,
      "notes": null,
      "values": {
        "40": 207,
        "65": 178,
        "100": 155,
        "125": 138,
        "150": 123,
        "175": 110,
        "200": 98.5,
        "225": 88.2,
        "250": 79.1,
        "275": 71.5,
        "300": 65.3,
        "325": 60.5,
        "350": 57.0,
        "375": 54.1,
        "400": 52.4,
        "425": 51.7,
        "450": 51.1,
        "475": null,
        "500": null,
        "525": null,
        "550": null,
        "575": null,
        "600": null,
        "625": null,
        "650": null,
        "675": null,
        "700": null,
        "725": null,
        "750": null,
        "775": null,
        "800": null,
        "825": null,
        "850": null,
        "875": null,
        "900": null
      }
    },
    {
      "block": 56,
      "line_no": 27,
      "nominal_composition": null,
      "product_form": "Smls. & wld. pipe",
      "spec_no": "SB–658",
      "type_grade": null,
      "alloy_desig_uns_no": "R60702",
      "class_condition_temper": "Annealed",
      "size_thickness_mm": null,
      "min_tensile_strength_mpa": 380,
      "min_yield_strength_mpa": 205,
      "notes": null,
      "values": {
        "40": 207,
        "65": 178,
        "100": 155,
        "125": 138,
        "150": 123,
        "175": 110,
        "200": 98.5,
        "225": 88.2,
        "250": 79.1,
        "275": 71.5,
        "300": 65.3,
        "325": 60.5,
        "350": 57.0,
        "375": 54.1,
        "400": 52.4,
        "425": 51.7,
        "450": 51.1,
        "475": null,
        "500": null,
        "525": null,
        "550": null,
        "575": null,
        "600": null,
        "625": null,
        "650": null,
        "675": null,
        "700": null,
        "725": null,
        "750": null,
        "775": null,
        "800": null,
        "825": null,
        "850": null,
        "875": null,
        "900": null
      }
    },
    {
      "block": 56,
      "line_no": 28,
      "nominal_composition": null,
      "product_form": "Castings",
      "spec_no": "SB–752",
      "type_grade": "702C",
      "alloy_desig_uns_no": "R61702 …",
      "class_condition_temper": null,
      "size_thickness_mm": null,
      "min_tensile_strength_mpa": 380,
      "min_yield_strength_mpa": 276,
      "notes": null,
      "values": {
        "40": 276,
        "65": 230,
        "100": 202,
        "125": 184,
        "150": 166,
        "175": 149,
        "200": 133,
        "225": 118,
        "250": 105,
        "275": 94.1,
        "300": 85.9,
        "325": 80.3,
        "350": null,
        "375": null,
        "400": null,
        "425": null,
        "450": null,
        "475": null,
        "500": null,
        "525": null,
        "550": null,
        "575": null,
        "600": null,
        "625": null,
        "650": null,
        "675": null,
        "700": null,
        "725": null,
        "750": null,
        "775": null,
        "800": null,
        "825": null,
        "850": null,
        "875": null,
        "900": null
      }
    },
    {
      "block": 56,
      "line_no": 29,
      "nominal_composition": "95.5Zr + 2.5Nb",
      "product_form": "Forgings",
      "spec_no": "SB–493",
      "type_grade": null,
      "alloy_desig_uns_no": "R60705",
      "class_condition_temper": "Annealed",
      "size_thickness_mm": null,
      "min_tensile_strength_mpa": 485,
      "min_yield_strength_mpa": 380,
      "notes": null,
      "values": {
        "40": 379,
        "65": 298,
        "100": 251,
        "125": 225,
        "150": 203,
        "175": 186,
        "200": 171.8,
        "225": 159.9,
        "250": 149.8,
        "275": 141.0,
        "300": 133.3,
        "325": 126.7,
        "350": 121.2,
        "375": 117.3,
        "400": 115.3,
        "425": 115.3,
        "450": 115.3,
        "475": null,
        "500": null,
        "525": null,
        "550": null,
        "575": null,
        "600": null,
        "625": null,
        "650": null,
        "675": null,
        "700": null,
        "725": null,
        "750": null,
        "775": null,
        "800": null,
        "825": null,
        "850": null,
        "875": null,
        "900": null
      }
    },
    {
      "block": 56,
      "line_no": 30,
      "nominal_composition": "95.5Zr + 2.5Nb",
      "product_form": "Smls. & wld. tube",
      "spec_no": "SB–523",
      "type_grade": null,
      "alloy_desig_uns_no": "R60705",
      "class_condition_temper": "Annealed",
      "size_thickness_mm": null,
      "min_tensile_strength_mpa": 550,
      "min_yield_strength_mpa": 380,
      "notes": null,
      "values": {
        "40": 379,
        "65": 298,
        "100": 251,
        "125": 225,
        "150": 203,
        "175": 186,
        "200": 171.8,
        "225": 159.9,
        "250": 149.8,
        "275": 141.0,
        "300": 133.3,
        "325": 126.7,
        "350": 121.2,
        "375": 117.3,
        "400": 115.3,
        "425": 115.3,
        "450": 115.3,
        "475": null,
        "500": null,
        "525": null,
        "550": null,
        "575": null,
        "600": null,
        "625": null,
        "650": null,
        "675": null,
        "700": null,
        "725": null,
        "750": null,
        "775": null,
        "800": null,
        "825": null,
        "850": null,
        "875": null,
        "900": null
      }
    },
    {
      "block": 56,
      "line_no": 31,
      "nominal_composition": "95.5Zr + 2.5Nb",
      "product_form": "Bar, wire",
      "spec_no": "SB–550",
      "type_grade": null,
      "alloy_desig_uns_no": "R60705",
      "class_condition_temper": "Annealed",
      "size_thickness_mm": null,
      "min_tensile_strength_mpa": 550,
      "min_yield_strength_mpa": 380,
      "notes": null,
      "values": {
        "40": 379,
        "65": 298,
        "100": 251,
        "125": 225,
        "150": 203,
        "175": 186,
        "200": 171.8,
        "225": 159.9,
        "250": 149.8,
        "275": 141.0,
        "300": 133.3,
        "325": 126.7,
        "350": 121.2,
        "375": 117.3,
        "400": 115.3,
        "425": 115.3,
        "450": 115.3,
        "475": null,
        "500": null,
        "525": null,
        "550": null,
        "575": null,
        "600": null,
        "625": null,
        "650": null,
        "675": null,
        "700": null,
        "725": null,
        "750": null,
        "775": null,
        "800": null,
        "825": null,
        "850": null,
        "875": null,
        "900": null
      }
    },
    {
      "block": 56,
      "line_no": 32,
      "nominal_composition": "95.5Zr + 2.5Nb",
      "product_form": "Plate, sheet, strip",
      "spec_no": "SB–551",
      "type_grade": null,
      "alloy_desig_uns_no": "R60705",
      "class_condition_temper": "Annealed",
      "size_thickness_mm": null,
      "min_tensile_strength_mpa": 550,
      "min_yield_strength_mpa": 380,
      "notes": null,
      "values": {
        "40": 379,
        "65": 298,
        "100": 251,
        "125": 225,
        "150": 203,
        "175": 186,
        "200": 171.8,
        "225": 159.9,
        "250": 149.8,
        "275": 141.0,
        "300": 133.3,
        "325": 126.7,
        "350": 121.2,
        "375": 117.3,
        "400": 115.3,
        "425": 115.3,
        "450": 115.3,
        "475": null,
        "500": null,
        "525": null,
        "550": null,
        "575": null,
        "600": null,
        "625": null,
        "650": null,
        "675": null,
        "700": null,
        "725": null,
        "750": null,
        "775": null,
        "800": null,
        "825": null,
        "850": null,
        "875": null,
        "900": null
      }
    },
    {
      "block": 56,
      "line_no": 33,
      "nominal_composition": "95.5Zr + 2.5Nb",
      "product_form": "Smls. fittings",
      "spec_no": "SB–653",
      "type_grade": "PZ–5",
      "alloy_desig_uns_no": "R60705",
      "class_condition_temper": "Annealed",
      "size_thickness_mm": null,
      "min_tensile_strength_mpa": 550,
      "min_yield_strength_mpa": 380,
      "notes": null,
      "values": {
        "40": 379,
        "65": 298,
        "100": 251,
        "125": 225,
        "150": 203,
        "175": 186,
        "200": 171.8,
        "225": 159.9,
        "250": 149.8,
        "275": 141.0,
        "300": 133.3,
        "325": 126.7,
        "350": 121.2,
        "375": 117.3,
        "400": 115.3,
        "425": 115.3,
        "450": 115.3,
        "475": null,
        "500": null,
        "525": null,
        "550": null,
        "575": null,
        "600": null,
        "625": null,
        "650": null,
        "675": null,
        "700": null,
        "725": null,
        "750": null,
        "775": null,
        "800": null,
        "825": null,
        "850": null,
        "875": null,
        "900": null
      }
    },
    {
      "block": 56,
      "line_no": 34,
      "nominal_composition": "95.5Zr + 2.5Nb",
      "product_form": "Wld. fittings",
      "spec_no": "SB–653",
      "type_grade": "PZ–5W",
      "alloy_desig_uns_no": "R60705",
      "class_condition_temper": "Annealed",
      "size_thickness_mm": null,
      "min_tensile_strength_mpa": 550,
      "min_yield_strength_mpa": 380,
      "notes": null,
      "values": {
        "40": 379,
        "65": 298,
        "100": 251,
        "125": 225,
        "150": 203,
        "175": 186,
        "200": 171.8,
        "225": 159.9,
        "250": 149.8,
        "275": 141.0,
        "300": 133.3,
        "325": 126.7,
        "350": 121.2,
        "375": 117.3,
        "400": 115.3,
        "425": 115.3,
        "450": 115.3,
        "475": null,
        "500": null,
        "525": null,
        "550": null,
        "575": null,
        "600": null,
        "625": null,
        "650": null,
        "675": null,
        "700": null,
        "725": null,
        "750": null,
        "775": null,
        "800": null,
        "825": null,
        "850": null,
        "875": null,
        "900": null
      }
    },
    {
      "block": 56,
      "line_no": 35,
      "nominal_composition": "95.5Zr + 2.5Nb",
      "product_form": "Smls. & wld. pipe",
      "spec_no": "SB–658",
      "type_grade": null,
      "alloy_desig_uns_no": "R60705",
      "class_condition_temper": "Annealed",
      "size_thickness_mm": null,
      "min_tensile_strength_mpa": 550,
      "min_yield_strength_mpa": 380,
      "notes": null,
      "values": {
        "40": 379,
        "65": 298,
        "100": 251,
        "125": 225,
        "150": 203,
        "175": 186,
        "200": 171.8,
        "225": 159.9,
        "250": 149.8,
        "275": 141.0,
        "300": 133.3,
        "325": 126.7,
        "350": 121.2,
        "375": 117.3,
        "400": 115.3,
        "425": 115.3,
        "450": 115.3,
        "475": null,
        "500": null,
        "525": null,
        "550": null,
        "575": null,
        "600": null,
        "625": null,
        "650": null,
        "675": null,
        "700": null,
        "725": null,
        "750": null,
        "775": null,
        "800": null,
        "825": null,
        "850": null,
        "875": null,
        "900": null
      }
    },
    {
      "block": 56,
      "line_no": 36,
      "nominal_composition": "95.5Zr + 2.5Nb",
      "product_form": "Castings",
      "spec_no": "SB–752",
      "type_grade": "705C",
      "alloy_desig_uns_no": "R61705 …",
      "class_condition_temper": null,
      "size_thickness_mm": null,
      "min_tensile_strength_mpa": 483,
      "min_yield_strength_mpa": 345,
      "notes": null,
      "values": {
        "40": 345,
        "65": 290,
        "100": 252,
        "125": 228,
        "150": 207,
        "175": 188,
        "200": 171,
        "225": 156,
        "250": 143,
        "275": 131,
        "300": 121,
        "325": 113,
        "350": null,
        "375": null,
        "400": null,
        "425": null,
        "450": null,
        "475": null,
        "500": null,
        "525": null,
        "550": null,
        "575": null,
        "600": null,
        "625": null,
        "650": null,
        "675": null,
        "700": null,
        "725": null,
        "750": null,
        "775": null,
        "800": null,
        "825": null,
        "850": null,
        "875": null,
        "900": null
      }
    }
  ],
  "subpart": "Subpart 1 - Stress Tables"
}
